Repository: lamalab-org/copolymer-reactivity

# copolymer-reactivity

A condition-aware machine-learning model and FastAPI service that predicts the **microstructure of radical copolymers** — *alternating*, *random*, or *gradient* — from two monomer structures and the reaction conditions (solvent, temperature, polymerisation mechanism), backed by a curated literature dataset of **3,791 copolymerisations from 1,206 publications**.

The model is served live at <https://polycarp.cheminfo.org> (web UI: [cheminfo-py/polycarp.cheminfo.org](https://github.com/cheminfo-py/polycarp.cheminfo.org)).

## The pipelines

This repo contains **two main pipelines** that produce the dataset, the model, and the deployed service. The diagram below is the conceptual map you'll want to keep in mind when navigating the tree.

```
                                    ┌─────────────────────────────────────────┐
                                    │ Pipeline 1 — literature → reactions     │   data_extraction/
                                    │                                         │
                  Crossref          │   1. score & filter (~300k → 1,851)     │
                  abstract          │   2. embedding-based pre-filter         │
                   →                │   3. download PDFs                      │
                                    │   4. vision-language model extraction   │
                                    │   5. curate + assign reaction_id        │
                                    │                                         │

# Copolymerization Prediction

ML system for predicting copolymerization reactivity ratios from molecular descriptors.

## 🚀 REST API

**The production-ready REST API is now available in the [`api/`](api/) directory!**

Quick start:
```bash
cd api
pip install -r requirements.txt
python app.py
```

Then open: http://localhost:8000/docs for interactive API documentation.

See [`api/README.md`](api/README.md) for full documentation.

## Overview

Predicts r-product (r₁ × r₂) class:
- **Class 0**: < 1 (Alternating)
- **Class 1**: 1-25 (Random to block-like)
- **Class 2**: > 25 (Homopolymer)

## Quick Start

# 1. Create central train/test split
python create_data_split.py

# 2. Calculate molecular features (cached, ~1-5 min/monomer)
python monomer_feature_calculation.py
```

### Training
```bash

# Train final model (~20 min, includes automatic analysis)
python train_final_model.py

# Or test all filter combinations (~3 hours)
cd ../experiments/filter_comparison && python sweep_filters.py
```

### Prediction
```python
from copolpredictor.inference import CopolymerPredictor

predictor = CopolymerPredictor("artifacts/model_bundle")
result = predictor.predict_with_confidence(features)
```

Or via REST API:
```bash
cd api && python app.py  # http://localhost:8000/docs
```

## Central Data Split

All scripts use a **central train/test split** (created once, reused everywhere):

```bash
python create_data_split.py [--remove-specialized]
```

Creates:
- `artifacts/data_splits/train.csv` (~80% of groups)
- `artifacts/data_splits/test.csv` (~20% of groups)
- `artifacts/data_splits/split_info.json`

**Benefits:** Reproducible, fair comparison, no data leakage (group-based split by `reaction_id`)

**Usage in code:**
```python
from copol_prediction.utils import load_data_split
df_train, df_test = load_data_split.load_train_test_split()
```

## Scripts

| Script | Purpose | Time |
|--------|---------|------|
| `train_final_model.py` | Train production model + analysis | ~20 min |
| `analysis/analyze_model.py` | Generate analysis plots | < 1 min |
| `../experiments/filter_comparison/sweep_filters.py` | Test 16 filter combinations | ~3 hours |
| `create_data_split.py` | Create central split | < 1 min |
| `monomer_feature_calculation.py` | Calculate molecular features | 1-5 min/monomer |
| `api/app.py` | REST API server | Instant |

### train_final_model.py

Trains model with hyperparameter optimization and **automatically runs analysis**.

```bash
python train_final_model.py [options]

Options:
  --output-dir DIR         Model directory (default: artifacts/model_bundle)
  --hyperparam-iter N      Search iterations (default: 25)
  --augmentation-samples N Augmentation samples (default: 5)

### experiments/filter_comparison/sweep_filters.py

Tests all 16 filter combinations (4×4 matrix) on same holdout set.

```bash
cd ../experiments/filter_comparison
python sweep_filters.py [--n-iter N]
```

**Combinations tested:**
- Rows: `remove_specialized` × `add_negative_data` (4 combos)
- Cols: `use_augmentation` × `apply_polymerization_filter` (4 combos)

Results saved to `artifacts/experiments_holdout/` with heatmap visualizations.

## Data Format

**Required columns:**
- `monomer1_smiles`, `monomer2_smiles` - SMILES strings
- `constant_1`, `constant_2` - Reactivity ratios (r₁, r₂)
- `temperature`, `solvent_smiles`, `polymerization_type`, `method`
- `reaction_id` - Unique group identifier

# Recreate data split
python create_data_split.py

File: copol_prediction/output/all_data_filtered.json (part 1 of 156)
[
    {
        "_id": "67ee4591d974be3a9ef4a1b5",
        "source": "https://doi.org/10.21767/2472-1123.100006",
        "PDF_name": "Statistical Copolymers Example",
        "original_filename": null,
        "monomer1": "benzyl methacrylate",
        "monomer2": "diethylaminoethyl methacrylate",
        "reaction_index": 0,
        "condition_index": 0,
        "filename": "2472-1123.100006_r0_c0.json",
        "created_at": "2025-04-03T08:23:45.054000",
        "monomer1_s": "C=C(C)C(=O)OCc1ccccc1",
        "monomer2_s": "C=C(C)C(=O)OCCN(CC)CC",
        "reaction_polymerization_type": "free radical",
        "reaction_solvent": "benzene",
        "reaction_temperature": 60.0,
        "reaction_temperature_unit": "\u00b0C",
        "reaction_determination_method": "Fineman-Ross",
        "reaction_solvent_smiles": "c1ccccc1",
        "reaction_constant_constant_1": 0.588,
        "reaction_constant_constant_2": 0.393,
        "original_data": {
            "source": "https://doi.org/10.21767/2472-1123.100006",
            "PDF_name": "Statistical Copolymers Example",
            "original_filename": null,
            "monomers": [
                "benzyl methacrylate",
                "diethylaminoethyl methacrylate"
            ],
            "monomer1": "benzyl methacrylate",
            "monomer2": "diethylaminoethyl methacrylate",
            "reaction_conditions": {
                "polymerization_type": "free radical",
                "solvent": "benzene",
                "temperature": 60.0,
                "temperature_unit": "\u00b0C",
                "determination_method": "Fineman-Ross",
                "reaction_constants": {
                    "constant_1": 0.588,
                    "constant_2": 0.393
                },
                "solvent_smiles": "c1ccccc1"
            },
            "reaction_index": 0,
            "condition_index": 0,
            "filename": "2472-1123.100006_r0_c0.json",
            "created_at": "2025-04-03T08:23:45.054000",
            "monomer1_s": "C=C(C)C(=O)OCc1ccccc1",
            "monomer2_s": "C=C(C)C(=O)OCCN(CC)CC"
        },
        "monomer_references": [
            "67ee4591d974be3a9ef4a1b3",
            "67ee4591d974be3a9ef4a1b4"
        ],
        "r-product_filter": true,
        "r_conf_filter": true
    },
    {
        "_id": "67ee4591d974be3a9ef4a1b6",
        "source": "https://doi.org/10.21767/2472-1123.100006",
        "PDF_name": "Statistical Copolymers Example",
        "original_filename": null,
        "monomer1": "benzyl methacrylate",
        "monomer2": "diethylaminoethyl methacrylate",
        "reaction_index": 0,
        "condition_index": 1,
        "filename": "2472-1123.100006_r0_c1.json",
        "created_at": "2025-04-03T08:23:45.243000",
        "monomer1_s": "C=C(C)C(=O)OCc1ccccc1",
        "monomer2_s": "C=C(C)C(=O)OCCN(CC)CC",
        "reaction_polymerization_type": "free radical",
        "reaction_solvent": "benzene",
        "reaction_temperature": 60.0,
        "reaction_temperature_unit": "\u00b0C",
        "reaction_determination_method": "inverted Fineman-Ross",
        "reaction_solvent_smiles": "c1ccccc1",
        "reaction_constant_constant_1": 0.627,
        "reaction_constant_constant_2": 0.43,
        "original_data": {
            "source": "https://doi.org/10.21767/2472-1123.100006",
            "PDF_name": "Statistical Copolymers Example",
            "original_filename": null,
            "monomers": [
                "benzyl methacrylate",
                "diethylaminoethyl methacrylate"
            ],
            "monomer1": "benzyl methacrylate",
            "monomer2": "diethylaminoethyl methacrylate",
            "reaction_conditions": {
                "polymerization_type": "free radical",
                "solvent": "benzene",
                "temperature": 60.0,
                "temperature_unit": "\u00b0C",
                "determination_method": "inverted Fineman-Ross",
                "reaction_constants": {
                    "constant_1": 0.627,
                    "constant_2": 0.43
                },
                "solvent_smiles": "c1ccccc1"
            },
            "reaction_index": 0,
            "condition_index": 1,
            "filename": "2472-1123.100006_r0_c1.json",
            "created_at": "2025-04-03T08:23:45.243000",
            "monomer1_s": "C=C(C)C(=O)OCc1ccccc1",
            "monomer2_s": "C=C(C)C(=O)OCCN(CC)CC"
        },
        "monomer_references": [
            "67ee4591d974be3a9ef4a1b3",
            "67ee4591d974be3a9ef4a1b4"
        ],
        "r-product_filter": true,
        "r_conf_filter": true
    },
    {
        "_id": "67ee45ba8a67c60235f7d942",
        "source": "https://doi.org/10.1016/0014-3057(84)90010-7",
        "PDF_name": "Copolymerisation of 2-Hydroxyethyl Methacrylate with Siloxanyl Monomers",
        "original_filename": "10.1016_0014-3057(84)90075-2.json",
        "monomer1": "monomer1",
        "monomer2": "2-Hydroxyethyl methacrylate",
        "reaction_index": 0,
        "condition_index": 0,
        "filename": "0014-3057(84)90010-7_r0_c0.json",
        "created_at": "2025-04-03T08:23:52.038000",
        "monomer1_s": null,
        "monomer2_s": "C=C(C)C(=O)OCCO",
        "reaction_polymerization_type": "free radical",
        "reaction_solvent": "ethanol",
        "reaction_method": "solvent",
        "reaction_temperature": 60.0,
        "reaction_temperature_unit": "\u00b0C",
        "reaction_determination_method": "average values",
        "reaction_r_product": null,
        "reaction_solvent_smiles": "CCO",
        "reaction_constant_constant_1": 0.86,
        "reaction_constant_constant_2": 0.55,
        "original_data": {
            "source": "https://doi.org/10.1016/0014-3057(84)90010-7",
            "PDF_name": "Copolymerisation of 2-Hydroxyethyl Methacrylate with Siloxanyl Monomers",
            "original_filename": "10.1016_0014-3057(84)90075-2.json",
            "monomers": [
                "monomer1",
                "2-Hydroxyethyl methacrylate",
                "monomer2",
                "Acryloxymethylpentamethyldisiloxane"
            ],
            "monomer1": "monomer1",
            "monomer2": "2-Hydroxyethyl methacrylate",
            "reaction_conditions": {
                "polymerization_type": "free radical",
                "solvent": "ethanol",
                "method": "solvent",
                "temperature": 60.0,
                "temperature_unit": "\u00b0C",
                "reaction_constants": {
                    "constant_1": 0.86,
                    "constant_2": 0.55
                },
                "reaction_constant_conf": {
                    "constant_conf_1": 0.04,
                    "constant_conf_2": 0.04
                },
                "determination_method": "average values",
                "Q-value": {
                    "constant_1": null,
                    "constant_2": null
                },
                "e-Value": {
                    "constant_1": null,
                    "constant_2": null
                },
                "r_product": null,
                "solvent_smiles": "CCO"
            },
            "reaction_index": 0,
            "condition_index": 0,
            "filename": "0014-3057(84)90010-7_r0_c0.json",
            "created_at": "2025-04-03T08:23:52.038000",
            "monomer1_s": null,
            "monomer2_s": "C=C(C)C(=O)OCCO"
        },
        "monomer_references": [
            "67ee45ba8a67c60235f7d940",
            "67ee45ba8a67c60235f7d941"
        ],
        "r-product_filter": true,
        "r_conf_filter": true
    },
    {
        "_id": "67ee45dc8a67c60235f7d943",
        "source": "https://doi.org/10.1016/0014-3057(84)90010-7",
        "PDF_name": "Copolymerisation of 2-Hydroxyethyl Methacrylate with Siloxanyl Monomers",
        "original_filename": "10.1016_0014-3057(84)90075-2.json",
        "monomer1": "monomer1",
        "monomer2": "2-Hydroxyethyl methacrylate",
        "reaction_index": 1,
        "condition_index": 0,
        "filename": "0014-3057(84)90010-7_r1_c0.json",
        "created_at": "2025-04-03T08:24:26.655000",
        "monomer1_s": null,
        "monomer2_s": "C=C(C)C(=O)OCCO",
        "reaction_polymerization_type": "free radical",
        "reaction_solvent": "ethanol",
        "reaction_method": "solvent",
        "reaction_temperature": 60.0,
        "reaction_temperature_unit": "\u00b0C",
        "reaction_determination_method": "average values",
        "reaction_r_product": null,
        "reaction_solvent_smiles": "CCO",
        "reaction_constant_constant_1": 0.97,
        "reaction_constant_constant_2": 0.33,
        "original_data": {
            "source": "https://doi.org/10.1016/0014-3057(84)90010-7",
            "PDF_name": "Copolymerisation of 2-Hydroxyethyl Methacrylate with Siloxanyl Monomers",
            "original_filename": "10.1016_0014-3057(84)90075-2.json",
            "monomers": [
                "monomer1",
                "2-Hydroxyethyl methacrylate",
                "monomer2",
                "Methacryloxymethylpentamethyldisiloxane"
            ],
            "monomer1": "monomer1",
            "monomer2": "2-Hydroxyethyl methacrylate",
            "reaction_conditions": {
                "polymerization_type": "free radical",
                "solvent": "ethanol",
                "method": "solvent",
                "temperature": 60.0,
                "temperature_unit": "\u00b0C",
                "reaction_constants": {
                    "constant_1": 0.97,
                    "constant_2": 0.33
                },
                "reaction_constant_conf": {
                    "constant_conf_1": 0.02,
                    "constant_conf_2": 0.01
                },
                "determination_method": "average values",
                "Q-value": {
                    "constant_1": null,
                    "constant_2": null
                },
                "e-Value": {
                    "constant_1": null,
                    "constant_2": null
                },
                "r_product": null,
                "solvent_smiles": "CCO"
            },
            "reaction_index": 1,
            "condition_index": 0,
            "filename": "0014-3057(84)90010-7_r1_c0.json",
            "created_at": "2025-04-03T08:24:26.655000",
            "monomer1_s": null,
            "monomer2_s": "C=C(C)C(=O)OCCO"
        },
        "monomer_references": [
            "67ee45ba8a67c60235f7d940",
            "67ee45ba8a67c60235f7d941"
        ],
        "r-product_filter": true,
        "r_conf_filter": true
    },
    {
        "_id": "67ee45dc8a67c60235f7d946",
        "source": "10.1002/pola.208882",
        "PDF_name": "Graft Copolymerization of Poly(styrene-co-p-chloromethylstyrene) with Methyl Methacrylate and Acryloylmorpholine by Atom Transfer Radical Polymerization",
        "original_filename": "10.1002_pola.20882.json",
        "monomer1": "acryloylmorpholine",
        "monomer2": "methyl methacrylate",
        "reaction_index": 0,
        "condition_index": 0,
        "filename": "pola.208882_r0_c0.json",
        "created_at": "2025-04-03T08:25:00.350000",
        "monomer1_s": "C=CC(=O)C1CNCCO1",
        "monomer2_s": "C=C(C)C(=O)OC",
        "reaction_polymerization_type": "atom transfer radical polymerization",
        "reaction_solvent": "N,N-dimethylformamide",
        "reaction_method": "solvent",
        "reaction_temperature": 130.0,
        "reaction_temperature_unit": "\u00b0C",
        "reaction_determination_method": "Yezrielev-Brokhina-Roskin",
        "reaction_r_product": null,
        "reaction_solvent_smiles": "CN(C)C=O",
        "reaction_constant_constant_1": 1.28,
        "reaction_constant_constant_2": 0.54,
        "original_data": {
            "source": "10.1002/pola.208882",
            "PDF_name": "Graft Copolymerization of Poly(styrene-co-p-chloromethylstyrene) with Methyl Methacrylate and Acryloylmorpholine by Atom Transfer Radical Polymerization",
            "original_filename": "10.1002_pola.20882.json",
            "monomers": [
                "acryloylmorpholine",
                "methyl methacrylate"
            ],
            "monomer1": "acryloylmorpholine",
            "monomer2": "methyl methacrylate",
            "reaction_conditions": {
                "polymerization_type": "atom transfer radical polymerization",
                "solvent": "N,N-dimethylformamide",
                "method": "solvent",
                "temperature": 130.0,
                "temperature_unit": "\u00b0C",
                "reaction_constants": {
                    "constant_1": 1.28,
                    "constant_2": 0.54
                },
                "reaction_constant_conf": {
                    "constant_conf_1": 0.0,
                    "constant_conf_2": 0.0
                },
                "determination_method": "Yezrielev-Brokhina-Roskin",
                "Q-value": {
                    "constant_1": 0.0,
                    "constant_2": 0.0
                },
                "e-Value": {
                    "constant_1": 0.0,
                    "constant_2": 0.0
                },
                "r_product": null,
                "solvent_smiles": "CN(C)C=O"
            },
            "reaction_index": 0,
            "condition_index": 0,
            "filename": "pola.208882_r0_c0.json",
            "created_at": "2025-04-03T08:25:00.350000",
            "monomer1_s": "C=CC(=O)C1CNCCO1",
            "monomer2_s": "C=C(C)C(=O)OC"
        },
        "monomer_references": [
            "67ee45dc8a67c60235f7d944",
            "67ee45dc8a67c60235f7d945"
        ],
        "r-product_filter": true,
        "r_conf_filter": true
    },
    {
        "_id": "67ee45dc8a67c60235f7d949",
        "source": "Journal of Polymer Science Vol. XXXV, Issue No. 128 (1959)",
        "PDF_name": "Studies on Copolymerization of Vinyl Benzoate",
        "original_filename": "10.1002_pol.1959.1203512832.json",
        "reaction_index": 0,
        "condition_index": 0,
        "filename": "Journal of Polymer Science Vol. XXXV, Issue No. 128 (1959)_r0_c0.json",
        "created_at": "2025-04-03T08:25:00.356000",
        "monomer1": "Vinyl benzoate",
        "monomer1_s": "C=COC(=O)c1ccccc1",
        "monomer2": "Vinyl acetate",
        "monomer2_s": "C=COC(C)=O",
        "reaction_polymerization_type": "free radical",
        "reaction_solvent": "benzene",
        "reaction_method": "solvent",
        "reaction_temperature": 79.6,
        "reaction_temperature_unit": "\u00b0C",
        "reaction_determination_method": "graphical",
        "reaction_r_product": null,
        "reaction_solvent_smiles": "c1ccccc1",
        "reaction_constant_constant_1": 1.5,
        "reaction_constant_constant_2": 0.7,
        "original_data": {
            "source": "Journal of Polymer Science Vol. XXXV, Issue No. 128 (1959)",
            "PDF_name": "Studies on Copolymerization of Vinyl Benzoate",
            "original_filename": "10.1002_pol.1959.1203512832.json",
            "monomers": [
                {
                    "monomer1": "Vinyl benzoate",
                    "monomer2": "Vinyl acetate"
                }
            ],
            "reaction_conditions": {
                "polymerization_type": "free radical",
                "solvent": "benzene",
                "method": "solvent",
                "temperature": 79.6,
                "temperature_unit": "\u00b0C",
                "reaction_constants": {
                    "constant_1": 1.5,
                    "constant_2": 0.7
                },
                "reaction_constant_conf": {
                    "constant_conf_1": null,
                    "constant_conf_2": null
                },
                "determination_method": "graphical",
                "Q-value": {
                    "constant_1": null,
                    "constant_2": null
                },
                "e-Value": {
                    "constant_1": null,
                    "constant_2": null
                },
                "r_product": null,
                "solvent_smiles": "c1ccccc1"
            },
            "reaction_index": 0,
            "condition_index": 0,
            "filename": "Journal of Polymer Science Vol. XXXV, Issue No. 128 (1959)_r0_c0.json",
            "created_at": "2025-04-03T08:25:00.356000",
            "monomer1": "Vinyl benzoate",
            "monomer1_s": "C=COC(=O)c1ccccc1",
            "monomer2": "Vinyl acetate",
            "monomer2_s": "C=COC(C)=O"
        },
        "monomer_references": [
            "67ee45dc8a67c60235f7d947",
            "67ee45dc8a67c60235f7d948"
        ],
        "r-product_filter": true,
        "r_conf_filter": true
    },
    {
        "_id": "67ee45dc8a67c60235f7d94a",
        "source": "Journal of Polymer Science Vol. XXXV, Issue No. 128 (1959)",
        "PDF_name": "Studies on Copolymerization of Vinyl Benzoate",
        "original_filename": "10.1002_pol.1959.1203512832.json",
        "reaction_index": 0,
        "condition_index": 1,
        "filename": "Journal of Polymer Science Vol. XXXV, Issue No. 128 (1959)_r0_c1.json",
        "created_at": "2025-04-03T08:25:00.359000",
        "monomer1": "Vinyl benzoate",
        "monomer1_s": "C=COC(=O)c1ccccc1",
        "monomer2": "Vinyl acetate",
        "monomer2_s": "C=COC(C)=O",
        "reaction_polymerization_type": "free radical",
        "reaction_solvent": "benzene",
        "reaction_method": "solvent",
        "reaction_temperature": 79.6,
        "reaction_temperature_unit": "\u00b0C",
        "reaction_determination_method": "graphical",
        "reaction_r_product": null,
        "reaction_solvent_smiles": "c1ccccc1",
        "reaction_constant_constant_1": 0.41,
        "reaction_constant_constant_2": 0.46,
        "original_data": {
            "source": "Journal of Polymer Science Vol. XXXV, Issue No. 128 (1959)",
            "PDF_name": "Studies on Copolymerization of Vinyl Benzoate",
            "original_filename": "10.1002_pol.1959.1203512832.json",
            "monomers": [
                {
                    "monomer1": "Vinyl benzoate",
                    "monomer2": "Vinyl acetate"
                }
            ],
            "reaction_conditions": {
                "polymerization_type": "free radical",
                "solvent": "benzene",
                "method": "solvent",
                "temperature": 79.6,
                "temperature_unit": "\u00b0C",
                "reaction_constants": {
                    "constant_1": 0.41,
                    "constant_2": 0.46
                },
                "reaction_constant_conf": {
                    "constant_conf_1": null,
                    "constant_conf_2": null
                },
                "determination_method": "graphical",
                "Q-value": {
                    "constant_1": null,
                    "constant_2": null
                },
                "e-Value": {
                    "constant_1": null,
                    "constant_2": null
                },
                "r_product": null,
                "solvent_smiles": "c1ccccc1"
            },
            "reaction_index": 0,
            "condition_index": 1,
            "filename": "Journal of Polymer Science Vol. XXXV, Issue No. 128 (1959)_r0_c1.json",
            "created_at": "2025-04-03T08:25:00.359000",
            "monomer1": "Vinyl benzoate",
            "monomer1_s": "C=COC(=O)c1ccccc1",
            "monomer2": "Vinyl acetate",
            "monomer2_s": "C=COC(C)=O"
        },
        "monomer_references": [
            "67ee45dc8a67c60235f7d947",
            "67ee45dc8a67c60235f7d948"
        ],
        "r-product_filter": true,
        "r_conf_filter": true
    },
    {
        "_id": "67ee45dc8a67c60235f7d94b",
        "source": "Journal of Polymer Science Vol. XXXV, Issue No. 128 (1959)",
        "PDF_name": "Studies on Copolymerization of Vinyl Benzoate",
        "original_filename": "10.1002_pol.1959.1203512832.json",
        "reaction_index": 0,
        "condition_index": 2,
        "filename": "Journal of Polymer Science Vol. XXXV, Issue No. 128 (1959)_r0_c2.json",
        "created_at": "2025-04-03T08:25:00.363000",
        "monomer1": "Vinyl benzoate",
        "monomer1_s": "C=COC(=O)c1ccccc1",
        "monomer2": "Vinyl acetate",
        "monomer2_s": "C=COC(C)=O",
        "reaction_polymerization_type": "free radical",
        "reaction_solvent": "benzene",
        "reaction_method": "solvent",
        "reaction_temperature": 79.6,
        "reaction_temperature_unit": "\u00b0C",
        "reaction_determination_method": "graphical",
        "reaction_r_product": null,
        "reaction_solvent_smiles": "c1ccccc1",
        "reaction_constant_constant_1": 0.53,
        "reaction_constant_constant_2": 0.26,
        "original_data": {
            "source": "Journal of Polymer Science Vol. XXXV, Issue No. 128 (1959)",
            "PDF_name": "Studies on Copolymerization of Vinyl Benzoate",
            "original_filename": "10.1002_pol.1959.1203512832.json",
            "monomers": [
                {
                    "monomer1": "Vinyl benzoate",
                    "monomer2": "Vinyl acetate"
                }
            ],
            "reaction_conditions": {
                "polymerization_type": "free radical",
                "solvent": "benzene",
                "method": "solvent",
                "temperature": 79.6,
                "temperature_unit": "\u00b0C",
                "reaction_constants": {
                    "constant_1": 0.53,
                    "constant_2": 0.26
                },
                "reaction_constant_conf": {
                    "constant_conf_1": null,
                    "constant_conf_2": null
                },
                "determination_method": "graphical",
                "Q-value": {
                    "constant_1": null,
                    "constant_2": null
                },
                "e-Value": {
                    "constant_1": null,
                    "constant_2": null
                },
                "r_product": null,
                "solvent_smiles": "c1ccccc1"
            },
            "reaction_index": 0,
            "condition_index": 2,
            "filename": "Journal of Polymer Science Vol. XXXV, Issue No. 128 (1959)_r0_c2.json",
            "created_at": "2025-04-03T08:25:00.363000",
            "monomer1": "Vinyl benzoate",
            "monomer1_s": "C=COC(=O)c1ccccc1",
            "monomer2": "Vinyl acetate",
            "monomer2_s": "C=COC(C)=O"
        },
        "monomer_references": [
            "67ee45dc8a67c60235f7d947",
            "67ee45dc8a67c60235f7d948"
        ],
        "r-product_filter": true,
        "r_conf_filter": true
    },
    {
        "_id": "67ee45dc8a67c60235f7d94d",
        "source": "Journal of Polymer Science Vol. XXXV, Issue No. 128 (1959)",
        "PDF_name": "Studies on Copolymerization of Vinyl Benzoate",
        "original_filename": "10.1002_pol.1959.1203512832.json",
        "reaction_index": 1,
        "condition_index": 0,
        "filename": "Journal of Polymer Science Vol. XXXV, Issue No. 128 (1959)_r1_c0.json",
        "created_at": "2025-04-03T08:25:00.365000",
        "monomer1": "Vinyl benzoate",
        "monomer1_s": "C=COC(=O)c1ccccc1",
        "monomer2": "Styrene",
        "monomer2_s": "C=Cc1ccccc1",
        "reaction_polymerization_type": "free radical",
        "reaction_solvent": "benzene",
        "reaction_method": "solvent",
        "reaction_temperature": 79.6,
        "reaction_temperature_unit": "\u00b0C",
        "reaction_determination_method": "graphical",
        "reaction_r_product": null,
        "reaction_solvent_smiles": "c1ccccc1",
        "reaction_constant_constant_1": 0.01,
        "reaction_constant_constant_2": 0.95,
        "original_data": {
            "source": "Journal of Polymer Science Vol. XXXV, Issue No. 128 (1959)",
            "PDF_name": "Studies on Copolymerization of Vinyl Benzoate",
            "original_filename": "10.1002_pol.1959.1203512832.json",
            "monomers": [
                {
                    "monomer1": "Vinyl benzoate",
                    "monomer2": "Styrene"
                }
            ],
            "reaction_conditions": {
                "polymerization_type": "free radical",
                "solvent": "benzene",
                "method": "solvent",
                "temperature": 79.6,
                "temperature_unit": "\u00b0C",
                "reaction_constants": {
                    "constant_1": 0.01,
                    "constant_2": 0.95
                },
                "reaction_constant_conf": {
                    "constant_conf_1": null,
                    "constant_conf_2": null
                },
                "determination_method": "graphical",
                "Q-value": {
                    "constant_1": null,
                    "constant_2": null
                },
                "e-Value": {
                    "constant_1": null,
                    "constant_2": null
                },
                "r_product": null,
                "solvent_smiles": "c1ccccc1"
            },
            "reaction_index": 1,
            "condition_index": 0,
            "filename": "Journal of Polymer Science Vol. XXXV, Issue No. 128 (1959)_r1_c0.json",
            "created_at": "2025-04-03T08:25:00.365000",
            "monomer1": "Vinyl benzoate",
            "monomer1_s": "C=COC(=O)c1ccccc1",
            "monomer2": "Styrene",
            "monomer2_s": "C=Cc1ccccc1"
        },
        "monomer_references": [
            "67ee45dc8a67c60235f7d947",
            "67ee45dc8a67c60235f7d94c"
        ],
        "r-product_filter": true,
        "r_conf_filter": true
    },
    {
        "_id": "67ee45dc8a67c60235f7d94e",
        "source": "Journal of Polymer Science Vol. XXXV, Issue No. 128 (1959)",
        "PDF_name": "Studies on Copolymerization of Vinyl Benzoate",
        "original_filename": "10.1002_pol.1959.1203512832.json",
        "reaction_index": 1,
        "condition_index": 1,
        "filename": "Journal of Polymer Science Vol. XXXV, Issue No. 128 (1959)_r1_c1.json",
        "created_at": "2025-04-03T08:25:00.366000",
        "monomer1": "Vinyl benzoate",
        "monomer1_s": "C=COC(=O)c1ccccc1",
        "monomer2": "Styrene",
        "monomer2_s": "C=Cc1ccccc1",
        "reaction_polymerization_type": "free radical",
        "reaction_solvent": "benzene",
        "reaction_method": "solvent",
        "reaction_temperature": 79.6,
        "reaction_temperature_unit": "\u00b0C",
        "reaction_determination_method": "graphical",
        "reaction_r_product": null,
        "reaction_solvent_smiles": "c1ccccc1",
        "reaction_constant_constant_1": 0.02,
        "reaction_constant_constant_2": 0.94,
        "original_data": {
            "source": "Journal of Polymer Science Vol. XXXV, Issue No. 128 (1959)",
            "PDF_name": "Studies on Copolymerization of Vinyl Benzoate",
            "original_filename": "10.1002_pol.1959.1203512832.json",
            "monomers": [
                {
                    "monomer1": "Vinyl benzoate",
                    "monomer2": "Styrene"
                }
            ],
            "reaction_conditions": {
                "polymerization_type": "free radical",
                "solvent": "benzene",
                "method": "solvent",
                "temperature": 79.6,
                "temperature_unit": "\u00b0C",
                "reaction_constants": {
                    "constant_1": 0.02,
                    "constant_2": 0.94
                },
                "reaction_constant_conf": {
                    "constant_conf_1": null,
                    "constant_conf_2": null
                },
                "determination_method": "graphical",
                "Q-value": {
                    "constant_1": null,
                    "constant_2": null
                },
                "e-Value": {
                    "constant_1": null,
                    "constant_2": null
                },
                "r_product": null,
                "solvent_smiles": "c1ccccc1"
            },
            "reaction_index": 1,
            "condition_index": 1,
            "filename": "Journal of Polymer Science Vol. XXXV, Issue No. 128 (1959)_r1_c1.json",
            "created_at": "2025-04-03T08:25:00.366000",
            "monomer1": "Vinyl benzoate",
            "monomer1_s": "C=COC(=O)c1ccccc1",
            "monomer2": "Styrene",
            "monomer2_s": "C=Cc1ccccc1"
        },
        "monomer_references": [
            "67ee45dc8a67c60235f7d947",
            "67ee45dc8a67c60235f7d94c"
        ],
        "r-product_filter": true,
        "r_conf_filter": true
    },
    {
        "_id": "67ee45dc8a67c60235f7d94f",
        "source": "Journal of Polymer Science Vol. XXXV, Issue No. 128 (1959)",
        "PDF_name": "Studies on Copolymerization of Vinyl Benzoate",
        "original_filename": "10.1002_pol.1959.1203512832.json",
        "reaction_index": 1,
        "condition_index": 2,
        "filename": "Journal of Polymer Science Vol. XXXV, Issue No. 128 (1959)_r1_c2.json",
        "created_at": "2025-04-03T08:25:00.368000",
        "monomer1": "Vinyl benzoate",
        "monomer1_s": "C=COC(=O)c1ccccc1",
        "monomer2": "Styrene",
        "monomer2_s": "C=Cc1ccccc1",
        "reaction_polymerization_type": "free radical",
        "reaction_solvent": "benzene",
        "reaction_method": "solvent",
        "reaction_temperature": 79.6,
        "reaction_temperature_unit": "\u00b0C",
        "reaction_determination_method": "graphical",
        "reaction_r_product": null,
        "reaction_solvent_smiles": "c1ccccc1",
        "reaction_constant_constant_1": 0.05,
        "reaction_constant_constant_2": 0.89,
        "original_data": {
            "source": "Journal of Polymer Science Vol. XXXV, Issue No. 128 (1959)",
            "PDF_name": "Studies on Copolymerization of Vinyl Benzoate",
            "original_filename": "10.1002_pol.1959.1203512832.json",
            "monomers": [
                {
                    "monomer1": "Vinyl benzoate",
                    "monomer2": "Styrene"
                }
            ],
            "reaction_conditions": {
                "polymerization_type": "free radical",
                "solvent": "benzene",
                "method": "solvent",
                "temperature": 79.6,
                "temperature_unit": "\u00b0C",
                "reaction_constants": {
                    "constant_1": 0.05,
                    "constant_2": 0.89
                },
                "reaction_constant_conf": {
                    "constant_conf_1": null,
                    "constant_conf_2": null
                },
                "determination_method": "graphical",
                "Q-value": {
                    "constant_1": null,
                    "constant_2": null
                },
                "e-Value": {
                    "constant_1": null,
                    "constant_2": null
                },
                "r_product": null,
                "solvent_smiles": "c1ccccc1"
            },
            "reaction_index": 1,
            "condition_index": 2,
            "filename": "Journal of Polymer Science Vol. XXXV, Issue No. 128 (1959)_r1_c2.json",
            "created_at": "2025-04-03T08:25:00.368000",
            "monomer1": "Vinyl benzoate",
            "monomer1_s": "C=COC(=O)c1ccccc1",
            "monomer2": "Styrene",
            "monomer2_s": "C=Cc1ccccc1"
        },
        "monomer_references": [
            "67ee45dc8a67c60235f7d947",
            "67ee45dc8a67c60235f7d94c"
        ],
        "r-product_filter": true,
        "r_conf_filter": true
    },
    {
        "_id": "67ee45dc8a67c60235f7d952",
        "source": "10.1002/pola.1986.080240902",
        "PDF_name": "Radical-Initiated Homopolymerization and Copolymerization of Methylthiomethyl Methacrylate",
        "original_filename": "10.1002_pola.1986.080241203.json",
        "monomer1": "styrene",
        "monomer2": "methylthiomethyl methacrylate",
        "reaction_index": 0,
        "condition_index": 0,
        "filename": "pola.1986.080240902_r0_c0.json",
        "created_at": "2025-04-03T08:25:00.370000",
        "monomer1_s": "C=Cc1ccccc1",
        "monomer2_s": "C=C(C)C(=O)OCSC",
        "reaction_polymerization_type": "free radical",
        "reaction_solvent": "benzene",
        "reaction_method": "solvent",
        "reaction_temperature": 60.0,
        "reaction_temperature_unit": "\u00b0C",
        "reaction_determination_method": "Kelen-Tudos",
        "reaction_r_product": 0.18,
        "reaction_solvent_smiles": "c1ccccc1",
        "reaction_constant_constant_1": 0.33,
        "reaction_constant_constant_2": 0.55,
        "original_data": {
            "source": "10.1002/pola.1986.080240902",
            "PDF_name": "Radical-Initiated Homopolymerization and Copolymerization of Methylthiomethyl Methacrylate",
            "original_filename": "10.1002_pola.1986.080241203.json",
            "monomers": [
                "styrene",
                "methylthiomethyl methacrylate"
            ],
            "monomer1": "styrene",
            "monomer2": "methylthiomethyl methacrylate",
            "reaction_conditions": {
                "polymerization_type": "free radical",
                "solvent": "benzene",
                "method": "solvent",
                "temperature": 60.0,
                "temperature_unit": "\u00b0C",
                "reaction_constants": {
                    "constant_1": 0.33,
                    "constant_2": 0.55
                },
                "reaction_constant_conf": {
                    "constant_conf_1": null,
                    "constant_conf_2": null
                },
                "determination_method": "Kelen-Tudos",
                "Q-value": {
                    "constant_1": 1.07,
                    "constant_2": null
                },
                "e-Value": {
                    "constant_1": 0.51,
                    "constant_2": null
                },
                "r_product": 0.18,
                "solvent_smiles": "c1ccccc1"
            },
            "reaction_index": 0,
            "condition_index": 0,
            "filename": "pola.1986.080240902_r0_c0.json",
            "created_at": "2025-04-03T08:25:00.370000",
            "monomer1_s": "C=Cc1ccccc1",
            "monomer2_s": "C=C(C)C(=O)OCSC"
        },
        "monomer_references": [
            "67ee45dc8a67c60235f7d950",
            "67ee45dc8a67c60235f7d951"
        ],
        "r-product_filter": false,
        "r_conf_filter": true
    },
    {
        "_id": "67ee45dc8a67c60235f7d953",
        "source": "10.1002/pola.1986.080240902",
        "PDF_name": "Radical-Initiated Homopolymerization and Copolymerization of Methylthiomethyl Methacrylate",
        "original_filename": "10.1002_pola.1986.080241203.json",
        "monomer1": "methyl methacrylate",
        "monomer2": "methylthiomethyl methacrylate",
        "reaction_index": 1,
        "condition_index": 0,
        "filename": "pola.1986.080240902_r1_c0.json",
        "created_at": "2025-04-03T08:25:00.374000",
        "monomer1_s": "C=C(C)C(=O)OC",
        "monomer2_s": "C=C(C)C(=O)OCSC",
        "reaction_polymerization_type": "free radical",
        "reaction_solvent": "benzene",
        "reaction_method": "solvent",
        "reaction_temperature": 60.0,
        "reaction_temperature_unit": "\u00b0C",
        "reaction_determination_method": "Kelen-Tudos",
        "reaction_r_product": 0.73,
        "reaction_solvent_smiles": "c1ccccc1",
        "reaction_constant_constant_1": 0.66,
        "reaction_constant_constant_2": 1.1,
        "original_data": {
            "source": "10.1002/pola.1986.080240902",
            "PDF_name": "Radical-Initiated Homopolymerization and Copolymerization of Methylthiomethyl Methacrylate",
            "original_filename": "10.1002_pola.1986.080241203.json",
            "monomers": [
                "methyl methacrylate",
                "methylthiomethyl methacrylate"
            ],
            "monomer1": "methyl methacrylate",
            "monomer2": "methylthiomethyl methacrylate",
            "reaction_conditions": {
                "polymerization_type": "free radical",
                "solvent": "benzene",
                "method": "solvent",
                "temperature": 60.0,
                "temperature_unit": "\u00b0C",
                "reaction_constants": {
                    "constant_1": 0.66,
                    "constant_2": 1.1
                },
                "reaction_constant_conf": {
                    "constant_conf_1": null,
                    "constant_conf_2": null
                },
                "determination_method": "Kelen-Tudos",
                "Q-value": {
                    "constant_1": 1.42,
                    "constant_2": null
                },
                "e-Value": {
                    "constant_1": 0.97,
                    "constant_2": null
                },
                "r_product": 0.73,
                "solvent_smiles": "c1ccccc1"
            },
            "reaction_index": 1,
            "condition_index": 0,
            "filename": "pola.1986.080240902_r1_c0.json",
            "created_at": "2025-04-03T08:25:00.374000",
            "monomer1_s": "C=C(C)C(=O)OC",
            "monomer2_s": "C=C(C)C(=O)OCSC"
        },
        "monomer_references": [
            "67ee45dc8a67c60235f7d945",
            "67ee45dc8a67c60235f7d951"
        ],
        "r-product_filter": false,
        "r_conf_filter": true
    },
    {
        "_id": "67ee45e78a67c60235f7d955",
        "source": "10.1002/pi.5594",
        "PDF_name": "Synthesis of Imide-based Methacrylic Monomers and Their Copolymerization with Methyl Methacrylate.pdf",
        "original_filename": "10.1002_pi.5594.json",
        "monomer1": "4-phthalimidocyclohexyl methacrylate",
        "monomer2": "methyl methacrylate",
        "reaction_index": 0,
        "condition_index": 0,
        "filename": "pi.5594_r0_c0.json",
        "created_at": "2025-04-03T08:25:00.378000",
        "monomer1_s": "C=C(C)C(=O)OC1CCC(N2C(=O)c3ccccc3C2=O)CC1",
        "monomer2_s": "C=C(C)C(=O)OC",
        "reaction_polymerization_type": "free radical",
        "reaction_solvent": "toluene",
        "reaction_method": "solvent",
        "reaction_temperature": 70.0,
        "reaction_temperature_unit": "\u00b0C",
        "reaction_determination_method": "Fineman-Ross and Kelen-Tudos",
        "reaction_r_product": 0.96,
        "reaction_solvent_smiles": "Cc1ccccc1",
        "reaction_constant_constant_1": 1.31,
        "reaction_constant_constant_2": 0.74,
        "original_data": {
            "source": "10.1002/pi.5594",
            "PDF_name": "Synthesis of Imide-based Methacrylic Monomers and Their Copolymerization with Methyl Methacrylate.pdf",
            "original_filename": "10.1002_pi.5594.json",
            "monomers": [
                "4-phthalimidocyclohexyl methacrylate",
                "methyl methacrylate"
            ],
            "monomer1": "4-phthalimidocyclohexyl methacrylate",
            "monomer2": "methyl methacrylate",
            "reaction_conditions": {
                "polymerization_type": "free radical",
                "solvent": "toluene",
                "method": "solvent",
                "temperature": 70.0,
                "temperature_unit": "\u00b0C",
                "reaction_constants": {
                    "constant_1": 1.31,
                    "constant_2": 0.74
                },
                "reaction_constant_conf": {
                    "constant_conf_1": 0.041,
                    "constant_conf_2": 0.028
                },
