Repository: lamalab-org/copolymer-reactivity

# Copolymerization Prediction

ML system for predicting copolymerization reactivity ratios from molecular descriptors.

## 🚀 REST API

**The production-ready REST API is now available in the [`api/`](api/) directory!**

Quick start:
```bash
cd api
pip install -r requirements.txt
python app.py
```

Then open: http://localhost:8000/docs for interactive API documentation.

See [`api/README.md`](api/README.md) for full documentation.

## Overview

Predicts r-product (r₁ × r₂) class:
- **Class 0**: < 1 (Alternating)
- **Class 1**: 1-25 (Random to block-like)
- **Class 2**: > 25 (Homopolymer)

File: copol_prediction/output/extracted_data_collected_with_logP_and_features.json (part 1 of 32)
[
    {
        "file": "paper01.json",
        "monomer1_s": "C=C(C)C(=O)O",
        "monomer2_s": "C=Cc1ccccc1",
        "monomer1": "methacrylic acid",
        "monomer2": "styrene",
        "r_values": {
            "constant_1": 0.54,
            "constant_2": 0.06
        },
        "conf_intervals": {
            "constant_conf_1": 0.01,
            "constant_conf_2": 0.03
        },
        "temperature": 60.0,
        "temperature_unit": "\u00b0C",
        "solvent": "ClC(Cl)(Cl)Cl",
        "method": "solvent",
        "r-product": null,
        "source": "https://doi.org/10.1002/macp.1985.021860819",
        "logP": 2.5529
    },
    {
        "file": "paper01.json",
        "monomer1_s": "C=C(C)C(=O)O",
        "monomer2_s": "C=Cc1ccccc1",
        "monomer1": "methacrylic acid",
        "monomer2": "styrene",
        "r_values": {
            "constant_1": 0.51,
            "constant_2": 0.08
        },
        "conf_intervals": {
            "constant_conf_1": 0.01,
            "constant_conf_2": 0.03
        },
        "temperature": 60.0,
        "temperature_unit": "\u00b0C",
        "solvent": "ClC(Cl)Cl",
        "method": "solvent",
        "r-product": null,
        "source": "https://doi.org/10.1002/macp.1985.021860819",
        "logP": 1.9864
    },
    {
        "file": "paper01.json",
        "monomer1_s": "C=C(C)C(=O)O",
        "monomer2_s": "C=Cc1ccccc1",
        "monomer1": "methacrylic acid",
        "monomer2": "styrene",
        "r_values": {
            "constant_1": 0.43,
            "constant_2": 0.65
        },
        "conf_intervals": {
            "constant_conf_1": 0.0,
            "constant_conf_2": 0.02
        },
        "temperature": 60.0,
        "temperature_unit": "\u00b0C",
        "solvent": "CC(C)=O",
        "method": "solvent",
        "r-product": null,
        "source": "https://doi.org/10.1002/macp.1985.021860819",
        "logP": 0.5952999999999999
    },
    {
        "file": "paper01.json",
        "monomer1_s": "C=C(C)C(=O)O",
        "monomer2_s": "C=Cc1ccccc1",
        "monomer1": "methacrylic acid",
        "monomer2": "styrene",
        "r_values": {
            "constant_1": 0.41,
            "constant_2": 0.59
        },
        "conf_intervals": {
            "constant_conf_1": 0.02,
            "constant_conf_2": 0.05
        },
        "temperature": 60.0,
        "temperature_unit": "\u00b0C",
        "solvent": "C1COCCO1",
        "method": "solvent",
        "r-product": null,
        "source": "https://doi.org/10.1002/macp.1985.021860819",
        "logP": 0.03320000000000001
    },
    {
        "file": "paper01.json",
        "monomer1_s": "C=C(C)C(=O)O",
        "monomer2_s": "C=Cc1ccccc1",
        "monomer1": "methacrylic acid",
        "monomer2": "styrene",
        "r_values": {
            "constant_1": 0.06,
            "constant_2": 0.29
        },
        "conf_intervals": {
            "constant_conf_1": 0.02,
            "constant_conf_2": 0.0
        },
        "temperature": 60.0,
        "temperature_unit": "\u00b0C",
        "solvent": "CC#N",
        "method": "solvent",
        "r-product": null,
        "source": "https://doi.org/10.1002/macp.1985.021860819",
        "logP": 0.52988
    },
    {
        "file": "paper02.json",
        "monomer1_s": "C=Cc1ccccn1",
        "monomer2_s": "C=C(C)C(=O)O",
        "monomer1": "2-Vinylpyridine",
        "monomer2": "Methacrylic Acid",
        "r_values": {
            "constant_1": 1.55,
            "constant_2": 0.05
        },
        "conf_intervals": {
            "constant_conf_1": 0.1,
            "constant_conf_2": null
        },
        "temperature": 70.0,
        "temperature_unit": "\u00b0C",
        "solvent": null,
        "method": "bulk",
        "r-product": null,
        "source": "https://doi.org/10.1021/ja01122a053"
    },
    {
        "file": "paper_0.json",
        "monomer1_s": "C=C",
        "monomer2_s": "C=O",
        "monomer1": "ethylene",
        "monomer2": "carbon monoxide",
        "r_values": {
            "constant_1": 22.0,
            "constant_2": 0.0
        },
        "conf_intervals": {
            "constant_conf_1": null,
            "constant_conf_2": null
        },
        "temperature": 20.0,
        "temperature_unit": "\u00b0C",
        "solvent": null,
        "method": "bulk",
        "r-product": null,
        "source": "https://doi.org/10.1002/pol.1963.110010415"
    },
    {
        "file": "paper_1.json",
        "monomer1_s": "C=CCl",
        "monomer2_s": "C=O",
        "monomer1": "Vinyl Chloride",
        "monomer2": "Carbon Monoxide",
        "r_values": {
            "constant_1": 13.47,
            "constant_2": 0.15
        },
        "conf_intervals": {
            "constant_conf_1": null,
            "constant_conf_2": null
        },
        "temperature": 60.0,
        "temperature_unit": "\u00b0C",
        "solvent": "Cc1ccccc1",
        "method": "Solvent",
        "r-product": null,
        "source": "https://doi.org/10.1002/macp.1967.021030125",
        "logP": 1.99502
    },
    {
        "file": "paper_10.json",
        "monomer1_s": "C=C(C)C(=O)O",
        "monomer2_s": "C=Cc1ccccc1",
        "monomer1": "methacrylic acid",
        "monomer2": "styrene",
        "r_values": {
            "constant_1": 0.54,
            "constant_2": 0.06
        },
        "conf_intervals": {
            "constant_conf_1": 0.01,
            "constant_conf_2": 0.03
        },
        "temperature": 60.0,
        "temperature_unit": "\u00b0C",
        "solvent": "ClC(Cl)(Cl)Cl",
        "method": "solvent",
        "r-product": 0.03,
        "source": "https://doi.org/10.1002/macp.1985.021860810",
        "logP": 2.5529
    },
    {
        "file": "paper_10.json",
        "monomer1_s": "C=C(C)C(=O)O",
        "monomer2_s": "C=Cc1ccccc1",
        "monomer1": "methacrylic acid",
        "monomer2": "styrene",
        "r_values": {
            "constant_1": 0.51,
            "constant_2": 0.08
        },
        "conf_intervals": {
            "constant_conf_1": 0.01,
            "constant_conf_2": 0.03
        },
        "temperature": 60.0,
        "temperature_unit": "\u00b0C",
        "solvent": "ClC(Cl)Cl",
        "method": "solvent",
        "r-product": 0.04,
        "source": "https://doi.org/10.1002/macp.1985.021860810",
        "logP": 1.9864
    },
    {
        "file": "paper_10.json",
        "monomer1_s": "C=C(C)C(=O)O",
        "monomer2_s": "C=Cc1ccccc1",
        "monomer1": "methacrylic acid",
        "monomer2": "styrene",
        "r_values": {
            "constant_1": 0.43,
            "constant_2": 0.65
        },
        "conf_intervals": {
            "constant_conf_1": 0.0,
            "constant_conf_2": 0.02
        },
        "temperature": 60.0,
        "temperature_unit": "\u00b0C",
        "solvent": "CC(C)=O",
        "method": "solvent",
        "r-product": 0.27,
        "source": "https://doi.org/10.1002/macp.1985.021860810",
        "logP": 0.5952999999999999
    },
    {
        "file": "paper_10.json",
        "monomer1_s": "C=C(C)C(=O)O",
        "monomer2_s": "C=Cc1ccccc1",
        "monomer1": "methacrylic acid",
        "monomer2": "styrene",
        "r_values": {
            "constant_1": 0.41,
            "constant_2": 0.59
        },
        "conf_intervals": {
            "constant_conf_1": 0.02,
            "constant_conf_2": 0.05
        },
        "temperature": 60.0,
        "temperature_unit": "\u00b0C",
        "solvent": "C1COCCO1",
        "method": "solvent",
        "r-product": 0.24,
        "source": "https://doi.org/10.1002/macp.1985.021860810",
        "logP": 0.03320000000000001
    },
    {
        "file": "paper_10.json",
        "monomer1_s": "C=C(C)C(=O)O",
        "monomer2_s": "C=Cc1ccccc1",
        "monomer1": "methacrylic acid",
        "monomer2": "styrene",
        "r_values": {
            "constant_1": 0.06,
            "constant_2": 0.29
        },
        "conf_intervals": {
            "constant_conf_1": 0.02,
            "constant_conf_2": 0.0
        },
        "temperature": 60.0,
        "temperature_unit": "\u00b0C",
        "solvent": "CC#N",
        "method": "solvent",
        "r-product": 0.02,
        "source": "https://doi.org/10.1002/macp.1985.021860810",
        "logP": 0.52988
    },
    {
        "file": "paper_100.json",
        "monomer1_s": "C=Cc1ccccc1",
        "monomer2_s": "O=C1C=CC(=O)N1",
        "monomer1": "styrene",
        "monomer2": "maleimide",
        "r_values": {
            "constant_1": 0.1,
            "constant_2": 0.1
        },
        "conf_intervals": {
            "constant_conf_1": null,
            "constant_conf_2": null
        },
        "temperature": 75.0,
        "temperature_unit": "\u00b0C",
        "solvent": "O=C1CCCCC1",
        "method": "solvent",
        "r-product": null,
        "source": "https://doi.org/10.1002/pol.1964.120020112",
        "logP": 1.5196
    },
    {
        "file": "paper_100.json",
        "monomer1_s": "C=C(Cl)Cl",
        "monomer2_s": "O=C1C=CC(=O)N1",
        "monomer1": "vinylidene chloride",
        "monomer2": "maleimide",
        "r_values": {
            "constant_1": 0.71,
            "constant_2": 0.48
        },
        "conf_intervals": {
            "constant_conf_1": null,
            "constant_conf_2": null
        },
        "temperature": 75.0,
        "temperature_unit": "\u00b0C",
        "solvent": "O=C1CCCCC1",
        "method": "solvent",
        "r-product": null,
        "source": "https://doi.org/10.1002/pol.1964.120020112",
        "logP": 1.5196
    },
    {
        "file": "paper_100.json",
        "monomer1_s": "C=C(C)C(=O)OC",
        "monomer2_s": "O=C1C=CC(=O)N1",
        "monomer1": "methyl methacrylate",
        "monomer2": "maleimide",
        "r_values": {
            "constant_1": 2.5,
            "constant_2": 0.17
        },
        "conf_intervals": {
            "constant_conf_1": null,
            "constant_conf_2": null
        },
        "temperature": 75.0,
        "temperature_unit": "\u00b0C",
        "solvent": "O=C1CCCCC1",
        "method": "solvent",
        "r-product": null,
        "source": "https://doi.org/10.1002/pol.1964.120020112",
        "logP": 1.5196
    },
    {
        "file": "paper_100.json",
        "monomer1_s": "C=Cc1ccccc1",
        "monomer2_s": "CC1=CC(=O)N(C)C1=O",
        "monomer1": "styrene",
        "monomer2": "N-methyl citraconimide",
        "r_values": {
            "constant_1": 0.135,
            "constant_2": 0.24
        },
        "conf_intervals": {
            "constant_conf_1": null,
            "constant_conf_2": null
        },
        "temperature": 75.0,
        "temperature_unit": "\u00b0C",
        "solvent": "O=C1CCCCC1",
        "method": "solvent",
        "r-product": null,
        "source": "https://doi.org/10.1002/pol.1964.120020112",
        "logP": 1.5196
    },
    {
        "file": "paper_100.json",
        "monomer1_s": "C=C(C)C(=O)OC",
        "monomer2_s": "CC1=CC(=O)N(C)C1=O",
        "monomer1": "methyl methacrylate",
        "monomer2": "N-methyl citraconimide",
        "r_values": {
            "constant_1": 3.24,
            "constant_2": 0.15
        },
        "conf_intervals": {
            "constant_conf_1": null,
            "constant_conf_2": null
        },
        "temperature": 75.0,
        "temperature_unit": "\u00b0C",
        "solvent": "O=C1CCCCC1",
        "method": "solvent",
        "r-product": null,
        "source": "https://doi.org/10.1002/pol.1964.120020112",
        "logP": 1.5196
    },
    {
        "file": "paper_102.json",
        "monomer1_s": "C=C(C)C(=O)OC",
        "monomer2_s": "C=Cn1c2ccccc2c2ccccc21",
        "monomer1": "methyl methacrylate",
        "monomer2": "N-vinylcarbazole",
        "r_values": {
            "constant_1": 2.0,
            "constant_2": 0.04
        },
        "conf_intervals": {
            "constant_conf_1": null,
            "constant_conf_2": null
        },
        "temperature": 75.0,
        "temperature_unit": "\u00b0C",
        "solvent": "c1ccccc1",
        "method": "solvent",
        "r-product": null,
        "source": "https://doi.org/10.1002/pol.1961.120501431",
        "logP": 1.6866
    },
    {
        "file": "paper_102.json",
        "monomer1_s": "C=C(C)C(=O)OC",
        "monomer2_s": "C=Cn1c2ccccc2c2ccccc21",
        "monomer1": "methyl methacrylate",
        "monomer2": "N-vinylcarbazole",
        "r_values": {
            "constant_1": 2.0,
            "constant_2": 0.2
        },
        "conf_intervals": {
            "constant_conf_1": null,
            "constant_conf_2": null
        },
        "temperature": 70.0,
        "temperature_unit": "\u00b0C",
        "solvent": "c1ccccc1",
        "method": "solvent",
        "r-product": null,
        "source": "https://doi.org/10.1002/pol.1961.120501431",
        "logP": 1.6866
    },
    {
        "file": "paper_102.json",
        "monomer1_s": "C=CC(=O)OC",
        "monomer2_s": "C=Cn1c2ccccc2c2ccccc21",
        "monomer1": "methyl acrylate",
        "monomer2": "N-vinylcarbazole",
        "r_values": {
            "constant_1": 0.5,
            "constant_2": 0.05
        },
        "conf_intervals": {
            "constant_conf_1": null,
            "constant_conf_2": null
        },
        "temperature": 75.0,
        "temperature_unit": "\u00b0C",
        "solvent": "c1ccccc1",
        "method": "solvent",
        "r-product": null,
        "source": "https://doi.org/10.1002/pol.1961.120501431",
        "logP": 1.6866
    },
    {
        "file": "paper_102.json",
        "monomer1_s": "C=CC(=O)OC",
        "monomer2_s": "C=Cn1c2ccccc2c2ccccc21",
        "monomer1": "methyl acrylate",
        "monomer2": "N-vinylcarbazole",
        "r_values": {
            "constant_1": 0.5,
            "constant_2": 0.05
        },
        "conf_intervals": {
            "constant_conf_1": null,
            "constant_conf_2": null
        },
        "temperature": 75.0,
        "temperature_unit": "\u00b0C",
        "solvent": "c1ccccc1",
        "method": "solvent",
        "r-product": null,
        "source": "https://doi.org/10.1002/pol.1961.120501431",
        "logP": 1.6866
    },
    {
        "file": "paper_102.json",
        "monomer1_s": "C=Cc1ccccc1",
        "monomer2_s": "C=Cn1c2ccccc2c2ccccc21",
        "monomer1": "styrene",
        "monomer2": "N-vinylcarbazole",
        "r_values": {
            "constant_1": 5.7,
            "constant_2": 0.035
        },
        "conf_intervals": {
            "constant_conf_1": null,
            "constant_conf_2": null
        },
        "temperature": 75.0,
        "temperature_unit": "\u00b0C",
        "solvent": "c1ccccc1",
        "method": "solvent",
        "r-product": null,
        "source": "https://doi.org/10.1002/pol.1961.120501431",
        "logP": 1.6866
    },
    {
        "file": "paper_102.json",
        "monomer1_s": "C=Cc1ccccc1",
        "monomer2_s": "C=Cn1c2ccccc2c2ccccc21",
        "monomer1": "styrene",
        "monomer2": "N-vinylcarbazole",
        "r_values": {
            "constant_1": 5.5,
            "constant_2": 0.012
        },
        "conf_intervals": {
            "constant_conf_1": null,
            "constant_conf_2": null
        },
        "temperature": 70.0,
        "temperature_unit": "\u00b0C",
        "solvent": "c1ccccc1",
        "method": "solvent",
        "r-product": null,
        "source": "https://doi.org/10.1002/pol.1961.120501431",
        "logP": 1.6866
    },
    {
        "file": "paper_102.json",
        "monomer1_s": "C=C(Cl)Cl",
        "monomer2_s": "C=Cn1c2ccccc2c2ccccc21",
        "monomer1": "vinylidene chloride",
        "monomer2": "N-vinylcarbazole",
        "r_values": {
            "constant_1": 0.02,
            "constant_2": 3.7
        },
        "conf_intervals": {
            "constant_conf_1": null,
            "constant_conf_2": null
        },
        "temperature": 75.0,
        "temperature_unit": "\u00b0C",
        "solvent": "c1ccccc1",
        "method": "solvent",
        "r-product": null,
        "source": "https://doi.org/10.1002/pol.1961.120501431",
        "logP": 1.6866
    },
    {
        "file": "paper_102.json",
        "monomer1_s": "C=C(Cl)Cl",
        "monomer2_s": "C=Cn1c2ccccc2c2ccccc21",
        "monomer1": "vinylidene chloride",
        "monomer2": "N-vinylcarbazole",
        "r_values": {
            "constant_1": 0.02,
            "constant_2": 3.7
        },
        "conf_intervals": {
            "constant_conf_1": null,
            "constant_conf_2": null
        },
        "temperature": 75.0,
        "temperature_unit": "\u00b0C",
        "solvent": "c1ccccc1",
        "method": "solvent",
        "r-product": null,
        "source": "https://doi.org/10.1002/pol.1961.120501431",
        "logP": 1.6866
    },
    {
        "file": "paper_102.json",
        "monomer1_s": "C=COC(C)=O",
        "monomer2_s": "C=Cn1c2ccccc2c2ccccc21",
        "monomer1": "vinyl acetate",
        "monomer2": "N-vinylcarbazole",
        "r_values": {
            "constant_1": 0.126,
            "constant_2": 2.68
        },
        "conf_intervals": {
            "constant_conf_1": null,
            "constant_conf_2": null
        },
        "temperature": 65.0,
        "temperature_unit": "\u00b0C",
        "solvent": "c1ccccc1",
        "method": "solvent",
        "r-product": null,
        "source": "https://doi.org/10.1002/pol.1961.120501431",
        "logP": 1.6866
    },
    {
        "file": "paper_102.json",
        "monomer1_s": "C=Cc1cc(Cl)ccc1Cl",
        "monomer2_s": "C=Cn1c2ccccc2c2ccccc21",
        "monomer1": "2,5-dichlorostyrene",
        "monomer2": "N-vinylcarbazole",
        "r_values": {
            "constant_1": 8.0,
            "constant_2": 0.016
        },
        "conf_intervals": {
            "constant_conf_1": null,
            "constant_conf_2": null
        },
        "temperature": 70.0,
        "temperature_unit": "\u00b0C",
        "solvent": "c1ccccc1",
        "method": "solvent",
        "r-product": null,
        "source": "https://doi.org/10.1002/pol.1961.120501431",
        "logP": 1.6866
    },
    {
        "file": "paper_107.json",
        "monomer1_s": "C=CC(=O)NCCCCCCCCCCCCCCCCCC",
        "monomer2_s": "C=CC#N",
        "monomer1": "N-Octadecylacrylamide",
        "monomer2": "Acrylonitrile",
        "r_values": {
            "constant_1": 1.44,
            "constant_2": 1.1
        },
        "conf_intervals": {
            "constant_conf_1": 0.019,
            "constant_conf_2": 0.035
        },
        "temperature": 60.0,
        "temperature_unit": "\u00b0C",
        "solvent": "CC(C)(C)O",
        "method": "solvent",
        "r-product": null,
        "source": "https://doi.org/10.1002/app.1964.070080527",
        "logP": 0.7771999999999999
    },
    {
        "file": "paper_107.json",
        "monomer1_s": "C=CC(=O)NCCCCCCCCCCCCCCCCCC",
        "monomer2_s": "C=C(Cl)Cl",
        "monomer1": "N-Octadecylacrylamide",
        "monomer2": "Vinylidene chloride",
        "r_values": {
            "constant_1": 1.37,
            "constant_2": 0.438
        },
        "conf_intervals": {
            "constant_conf_1": 0.008,
            "constant_conf_2": 0.008
        },
        "temperature": 60.0,
        "temperature_unit": "\u00b0C",
        "solvent": "CC(C)(C)O",
        "method": "solvent",
        "r-product": null,
        "source": "https://doi.org/10.1002/app.1964.070080527",
        "logP": 0.7771999999999999
    },
    {
        "file": "paper_107.json",
        "monomer1_s": "C=CC(=O)NCCCCCCCCCCCCCCCCCC",
        "monomer2_s": "C=COC(C)=O",
        "monomer1": "N-Octadecylacrylamide",
        "monomer2": "Vinyl acetate",
        "r_values": {
            "constant_1": 6.11,
            "constant_2": 0.027
        },
        "conf_intervals": {
            "constant_conf_1": 0.045,
            "constant_conf_2": 0.009
        },
        "temperature": 60.0,
        "temperature_unit": "\u00b0C",
        "solvent": "CC(C)(C)O",
        "method": "solvent",
        "r-product": null,
        "source": "https://doi.org/10.1002/app.1964.070080527",
        "logP": 0.7771999999999999
    },
    {
        "file": "paper_107.json",
        "monomer1_s": "C=CCNC(=O)CCCCCCCCCCCCCCCCC",
        "monomer2_s": "C=CC#N",
        "monomer1": "N-Allylstearamide",
        "monomer2": "Acrylonitrile",
        "r_values": {
            "constant_1": 0.118,
            "constant_2": 3.61
        },
        "conf_intervals": {
            "constant_conf_1": 0.084,
            "constant_conf_2": 0.087
        },
        "temperature": 80.0,
        "temperature_unit": "\u00b0C",
        "solvent": "CC(C)(C)O",
        "method": "solvent",
        "r-product": null,
        "source": "https://doi.org/10.1002/app.1964.070080527",
        "logP": 0.7771999999999999
    },
    {
        "file": "paper_107.json",
        "monomer1_s": "C=CCNC(=O)CCCCCCCCCCCCCCCCC",
        "monomer2_s": "C=C(Cl)Cl",
        "monomer1": "N-Allylstearamide",
        "monomer2": "Vinylidene chloride",
        "r_values": {
            "constant_1": 0.0,
            "constant_2": 5.23
        },
        "conf_intervals": {
            "constant_conf_1": 0.136,
            "constant_conf_2": 0.067
        },
        "temperature": 80.0,
        "temperature_unit": "\u00b0C",
        "solvent": "CC(C)(C)O",
        "method": "solvent",
        "r-product": null,
        "source": "https://doi.org/10.1002/app.1964.070080527",
        "logP": 0.7771999999999999
    },
    {
        "file": "paper_107.json",
        "monomer1_s": "C=CCNC(=O)CCCCCCCCCCCCCCCCC",
        "monomer2_s": "C=COC(C)=O",
        "monomer1": "N-Allylstearamide",
        "monomer2": "Vinyl acetate",
        "r_values": {
            "constant_1": 0.532,
            "constant_2": 0.74
        },
        "conf_intervals": {
            "constant_conf_1": 0.012,
            "constant_conf_2": 0.087
        },
        "temperature": 80.0,
        "temperature_unit": "\u00b0C",
        "solvent": "CC(C)(C)O",
        "method": "solvent",
        "r-product": null,
        "source": "https://doi.org/10.1002/app.1964.070080527",
        "logP": 0.7771999999999999
    },
    {
        "file": "paper_108.json",
        "monomer1_s": "C=COC(C)=O",
        "monomer2_s": "C=CN1CCOC1=O",
        "monomer1": "vinyl acetate",
        "monomer2": "vinyl oxazolidinone",
        "r_values": {
            "constant_1": 0.6,
            "constant_2": 1.5
        },
        "conf_intervals": {
            "constant_conf_1": null,
            "constant_conf_2": null
        },
        "temperature": 75.0,
        "temperature_unit": "\u00b0C",
        "solvent": "CC(C)=O.O",
        "method": "solvent",
        "r-product": null,
        "source": "https://doi.org/10.1002/pol.1959.120351215",
        "logP": -0.2294
    },
    {
        "file": "paper_108.json",
        "monomer1_s": "C=C(Cl)Cl",
        "monomer2_s": "C=CN1CCOC1=O",
        "monomer1": "vinylidene chloride",
        "monomer2": "vinyl oxazolidinone",
        "r_values": {
            "constant_1": 1.35,
            "constant_2": 0.08
        },
        "conf_intervals": {
            "constant_conf_1": null,
            "constant_conf_2": null
        },
        "temperature": 75.0,
        "temperature_unit": "\u00b0C",
        "solvent": "O=C1CCCCC1",
        "method": "solvent",
        "r-product": null,
        "source": "https://doi.org/10.1002/pol.1959.120351215",
        "logP": 1.5196
    },
    {
        "file": "paper_108.json",
        "monomer1_s": "C=C(C)C(=O)OC",
        "monomer2_s": "C=CN1CCOC1=O",
        "monomer1": "methyl methacrylate",
        "monomer2": "vinyl oxazolidinone",
        "r_values": {
            "constant_1": 6.0,
            "constant_2": 0.03
        },
        "conf_intervals": {
            "constant_conf_1": null,
            "constant_conf_2": null
        },
        "temperature": 75.0,
        "temperature_unit": "\u00b0C",
        "solvent": "c1ccccc1",
        "method": "solvent",
        "r-product": null,
        "source": "https://doi.org/10.1002/pol.1959.120351215",
        "logP": 1.6866
    },
    {
        "file": "paper_109.json",
        "monomer1_s": "C=Cc1ccccc1",
        "monomer2_s": "C=CN1C(=O)CCC1=O",
        "monomer1": "Styrene",
        "monomer2": "N-Vinylsuccinimide",
        "r_values": {
            "constant_1": 0.07,
            "constant_2": 10.5
        },
        "conf_intervals": {
            "constant_conf_1": null,
            "constant_conf_2": null
        },
        "temperature": 60.0,
        "temperature_unit": "\u00b0C",
        "solvent": null,
        "method": "bulk",
        "r-product": null,
        "source": "https://doi.org/10.1002/pol.1961.120471215",
        "monomer2_data": {
            "smiles": "C=CN1C(=O)CCC1=O",
            "ip": 14.085034605861548,
            "ip_corrected": 9.239034605861548,
            "ea": 4.241597199793775,
            "homo": -0.40915054335189827,
            "lumo": -0.2706261087512416,
            "charges": {
                "1": -0.10040737813449879,
                "2": 0.026213214026525114,
                "3": -0.07838834144580181,
                "4": 0.28077441544934384,
                "5": -0.3725156681680097,
                "6": -0.0975025994730267,
                "7": -0.09663002186435636,
                "8": 0.2795409867487211,
                "9": -0.3747637560147708,
                "10": 0.05713831900486954,
                "11": 0.0829489247948391,
                "12": 0.07133849888045812,
                "13": 0.08027238031433828,
                "14": 0.08027814322845114,
                "15": 0.08084855472157416,
                "16": 0.08085432793134555
            },
            "dipole": [
                -0.8130730353494892,
                0.20807028009973294,
                -0.0515681870418248
            ],
            "global_electrophilicity": 0.9467839249589216,
            "global_nucleophilicity": -9.239034605861548,
            "fukui_electrophilicity": {
                "1": 0.04161596009471963,
                "2": 0.009491088214645782,
                "3": 0.04912741573922019,
                "4": 0.0762319065997066,
                "5": 0.15958859890509586,
                "6": -0.018994921172371393,
                "7": -0.019227431947441906,
                "8": 0.07764584280644207,
                "9": 0.1642520440082314,
                "10": 0.07540424497325075,
                "11": 0.046061595781960445,
                "12": 0.05166339438890094,
                "13": 0.07134977135779066,
                "14": 0.07135818073211572,
                "15": 0.07221061442939308,
                "16": 0.07222169508832416
            },
            "fukui_nucleophilicity": {
                "1": 0.05901664129481965,
                "2": 0.03024324430867248,
                "3": 0.07550609110740064,
                "4": 0.018375451373035756,
                "5": 0.15508216753338344,
                "6": 0.003029176395742808,
                "7": -0.003598322712245597,
                "8": 0.014241978541787048,
                "9": 0.13773737380078804,
                "10": 0.09115286778694245,
                "11": 0.07152680363320281,
                "12": 0.08157995780806584,
                "13": 0.06751277100751443,
                "14": 0.06749975012251316,
                "15": 0.06555518098369754,
                "16": 0.06553886768493318
            },
            "boltzmann_weights": [
                0.503560693626375,
                0.49643930637362493
            ],
            "best_conformer_energy": -27.48219089667593,
            "best_conformer_coordinates": [
                [
                    2.5771555272157673,
                    -0.8128533021798343,
                    -0.6661768002130736
                ],
                [
                    1.7719099050230567,
                    -0.4184056815095945,
                    0.30368067432841755
                ],
                [
                    0.4155545947434113,
                    -0.08100939402127412,
                    0.1644830499856117
                ],
                [
                    -0.3288983122462685,
                    -0.09710083683551736,
                    -1.005652985487855
                ],
                [
                    0.07580230082834125,
                    -0.4059173145328808,
                    -2.0932911202094235
                ],
                [
                    -1.7392406460689969,
                    0.34369001477820005,
                    -0.664182199702427
                ],
                [
                    -1.7295781721437375,
                    0.6160161188159698,
                    0.8322353665571595
                ],
                [
                    -0.31577518963175194,
                    0.3199482497923203,
                    1.2780225757301102
                ],
                [
                    0.1318502559586841,
                    0.4050473256864926,
                    2.3891754826984393
                ],
                [
                    3.603114208892018,
                    -1.046975310581115,
                    -0.4465945023732985
                ],
                [
                    2.25086804906612,
                    -0.9133971086934138,
                    -1.6848298576784937
                ],
                [
                    2.0934631936597685,
                    -0.31481946375787456,
                    1.3319726025714507
                ],
                [
                    -2.433219010383233,
                    -0.4465732913701724,
                    -0.952056892784374
                ],
                [
                    -1.9854660750027362,
                    1.2238677087320282,
                    -1.2588601985402952
                ],
                [
                    -1.9704589862503767,
                    1.6496794414535298,
                    1.0826316061946706
                ],
                [
                    -2.417081643660095,
                    -0.02119713460988584,
                    1.3894432042154135
                ]
            ],
            "best_conformer_elements": [
                6,
                6,
                7,
                6,
                8,
                6,
                6,
                6,
                8,
                1,
                1,
                1,
                1,
                1,
                1,
                1
            ]
        }
    },
    {
        "file": "paper_109.json",
        "monomer1_s": "C=C(C)C(=O)OC",
        "monomer2_s": "C=CN1C(=O)CCC1=O",
        "monomer1": "Methylmethacrylate",
        "monomer2": "N-Vinylsuccinimide",
        "r_values": {
            "constant_1": 0.064,
            "constant_2": 9.5
        },
        "conf_intervals": {
            "constant_conf_1": null,
            "constant_conf_2": null
        },
        "temperature": 60.0,
        "temperature_unit": "\u00b0C",
        "solvent": null,
        "method": "bulk",
        "r-product": null,
        "source": "https://doi.org/10.1002/pol.1961.120471215",
        "monomer2_data": {
            "smiles": "C=CN1C(=O)CCC1=O",
            "ip": 14.085034605861548,
            "ip_corrected": 9.239034605861548,
            "ea": 4.241597199793775,
            "homo": -0.40915054335189827,
            "lumo": -0.2706261087512416,
            "charges": {
                "1": -0.10040737813449879,
                "2": 0.026213214026525114,
                "3": -0.07838834144580181,
                "4": 0.28077441544934384,
                "5": -0.3725156681680097,
                "6": -0.0975025994730267,
                "7": -0.09663002186435636,
                "8": 0.2795409867487211,
                "9": -0.3747637560147708,
                "10": 0.05713831900486954,
                "11": 0.0829489247948391,
                "12": 0.07133849888045812,
                "13": 0.08027238031433828,
                "14": 0.08027814322845114,
                "15": 0.08084855472157416,
                "16": 0.08085432793134555
            },
            "dipole": [
                -0.8130730353494892,
                0.20807028009973294,
                -0.0515681870418248
            ],
            "global_electrophilicity": 0.9467839249589216,
            "global_nucleophilicity": -9.239034605861548,
            "fukui_electrophilicity": {
                "1": 0.04161596009471963,
                "2": 0.009491088214645782,
                "3": 0.04912741573922019,
                "4": 0.0762319065997066,
                "5": 0.15958859890509586,
                "6": -0.018994921172371393,
                "7": -0.019227431947441906,
                "8": 0.07764584280644207,
                "9": 0.1642520440082314,
                "10": 0.07540424497325075,
                "11": 0.046061595781960445,
                "12": 0.05166339438890094,
                "13": 0.07134977135779066,
                "14": 0.07135818073211572,
                "15": 0.07221061442939308,
                "16": 0.07222169508832416
            },
            "fukui_nucleophilicity": {
                "1": 0.05901664129481965,
                "2": 0.03024324430867248,
                "3": 0.07550609110740064,
                "4": 0.018375451373035756,
                "5": 0.15508216753338344,
                "6": 0.003029176395742808,
                "7": -0.003598322712245597,
                "8": 0.014241978541787048,
                "9": 0.13773737380078804,
                "10": 0.09115286778694245,
                "11": 0.07152680363320281,
                "12": 0.08157995780806584,
                "13": 0.06751277100751443,
                "14": 0.06749975012251316,
                "15": 0.06555518098369754,
                "16": 0.06553886768493318
            },
            "boltzmann_weights": [
                0.503560693626375,
                0.49643930637362493
            ],
            "best_conformer_energy": -27.48219089667593,
            "best_conformer_coordinates": [
                [
                    2.5771555272157673,
                    -0.8128533021798343,
                    -0.6661768002130736
                ],
                [
                    1.7719099050230567,
                    -0.4184056815095945,
                    0.30368067432841755
                ],
                [
                    0.4155545947434113,
                    -0.08100939402127412,
                    0.1644830499856117
                ],
                [
                    -0.3288983122462685,
                    -0.09710083683551736,
                    -1.005652985487855
                ],
                [
                    0.07580230082834125,
                    -0.4059173145328808,
                    -2.0932911202094235
                ],
                [
                    -1.7392406460689969,
                    0.34369001477820005,
                    -0.664182199702427
                ],
                [
                    -1.7295781721437375,
                    0.6160161188159698,
                    0.8322353665571595
                ],
                [
                    -0.31577518963175194,
                    0.3199482497923203,
                    1.2780225757301102
                ],
                [
                    0.1318502559586841,
                    0.4050473256864926,
                    2.3891754826984393
                ],
                [
                    3.603114208892018,
                    -1.046975310581115,
                    -0.4465945023732985
                ],
                [
                    2.25086804906612,
                    -0.9133971086934138,
                    -1.6848298576784937
                ],
                [
                    2.0934631936597685,
                    -0.31481946375787456,
                    1.3319726025714507
                ],
                [
                    -2.433219010383233,
                    -0.4465732913701724,
                    -0.952056892784374
                ],
                [
                    -1.9854660750027362,
                    1.2238677087320282,
                    -1.2588601985402952
                ],
                [
                    -1.9704589862503767,
                    1.6496794414535298,
                    1.0826316061946706
                ],
                [
                    -2.417081643660095,
                    -0.02119713460988584,
                    1.3894432042154135
                ]
            ],
            "best_conformer_elements": [
                6,
                6,
                7,
                6,
                8,
                6,
                6,
                6,
                8,
                1,
                1,
                1,
                1,
                1,
                1,
                1
            ]
        }
    },
    {
        "file": "paper_109.json",
        "monomer1_s": "C=C(Cl)Cl",
        "monomer2_s": "C=CN1C(=O)CCC1=O",
        "monomer1": "Vinylidene chloride",
        "monomer2": "N-Vinylsuccinimide",
        "r_values": {
            "constant_1": 0.32,
            "constant_2": 1.44
        },
        "conf_intervals": {
            "constant_conf_1": null,
            "constant_conf_2": null
        },
        "temperature": 60.0,
        "temperature_unit": "\u00b0C",
        "solvent": null,
        "method": "bulk",
        "r-product": null,
        "source": "https://doi.org/10.1002/pol.1961.120471215",
        "monomer2_data": {
            "smiles": "C=CN1C(=O)CCC1=O",
            "ip": 14.085034605861548,
            "ip_corrected": 9.239034605861548,
            "ea": 4.241597199793775,
            "homo": -0.40915054335189827,
            "lumo": -0.2706261087512416,
            "charges": {
                "1": -0.10040737813449879,
                "2": 0.026213214026525114,
                "3": -0.07838834144580181,
                "4": 0.28077441544934384,
                "5": -0.3725156681680097,
                "6": -0.0975025994730267,
                "7": -0.09663002186435636,
                "8": 0.2795409867487211,
                "9": -0.3747637560147708,
                "10": 0.05713831900486954,
                "11": 0.0829489247948391,
                "12": 0.07133849888045812,
                "13": 0.08027238031433828,
                "14": 0.08027814322845114,
                "15": 0.08084855472157416,
                "16": 0.08085432793134555
            },
            "dipole": [
                -0.8130730353494892,
                0.20807028009973294,
                -0.0515681870418248
            ],
            "global_electrophilicity": 0.9467839249589216,
            "global_nucleophilicity": -9.239034605861548,
            "fukui_electrophilicity": {
                "1": 0.04161596009471963,
                "2": 0.009491088214645782,
                "3": 0.04912741573922019,
                "4": 0.0762319065997066,
                "5": 0.15958859890509586,
                "6": -0.018994921172371393,
                "7": -0.019227431947441906,
                "8": 0.07764584280644207,
                "9": 0.1642520440082314,
                "10": 0.07540424497325075,
                "11": 0.046061595781960445,
                "12": 0.05166339438890094,
                "13": 0.07134977135779066,
                "14": 0.07135818073211572,
                "15": 0.07221061442939308,
                "16": 0.07222169508832416
            },
            "fukui_nucleophilicity": {
                "1": 0.05901664129481965,
                "2": 0.03024324430867248,
                "3": 0.07550609110740064,
