Repository: lamalab-org/copolymer-reactivity

# copolymer-reactivity

A condition-aware machine-learning model and FastAPI service that predicts the **microstructure of radical copolymers** — *alternating*, *random*, or *gradient* — from two monomer structures and the reaction conditions (solvent, temperature, polymerisation mechanism), backed by a curated literature dataset of **3,791 copolymerisations from 1,206 publications**.

The model is served live at <https://polycarp.cheminfo.org> (web UI: [cheminfo-py/polycarp.cheminfo.org](https://github.com/cheminfo-py/polycarp.cheminfo.org)).

## The pipelines

This repo contains **two main pipelines** that produce the dataset, the model, and the deployed service. The diagram below is the conceptual map you'll want to keep in mind when navigating the tree.

```
                                    ┌─────────────────────────────────────────┐
                                    │ Pipeline 1 — literature → reactions     │   data_extraction/
                                    │                                         │
                  Crossref          │   1. score & filter (~300k → 1,851)     │
                  abstract          │   2. embedding-based pre-filter         │
                   →                │   3. download PDFs                      │
                                    │   4. vision-language model extraction   │
                                    │   5. curate + assign reaction_id        │
                                    │                                         │

# Copolymerization Prediction

ML system for predicting copolymerization reactivity ratios from molecular descriptors.

## 🚀 REST API

**The production-ready REST API is now available in the [`api/`](api/) directory!**

Quick start:
```bash
cd api
pip install -r requirements.txt
python app.py
```

Then open: http://localhost:8000/docs for interactive API documentation.

See [`api/README.md`](api/README.md) for full documentation.

## Overview

Predicts r-product (r₁ × r₂) class:
- **Class 0**: < 1 (Alternating)
- **Class 1**: 1-25 (Random to block-like)
- **Class 2**: > 25 (Homopolymer)

## Quick Start

# 1. Create central train/test split
python create_data_split.py

# 2. Calculate molecular features (cached, ~1-5 min/monomer)
python monomer_feature_calculation.py
```

### Training
```bash

# Train final model (~20 min, includes automatic analysis)
python train_final_model.py

# Or test all filter combinations (~3 hours)
cd ../experiments/filter_comparison && python sweep_filters.py
```

### Prediction
```python
from copolpredictor.inference import CopolymerPredictor

predictor = CopolymerPredictor("artifacts/model_bundle")
result = predictor.predict_with_confidence(features)
```

Or via REST API:
```bash
cd api && python app.py  # http://localhost:8000/docs
```

## Central Data Split

All scripts use a **central train/test split** (created once, reused everywhere):

```bash
python create_data_split.py [--remove-specialized]
```

Creates:
- `artifacts/data_splits/train.csv` (~80% of groups)
- `artifacts/data_splits/test.csv` (~20% of groups)
- `artifacts/data_splits/split_info.json`

**Benefits:** Reproducible, fair comparison, no data leakage (group-based split by `reaction_id`)

**Usage in code:**
```python
from copol_prediction.utils import load_data_split
df_train, df_test = load_data_split.load_train_test_split()
```

## Scripts

| Script | Purpose | Time |
|--------|---------|------|
| `train_final_model.py` | Train production model + analysis | ~20 min |
| `analysis/analyze_model.py` | Generate analysis plots | < 1 min |
| `../experiments/filter_comparison/sweep_filters.py` | Test 16 filter combinations | ~3 hours |
| `create_data_split.py` | Create central split | < 1 min |
| `monomer_feature_calculation.py` | Calculate molecular features | 1-5 min/monomer |
| `api/app.py` | REST API server | Instant |

### train_final_model.py

Trains model with hyperparameter optimization and **automatically runs analysis**.

```bash
python train_final_model.py [options]

Options:
  --output-dir DIR         Model directory (default: artifacts/model_bundle)
  --hyperparam-iter N      Search iterations (default: 25)
  --augmentation-samples N Augmentation samples (default: 5)

### experiments/filter_comparison/sweep_filters.py

Tests all 16 filter combinations (4×4 matrix) on same holdout set.

```bash
cd ../experiments/filter_comparison
python sweep_filters.py [--n-iter N]
```

**Combinations tested:**
- Rows: `remove_specialized` × `add_negative_data` (4 combos)
- Cols: `use_augmentation` × `apply_polymerization_filter` (4 combos)

Results saved to `artifacts/experiments_holdout/` with heatmap visualizations.

## Data Format

**Required columns:**
- `monomer1_smiles`, `monomer2_smiles` - SMILES strings
- `constant_1`, `constant_2` - Reactivity ratios (r₁, r₂)
- `temperature`, `solvent_smiles`, `polymerization_type`, `method`
- `reaction_id` - Unique group identifier

# Recreate data split
python create_data_split.py

File: copol_prediction/processed_reactions/paper_123_reaction_1.json
{
    "file": "paper_123.json",
    "monomer1_s": "C=Cc1ccccn1",
    "monomer2_s": "C=Cc1ccccc1",
    "monomer1": "2-Vinyl pyridine",
    "monomer2": "Styrene",
    "r_values": {
        "constant_1": 1.81,
        "constant_2": 0.55
    },
    "conf_intervals": {
        "constant_conf_1": 0.05,
        "constant_conf_2": 0.03
    },
    "temperature": 60.0,
    "temperature_unit": "\u00b0C",
    "solvent": null,
    "method": "bulk",
    "r-product": null,
    "source": "Journal of Polymer Science, Vol. XXX, Pages 331-341 (1958)",
    "calculation_method": null,
    "polymerization_type": "free radical",
    "monomer1_data": {
        "smiles": "C=Cc1ccccn1",
        "ip": 13.201223226157223,
        "ip_corrected": 8.355223226157223,
        "ea": 4.237070194336044,
        "homo": -0.3636559341580553,
        "lumo": -0.26257460038069136,
        "charges": {
            "1": -0.07530521132368516,
            "2": -0.035226696565262554,
            "3": 0.09750181082480712,
            "4": -0.04434270604400282,
            "5": -0.012716128018304837,
            "6": -0.04232858448902489,
            "7": 0.06027405908592043,
            "8": -0.2267296432838055,
            "9": 0.044383360247027936,
            "10": 0.06771418221994255,
            "11": 0.03448703169897081,
            "12": 0.03259095780404444,
            "13": 0.03165806036145266,
            "14": 0.032708342304983797,
            "15": 0.03533116517692729
        },
        "dipole": [
            -0.3556132917420013,
            0.5117134101670725,
            0.05585066642298136
        ],
        "global_electrophilicity": 0.8367363534425643,
        "global_nucleophilicity": -8.355223226157223,
        "fukui_electrophilicity": {
            "1": 0.07204126148407276,
            "2": 0.0396323609933082,
            "3": 0.060960388566049545,
            "4": 0.0236127299598868,
            "5": 0.043044963152316706,
            "6": 0.06479787573689029,
            "7": 0.01289655017093927,
            "8": 0.09798437276096619,
            "9": 0.09841480791191187,
            "10": 0.08001680828583885,
            "11": 0.08161253918358077,
            "12": 0.07271509071105593,
            "13": 0.0839784856837093,
            "14": 0.08910382129507806,
            "15": 0.07918794410438643
        },
        "fukui_nucleophilicity": {
            "1": 0.04648942286299322,
            "2": 0.03015202046134361,
            "3": 0.024992905692831788,
            "4": 0.03853861072793261,
            "5": 0.024814871506768157,
            "6": 0.04475859984373037,
            "7": 0.014413525538630359,
            "8": 0.18931798590253116,
            "9": 0.07964582289409332,
            "10": 0.047360850341848074,
            "11": 0.06823938211971978,
            "12": 0.09054248327173081,
            "13": 0.10561405250250827,
            "14": 0.09226905768397375,
            "15": 0.10285040906267191
        },
        "boltzmann_weights": [
            0.6758142455098677,
            0.3241857544901322
        ],
        "best_conformer_elements": [
            6,
            6,
            6,
            6,
            6,
            6,
            6,
            7,
            1,
            1,
            1,
            1,
            1,
            1,
            1
        ],
        "best_conformer_coordinates": [
            [
                2.5635168578946845,
                1.1593508995600794,
                -0.1061867426505919
            ],
            [
                1.7546252014544719,
                0.39254672039031674,
                0.6140087470711316
            ],
            [
                0.39692919382072406,
                0.050937498307734,
                0.20374390270832698
            ],
            [
                -0.4042323302148411,
                -0.7629366160791479,
                1.0102027659963628
            ],
            [
                -1.6866448107350658,
                -1.068068123525575,
                0.5926569308107704
            ],
            [
                -2.136329548946158,
                -0.5556908141929798,
                -0.6144322646900634
            ],
            [
                -1.2670339791875838,
                0.24299185409847784,
                -1.344929721290687
            ],
            [
                -0.04469612089726532,
                0.5390400528424774,
                -0.9558669390860066
            ],
            [
                3.5623796721495515,
                1.3988023305229669,
                0.21597750362922824
            ],
            [
                2.2311041933691693,
                1.5656877833591252,
                -1.0457230399723583
            ],
            [
                2.0748496304574773,
                -0.023204582499509734,
                1.5607325203034619
            ],
            [
                -0.02098169753086187,
                -1.1447456619204617,
                1.944994136918074
            ],
            [
                -2.326509046894622,
                -1.695200720974442,
                1.1975618087190862
            ],
            [
                -3.129469306831709,
                -0.7683273256340974,
                -0.9783215872876734
            ],
            [
                -1.5675079131996983,
                0.6688167057450253,
                -2.294418031762597
            ]
        ],
        "best_conformer_energy": -21.43070258665842,
        "fukui_radical": {
            "1": 0.05926450017840455,
            "2": 0.03489245569326216,
            "3": 0.042976366537975326,
            "4": 0.031075964285771508,
            "5": 0.03392917223475853,
            "6": 0.0547786932205058,
            "7": 0.013654149414284257,
            "8": 0.1436529696787043,
            "9": 0.08903027770347022,
            "10": 0.06368820403532759,
            "11": 0.074925844590204,
            "12": 0.08162899231033223,
            "13": 0.09479663981834746,
            "14": 0.0906862701642882,
            "15": 0.09101950034099633
        }
    },
    "monomer2_data": {
        "smiles": "C=Cc1ccccc1",
        "ip": 13.323305315341791,
        "ip_corrected": 8.477305315341791,
        "ea": 3.959877946938991,
        "homo": -0.3831985290395731,
        "lumo": -0.2501966690470822,
        "charges": {
            "1": -0.08578934436600626,
            "2": -0.030259830597504936,
            "3": 0.01460321229207634,
            "4": -0.032430750206366904,
            "5": -0.029945437580900583,
            "6": -0.030379977266510892,
            "7": -0.029893803249294533,
            "8": -0.033985609164289644,
            "9": 0.038721208943534896,
            "10": 0.036165150785770366,
            "11": 0.033044651543264955,
            "12": 0.03404524115950842,
            "13": 0.028965873902585763,
            "14": 0.02897855112451052,
            "15": 0.028735857233840652,
            "16": 0.029425005445779806
        },
        "dipole": [
            -0.00599695759505601,
            0.00019607223034193996,
            -0.0018463290012354543
        ],
        "global_electrophilicity": 0.7692971421446727,
        "global_nucleophilicity": -8.477305315341791,
        "fukui_electrophilicity": {
            "1": 0.07209309972414436,
            "2": 0.04352510810351072,
            "3": 0.06230438364782903,
            "4": 0.03213425829454332,
            "5": 0.026312904098299825,
            "6": 0.06792045239213465,
            "7": 0.02876303434297292,
            "8": 0.03213381752054322,
            "9": 0.08376002497375698,
            "10": 0.09874578293688194,
            "11": 0.08145474392689236,
            "12": 0.06271242240018035,
            "13": 0.07540055911977092,
            "14": 0.08585900759002232,
            "15": 0.07693189708388407,
            "16": 0.06994850384463236
        },
        "fukui_nucleophilicity": {
            "1": 0.07260243947817689,
            "2": 0.04230113696056051,
            "3": 0.06268064465096645,
            "4": 0.03400845310298767,
            "5": 0.03110749772289005,
            "6": 0.07019025477516763,
            "7": 0.03211552237109847,
            "8": 0.03545308497970195,
            "9": 0.07943182497266889,
            "10": 0.09534951030583766,
            "11": 0.07725609403564751,
            "12": 0.06257820938745395,
            "13": 0.07457311950887512,
            "14": 0.0843599501650384,
            "15": 0.07603725882191792,
            "16": 0.06995499876126071
        },
        "boltzmann_weights": [
            0.500000013411314,
            0.499999986588686
        ],
        "best_conformer_elements": [
            6,
            6,
            6,
            6,
            6,
            6,
            6,
            6,
            1,
            1,
            1,
            1,
            1,
            1,
            1,
            1
        ],
        "best_conformer_coordinates": [
            [
                -2.7996504883392213,
                0.5067268078443541,
                -0.3307757375296494
            ],
            [
                -1.8569195165461714,
                -0.42690007797501867,
                -0.28622356006066363
            ],
            [
                -0.41676751008175084,
                -0.2137695987077826,
                -0.201669273122216
            ],
            [
                0.42662331397264364,
                -1.3257786864929022,
                -0.16462382115517377
            ],
            [
                1.7979836205106778,
                -1.1786700332337077,
                -0.08467855669649194
            ],
            [
                2.3586778805752897,
                0.08669579947474147,
                -0.03984625155398522
            ],
            [
                1.535500161801921,
                1.2006125291369882,
                -0.07571377159817176
            ],
            [
                0.16438284527030772,
                1.054224105562994,
                -0.15563770481452763
            ],
            [
                -2.5807350472122574,
                1.5604467593574072,
                -0.30764549962305027
            ],
            [
                -3.84233837136736,
                0.2458441308630186,
                -0.39306838601271116
            ],
            [
                -2.1533557273489103,
                -1.4689784286781729,
                -0.3136745326715254
            ],
            [
                -0.004100778556855408,
                -2.317010607449955,
                -0.1992554256323922
            ],
            [
                2.432537807928637,
                -2.052797839845991,
                -0.05718467471006832
            ],
            [
                3.4304258000072263,
                0.20491108070838962,
                0.022664187100062603
            ],
            [
                1.9676045890247913,
                2.190467602677497,
                -0.04101419015886248
            ],
            [
                -0.4598685796390594,
                1.9339764620498727,
                -0.18248094282351895
            ]
        ],
        "best_conformer_energy": -21.158608850502983,
        "fukui_radical": {
            "1": 0.07234813599322018,
            "2": 0.04291309873393513,
            "3": 0.06249235896699714,
            "4": 0.03379355109266154,
            "5": 0.03043928194186729,
            "6": 0.06905534188080434,
            "7": 0.028710059427083993,
            "8": 0.03307125813746206,
            "9": 0.08159578301382218,
            "10": 0.09704772989059883,
            "11": 0.07935561247948747,
            "12": 0.06995185022654472,
            "13": 0.0764846271348809,
            "14": 0.0851094403734144,
            "15": 0.07498679088705272,
            "16": 0.06264507982020588
        }
    }
}

File: copol_prediction/processed_reactions/paper_138_reaction_2.json
{
    "file": "paper_138.json",
    "monomer1_s": "C=CNC(C)=O",
    "monomer2_s": "C=COC(C)=O",
    "monomer1": "N-Vinylacetamide",
    "monomer2": "Vinyl acetate",
    "r_values": {
        "constant_1": 5.5,
        "constant_2": 0.6
    },
    "conf_intervals": {
        "constant_conf_1": null,
        "constant_conf_2": null
    },
    "temperature": 60.0,
    "temperature_unit": "\u00b0C",
    "solvent": "CO",
    "method": "solvent",
    "r-product": 3.3,
    "source": "Journal of Polymer Science: Part A: Polymer Chemistry, Vol. 28, 3487\u20133497 (1990)",
    "logP": -0.3915
}

File: copol_prediction/processed_reactions/paper_151_reaction_6.json
{
    "file": "paper_151.json",
    "monomer1_s": "C=CC(=O)OC",
    "monomer2_s": "C=CC(=O)O",
    "monomer1": "Methyl Acrylate",
    "monomer2": "Acrylic Acid",
    "r_values": {
        "constant_1": 0.95,
        "constant_2": 1.1
    },
    "conf_intervals": {
        "constant_conf_1": 0.02,
        "constant_conf_2": 0.06
    },
    "temperature": 45.0,
    "temperature_unit": "\u00b0C",
    "solvent": null,
    "method": "bulk",
    "r-product": null,
    "source": "Vysokomol. soyed. A12: No. 3, 553-559, 1970"
}

File: copol_prediction/processed_reactions/paper_154_reaction_1.json
{
    "file": "paper_154.json",
    "monomer1_s": "C=CC(=O)N(C)C",
    "monomer2_s": "C=CC(=O)O",
    "monomer1": "N,N-Dimethylacrylamide",
    "monomer2": "Acrylic Acid",
    "r_values": {
        "constant_1": 0.5,
        "constant_2": 0.4
    },
    "conf_intervals": {
        "constant_conf_1": 0.1,
        "constant_conf_2": 0.05
    },
    "temperature": 75.0,
    "temperature_unit": "\u00b0C",
    "solvent": "C1COCCO1",
    "method": "solvent",
    "r-product": null,
    "source": "Journal of Polymer Science. Vol. L, Issue 153 (1961)",
    "calculation_method": null,
    "polymerization_type": "free radical",
    "logP": 0.03320000000000001,
    "monomer1_data": {
        "smiles": "C=CC(=O)N(C)C",
        "ip": 13.512580340525421,
        "ip_corrected": 8.666580340525421,
        "ea": 3.539741363474088,
        "homo": -0.38353675309134244,
        "lumo": -0.253719344107965,
        "charges": {
            "1": -0.06289715688460595,
            "2": -0.06076734132305557,
            "3": 0.26169571673607095,
            "4": -0.45059573289784993,
            "5": -0.09402837196303793,
            "6": -0.04845629848489792,
            "7": -0.04701376286086236,
            "8": 0.04739321343747846,
            "9": 0.07536912602254377,
            "10": 0.040434586013414354,
            "11": 0.04461781981050096,
            "12": 0.08947982071335565,
            "13": 0.044555794163141524,
            "14": 0.049760254120428705,
            "15": 0.060572987027541096,
            "16": 0.04987934636982454
        },
        "dipole": [
            -0.9295802346284427,
            0.3479155285349271,
            1.3133994543830554
        ],
        "global_electrophilicity": 0.6790234920947247,
        "global_nucleophilicity": -8.666580340525421,
        "fukui_electrophilicity": {
            "1": 0.09760254962915396,
            "2": 0.06726860664019137,
            "3": 0.06955518593004723,
            "4": 0.15583690044492338,
            "5": 0.08279831064960225,
            "6": -0.03626764308936682,
            "7": -0.03794308126634146,
            "8": 0.12603879575584095,
            "9": 0.10945962511570745,
            "10": 0.10891663036340377,
            "11": 0.05416659065431945,
            "12": 0.022286211713139714,
            "13": 0.054056504591747906,
            "14": 0.03569983814148079,
            "15": 0.05479063202001637,
            "16": 0.03573434270612685
        },
        "fukui_nucleophilicity": {
            "1": 0.031227504216849666,
            "2": 0.01564714673210535,
            "3": 0.01697739200142212,
            "4": 0.1789919106650476,
            "5": 0.14159156209870818,
            "6": -0.03908491791075276,
            "7": -0.04533938968612198,
            "8": 0.08783678758236063,
            "9": 0.06142461632950981,
            "10": 0.06835399884787252,
            "11": 0.10017376151680842,
            "12": 0.047621900662884284,
            "13": 0.10088919797113556,
            "14": 0.08485588910794253,
            "15": 0.06459377280046597,
            "16": 0.08423886706374674
        },
        "boltzmann_weights": [
            0.23873982195066598,
            0.23876833338558762,
            0.1741654866584034,
            0.17416354870532563,
            0.1741628093000173
        ],
        "best_conformer_elements": [
            6,
            6,
            6,
            8,
            7,
            6,
            6,
            1,
            1,
            1,
            1,
            1,
            1,
            1,
            1,
            1
        ],
        "best_conformer_coordinates": [
            [
                2.7733035169659495,
                -0.23165037617011822,
                -0.39997917394841476
            ],
            [
                1.4709964940986167,
                -0.4080834448987141,
                -0.5559201656615163
            ],
            [
                0.549613422129078,
                -0.3413091855888934,
                0.6109236734500437
            ],
            [
                0.9147877759827515,
                -0.6439967617895647,
                1.7344462961379896
            ],
            [
                -0.7225013068758908,
                0.057923985624538675,
                0.3522478325451069
            ],
            [
                -1.7018303196595603,
                0.025073998116934518,
                1.4128829054190928
            ],
            [
                -1.1868030556246592,
                0.5199757425284149,
                -0.9334175732741868
            ],
            [
                3.4701100835804226,
                -0.3103382932738438,
                -1.217481803128948
            ],
            [
                3.176742828660348,
                0.00225728403964474,
                0.5714152800522917
            ],
            [
                1.0472579731359188,
                -0.6609736906953624,
                -1.516755280323574
            ],
            [
                -1.2173396683984479,
                -0.37248105572362405,
                2.302643374024695
            ],
            [
                -2.5402537457509835,
                -0.6179079336454066,
                1.1350237345282617
            ],
            [
                -2.075934739439352,
                1.0295875201929243,
                1.6251159697084938
            ],
            [
                -0.41158873083851893,
                1.0877517753810884,
                -1.4461587617795788
            ],
            [
                -2.042930002357393,
                1.176651837175995,
                -0.7800880414149964
            ],
            [
                -1.5036305256082914,
                -0.3124814065657716,
                -1.5712740662962654
            ]
        ],
        "best_conformer_energy": -22.25702957129107,
        "fukui_radical": {
            "1": 0.06249398313287906,
            "2": 0.042848341619389635,
            "3": 0.04435440454855584,
            "4": 0.17161545140042544,
            "5": 0.10820001674085244,
            "6": -0.037514348799186414,
            "7": -0.040383626302813086,
            "8": 0.10794177568128094,
            "9": 0.08782111456112125,
            "10": 0.09188718465778384,
            "11": 0.03443581965850913,
            "12": 0.07603807268998958,
            "13": 0.07446840150720618,
            "14": 0.043010271679426795,
            "15": 0.06360158230817027,
            "16": 0.06918155491641324
        }
    },
    "monomer2_data": {
        "smiles": "C=CC(=O)O",
        "ip": 15.113020924008806,
        "ip_corrected": 10.267020924008806,
        "ea": 4.067449324943119,
        "homo": -0.423676349262343,
        "lumo": -0.28303031940261253,
        "charges": {
            "1": -0.057759860240966944,
            "2": -0.05670716670833633,
            "3": 0.35956727582020165,
            "4": -0.40991137253167126,
            "5": -0.3783472531361546,
            "6": 0.06567161842359118,
            "7": 0.08050244265217343,
            "8": 0.06965647780753571,
            "9": 0.32732783791363257
        },
        "dipole": [
            -0.04692561358917844,
            0.47222757372533103,
            -0.45982084219565383
        ],
        "global_electrophilicity": 1.0188593100159398,
        "global_nucleophilicity": -10.267020924008806,
        "fukui_electrophilicity": {
            "1": 0.10295109663845603,
            "2": 0.06870441891976073,
            "3": 0.08572242261980412,
            "4": 0.19958986555369557,
            "5": 0.09976487667783479,
            "6": 0.13612744579777425,
            "7": 0.11688117902617103,
            "8": 0.12088745250956676,
            "9": 0.06937124225694113
        },
        "fukui_nucleophilicity": {
            "1": 0.0320237358752602,
            "2": 0.054111954586519996,
            "3": 0.04023440155960695,
            "4": 0.24914200230157785,
            "5": 0.11599353954394037,
            "6": 0.16121864313471373,
            "7": 0.12999041045952814,
            "8": 0.15282156455327878,
            "9": 0.06446374798556131
        },
        "boltzmann_weights": [
            0.7435539399837156,
            0.25644606001628434
        ],
        "best_conformer_elements": [
            6,
            6,
            6,
            8,
            8,
            1,
            1,
            1,
            1
        ],
        "best_conformer_coordinates": [
            [
                -1.5623676801973938,
                0.29290590352035134,
                -0.06783998123906997
            ],
            [
                -0.42320062504776274,
                -0.309856764879801,
                -0.3762066038775252
            ],
            [
                0.8475379962331825,
                0.08588707568942779,
                0.2618537493706181
            ],
            [
                0.9839549681989631,
                0.9520803120126843,
                1.0876761350566828
            ],
            [
                1.8776649769610338,
                -0.6473144888860758,
                -0.18996871539377805
            ],
            [
                -2.499575196875716,
                0.01984051949865141,
                -0.5211367222339455
            ],
            [
                -1.5739149978528302,
                1.0877603994227474,
                0.6604642559407744
            ],
            [
                -0.351070515858566,
                -1.1102755905408253,
                -1.096553693347713
            ],
            [
                2.700971074439094,
                -0.3710273711289295,
                0.24171157572394267
            ]
        ],
        "best_conformer_energy": -16.563933457556608,
        "fukui_radical": {
            "1": 0.06748739711448937,
            "2": 0.06140816843161243,
            "3": 0.06297844165606353,
            "4": 0.2243659023140592,
            "5": 0.10787916649975257,
            "6": 0.14867308463613077,
            "7": 0.1234358209024041,
            "8": 0.13685452857600608,
            "9": 0.06691748986949031
        }
    }
}

File: copol_prediction/processed_reactions/paper_16_reaction_2.json
{
    "file": "paper_16.json",
    "monomer1_s": "C=C(CC)C(=O)O",
    "monomer2_s": "C=C(C)C(=O)O",
    "monomer1": "2-Ethylacrylic acid",
    "monomer2": "Methacrylic acid",
    "r_values": {
        "constant_1": 1.91,
        "constant_2": 0.09
    },
    "conf_intervals": {
        "constant_conf_1": null,
        "constant_conf_2": null
    },
    "temperature": 60.0,
    "temperature_unit": "\u00b0C",
    "solvent": "CN(C)C=O",
    "method": "solvent",
    "r-product": null,
    "source": "https://doi.org/10.1002/pol.1990.080281215",
    "calculation_method": "nonlinear least squares technique",
    "polymerization_type": "free radical",
    "logP": -0.2956000000000001,
    "monomer1_data": {
        "smiles": "C=C(CC)C(=O)O",
        "ip": 14.247834849784942,
        "ip_corrected": 9.401834849784942,
        "ea": 4.048937686691106,
        "homo": -0.41591743205378645,
        "lumo": -0.2752527613428504,
        "charges": {
            "1": -0.07656227152913198,
            "2": -0.008355787889480423,
            "3": -0.05803110621066261,
            "4": -0.10067282509834544,
            "5": 0.3553861497104147,
            "6": -0.4136372830269667,
            "7": -0.38170809326831695,
            "8": 0.05678746751871744,
            "9": 0.06763766389083044,
            "10": 0.061035911239833096,
            "11": 0.043471966353659054,
            "12": 0.035924180159984054,
            "13": 0.04276789968000861,
            "14": 0.04762454193641836,
            "15": 0.3283315865330429
        },
        "dipole": [
            -0.2268792066327556,
            0.69102552120616,
            0.007127219272529427
        ],
        "global_electrophilicity": 0.9074769215296187,
        "global_nucleophilicity": -9.401834849784942,
        "fukui_electrophilicity": {
            "1": 0.09382311736519766,
            "2": 0.08349010241216488,
            "3": -0.021789573280406184,
            "4": -0.017484420844438908,
            "5": 0.08289667750336394,
            "6": 0.2024566073848152,
            "7": 0.08261290191949655,
            "8": 0.12278162868859445,
            "9": 0.10628478060983226,
            "10": 0.049971975201776486,
            "11": 0.05515510021744436,
            "12": 0.02635123613005893,
            "13": 0.05266669012060849,
            "14": 0.015477788413917365,
            "15": 0.06530538815757597
        },
        "fukui_nucleophilicity": {
            "1": 0.02558258089083283,
            "2": 0.04296276138908113,
            "3": -0.0026057707028091306,
            "4": -0.016818266706072615,
            "5": 0.021472662204010173,
            "6": 0.1622256287965832,
            "7": 0.07599574786553176,
            "8": 0.10063602505836236,
            "9": 0.09484077658984762,
            "10": 0.08224499262853813,
            "11": 0.09816618012326386,
            "12": 0.07950558251450374,
            "13": 0.10177354104185524,
            "14": 0.08385852197928462,
            "15": 0.05015903632717761
        },
        "boltzmann_weights": [
            0.22835451971178308,
            0.22837787296063675,
            0.11461117937130334,
            0.21432724594457767,
            0.21432918201169918
        ]
    },
    "monomer2_data": {
        "smiles": "C=C(C)C(=O)O",
        "ip": 14.557682246810447,
        "ip_corrected": 9.711682246810447,
        "ea": 4.004062496588917,
        "homo": -0.41778278313142936,
        "lumo": -0.2749266616788741,
        "charges": {
            "1": -0.07871362959229097,
            "2": -0.004761890054797921,
            "3": -0.11191541812555254,
            "4": 0.35349913135182187,
            "5": -0.41270490691080813,
            "6": -0.38156612931272826,
            "7": 0.05657688235850899,
            "8": 0.06791481882027398,
            "9": 0.06583713719745438,
            "10": 0.05133482025125581,
            "11": 0.06583720548265033,
            "12": 0.32866197853421286
        },
        "dipole": [
            -0.20547456624602475,
            0.6811286414239859,
            -0.09727921748272907
        ],
        "global_electrophilicity": 0.9318173962470228,
        "global_nucleophilicity": -9.711682246810447,
        "fukui_electrophilicity": {
            "1": 0.0935156691111948,
            "2": 0.08440794825953787,
            "3": -0.04034123534305835,
            "4": 0.08390374590686717,
            "5": 0.20509395998602703,
            "6": 0.0844326409434733,
            "7": 0.12400854214058155,
            "8": 0.1076735407752478,
            "9": 0.06409191280271537,
            "10": 0.06276256417506247,
            "11": 0.06409188256979909,
            "12": 0.06635882867255477
        },
        "fukui_nucleophilicity": {
            "1": 0.056099703279498175,
            "2": 0.07022646362219762,
            "3": -0.018960867380870758,
            "4": 0.021625946252767925,
            "5": 0.19382921214549897,
            "6": 0.08668195935983714,
            "7": 0.11918183343275016,
            "8": 0.10282221742275324,
            "9": 0.11338992032861575,
            "10": 0.08623960657151068,
            "11": 0.11338984791251401,
            "12": 0.05547415709134046
        },
        "boltzmann_weights": [
            0.3861739900089664,
            0.6138260099910335
        ]
    }
}

File: copol_prediction/processed_reactions/paper_171_reaction_2.json
{
    "file": "paper_171.json",
    "monomer1_s": "C=Cc1ccccc1",
    "monomer2_s": "FC(F)=C(F)Cl",
    "monomer1": "Styrene",
    "monomer2": "Chlorotrifluoroethylene",
    "r_values": {
        "constant_1": 0.001,
        "constant_2": 7.0
    },
    "conf_intervals": {
        "constant_conf_1": null,
        "constant_conf_2": null
    },
    "temperature": 60.3,
    "temperature_unit": "\u00b0C",
    "solvent": "c1ccccc1",
    "method": "solvent",
    "r-product": null,
    "source": "Journal of Polymer Science, Vol. XI, No. 5, Pages 455-470",
    "logP": 1.6866,
    "monomer1_data": {
        "smiles": "C=Cc1ccccc1",
        "ip": 13.323305315341791,
        "ip_corrected": 8.477305315341791,
        "ea": 3.959877946938991,
        "homo": -0.3831985290395731,
        "lumo": -0.2501966690470822,
        "charges": {
            "1": -0.08578934436600626,
            "2": -0.030259830597504936,
            "3": 0.01460321229207634,
            "4": -0.032430750206366904,
            "5": -0.029945437580900583,
            "6": -0.030379977266510892,
            "7": -0.029893803249294533,
            "8": -0.033985609164289644,
            "9": 0.038721208943534896,
            "10": 0.036165150785770366,
            "11": 0.033044651543264955,
            "12": 0.03404524115950842,
            "13": 0.028965873902585763,
            "14": 0.02897855112451052,
            "15": 0.028735857233840652,
            "16": 0.029425005445779806
        },
        "dipole": [
            -0.00599695759505601,
            0.00019607223034193996,
            -0.0018463290012354543
        ],
        "global_electrophilicity": 0.7692971421446727,
        "global_nucleophilicity": -8.477305315341791,
        "fukui_electrophilicity": {
            "1": 0.07209309972414436,
            "2": 0.04352510810351072,
            "3": 0.06230438364782903,
            "4": 0.03213425829454332,
            "5": 0.026312904098299825,
            "6": 0.06792045239213465,
            "7": 0.02876303434297292,
            "8": 0.03213381752054322,
            "9": 0.08376002497375698,
            "10": 0.09874578293688194,
            "11": 0.08145474392689236,
            "12": 0.06271242240018035,
            "13": 0.07540055911977092,
            "14": 0.08585900759002232,
            "15": 0.07693189708388407,
            "16": 0.06994850384463236
        },
        "fukui_nucleophilicity": {
            "1": 0.07260243947817689,
            "2": 0.04230113696056051,
            "3": 0.06268064465096645,
            "4": 0.03400845310298767,
            "5": 0.03110749772289005,
            "6": 0.07019025477516763,
            "7": 0.03211552237109847,
            "8": 0.03545308497970195,
            "9": 0.07943182497266889,
            "10": 0.09534951030583766,
            "11": 0.07725609403564751,
            "12": 0.06257820938745395,
            "13": 0.07457311950887512,
            "14": 0.0843599501650384,
            "15": 0.07603725882191792,
            "16": 0.06995499876126071
        },
        "boltzmann_weights": [
            0.500000013411314,
            0.499999986588686
        ]
    }
}

File: copol_prediction/processed_reactions/paper_171_reaction_3.json
{
    "file": "paper_171.json",
    "monomer1_s": "C=COC(C)=O",
    "monomer2_s": "FC(F)=C(F)Cl",
    "monomer1": "Vinyl Acetate",
    "monomer2": "Chlorotrifluoroethylene",
    "r_values": {
        "constant_1": 0.01,
        "constant_2": 0.6
    },
    "conf_intervals": {
        "constant_conf_1": null,
        "constant_conf_2": null
    },
    "temperature": 60.3,
    "temperature_unit": "\u00b0C",
    "solvent": "CCC(C)=O",
    "method": "solvent",
    "r-product": null,
    "source": "Journal of Polymer Science, Vol. XI, No. 5, Pages 455-470",
    "logP": 0.9854
}

File: copol_prediction/processed_reactions/paper_174_reaction_1.json
{
    "file": "paper_174.json",
    "monomer1_s": "C=C(C)C(=O)OC",
    "monomer2_s": "C=C(C)C(=O)OCC",
    "monomer1": "methyl methacrylate",
    "monomer2": "ethyl methacrylate",
    "r_values": {
        "constant_1": 0.92,
        "constant_2": 1.08
    },
    "conf_intervals": {
        "constant_conf_1": null,
        "constant_conf_2": null
    },
    "temperature": 60.0,
    "temperature_unit": "\u00b0C",
    "solvent": "c1ccccc1",
    "method": "solvent",
    "r-product": null,
    "source": "European Polymer Journal, 1965, Vol. 1, pp. 85-90",
    "calculation_method": "Fineman-Ross",
    "polymerization_type": "radical",
    "logP": 1.6866,
    "monomer2_data": {
        "smiles": "C=C(C)C(=O)OCC",
        "ip": 13.96010880391395,
        "ip_corrected": 9.11410880391395,
        "ea": 3.925930547586003,
        "homo": -0.4083434542902283,
        "lumo": -0.26713411478143,
        "charges": {
            "1": -0.08234353285529722,
            "2": -0.007599405150234856,
            "3": -0.11003213996737153,
            "4": 0.3492289545610323,
            "5": -0.41744585409495705,
            "6": -0.2683681581302812,
            "7": 0.08629181037524532,
            "8": -0.11546768198654798,
            "9": 0.054801013245178,
            "10": 0.06240903276001086,
            "11": 0.06509289309382087,
            "12": 0.049943004462340096,
            "13": 0.06509287726421302,
            "14": 0.050522388618895464,
            "15": 0.05052251112268471,
            "16": 0.05220722669222546,
            "17": 0.057572537168753,
            "18": 0.057572522820300454
        },
        "dipole": [
            0.22482491325110704,
            0.2238439640839917,
            -0.8142334150866614
        ],
        "global_electrophilicity": 0.8364197742299824,
        "global_nucleophilicity": -9.11410880391395,
        "fukui_electrophilicity": {
            "1": 0.09133928014390158,
            "2": 0.08182362501872026,
            "3": -0.03836580803181132,
            "4": 0.08140541599018913,
            "5": 0.192438643172534,
            "6": 0.07581409683219947,
            "7": -0.01944422745392392,
            "8": -0.013687337534358204,
            "9": 0.11871967146442892,
            "10": 0.10387618578797841,
            "11": 0.06164286919778776,
            "12": 0.05967645360059377,
            "13": 0.06164294031072738,
            "14": 0.033127055774436975,
            "15": 0.03312688576155154,
            "16": 0.037318660895127476,
            "17": 0.019772812254927552,
            "18": 0.019772776815015054
        },
        "fukui_nucleophilicity": {
            "1": 0.0446206365177282,
            "2": 0.05273036477476374,
            "3": -0.018941810732800643,
            "4": 0.010367075179562424,
            "5": 0.12753437444678595,
            "6": 0.07114013736397917,
            "7": -0.01416140049558598,
            "8": -0.014560065653387064,
            "9": 0.08810513596973157,
            "10": 0.06825391380194623,
            "11": 0.08197361039474714,
            "12": 0.06491174807671543,
            "13": 0.08197368202616966,
            "14": 0.08002302914140971,
            "15": 0.08002293495535195,
            "16": 0.060186500942062744,
            "17": 0.06791015659009617,
            "18": 0.06790997670064114
        },
        "boltzmann_weights": [
            0.06215071208165327,
            0.1287333271210662,
            0.1272636322617805,
            0.12726363241214217,
            0.2772943481602787,
            0.2772943479630791
        ]
    }
}

File: copol_prediction/processed_reactions/paper_174_reaction_5.json
{
    "file": "paper_174.json",
    "monomer1_s": "C=C(C)C(=O)OC",
    "monomer2_s": "C=C(C)C(=O)OCc1ccccc1",
    "monomer1": "methyl methacrylate",
    "monomer2": "benzyl methacrylate",
    "r_values": {
        "constant_1": 0.93,
        "constant_2": 1.05
    },
    "conf_intervals": {
        "constant_conf_1": null,
        "constant_conf_2": null
    },
    "temperature": 60.0,
    "temperature_unit": "\u00b0C",
    "solvent": "c1ccccc1",
    "method": "solvent",
    "r-product": null,
    "source": "European Polymer Journal, 1965, Vol. 1, pp. 85-90",
    "logP": 1.6866
}

File: copol_prediction/processed_reactions/paper_179_reaction_1.json
{
    "file": "paper_179.json",
    "monomer1_s": "C=CC(N)=O",
    "monomer2_s": "C=C(C)C(=O)OC",
    "monomer1": "acrylamide",
    "monomer2": "methyl methacrylate",
    "r_values": {
        "constant_1": 3.05,
        "constant_2": 0.982
    },
    "conf_intervals": {
        "constant_conf_1": 0.274,
        "constant_conf_2": 0.09
    },
    "temperature": 65.0,
    "temperature_unit": "\u00b0C",
    "solvent": "C1COCCO1",
    "method": "solvent",
    "r-product": 2.995,
    "source": "10.1002/macp.1982.021830104",
    "logP": 0.03320000000000001,
    "monomer1_data": {
        "smiles": "C=CC(N)=O",
        "ip": 14.396444294307445,
        "ip_corrected": 9.550444294307445,
        "ea": 3.5423695595534164,
        "homo": -0.39401396257847593,
        "lumo": -0.2606192727360158,
        "charges": {
            "1": -0.06127203139337946,
            "2": -0.06041137761362244,
            "3": 0.28505226421757374,
            "4": -0.27132209282905034,
            "5": -0.4275501285819636,
            "6": 0.07726688505354735,
            "7": 0.052759553307413394,
            "8": 0.03916791610784761,
            "9": 0.17666328749347557,
            "10": 0.18964572423816586
        },
        "dipole": [
            -0.4192705326108602,
            1.5197565579746541,
            0.019355894758248202
        ],
        "global_electrophilicity": 0.783230496405973,
        "global_nucleophilicity": -9.550444294307445,
        "fukui_electrophilicity": {
            "1": 0.10252634722417124,
            "2": 0.0713246488099776,
            "3": 0.0742451037082526,
            "4": 0.06321111426782594,
            "5": 0.17644472151035429,
            "6": 0.1166635689343475,
            "7": 0.13400690661257628,
            "8": 0.1175362337457507,
            "9": 0.06917671066436366,
            "10": 0.07486464452239423
        },
        "fukui_nucleophilicity": {
            "1": 0.029492937123420132,
            "2": 0.04719476834770198,
            "3": 0.038408422678363474,
            "4": 0.0852122204219119,
            "5": 0.2663784104862439,
            "6": 0.10409787114908685,
            "7": 0.14759876455560303,
            "8": 0.1297174144753765,
            "9": 0.07480700169602153,
            "10": 0.07709218906624885
        },
        "boltzmann_weights": [
            0.8367396353496088,
            0.16326036465039115
        ]
    }
}

File: copol_prediction/processed_reactions/paper_179_reaction_5.json
{
    "file": "paper_179.json",
    "monomer1_s": "C=Cc1ccncc1",
    "monomer2_s": "C=C(C)C(=O)OC",
    "monomer1": "4-vinylpyridine",
    "monomer2": "methyl methacrylate",
    "r_values": {
        "constant_1": 0.543,
        "constant_2": 1.05
    },
    "conf_intervals": {
        "constant_conf_1": 0.025,
        "constant_conf_2": 0.02
    },
    "temperature": 65.0,
    "temperature_unit": "\u00b0C",
    "solvent": "Cc1ccccc1",
    "method": "solvent",
    "r-product": 0.57,
    "source": "10.1002/macp.1982.021830104",
    "logP": 1.99502
}
