Repository: lamalab-org/copolymer-reactivity

# Copolymerization Prediction

ML system for predicting copolymerization reactivity ratios from molecular descriptors.

## 🚀 REST API

**The production-ready REST API is now available in the [`api/`](api/) directory!**

Quick start:
```bash
cd api
pip install -r requirements.txt
python app.py
```

Then open: http://localhost:8000/docs for interactive API documentation.

See [`api/README.md`](api/README.md) for full documentation.

## Overview

Predicts r-product (r₁ × r₂) class:
- **Class 0**: < 1 (Alternating)
- **Class 1**: 1-25 (Random to block-like)
- **Class 2**: > 25 (Homopolymer)

File: copol_prediction/processed_reactions/paper_198_reaction_1.json
{
    "file": "paper_198.json",
    "monomer1_s": "C=C(C)C(=O)OC",
    "monomer2_s": "C=CC(=O)C(C)(C)C",
    "monomer1": "Methyl Methacrylate",
    "monomer2": "t-Butyl Vinyl Ketone",
    "r_values": {
        "constant_1": 0.8,
        "constant_2": 1.2
    },
    "conf_intervals": {
        "constant_conf_1": null,
        "constant_conf_2": null
    },
    "temperature": 60.0,
    "temperature_unit": "\u00b0C",
    "solvent": "c1ccccc1",
    "method": "solvent",
    "r-product": null,
    "source": "https://doi.org/10.1002/macp.1977.021891010",
    "logP": 1.6866
}

File: copol_prediction/processed_reactions/paper_199_reaction_4.json
{
    "file": "paper_199.json",
    "monomer1_s": "C=Cc1c(C)cc(C)cc1C",
    "monomer2_s": "C=C(C)C(=O)OC",
    "monomer1": "Vinylmesitylene",
    "monomer2": "Methyl methacrylate",
    "r_values": {
        "constant_1": 0.08,
        "constant_2": 1.4
    },
    "conf_intervals": {
        "constant_conf_1": null,
        "constant_conf_2": null
    },
    "temperature": 85.0,
    "temperature_unit": "\u00b0C",
    "solvent": "c1ccccc1",
    "method": "solvent",
    "r-product": null,
    "source": "Bull. Soc. Chim. Belg., 59, pp. 629-648, 1950",
    "calculation_method": "Alfrey-Price",
    "polymerization_type": "free radical",
    "logP": 1.6866,
    "monomer1_data": {
        "smiles": "C=Cc1c(C)cc(C)cc1C",
        "ip": 12.780301368449452,
        "ip_corrected": 7.934301368449452,
        "ea": 3.035782749533461,
        "homo": -0.37475467007580265,
        "lumo": -0.20764772427388997,
        "charges": {
            "1": -0.08862274727170809,
            "2": -0.020378512926282746,
            "3": -0.009490413261077454,
            "4": 0.008742494603750928,
            "5": -0.10568410775079842,
            "6": -0.055556948794521756,
            "7": 0.010769119413309186,
            "8": -0.10688162432475734,
            "9": -0.055558708245688856,
            "10": 0.00876748335807917,
            "11": -0.105694107708494,
            "12": 0.030667055351551932,
            "13": 0.03341222282942294,
            "14": 0.032472510032846694,
            "15": 0.04130524500881191,
            "16": 0.043443795213146785,
            "17": 0.0386095107221758,
            "18": 0.026327356467987853,
            "19": 0.04386653864401729,
            "20": 0.03988859407570742,
            "21": 0.03989039128692988,
            "22": 0.026330480531398616,
            "23": 0.04349905222874439,
            "24": 0.03860939413874848,
            "25": 0.04126592637669652
        },
        "dipole": [
            -0.0138484930913698,
            -0.0030628553097927056,
            -0.06895340456983111
        ],
        "global_electrophilicity": 0.4810961904691635,
        "global_nucleophilicity": -7.934301368449452,
        "fukui_electrophilicity": {
            "1": 0.04038148067230689,
            "2": 0.03243360702328793,
            "3": 0.0433991953972899,
            "4": 0.051734308813698705,
            "5": -0.024914696670266273,
            "6": 0.036877286043201306,
            "7": 0.061388571744118506,
            "8": -0.02648784318804545,
            "9": 0.03666415972495221,
            "10": 0.052061604645381815,
            "11": -0.0250016805746211,
            "12": 0.07566695133246565,
            "13": 0.05896159437810462,
            "14": 0.06960254565831855,
            "15": 0.03976734892524805,
            "16": 0.03765694927001985,
            "17": 0.04248632779285351,
            "18": 0.07217388387634044,
            "19": 0.04909316431147723,
            "20": 0.041834484055258254,
            "21": 0.041860004131795026,
            "22": 0.07212251907597345,
            "23": 0.037832535271286515,
            "24": 0.04253702911710154,
            "25": 0.03986866917269836
        },
        "fukui_nucleophilicity": {
            "1": 0.01896214720361776,
            "2": -0.004290741884608484,
            "3": 0.06381142011533021,
            "4": 0.038022139136612176,
            "5": -0.022509202203468998,
            "6": 0.029119971054427728,
            "7": 0.057568821747529975,
            "8": -0.02278580770768915,
            "9": 0.029030385718963977,
            "10": 0.03804407482568245,
            "11": -0.022463653263126576,
            "12": 0.05617910585382511,
            "13": 0.04414557873890901,
            "14": 0.07645590413092977,
            "15": 0.05246147521239659,
            "16": 0.05589152018614882,
            "17": 0.04342705901634062,
            "18": 0.0610195247256172,
            "19": 0.08132986576772144,
            "20": 0.05677454666592006,
            "21": 0.05673905428750235,
            "22": 0.06096128312387839,
            "23": 0.0562312455006285,
            "24": 0.04350016786690523,
            "25": 0.052374114198133766
        },
        "boltzmann_weights": [
            0.5000002441664372,
            0.4999997558335629
        ]
    }
}

File: copol_prediction/processed_reactions/paper_200_reaction_1.json
{
    "file": "paper_200.json",
    "monomer1_s": "C=COC(C)=O",
    "monomer2_s": "C=COC=O",
    "monomer1": "vinyl acetate",
    "monomer2": "vinyl formate",
    "r_values": {
        "constant_1": 0.94,
        "constant_2": 0.95
    },
    "conf_intervals": {
        "constant_conf_1": 0.07,
        "constant_conf_2": 0.07
    },
    "temperature": 60.0,
    "temperature_unit": "\u00b0C",
    "solvent": "c1ccccc1",
    "method": "solvent",
    "r-product": null,
    "source": "European Polymer Journal, 1968, Vol. 4, pp. 669-675",
    "calculation_method": "Fineman-Ross",
    "polymerization_type": "free radical",
    "logP": 1.6866,
    "monomer1_data": {
        "smiles": "C=COC(C)=O",
        "ip": 14.601504628221,
        "ip_corrected": 9.755504628221,
        "ea": 3.490615368816575,
        "homo": -0.4145390017965533,
        "lumo": -0.25140710840020714,
        "charges": {
            "1": -0.1113144265465606,
            "2": 0.10275648997074144,
            "3": -0.23854567980417674,
            "4": 0.36051791203275774,
            "5": -0.14792469300456296,
            "6": -0.3941835952860412,
            "7": 0.0672027324062841,
            "8": 0.061754928475895525,
            "9": 0.06259426290396605,
            "10": 0.0798657892235391,
            "11": 0.07986554111784669,
            "12": 0.07741073851030468
        },
        "dipole": [
            -0.05662756234607951,
            0.8569322894357296,
            0.3032221954910163
        ],
        "global_electrophilicity": 0.7938385299010362,
        "global_nucleophilicity": -9.755504628221,
        "fukui_electrophilicity": {
            "1": 0.08578275154992779,
            "2": 0.05012042592149622,
            "3": 0.08548542688035027,
            "4": 0.1077747470395175,
            "5": -0.03566661197540642,
            "6": 0.1945451708476108,
            "7": 0.10129460191247838,
            "8": 0.10886613014224744,
            "9": 0.08002416146027588,
            "10": 0.07769818359128527,
            "11": 0.07769768191324698,
            "12": 0.06637733071696028
        },
        "fukui_nucleophilicity": {
            "1": 0.08397544139564725,
            "2": 0.05141341223033291,
            "3": 0.1192110587495277,
            "4": 0.020656009635123818,
            "5": 0.0005916960941607929,
            "6": 0.19418607171709723,
            "7": 0.10376364413597791,
            "8": 0.11328100818473896,
            "9": 0.08001761147510311,
            "10": 0.08274267589853532,
            "11": 0.08274260610176629,
            "12": 0.06741876460304048
        },
        "boltzmann_weights": [
            0.8944295654127825,
            0.10557043458721739
        ],
        "best_conformer_elements": [
            6,
            6,
            8,
            6,
            6,
            8,
            1,
            1,
            1,
            1,
            1,
            1
        ],
        "best_conformer_coordinates": [
            [
                -2.437324228179656,
                0.3937548641510361,
                0.7661558261260201
            ],
            [
                -1.419191674043415,
                0.15504350740379952,
                -0.03816350317343079
            ],
            [
                -0.13699470142679498,
                0.054584682291651455,
                0.4494470065971148
            ],
            [
                0.8676324074492782,
                -0.1906823427582238,
                -0.417050161203271
            ],
            [
                2.1783763205131863,
                -0.2621161673275299,
                0.3157577022447546
            ],
            [
                0.7153681453467421,
                -0.3287492440260778,
                -1.5993730034685176
            ],
            [
                -3.434625797340854,
                0.47063688603689013,
                0.37747406080027257
            ],
            [
                -2.298308572482812,
                0.5171088664124686,
                1.8253979062734973
            ],
            [
                -1.5051742223637885,
                0.023233201377353147,
                -1.1094807066069712
            ],
            [
                2.9803502386050886,
                -0.4595729552317396,
                -0.3883925357283291
            ],
            [
                2.3566758152573186,
                0.6789522285520536,
                0.8306132330041143
            ],
            [
                2.133216268665729,
                -1.0521935268816693,
                1.0615558584970322
            ]
        ],
        "best_conformer_energy": -19.732766794333997,
        "fukui_radical": {
            "1": 0.08487933457318195,
            "2": 0.05076628160926413,
            "3": 0.10235031259099811,
            "4": 0.06421611335671049,
            "5": -0.01753875511643964,
            "6": 0.1943629934637996,
            "7": 0.1110728645776535,
            "8": 0.10253149006745386,
            "9": 0.08002125775720795,
            "10": 0.06689794903707227,
            "11": 0.080220216853419,
            "12": 0.0802199413401228
        }
    },
    "monomer2_data": {
        "smiles": "C=COC=O",
        "ip": 15.095664405764445,
        "ip_corrected": 10.249664405764445,
        "ea": 3.7093961662322927,
        "homo": -0.427067050978025,
        "lumo": -0.2665070779874438,
        "charges": {
            "1": -0.10593073289359523,
            "2": 0.10079696638704877,
            "3": -0.21437382257476428,
            "4": 0.3355541779994532,
            "5": -0.3613187502954499,
            "6": 0.07375274153427677,
            "7": 0.06885402785661185,
            "8": 0.06863659104913053,
            "9": 0.0340288009372891
        },
        "dipole": [
            -0.5644268699859094,
            -0.35551094395722327,
            0.595092246695048
        ],
        "global_electrophilicity": 0.9117108349483893,
        "global_nucleophilicity": -10.249664405764445,
        "fukui_electrophilicity": {
            "1": 0.09149660519812852,
            "2": 0.051926420262891494,
            "3": 0.10061236796887557,
            "4": 0.08254249854274243,
            "5": 0.21835874343050088,
            "6": 0.10771112200488014,
            "7": 0.11526149782565238,
            "8": 0.08600380003455631,
            "9": 0.14608694473177125
        },
        "fukui_nucleophilicity": {
            "1": 0.08619020009088652,
            "2": 0.05455353514860234,
            "3": 0.1313701682653864,
            "4": 0.0017529429760413384,
            "5": 0.22767996500273346,
            "6": 0.11617377496316023,
            "7": 0.12513658155476085,
            "8": 0.08853609006249943,
            "9": 0.16860674194774672
        },
        "boltzmann_weights": [
            0.8322752498290082,
            0.1677247501709918
        ],
        "best_conformer_elements": [
            6,
            6,
            8,
            6,
            8,
            1,
            1,
            1,
            1
        ],
        "best_conformer_coordinates": [
            [
                -1.5810447009017576,
                -0.72906910864601,
                0.18432728349667957
            ],
            [
                -0.5570456357748962,
                0.0796573328299987,
                -0.00833792350565023
            ],
            [
                0.7409575534117773,
                -0.3857181880754086,
                0.07200972991850768
            ],
            [
                1.7351859862196972,
                0.4718246772049008,
                -0.13080316402028605
            ],
            [
                1.642374490287573,
                1.6353351481092446,
                -0.38266336890057545
            ],
            [
                -2.587548481759198,
                -0.3618346068796355,
                0.12063638658870789
            ],
            [
                -1.4375774063676459,
                -1.7710386680232704,
                0.40890283602150107
            ],
            [
                -0.6430470737482623,
                1.134383079691231,
                -0.2366204869905933
            ],
            [
                2.687745268632752,
                -0.07353967150283448,
                -0.027451297900073363
            ]
        ],
        "best_conformer_energy": -16.55572670199151,
        "fukui_radical": {
            "1": 0.08884068952481794,
            "2": 0.05323917022624086,
            "3": 0.1159914289951893,
            "4": 0.04214551995884705,
            "5": 0.22301808420051433,
            "6": 0.12019371900403929,
            "7": 0.11195434623926678,
            "8": 0.08726323896009555,
            "9": 0.15735380289691214
        }
    }
}

File: copol_prediction/processed_reactions/paper_200_reaction_3.json
{
    "file": "paper_200.json",
    "monomer1_s": "C=COC(C)=O",
    "monomer2_s": "C=COC(=O)CCC",
    "monomer1": "vinyl acetate",
    "monomer2": "vinyl butyrate",
    "r_values": {
        "constant_1": 1.0,
        "constant_2": 0.97
    },
    "conf_intervals": {
        "constant_conf_1": 0.07,
        "constant_conf_2": 0.07
    },
    "temperature": 60.0,
    "temperature_unit": "\u00b0C",
    "solvent": "c1ccccc1",
    "method": "solvent",
    "r-product": null,
    "source": "European Polymer Journal, 1968, Vol. 4, pp. 669-675",
    "calculation_method": "Fineman-Ross",
    "polymerization_type": "free radical",
    "logP": 1.6866,
    "monomer1_data": {
        "smiles": "C=COC(C)=O",
        "ip": 14.601504628221,
        "ip_corrected": 9.755504628221,
        "ea": 3.490615368816575,
        "homo": -0.4145390017965533,
        "lumo": -0.25140710840020714,
        "charges": {
            "1": -0.1113144265465606,
            "2": 0.10275648997074144,
            "3": -0.23854567980417674,
            "4": 0.36051791203275774,
            "5": -0.14792469300456296,
            "6": -0.3941835952860412,
            "7": 0.0672027324062841,
            "8": 0.061754928475895525,
            "9": 0.06259426290396605,
            "10": 0.0798657892235391,
            "11": 0.07986554111784669,
            "12": 0.07741073851030468
        },
        "dipole": [
            -0.05662756234607951,
            0.8569322894357296,
            0.3032221954910163
        ],
        "global_electrophilicity": 0.7938385299010362,
        "global_nucleophilicity": -9.755504628221,
        "fukui_electrophilicity": {
            "1": 0.08578275154992779,
            "2": 0.05012042592149622,
            "3": 0.08548542688035027,
            "4": 0.1077747470395175,
            "5": -0.03566661197540642,
            "6": 0.1945451708476108,
            "7": 0.10129460191247838,
            "8": 0.10886613014224744,
            "9": 0.08002416146027588,
            "10": 0.07769818359128527,
            "11": 0.07769768191324698,
            "12": 0.06637733071696028
        },
        "fukui_nucleophilicity": {
            "1": 0.08397544139564725,
            "2": 0.05141341223033291,
            "3": 0.1192110587495277,
            "4": 0.020656009635123818,
            "5": 0.0005916960941607929,
            "6": 0.19418607171709723,
            "7": 0.10376364413597791,
            "8": 0.11328100818473896,
            "9": 0.08001761147510311,
            "10": 0.08274267589853532,
            "11": 0.08274260610176629,
            "12": 0.06741876460304048
        },
        "boltzmann_weights": [
            0.8944295654127825,
            0.10557043458721739
        ]
    },
    "monomer2_data": {
        "smiles": "C=COC(=O)CCC",
        "ip": 13.909256519647863,
        "ip_corrected": 9.063256519647863,
        "ea": 3.4899714542289324,
        "homo": -0.4126014381158866,
        "lumo": -0.24921216501624074,
        "charges": {
            "1": -0.11199528106323589,
            "2": 0.10359678493309894,
            "3": -0.24348368505654877,
            "4": 0.35492077695066926,
            "5": -0.3940821173071733,
            "6": -0.09140461354198079,
            "7": -0.052902042322484646,
            "8": -0.10644599369621438,
            "9": 0.06654842974955483,
            "10": 0.06124168905062869,
            "11": 0.062375686166086734,
            "12": 0.06945953757183039,
            "13": 0.06945957985367152,
            "14": 0.04813056985104264,
            "15": 0.04813063195321195,
            "16": 0.037428496877794856,
            "17": 0.03742849748392874,
            "18": 0.04159305254612501
        },
        "dipole": [
            -0.06271931334744203,
            0.8549656475793567,
            -0.03705374596906649
        ],
        "global_electrophilicity": 0.7126372235276857,
        "global_nucleophilicity": -9.063256519647863,
        "fukui_electrophilicity": {
            "1": 0.0846160590660783,
            "2": 0.049864760154397864,
            "3": 0.0826014993809554,
            "4": 0.10631738826064932,
            "5": 0.1920683525672338,
            "6": -0.018836101993812193,
            "7": -0.009534119333519567,
            "8": -0.013716072291416526,
            "9": 0.09961639779949044,
            "10": 0.1069201982124611,
            "11": 0.07839747759176115,
            "12": 0.0680757444878278,
            "13": 0.06807582053901608,
            "14": 0.018822293812766434,
            "15": 0.018822270987903504,
            "16": 0.018249826971989198,
            "17": 0.018249826077092503,
            "18": 0.03138837770914681
        },
        "fukui_nucleophilicity": {
            "1": 0.06377243229379397,
            "2": 0.03764900920179322,
            "3": 0.08051504374725965,
            "4": 0.0039358730916100315,
            "5": 0.0913744384676431,
            "6": -0.007611254818733634,
            "7": -0.0049228258189026874,
            "8": -0.018375076669744236,
            "9": 0.0730622547900788,
            "10": 0.0820991985034249,
            "11": 0.0601923897015666,
            "12": 0.06253648484579909,
            "13": 0.06253653940944437,
            "14": 0.09305237349316176,
            "15": 0.09305234385458148,
            "16": 0.08261538008653366,
            "17": 0.08261539463987227,
            "18": 0.06190000216657429
        },
        "boltzmann_weights": [
            0.14498608710369354,
            0.14925503286624883,
            0.14925504733491884,
            0.11790946539078369,
            0.11790946190582186,
            0.14498752269035586,
            0.14498711836869968,
            0.017366214208968774,
            0.013344050130509036
        ]
    }
}

File: copol_prediction/processed_reactions/paper_200_reaction_6.json
{
    "file": "paper_200.json",
    "monomer1_s": "C=C(C)C(=O)OC",
    "monomer2_s": "C=COC=O",
    "monomer1": "methyl methacrylate",
    "monomer2": "vinyl formate",
    "r_values": {
        "constant_1": 28.6,
        "constant_2": 0.05
    },
    "conf_intervals": {
        "constant_conf_1": 2.5,
        "constant_conf_2": 0.01
    },
    "temperature": 60.0,
    "temperature_unit": "\u00b0C",
    "solvent": "c1ccccc1",
    "method": "solvent",
    "r-product": null,
    "source": "European Polymer Journal, 1968, Vol. 4, pp. 669-675",
    "logP": 1.6866
}

File: copol_prediction/processed_reactions/paper_200_reaction_7.json
{
    "file": "paper_200.json",
    "monomer1_s": "C=C(C)C(=O)OC",
    "monomer2_s": "C=COC(C)=O",
    "monomer1": "methyl methacrylate",
    "monomer2": "vinyl acetate",
    "r_values": {
        "constant_1": 26.0,
        "constant_2": 0.03
    },
    "conf_intervals": {
        "constant_conf_1": 2.5,
        "constant_conf_2": 0.01
    },
    "temperature": 60.0,
    "temperature_unit": "\u00b0C",
    "solvent": "c1ccccc1",
    "method": "solvent",
    "r-product": null,
    "source": "European Polymer Journal, 1968, Vol. 4, pp. 669-675",
    "logP": 1.6866
}

File: copol_prediction/processed_reactions/paper_202_reaction_8.json
{
    "file": "paper_202.json",
    "monomer1_s": "C=C(C)C(=O)OCCO",
    "monomer2_s": "C=CC(=O)OCCCC",
    "monomer1": "2-hydroxyethyl methacrylate",
    "monomer2": "n-butyl acrylate",
    "r_values": {
        "constant_1": 5.404,
        "constant_2": 0.039
    },
    "conf_intervals": {
        "constant_conf_1": 0.187,
        "constant_conf_2": 0.092
    },
    "temperature": 60.0,
    "temperature_unit": "\u00b0C",
    "solvent": "ClC(Cl)Cl",
    "method": "bulk",
    "r-product": null,
    "source": "European Polymer Journal, Vol. 12, pp. 259 to 261. Pergamon Press 1976. Printed in Great Britain.",
    "logP": 1.9864
}

File: copol_prediction/processed_reactions/paper_227_reaction_1.json
{
    "file": "paper_227.json",
    "monomer1_s": "C=C(C)C(=O)OC",
    "monomer2_s": "C=C(CO)C(=O)OCC",
    "monomer1": "Methyl methacrylate",
    "monomer2": "Ethyl alpha-hydroxymethylacrylate",
    "r_values": {
        "constant_1": 1.264,
        "constant_2": 1.285
    },
    "conf_intervals": {
        "constant_conf_1": 0.21,
        "constant_conf_2": 0.2
    },
    "temperature": 50.0,
    "temperature_unit": "\u00b0C",
    "solvent": "C1CCOC1",
    "method": "solvent",
    "r-product": null,
    "source": "https://doi.org/10.1002/pol.1992.140301213",
    "logP": 0.7968,
    "monomer2_data": {
        "smiles": "C=C(CO)C(=O)OCC",
        "ip": 13.870371441882318,
        "ip_corrected": 9.024371441882318,
        "ea": 4.161480707026006,
        "homo": -0.4106045249779257,
        "lumo": -0.27546246078132225,
        "charges": {
            "1": -0.07629521398229358,
            "2": -0.03139674810003526,
            "3": 0.0786697242009134,
            "4": -0.4290481011732789,
            "5": 0.34787960929871875,
            "6": -0.4207989298321438,
            "7": -0.2610387378766647,
            "8": 0.08440530367871076,
            "9": -0.11638727239561392,
            "10": 0.06965041278092088,
            "11": 0.06567317264724773,
            "12": 0.04938555037765854,
            "13": 0.07060460143203748,
            "14": 0.29057778015839447,
            "15": 0.05364467225552746,
            "16": 0.052369934237271445,
            "17": 0.05946452410134596,
            "18": 0.05420901960712023,
            "19": 0.05843069858416537
        },
        "dipole": [
            -0.6820956109378319,
            0.9722865656657214,
            -0.5125946291214696
        ],
        "global_electrophilicity": 0.8954824985302525,
        "global_nucleophilicity": -9.024371441882318,
        "fukui_electrophilicity": {
            "1": 0.0926201680645507,
            "2": 0.07920909113214884,
            "3": -0.022336406823197222,
            "4": 0.03228750046100376,
            "5": 0.08045930853554134,
            "6": 0.1905695338142081,
            "7": 0.07670142417317971,
            "8": -0.019278609253382997,
            "9": -0.01368377791377147,
            "10": 0.11713590670108223,
            "11": 0.10416908529417773,
            "12": 0.05397299869267844,
            "13": 0.06307971740881316,
            "14": 0.021854221012147457,
            "15": 0.03304786242777401,
            "16": 0.03345291305309288,
            "17": 0.019772474180767795,
            "18": 0.03729296885438376,
            "19": 0.019673620184798395
        },
        "fukui_nucleophilicity": {
            "1": 0.026147214476697198,
            "2": 0.03729949564970508,
            "3": -0.012068098647640163,
            "4": 0.12104807684737551,
            "5": 0.007866817667387616,
            "6": 0.11138385419414926,
            "7": 0.06192941685682801,
            "8": -0.012756672077154987,
            "9": -0.012833751351916223,
            "10": 0.0655596177520244,
            "11": 0.06823108350428528,
            "12": 0.10259119093107544,
            "13": 0.07062214153606461,
            "14": 0.05037526476885856,
            "15": 0.06785034103655779,
            "16": 0.0692609422161846,
            "17": 0.06426019008845257,
            "18": 0.05545989830745967,
            "19": 0.0577729762527127
        },
        "boltzmann_weights": [
            0.02048342868642634,
            0.04323657303632978,
            0.04323657287299145,
            0.23613720400682908,
            0.02563170126588,
            0.4245553332838713,
            0.0038126271620821327,
            0.0038126272935765644,
            0.09858650596963679,
            0.004837034900755924,
            0.0016699176579844403,
            0.004839952798229914,
            0.0039002466235662646,
            0.042024874170468414,
            0.04323540027137158
        ]
    }
}

File: copol_prediction/processed_reactions/paper_229_reaction_2.json
{
    "file": "paper_229.json",
    "monomer1_s": "C=Cc1ccccc1",
    "monomer2_s": "ClC(Cl)=C(Cl)Cl",
    "monomer1": "Styrene",
    "monomer2": "Tetrachloroethylene",
    "r_values": {
        "constant_1": 0.113,
        "constant_2": 0.091
    },
    "conf_intervals": {
        "constant_conf_1": null,
        "constant_conf_2": null
    },
    "temperature": 60.0,
    "temperature_unit": "\u00b0C",
    "solvent": null,
    "method": "bulk",
    "r-product": null,
    "source": "https://doi.org/10.1002/pol.1964.100020414",
    "calculation_method": null,
    "polymerization_type": null,
    "monomer1_data": {
        "smiles": "C=Cc1ccccc1",
        "ip": 13.323305315341791,
        "ip_corrected": 8.477305315341791,
        "ea": 3.959877946938991,
        "homo": -0.3831985290395731,
        "lumo": -0.2501966690470822,
        "charges": {
            "1": -0.08578934436600626,
            "2": -0.030259830597504936,
            "3": 0.01460321229207634,
            "4": -0.032430750206366904,
            "5": -0.029945437580900583,
            "6": -0.030379977266510892,
            "7": -0.029893803249294533,
            "8": -0.033985609164289644,
            "9": 0.038721208943534896,
            "10": 0.036165150785770366,
            "11": 0.033044651543264955,
            "12": 0.03404524115950842,
            "13": 0.028965873902585763,
            "14": 0.02897855112451052,
            "15": 0.028735857233840652,
            "16": 0.029425005445779806
        },
        "dipole": [
            -0.00599695759505601,
            0.00019607223034193996,
            -0.0018463290012354543
        ],
        "global_electrophilicity": 0.7692971421446727,
        "global_nucleophilicity": -8.477305315341791,
        "fukui_electrophilicity": {
            "1": 0.07209309972414436,
            "2": 0.04352510810351072,
            "3": 0.06230438364782903,
            "4": 0.03213425829454332,
            "5": 0.026312904098299825,
            "6": 0.06792045239213465,
            "7": 0.02876303434297292,
            "8": 0.03213381752054322,
            "9": 0.08376002497375698,
            "10": 0.09874578293688194,
            "11": 0.08145474392689236,
            "12": 0.06271242240018035,
            "13": 0.07540055911977092,
            "14": 0.08585900759002232,
            "15": 0.07693189708388407,
            "16": 0.06994850384463236
        },
        "fukui_nucleophilicity": {
            "1": 0.07260243947817689,
            "2": 0.04230113696056051,
            "3": 0.06268064465096645,
            "4": 0.03400845310298767,
            "5": 0.03110749772289005,
            "6": 0.07019025477516763,
            "7": 0.03211552237109847,
            "8": 0.03545308497970195,
            "9": 0.07943182497266889,
            "10": 0.09534951030583766,
            "11": 0.07725609403564751,
            "12": 0.06257820938745395,
            "13": 0.07457311950887512,
            "14": 0.0843599501650384,
            "15": 0.07603725882191792,
            "16": 0.06995499876126071
        },
        "boltzmann_weights": [
            0.500000013411314,
            0.499999986588686
        ]
    },
    "monomer2_data": {
        "smiles": "ClC(Cl)=C(Cl)Cl",
        "ip": 13.971851261779934,
        "ip_corrected": 9.125851261779934,
        "ea": 4.463222266637436,
        "homo": -0.41639090643726373,
        "lumo": -0.2799247331331657,
        "charges": {
            "1": -0.06512842453314469,
            "2": 0.13016888390749226,
            "3": -0.06503013322571363,
            "4": 0.13014694676508465,
            "5": -0.06516166041509731,
            "6": -0.06499561249861797
        },
        "dipole": [
            -7.690684998099738e-05,
            -3.288298409773386e-05,
            1.2805150216074233e-05
        ],
        "global_electrophilicity": 1.004894275010135,
        "global_nucleophilicity": -9.125851261779934,
        "fukui_electrophilicity": {
            "1": 0.20790817871984787,
            "2": 0.08416438429179413,
            "3": 0.20792948286256405,
            "4": 0.08416637621779087,
            "5": 0.20790315778337354,
            "6": 0.20792842012464247
        },
        "fukui_nucleophilicity": {
            "1": 0.23931813612676583,
            "2": 0.021342031742374007,
            "3": 0.23931875507351166,
            "4": 0.021355233741293944,
            "5": 0.2393357898395605,
            "6": 0.23933005347684716
        },
        "boltzmann_weights": [
            0.4999999997008629,
            0.5000000002991372
        ]
    }
}

File: copol_prediction/processed_reactions/paper_241_reaction_3.json
{
    "file": "paper_241.json",
    "monomer1_s": "C=COC=C",
    "monomer2_s": "O=C1C=CC(=O)N1c1ccccc1",
    "monomer1": "Divinyl Ether",
    "monomer2": "N-Phenylmaleimide",
    "r_values": {
        "constant_1": 0.024,
        "constant_2": 0.938
    },
    "conf_intervals": {
        "constant_conf_1": null,
        "constant_conf_2": null
    },
    "temperature": 50.0,
    "temperature_unit": "\u00b0C",
    "solvent": "CN(C)C=O",
    "method": "solvent",
    "r-product": null,
    "source": "Journal of Polymer Science: Part A, Vol. 3, pp. 501-511 (1965)",
    "logP": -0.2956000000000001,
    "monomer2_data": {
        "smiles": "O=C1C=CC(=O)N1C1CCCCC1",
        "ip": 13.577683859491115,
        "ip_corrected": 8.731683859491115,
        "ea": 5.837791906705405,
        "homo": -0.4150320688291327,
        "lumo": -0.33121204792194003,
        "charges": {
            "1": -0.3574656042586242,
            "2": 0.2812756261160977,
            "3": -0.05268355104109626,
            "4": -0.05294621255990479,
            "5": 0.28384745150282037,
            "6": -0.35846029070932606,
            "7": -0.11271197552282261,
            "8": 0.04675031405163444,
            "9": -0.06346951300843229,
            "10": -0.0572720407048654,
            "11": -0.060282070780824086,
            "12": -0.057271915099912335,
            "13": -0.06346807378418214,
            "14": 0.0819840421618484,
            "15": 0.08198660895095924,
            "16": 0.06442690754593619,
            "17": 0.03162488265341429,
            "18": 0.0568665279828529,
            "19": 0.03653215652644022,
            "20": 0.03569793954645098,
            "21": 0.0406341897538824,
            "22": 0.033687173683679746,
            "23": 0.03569859453926426,
            "24": 0.03653199240053322,
            "25": 0.03162536570994437,
            "26": 0.05686147434422608
        },
        "dipole": [
            0.17864034975261328,
            -0.029047688977613208,
            0.14119592099018932
        ],
        "global_electrophilicity": 1.5269266927844904,
        "global_nucleophilicity": -8.731683859491115,
        "fukui_electrophilicity": {
            "1": 0.1829010231851091,
            "2": 0.05458485378252448,
            "3": 0.07288250058772636,
            "4": 0.07286779843713664,
            "5": 0.0554057586645898,
            "6": 0.18384783756224599,
            "7": 0.054013770220806445,
            "8": -0.015740989658846752,
            "9": -0.004342458623758122,
            "10": -0.005483130465085154,
            "11": -0.008575913880547133,
            "12": -0.005483147061271038,
            "13": -0.00434222294154845,
            "14": 0.10185795333100713,
            "15": 0.10184816062169258,
            "16": 0.024854470881630113,
            "17": 0.009176916149210422,
            "18": 0.0031846427198002347,
            "19": 0.024512811240725112,
            "20": 0.014730387647719917,
            "21": 0.010169654710263931,
            "22": 0.025524687747045284,
            "23": 0.014730123191244341,
            "24": 0.0245128337492893,
            "25": 0.009175865204209387,
            "26": 0.0031858129970726914
        },
        "fukui_nucleophilicity": {
            "1": 0.0870503602955569,
            "2": 0.009958965458719327,
            "3": 0.02247554080150882,
            "4": 0.02104783380582497,
            "5": 0.010833409366592495,
            "6": 0.0897909711804194,
            "7": 0.03999464608062753,
            "8": 0.004816775715811843,
            "9": -0.0035821271299178864,
            "10": -0.003496408031750664,
            "11": -0.0016449827576882486,
            "12": -0.003496672892786823,
            "13": -0.003582131764130872,
            "14": 0.057513586043157455,
            "15": 0.054580511578652846,
            "16": 0.04858592950394619,
            "17": 0.06207630116415731,
            "18": 0.041366992914779986,
            "19": 0.0841307478089215,
            "20": 0.050103723696383315,
            "21": 0.04455431221170861,
            "22": 0.049248942272191364,
            "23": 0.0501018745840328,
            "24": 0.08413200602860062,
            "25": 0.062073778751590564,
            "26": 0.0413651133130967
        },
        "boltzmann_weights": [
            0.4991289242028035,
            0.4991289139183944,
            0.0008155695945344823,
            0.00025827308113519394,
            0.0002582730666843481,
            5.396368895663911e-05,
            5.396368615088267e-05,
            6.0423755884875675e-05,
            6.042375581257571e-05,
            6.042375445570117e-05,
            6.0423753046534215e-05,
            6.042374214061081e-05
        ],
        "best_conformer_energy": -39.13037673547556,
        "best_conformer_coordinates": [
            [
                2.3262800728371094,
                -0.06259186622442738,
                -2.202063850252462
            ],
            [
                2.476706337119479,
                -0.1703458040056336,
                -1.012864063916667
            ],
            [
                3.7444012008519385,
                -0.3581574793459583,
                -0.24661106099314847
            ],
            [
                3.4489648721828003,
                -0.428915291424661,
                1.0465586785679855
            ],
            [
                1.9686345098856965,
                -0.2918515422200372,
                1.2086384226339781
            ],
            [
                1.3321176134984072,
                -0.30703979218419875,
                2.230640606640408
            ],
            [
                1.465473496050724,
                -0.14153656128352893,
                -0.0690789260495028
            ],
            [
                0.06177707408075176,
                0.0274439620485058,
                -0.41670801864352053
            ],
            [
                -0.5056762190044175,
                1.30187317926747,
                0.20823252228029526
            ],
            [
                -1.961973607122216,
                1.4788360839435586,
                -0.21071115554773648
            ],
            [
                -2.7878518701662975,
                0.26677194382437164,
                0.20885163563195724
            ],
            [
                -2.213199133554538,
                -1.0064248670464202,
                -0.4042970971958705
            ],
            [
                -0.7574741524193551,
                -1.189055678501301,
                0.01420179828170634
            ],
            [
                4.700502480323581,
                -0.4170488918118113,
                -0.7321635770299463
            ],
            [
                4.102294569939891,
                -0.5605103592747922,
                1.8887051965838266
            ],
            [
                0.04369878146420499,
                0.11443185431114607,
                -1.5099659957805984
            ],
            [
                0.08736051880853653,
                2.1624895004625997,
                -0.10998739465677265
            ],
            [
                -0.4417407934783979,
                1.2238670723867837,
                1.2947928999700433
            ],
            [
                -2.3665137511197067,
                2.383439874251687,
                0.2466052612702663
            ],
            [
                -2.0155131514520845,
                1.5982414395349913,
                -1.2953954332166084
            ],
            [
                -2.7755804189682687,
                0.18074929464861259,
                1.2972905565584365
            ],
            [
                -3.824661700038209,
                0.3961872344522014,
                -0.10706859452859728
            ],
            [
                -2.2726084364008523,
                -0.9450806982567069,
                -1.4935038626069457
            ],
            [
                -2.7966444218502433,
                -1.8716632889609375,
                -0.08483955809353758
            ],
            [
                -0.3426342664027575,
                -2.0912817305559837,
                -0.44133376666941887
            ],
            [
                -0.6961396103576936,
                -1.292827572160273,
                1.0987558084659352
            ]
        ],
        "best_conformer_elements": [
            8,
            6,
            6,
            6,
            6,
            8,
            7,
            6,
            6,
            6,
            6,
            6,
            6,
            1,
            1,
            1,
            1,
            1,
            1,
            1,
            1,
            1,
            1,
            1,
            1,
            1
        ]
    }
}

File: copol_prediction/processed_reactions/paper_248_reaction_4.json
{
    "file": "paper_248.json",
    "monomer1_s": "C=CCC",
    "monomer2_s": "C=CC#N",
    "monomer1": "n-Butene",
    "monomer2": "Acrylonitrile",
    "r_values": {
        "constant_1": 0.1,
        "constant_2": 8.0
    },
    "conf_intervals": {
        "constant_conf_1": null,
        "constant_conf_2": null
    },
    "temperature": 60.0,
    "temperature_unit": "\u00b0C",
    "solvent": "c1ccccc1",
    "method": "solvent",
    "r-product": null,
    "source": "https://doi.org/10.1002/pol.1965.110030138",
    "logP": 1.6866,
    "monomer1_data": {
        "smiles": "C=CCC",
        "ip": 14.207777803129787,
        "ip_corrected": 9.361777803129787,
        "ea": 1.3020730739369184,
        "homo": -0.3975106842664642,
        "lumo": -0.19776861857704084,
        "charges": {
            "1": -0.09531203050319709,
            "2": -0.027460005374107657,
            "3": -0.05316959065248608,
            "4": -0.09847226332229028,
            "5": 0.03395228345325523,
            "6": 0.03227890120481357,
            "7": 0.030490785626142186,
            "8": 0.03737213907364455,
            "9": 0.03603073140455321,
            "10": 0.03403587407670116,
            "11": 0.03537585364628098,
            "12": 0.034877321366677455
        },
        "dipole": [
            -0.15106539669472352,
            0.05232763608377655,
            -0.008173421237079759
        ],
        "global_electrophilicity": 0.3278335970218524,
        "global_nucleophilicity": -9.361777803129787,
        "fukui_electrophilicity": {
            "1": 0.1274267461775582,
            "2": 0.16213476803573007,
            "3": -0.026537688871736888,
            "4": -0.02107949173990302,
            "5": 0.15834124185497864,
            "6": 0.15614147455765598,
            "7": 0.14730182239118114,
            "8": 0.09284200776954096,
            "9": 0.06366377374778474,
            "10": 0.06599679260115393,
            "11": 0.04035548915886908,
            "12": 0.033413064317152325
        },
        "fukui_nucleophilicity": {
            "1": 0.07700510589207882,
            "2": 0.05685410806063858,
            "3": -0.00531446401908954,
            "4": -0.0203816907576298,
            "5": 0.10109480401527227,
            "6": 0.11184916605189997,
            "7": 0.10114222855998745,
            "8": 0.16239297012871062,
            "9": 0.11226112942285171,
            "10": 0.08938448543815786,
            "11": 0.10364108755578794,
            "12": 0.11007106965302318
        },
        "boltzmann_weights": [
            0.5000000010963658,
            0.4999999989036343
        ]
    },
    "monomer2_data": {
        "smiles": "C=CC#N",
        "ip": 15.437176806318503,
        "ip_corrected": 10.591176806318503,
        "ea": 3.8289813808508004,
        "homo": -0.4277683293695803,
        "lumo": -0.28211163098961317,
        "charges": {
            "1": -0.05961169012740816,
            "2": -0.01732687045759991,
            "3": 0.1182224067521214,
            "4": -0.22501464611972768,
            "5": 0.060876740653373736,
            "6": 0.056910808147125444,
            "7": 0.06594325115211837
        },
        "dipole": [
            -1.3682395954382502,
            0.4193750676404717,
            0.3073979410978311
        ],
        "global_electrophilicity": 0.9870666976349574,
        "global_nucleophilicity": -10.591176806318503,
        "fukui_electrophilicity": {
            "1": 0.11689097730490014,
            "2": 0.09589168721827514,
            "3": 0.0833043050370818,
            "4": 0.27942089987505603,
            "5": 0.1382479191580376,
            "6": 0.1483932400282401,
            "7": 0.1378509713784164
        },
        "fukui_nucleophilicity": {
            "1": 0.046376077246505845,
            "2": 0.06110797532385699,
            "3": 0.06382105585034101,
            "4": 0.3348673323308884,
            "5": 0.1560141376419441,
            "6": 0.1714270905761467,
            "7": 0.16638633108003964
        },
        "boltzmann_weights": [
            1.0
        ]
    }
}
