Repository: lamalab-org/copolymer-reactivity

# Copolymerization Prediction

ML system for predicting copolymerization reactivity ratios from molecular descriptors.

## 🚀 REST API

**The production-ready REST API is now available in the [`api/`](api/) directory!**

Quick start:
```bash
cd api
pip install -r requirements.txt
python app.py
```

Then open: http://localhost:8000/docs for interactive API documentation.

See [`api/README.md`](api/README.md) for full documentation.

## Overview

Predicts r-product (r₁ × r₂) class:
- **Class 0**: < 1 (Alternating)
- **Class 1**: 1-25 (Random to block-like)
- **Class 2**: > 25 (Homopolymer)

File: copol_prediction/processed_reactions/paper_24_reaction_10.json
{
    "file": "paper_24.json",
    "monomer1_s": "C=CC(=O)Oc1ccccc1C(=O)O",
    "monomer2_s": "C=C(C)C(=O)OCCN(C)c1ccccc1",
    "monomer1": "2-acryloyloxybenzoic acid",
    "monomer2": "N-methyl-N-phenyl-2-aminoethyl methacrylate",
    "r_values": {
        "constant_1": 2.559,
        "constant_2": 0.19
    },
    "conf_intervals": {
        "constant_conf_1": 0.008,
        "constant_conf_2": 0.026
    },
    "temperature": 50.0,
    "temperature_unit": "\u00b0C",
    "solvent": "c1ccccc1",
    "method": "solvent",
    "r-product": null,
    "source": "10.1002/macp.1982.021830111",
    "calculation_method": "Joshi-Joshi",
    "polymerization_type": "free radical",
    "logP": 1.6866,
    "monomer1_data": {
        "smiles": "C=CC(=O)Oc1ccccc1C(=O)O",
        "ip": 13.671325997025406,
        "ip_corrected": 8.825325997025406,
        "ea": 5.369907503666495,
        "homo": -0.4147323812445505,
        "lumo": -0.2862670692999514,
        "charges": {
            "1": -0.05603833957845031,
            "2": -0.052308017921611605,
            "3": 0.36937362525940687,
            "4": -0.40538011003755814,
            "5": -0.2430125998241769,
            "6": 0.15936548495828076,
            "7": -0.04337608967984574,
            "8": -0.02122882036652652,
            "9": -0.030499546928919666,
            "10": -0.01995963530054086,
            "11": -0.02519774573287921,
            "12": 0.37281070165451197,
            "13": -0.42160295855821794,
            "14": -0.36944017876180585,
            "15": 0.07992635377857343,
            "16": 0.06713611867839624,
            "17": 0.07161997371710199,
            "18": 0.06232953423685422,
            "19": 0.0538876256947992,
            "20": 0.052419397137111544,
            "21": 0.06679364331087499,
            "22": 0.33238158426461695
        },
        "dipole": [
            -0.33179577064734544,
            -0.45743592993020193,
            0.0691432415681694
        ],
        "global_electrophilicity": 1.3161631220071872,
        "global_nucleophilicity": -8.825325997025406,
        "fukui_electrophilicity": {
            "1": 0.048589359259951614,
            "2": 0.0251908996063423,
            "3": 0.033252656448176376,
            "4": 0.08281109278322063,
            "5": 0.04588301276651102,
            "6": 0.021301004615601388,
            "7": 0.016474415097290356,
            "8": 0.04164427689422736,
            "9": 0.025255815620129525,
            "10": 0.021518933685100966,
            "11": 0.03501468655700394,
            "12": 0.031432990135924654,
            "13": 0.07924015551496333,
            "14": 0.050089183106664936,
            "15": 0.055753230397666054,
            "16": 0.07188747382299475,
            "17": 0.0567152888750512,
            "18": 0.04943735479856314,
            "19": 0.062208440229949716,
            "20": 0.05890669606550326,
            "21": 0.05010320598542879,
            "22": 0.03728982773401873
        },
        "fukui_nucleophilicity": {
            "1": 0.021137857663258777,
            "2": 0.01743951948332481,
            "3": 0.01199591185785126,
            "4": 0.09976023799883016,
            "5": 0.0622205980390903,
            "6": 0.02252728660603545,
            "7": 0.028821366765791598,
            "8": 0.02108943984360207,
            "9": 0.03935686295760618,
            "10": 0.026017698160292813,
            "11": 0.024023650846379252,
            "12": 0.008436326829752872,
            "13": 0.09660713460653503,
            "14": 0.04805302955344376,
            "15": 0.05266261301792832,
            "16": 0.0754626707715348,
            "17": 0.06005082332345868,
            "18": 0.05594586978314531,
            "19": 0.07070476222373519,
            "20": 0.06510377198552486,
            "21": 0.05736660303645408,
            "22": 0.03521596471394667
        },
        "boltzmann_weights": [
            0.3152890500598239,
            0.3152884174594303,
            0.12497895724354728,
            0.1249800328017773,
            0.04474361542581799,
            0.04474383259056307,
            0.014988091187395046,
            0.014988003231645109
        ]
    },
    "monomer2_data": {
        "smiles": "C=C(C)C(=O)OCCN(C)c1ccccc1",
        "ip": 12.054923574323645,
        "ip_corrected": 7.208923574323645,
        "ea": 4.573176681417691,
        "homo": -0.34601539286521926,
        "lumo": -0.27332637131884,
        "charges": {
            "1": -0.08175281093206309,
            "2": -0.0083452924788818,
            "3": -0.11011787412436061,
            "4": 0.35058142663852154,
            "5": -0.4194890657230621,
            "6": -0.2645955802384803,
            "7": 0.07188427473209932,
            "8": -0.005425041597509124,
            "9": -0.10370322172436786,
            "10": -0.036383625232552175,
            "11": 0.06288151620306154,
            "12": -0.0613985285601641,
            "13": -0.03105353789641438,
            "14": -0.046903156666657134,
            "15": -0.031328710692359825,
            "16": -0.06297147641182653,
            "17": 0.061856291479113465,
            "18": 0.05584122161500651,
            "19": 0.050707462664533035,
            "20": 0.06487561476244752,
            "21": 0.06522265967293722,
            "22": 0.05668092237741256,
            "23": 0.062203241961616,
            "24": 0.05368229151313321,
            "25": 0.06342046568862976,
            "26": 0.0486815227016609,
            "27": 0.037478193421215306,
            "28": 0.04352449561850992,
            "29": 0.026018153114911482,
            "30": 0.023385252790114133,
            "31": 0.0219955841470055,
            "32": 0.02328253480370174,
            "33": 0.019264796373082857
        },
        "dipole": [
            0.29695239301247156,
            0.44719006780793613,
            0.4258086894426718
        ],
        "global_electrophilicity": 0.8037809793343769,
        "global_nucleophilicity": -7.208923574323645,
        "fukui_electrophilicity": {
            "1": 0.06163344279852055,
            "2": 0.05705878836141293,
            "3": -0.027621938093000592,
            "4": 0.05477593302130246,
            "5": 0.13528664103433719,
            "6": 0.0536519655511154,
            "7": -0.01784342159872228,
            "8": -0.010459822234119509,
            "9": 0.010943553854824595,
            "10": -0.011087349721072937,
            "11": 0.005077167108407485,
            "12": 0.021019377117759058,
            "13": 0.026315656230955255,
            "14": 0.012869715632860462,
            "15": 0.025165766940648496,
            "16": 0.021277990856702456,
            "17": 0.06752796997259883,
            "18": 0.08381271954353438,
            "19": 0.043764909993228615,
            "20": 0.04593047758245451,
            "21": 0.04381134794192472,
            "22": 0.026202683117931475,
            "23": 0.029151343771908318,
            "24": 0.027968517237323437,
            "25": 0.009905841331989046,
            "26": 0.02259765438832246,
            "27": -0.0051010417762536245,
            "28": 0.0040941991248066925,
            "29": 0.02959377915366772,
            "30": 0.04114063335700368,
            "31": 0.04029097605637602,
            "32": 0.04131037328165528,
            "33": 0.029934149077770283
        },
        "fukui_nucleophilicity": {
            "1": 0.011396613826277324,
            "2": 0.01333247599017963,
            "3": -0.010760230104292196,
            "4": -0.0013723237503662222,
            "5": 0.03501123180504545,
            "6": 0.01109174727501111,
            "7": -0.0017135244156339657,
            "8": -0.021688319393926958,
            "9": 0.12548029466330776,
            "10": -0.03671176850961409,
            "11": 0.0172429107238095,
            "12": 0.03065542185781585,
            "13": 0.02109549969746266,
            "14": 0.05263153826893392,
            "15": 0.020487942982748954,
            "16": 0.03196450429017568,
            "17": 0.009477777744213683,
            "18": 0.031209107958275743,
            "19": 0.02354211078907599,
            "20": 0.02944708782236466,
            "21": 0.02261969488850181,
            "22": 0.04197886256643573,
            "23": 0.018694235487919736,
            "24": 0.042758342877443054,
            "25": 0.0421064823238612,
            "26": 0.05224868681190652,
            "27": 0.06130193119577891,
            "28": 0.045605542701811025,
            "29": 0.04826352463988651,
            "30": 0.058412947287526856,
            "31": 0.0660910184845569,
            "32": 0.05820972012930263,
            "33": 0.04988891108502247
        },
        "boltzmann_weights": [
            0.006176739628170552,
            0.004978326283603334,
            0.004978326815182972,
            0.004977882116373629,
            0.0038791216029615758,
            0.003879127661978895,
            0.003879120272411328,
            0.004978084592259133,
            0.011647708786899847,
            0.011646839375541626,
            0.011647713053215098,
            0.011646638451421285,
            0.008604810887198392,
            0.008604810531951492,
            0.011245947256896038,
            0.0036267480725610812,
            0.008604640890153685,
            0.008604810718316888,
            1.8737678799370393e-06,
            0.004978325515624644,
            0.01164771579846427,
            0.011647617768426963,
            0.011647605481049416,
            0.057269590406532754,
            0.004978083387468929,
            0.004977633907334685,
            0.001749706501997658,
            0.01164729535845715,
            0.7020493059995659,
            0.004977639224192344,
            0.0038791777708200676,
            0.01164587453900934,
            0.011647510213181762,
            0.011647647362897357
        ]
    }
}

File: copol_prediction/processed_reactions/paper_24_reaction_15.json
{
    "file": "paper_24.json",
    "monomer1_s": "C=C(C)C(=O)Oc1ccccc1C(=O)OC",
    "monomer2_s": "C=C(C)C(=O)OCCN(C)c1ccccc1",
    "monomer1": "methyl 2-methacryloyloxybenzoate",
    "monomer2": "N-methyl-N-phenyl-2-aminoethyl methacrylate",
    "r_values": {
        "constant_1": 1.183,
        "constant_2": 0.611
    },
    "conf_intervals": {
        "constant_conf_1": 1.075,
        "constant_conf_2": 0.528
    },
    "temperature": 50.0,
    "temperature_unit": "\u00b0C",
    "solvent": "c1ccccc1",
    "method": "solvent",
    "r-product": null,
    "source": "10.1002/macp.1982.021830111",
    "calculation_method": "Fineman-Ross",
    "polymerization_type": "free radical",
    "logP": 1.6866,
    "monomer1_data": {
        "smiles": "C=C(C)C(=O)Oc1ccccc1C(=O)OC",
        "ip": 13.369242740378303,
        "ip_corrected": 8.523242740378302,
        "ea": 5.229780074224538,
        "homo": -0.40894555724620324,
        "lumo": -0.2785091017388755,
        "charges": {
            "1": -0.0766156678728934,
            "2": -0.0011514446550694585,
            "3": -0.11249734595103789,
            "4": 0.36389781858674436,
            "5": -0.41383725653260084,
            "6": -0.2400567764655594,
            "7": 0.1590603768157529,
            "8": -0.0439077051393417,
            "9": -0.022517585771831918,
            "10": -0.030542197880974592,
            "11": -0.021361912173944696,
            "12": -0.0280670648325078,
            "13": 0.3691321950349514,
            "14": -0.4239930429836641,
            "15": -0.25091089939880273,
            "16": 0.034422829695341106,
            "17": 0.0593485724290166,
            "18": 0.06885231132626632,
            "19": 0.061397149766266715,
            "20": 0.07213992918066814,
            "21": 0.05240825303605718,
            "22": 0.06078864079786413,
            "23": 0.052556892146663224,
            "24": 0.05106737331518324,
            "25": 0.06096138595572001,
            "26": 0.06243601567491188,
            "27": 0.06754906280682721,
            "28": 0.06944009308998869
        },
        "dipole": [
            -0.12627642876950618,
            0.5735657389616505,
            0.051527822125927686
        ],
        "global_electrophilicity": 1.2183705895868524,
        "global_nucleophilicity": -8.523242740378302,
        "fukui_electrophilicity": {
            "1": 0.04135627182092583,
            "2": 0.030735324776079424,
            "3": -0.019335895359935212,
            "4": 0.03319231641560583,
            "5": 0.07773202427551268,
            "6": 0.04411689687355291,
            "7": 0.021429472215509393,
            "8": 0.015935546713547577,
            "9": 0.04160644392872246,
            "10": 0.025352951075873265,
            "11": 0.02059746282145184,
            "12": 0.03567039301383779,
            "13": 0.02976698836903624,
            "14": 0.07370882700190307,
            "15": 0.04731185379716418,
            "16": -0.01948057461979401,
            "17": 0.06443579238188933,
            "18": 0.04788433587959564,
            "19": 0.031066438752462573,
            "20": 0.02440014655599624,
            "21": 0.03645836747916689,
            "22": 0.04864689701985348,
            "23": 0.06137012176027759,
            "24": 0.05803319431110967,
            "25": 0.049163645961182556,
            "26": 0.026194697611397914,
            "27": 0.01723814793324139,
            "28": 0.03541191123605332
        },
        "fukui_nucleophilicity": {
            "1": 0.03368103521049405,
            "2": 0.03426652741071791,
            "3": -0.01537443397273991,
            "4": 0.004624902351670457,
            "5": 0.07499762173497204,
            "6": 0.04666345263313271,
            "7": 0.01836964539625427,
            "8": 0.022467038187980924,
            "9": 0.019469918952748473,
            "10": 0.033898921556308664,
            "11": 0.02009186499938346,
            "12": 0.02219768611670038,
            "13": 0.00626040290764851,
            "14": 0.07909493818094426,
            "15": 0.04737108771272641,
            "16": -0.01654875230069161,
            "17": 0.06109069298110405,
            "18": 0.047405482207137084,
            "19": 0.05590010096918978,
            "20": 0.04875439897601515,
            "21": 0.05184593699259219,
            "22": 0.04736407150251053,
            "23": 0.061493552497138594,
            "24": 0.056827258019387206,
            "25": 0.049481824508484304,
            "26": 0.026633427794490273,
            "27": 0.022111210322524916,
            "28": 0.03956018615118004
        },
        "boltzmann_weights": [
            0.2791220863276517,
            0.279118579879986,
            0.08735396648075307,
            0.08735324256752748,
            0.0849066428119643,
            0.08490632419110794,
            0.037593352630096506,
            0.03759332329459639,
            0.015302920924354535,
            0.0067495608919621065
        ],
        "best_conformer_elements": [
            6,
            6,
            6,
            6,
            8,
            8,
            6,
            6,
            6,
            6,
            6,
            6,
            6,
            8,
            8,
            6,
            1,
            1,
            1,
            1,
            1,
            1,
            1,
            1,
            1,
            1,
            1,
            1
        ],
        "best_conformer_coordinates": [
            [
                3.26767373975869,
                -1.3649038004813103,
                1.331687798119434
            ],
            [
                2.638972512820139,
                -0.899094239352844,
                0.2565885053985176
            ],
            [
                3.020554441670588,
                -1.2131737458443566,
                -1.1521643724865955
            ],
            [
                1.4529015440965731,
                -0.03313644653222181,
                0.4606731883693101
            ],
            [
                0.9085518701362978,
                0.1631885872063302,
                1.517637147849688
            ],
            [
                1.0646801832641628,
                0.5549983927158735,
                -0.6944580376079683
            ],
            [
                -0.1294334923630704,
                1.240329928233997,
                -0.7270781432739715
            ],
            [
                -0.12804613096483572,
                2.5369506029243034,
                -1.221132683712861
            ],
            [
                -1.3109868608870439,
                3.2497157649880304,
                -1.290893348705483
            ],
            [
                -2.495230297581736,
                2.6807068205027784,
                -0.849997786291124
            ],
            [
                -2.4990972107402865,
                1.3904271777747272,
                -0.3549433567456824
            ],
            [
                -1.322240071230501,
                0.6511140449249022,
                -0.2979147132196224
            ],
            [
                -1.3316058968317677,
                -0.7588187100787852,
                0.1756341999469528
            ],
            [
                -0.6163643080702417,
                -1.6327124124444963,
                -0.251654613470051
            ],
            [
                -2.255867377272301,
                -0.9560603401145845,
                1.117629352765569
            ],
            [
                -2.3127457867464156,
                -2.265889023468477,
                1.6613683073616385
            ],
            [
                2.9290964303581744,
                -1.1031432948473274,
                2.319771332598922
            ],
            [
                4.124956810977488,
                -2.011502764349978,
                1.2556809258555488
            ],
            [
                3.2659893158818294,
                -0.29977958360454277,
                -1.6910472369586613
            ],
            [
                3.873766975596702,
                -1.8855165297148402,
                -1.1760029956871045
            ],
            [
                2.177487698455958,
                -1.68000708884356,
                -1.6585734892282948
            ],
            [
                0.8056529349551875,
                2.9701677027538556,
                -1.5446010398103291
            ],
            [
                -1.3051993622758327,
                4.255995442196938,
                -1.6817190787255527
            ],
            [
                -3.4152206024720853,
                3.2432418184493996,
                -0.893981957580618
            ],
            [
                -3.415640124633765,
                0.9337934968357823,
                -0.015639573882161036
            ],
            [
                -1.3617175185295296,
                -2.5148151587711656,
                2.1364302458347586
            ],
            [
                -3.115382165288057,
                -2.256070231801227,
                2.3941413884847575
            ],
            [
                -2.5155072520840345,
                -2.996006403965812,
                0.8745600348017215
            ]
        ],
        "best_conformer_energy": -48.06875059369914,
        "fukui_radical": {
            "1": 0.03751858938491791,
            "2": 0.03250011013051138,
            "3": -0.017355658600923488,
            "4": 0.018907188863895558,
            "5": 0.07636651978385164,
            "6": 0.045390636303809045,
            "7": 0.01989977938092427,
            "8": 0.019201354705730332,
            "9": 0.030539448210390577,
            "10": 0.02962559978556864,
            "11": 0.020345190825057223,
            "12": 0.02893334865113776,
            "13": 0.018014787752994393,
            "14": 0.07640204926788832,
            "15": 0.04734144518814956,
            "16": -0.018014777655770364,
            "17": 0.047644690246945814,
            "18": 0.06276179648727437,
            "19": 0.04348708857847072,
            "20": 0.04415087581050854,
            "21": 0.03657664370853119,
            "22": 0.04800655964648223,
            "23": 0.06143199124997286,
            "24": 0.05743004850548538,
            "25": 0.049323328034693296,
            "26": 0.019667385004795753,
            "27": 0.03748320368160549,
            "28": 0.026420777067706597
        }
    },
    "monomer2_data": {
        "smiles": "C=C(C)C(=O)OCCN(C)c1ccccc1",
        "ip": 12.054923574323645,
        "ip_corrected": 7.208923574323645,
        "ea": 4.573176681417691,
        "homo": -0.34601539286521926,
        "lumo": -0.27332637131884,
        "charges": {
            "1": -0.08175281093206309,
            "2": -0.0083452924788818,
            "3": -0.11011787412436061,
            "4": 0.35058142663852154,
            "5": -0.4194890657230621,
            "6": -0.2645955802384803,
            "7": 0.07188427473209932,
            "8": -0.005425041597509124,
            "9": -0.10370322172436786,
            "10": -0.036383625232552175,
            "11": 0.06288151620306154,
            "12": -0.0613985285601641,
            "13": -0.03105353789641438,
            "14": -0.046903156666657134,
            "15": -0.031328710692359825,
            "16": -0.06297147641182653,
            "17": 0.061856291479113465,
            "18": 0.05584122161500651,
            "19": 0.050707462664533035,
            "20": 0.06487561476244752,
            "21": 0.06522265967293722,
            "22": 0.05668092237741256,
            "23": 0.062203241961616,
            "24": 0.05368229151313321,
            "25": 0.06342046568862976,
            "26": 0.0486815227016609,
            "27": 0.037478193421215306,
            "28": 0.04352449561850992,
            "29": 0.026018153114911482,
            "30": 0.023385252790114133,
            "31": 0.0219955841470055,
            "32": 0.02328253480370174,
            "33": 0.019264796373082857
        },
        "dipole": [
            0.29695239301247156,
            0.44719006780793613,
            0.4258086894426718
        ],
        "global_electrophilicity": 0.8037809793343769,
        "global_nucleophilicity": -7.208923574323645,
        "fukui_electrophilicity": {
            "1": 0.06163344279852055,
            "2": 0.05705878836141293,
            "3": -0.027621938093000592,
            "4": 0.05477593302130246,
            "5": 0.13528664103433719,
            "6": 0.0536519655511154,
            "7": -0.01784342159872228,
            "8": -0.010459822234119509,
            "9": 0.010943553854824595,
            "10": -0.011087349721072937,
            "11": 0.005077167108407485,
            "12": 0.021019377117759058,
            "13": 0.026315656230955255,
            "14": 0.012869715632860462,
            "15": 0.025165766940648496,
            "16": 0.021277990856702456,
            "17": 0.06752796997259883,
            "18": 0.08381271954353438,
            "19": 0.043764909993228615,
            "20": 0.04593047758245451,
            "21": 0.04381134794192472,
            "22": 0.026202683117931475,
            "23": 0.029151343771908318,
            "24": 0.027968517237323437,
            "25": 0.009905841331989046,
            "26": 0.02259765438832246,
            "27": -0.0051010417762536245,
            "28": 0.0040941991248066925,
            "29": 0.02959377915366772,
            "30": 0.04114063335700368,
            "31": 0.04029097605637602,
            "32": 0.04131037328165528,
            "33": 0.029934149077770283
        },
        "fukui_nucleophilicity": {
            "1": 0.011396613826277324,
            "2": 0.01333247599017963,
            "3": -0.010760230104292196,
            "4": -0.0013723237503662222,
            "5": 0.03501123180504545,
            "6": 0.01109174727501111,
            "7": -0.0017135244156339657,
            "8": -0.021688319393926958,
            "9": 0.12548029466330776,
            "10": -0.03671176850961409,
            "11": 0.0172429107238095,
            "12": 0.03065542185781585,
            "13": 0.02109549969746266,
            "14": 0.05263153826893392,
            "15": 0.020487942982748954,
            "16": 0.03196450429017568,
            "17": 0.009477777744213683,
            "18": 0.031209107958275743,
            "19": 0.02354211078907599,
            "20": 0.02944708782236466,
            "21": 0.02261969488850181,
            "22": 0.04197886256643573,
            "23": 0.018694235487919736,
            "24": 0.042758342877443054,
            "25": 0.0421064823238612,
            "26": 0.05224868681190652,
            "27": 0.06130193119577891,
            "28": 0.045605542701811025,
            "29": 0.04826352463988651,
            "30": 0.058412947287526856,
            "31": 0.0660910184845569,
            "32": 0.05820972012930263,
            "33": 0.04988891108502247
        },
        "boltzmann_weights": [
            0.006176739628170552,
            0.004978326283603334,
            0.004978326815182972,
            0.004977882116373629,
            0.0038791216029615758,
            0.003879127661978895,
            0.003879120272411328,
            0.004978084592259133,
            0.011647708786899847,
            0.011646839375541626,
            0.011647713053215098,
            0.011646638451421285,
            0.008604810887198392,
            0.008604810531951492,
            0.011245947256896038,
            0.0036267480725610812,
            0.008604640890153685,
            0.008604810718316888,
            1.8737678799370393e-06,
            0.004978325515624644,
            0.01164771579846427,
            0.011647617768426963,
            0.011647605481049416,
            0.057269590406532754,
            0.004978083387468929,
            0.004977633907334685,
            0.001749706501997658,
            0.01164729535845715,
            0.7020493059995659,
            0.004977639224192344,
            0.0038791777708200676,
            0.01164587453900934,
            0.011647510213181762,
            0.011647647362897357
        ],
        "best_conformer_elements": [
            6,
            6,
            6,
            6,
            8,
            8,
            6,
            6,
            7,
            6,
            6,
            6,
            6,
            6,
            6,
            6,
            1,
            1,
            1,
            1,
            1,
            1,
            1,
            1,
            1,
            1,
            1,
            1,
            1,
            1,
            1,
            1,
            1
        ],
        "best_conformer_coordinates": [
            [
                3.261775803338214,
                -0.4912323622006551,
                1.4270398038035148
            ],
            [
                3.515013226185618,
                -0.18431378065906823,
                0.1591655150396714
            ],
            [
                4.784658734913552,
                -0.531382257420237,
                -0.5500447228561355
            ],
            [
                2.5196688498911164,
                0.5370378527780668,
                -0.6794928766939615
            ],
            [
                2.6819398403123302,
                0.7904948296726186,
                -1.8498124960640414
            ],
            [
                1.4169285651592156,
                0.8778562100072415,
                0.0016413471472127895
            ],
            [
                0.39116975176057034,
                1.5415399885377663,
                -0.7272437056367205
            ],
            [
                -0.4220719014614446,
                0.5598030485785889,
                -1.5897084007498339
            ],
            [
                -1.087471138207328,
                -0.46409227415258253,
                -0.8237179010987653
            ],
            [
                -0.30981793496960014,
                -1.6481045241407846,
                -0.5385835184490819
            ],
            [
                -2.1393958490143077,
                -0.1339585567049167,
                0.013395333190961357
            ],
            [
                -2.5506954217943694,
                -0.9968990247340858,
                1.0376127569210634
            ],
            [
                -3.6364678868987204,
                -0.694531632707738,
                1.836219810234785
            ],
            [
                -4.35122091900336,
                0.47523681686708313,
                1.6524197097847448
            ],
            [
                -3.956153165672695,
                1.340695485582127,
                0.647424354703943
            ],
            [
                -2.8720447794020383,
                1.0488963451482964,
                -0.15605098845930473
            ],
            [
                3.9813652288700268,
                -1.0196182742224724,
                2.0299737572048158
            ],
            [
                2.3341457587345165,
                -0.22008558531498684,
                1.8994502567132734
            ],
            [
                5.462600501951643,
                -1.0687683505164796,
                0.10634869107682113
            ],
            [
                4.564905969047491,
                -1.1411357084776563,
                -1.4248097422262471
            ],
            [
                5.26801282219577,
                0.3767787622504374,
                -0.9063283158180985
            ],
            [
                0.8375936892941444,
                2.306095864325379,
                -1.3718000544959719
            ],
            [
                -0.24336159983469044,
                2.0030905693621492,
                0.03144291432577539
            ],
            [
                0.25504641534078154,
                0.0779730976306621,
                -2.298203884128754
            ],
            [
                -1.1497653660203013,
                1.130998848446958,
                -2.1699779529127095
            ],
            [
                0.20380072323728432,
                -1.5947581612563846,
                0.42880295312799793
            ],
            [
                -0.9554666169073853,
                -2.5278799387708406,
                -0.5508420235021773
            ],
            [
                0.44218263886461107,
                -1.7753899542195553,
                -1.3153761845456275
            ],
            [
                -2.02220324804068,
                -1.9165463554424602,
                1.225781064644198
            ],
            [
                -3.9222964651168515,
                -1.3850787959332844,
                2.616983302027153
            ],
            [
                -5.197080182501688,
                0.709566904395088,
                2.2802629772411995
            ],
            [
                -4.497364376552147,
                2.2618331526687934,
                0.4841514000297646
            ],
            [
                -2.6079316729911843,
                1.7558777659145732,
                -0.9261231954539928
            ]
        ],
        "best_conformer_energy": -47.54062997521451,
        "fukui_radical": {
            "1": 0.03652811417821306,
            "2": 0.03518495494263917,
            "3": -0.019191925751567515,
            "4": 0.02669354327133816,
            "5": 0.08515581697782165,
            "6": 0.0323737924522019,
            "7": -0.009776136564945283,
            "8": -0.016073035687400025,
            "9": 0.0682292371716394,
            "10": -0.023906427917137048,
            "11": 0.011156723547624717,
            "12": 0.025822886489114356,
            "13": 0.023707147160660795,
            "14": 0.03274290788619588,
            "15": 0.02282162279155027,
            "16": 0.026620411679054344,
            "17": 0.0575170463067359,
            "18": 0.03854518726693777,
            "19": 0.03366919313041909,
            "20": 0.03342160004391939,
            "21": 0.037408785455789476,
            "22": 0.034092178017911354,
            "23": 0.023913039907663056,
            "24": 0.025994595734562437,
            "25": 0.03538562435345673,
            "26": 0.028111496998109928,
            "27": 0.03737022542323594,
            "28": 0.02492446993139332,
            "29": 0.038916342122354675,
            "30": 0.049774619647485405,
            "31": 0.05318558770714486,
            "32": 0.04975926541990432,
            "33": 0.03992110991609766
        }
    }
}

File: copol_prediction/processed_reactions/paper_24_reaction_2.json
{
    "file": "paper_24.json",
    "monomer1_s": "C=CC(=O)Oc1ccccc1C(=O)O",
    "monomer2_s": "C=Cc1ccccc1",
    "monomer1": "2-acryloyloxybenzoic acid",
    "monomer2": "styrene",
    "r_values": {
        "constant_1": 0.053,
        "constant_2": 0.639
    },
    "conf_intervals": {
        "constant_conf_1": 0.017,
        "constant_conf_2": 0.014
    },
    "temperature": 50.0,
    "temperature_unit": "\u00b0C",
    "solvent": "c1ccccc1",
    "method": "solvent",
    "r-product": null,
    "source": "10.1002/macp.1982.021830111",
    "calculation_method": "Joshi-Joshi",
    "polymerization_type": "free radical",
    "logP": 1.6866,
    "monomer1_data": {
        "smiles": "C=CC(=O)Oc1ccccc1C(=O)O",
        "ip": 13.671325997025406,
        "ip_corrected": 8.825325997025406,
        "ea": 5.369907503666495,
        "homo": -0.4147323812445505,
        "lumo": -0.2862670692999514,
        "charges": {
            "1": -0.05603833957845031,
            "2": -0.052308017921611605,
            "3": 0.36937362525940687,
            "4": -0.40538011003755814,
            "5": -0.2430125998241769,
            "6": 0.15936548495828076,
            "7": -0.04337608967984574,
            "8": -0.02122882036652652,
            "9": -0.030499546928919666,
            "10": -0.01995963530054086,
            "11": -0.02519774573287921,
            "12": 0.37281070165451197,
            "13": -0.42160295855821794,
            "14": -0.36944017876180585,
            "15": 0.07992635377857343,
            "16": 0.06713611867839624,
            "17": 0.07161997371710199,
            "18": 0.06232953423685422,
            "19": 0.0538876256947992,
            "20": 0.052419397137111544,
            "21": 0.06679364331087499,
            "22": 0.33238158426461695
        },
        "dipole": [
            -0.33179577064734544,
            -0.45743592993020193,
            0.0691432415681694
        ],
        "global_electrophilicity": 1.3161631220071872,
        "global_nucleophilicity": -8.825325997025406,
        "fukui_electrophilicity": {
            "1": 0.048589359259951614,
            "2": 0.0251908996063423,
            "3": 0.033252656448176376,
            "4": 0.08281109278322063,
            "5": 0.04588301276651102,
            "6": 0.021301004615601388,
            "7": 0.016474415097290356,
            "8": 0.04164427689422736,
            "9": 0.025255815620129525,
            "10": 0.021518933685100966,
            "11": 0.03501468655700394,
            "12": 0.031432990135924654,
            "13": 0.07924015551496333,
            "14": 0.050089183106664936,
            "15": 0.055753230397666054,
            "16": 0.07188747382299475,
            "17": 0.0567152888750512,
            "18": 0.04943735479856314,
            "19": 0.062208440229949716,
            "20": 0.05890669606550326,
            "21": 0.05010320598542879,
            "22": 0.03728982773401873
        },
        "fukui_nucleophilicity": {
            "1": 0.021137857663258777,
            "2": 0.01743951948332481,
            "3": 0.01199591185785126,
            "4": 0.09976023799883016,
            "5": 0.0622205980390903,
            "6": 0.02252728660603545,
            "7": 0.028821366765791598,
            "8": 0.02108943984360207,
            "9": 0.03935686295760618,
            "10": 0.026017698160292813,
            "11": 0.024023650846379252,
            "12": 0.008436326829752872,
            "13": 0.09660713460653503,
            "14": 0.04805302955344376,
            "15": 0.05266261301792832,
            "16": 0.0754626707715348,
            "17": 0.06005082332345868,
            "18": 0.05594586978314531,
            "19": 0.07070476222373519,
            "20": 0.06510377198552486,
            "21": 0.05736660303645408,
            "22": 0.03521596471394667
        },
        "boltzmann_weights": [
            0.3152890500598239,
            0.3152884174594303,
            0.12497895724354728,
            0.1249800328017773,
            0.04474361542581799,
            0.04474383259056307,
            0.014988091187395046,
            0.014988003231645109
        ],
        "best_conformer_elements": [
            6,
            6,
            6,
            8,
            8,
            6,
            6,
            6,
            6,
            6,
            6,
            6,
            8,
            8,
            1,
            1,
            1,
            1,
            1,
            1,
            1,
            1
        ],
        "best_conformer_coordinates": [
            [
                3.853781256267777,
                -1.1006589409477057,
                1.0432889580133264
            ],
            [
                2.7681733102493746,
                -1.4069305596801904,
                0.34773299670913865
            ],
            [
                1.698397903556461,
                -0.41555028291319546,
                0.13582299035279985
            ],
            [
                1.7002219995827463,
                0.7233712926537327,
                0.5242600580777229
            ],
            [
                0.7057983060309232,
                -0.9550951483410445,
                -0.6104834148883037
            ],
            [
                -0.45227875137753776,
                -0.23748324357684697,
                -0.8166000588333384
            ],
            [
                -0.8926324973644665,
                -0.08253624102792327,
                -2.123625652076036
            ],
            [
                -2.0568512015930334,
                0.6166577826817662,
                -2.383656911657135
            ],
            [
                -2.7768199735439043,
                1.182760984358201,
                -1.3434685591981192
            ],
            [
                -2.34115612930184,
                1.0319539033765834,
                -0.04129295467432991
            ],
            [
                -1.18347082812001,
                0.3118591568854144,
                0.2415690875010294
            ],
            [
                -0.7645155122560215,
                0.0959268749946929,
                1.6488475998017773
            ],
            [
                -0.16699254759405074,
                -0.8688370274649129,
                2.0563592521287366
            ],
            [
                -1.1628157889709874,
                1.0837412964979762,
                2.457265969438031
            ],
            [
                4.641201284319,
                -1.8118297515199193,
                1.2242001215902876
            ],
            [
                3.972087124440998,
                -0.1110054370807695,
                1.4539565668746839
            ],
            [
                2.5927017696729764,
                -2.382055675932826,
                -0.07937025404175366
            ],
            [
                -0.31033288793293307,
                -0.515466714543967,
                -2.9220829430510538
            ],
            [
                -2.3962490095980717,
                0.7276521524291338,
                -3.4023819211657607
            ],
            [
                -3.6782171661738667,
                1.7395499921990363,
                -1.5485025404010222
            ],
            [
                -2.8972087978511407,
                1.4604785823264237,
                0.7776525116545591
            ],
            [
                -0.8528218624421607,
                0.9134969993344378,
                3.360509092552996
            ]
        ],
        "best_conformer_energy": -41.735683148138015,
        "fukui_radical": {
            "1": 0.03486500154105564,
            "2": 0.021315067078636955,
            "3": 0.02262520045430355,
            "4": 0.09128672344011585,
            "5": 0.05405284238335403,
            "6": 0.021913960780724787,
            "7": 0.022648571293139262,
            "8": 0.031366479056530595,
            "9": 0.032307501135246754,
            "10": 0.023768032954984582,
            "11": 0.029519011458326166,
            "12": 0.019933751438281244,
            "13": 0.08792305097221265,
            "14": 0.049070781690149085,
            "15": 0.07367412138270397,
            "16": 0.05420622562721391,
            "17": 0.05838270102706444,
            "18": 0.05269144175577803,
            "19": 0.06645671626084376,
            "20": 0.06200561298788834,
            "21": 0.053734830310171774,
            "22": 0.03625237500521783
        }
    },
    "monomer2_data": {
        "smiles": "C=Cc1ccccc1",
        "ip": 13.323305315341791,
        "ip_corrected": 8.477305315341791,
        "ea": 3.959877946938991,
        "homo": -0.3831985290395731,
        "lumo": -0.2501966690470822,
        "charges": {
            "1": -0.08578934436600626,
            "2": -0.030259830597504936,
            "3": 0.01460321229207634,
            "4": -0.032430750206366904,
            "5": -0.029945437580900583,
            "6": -0.030379977266510892,
            "7": -0.029893803249294533,
            "8": -0.033985609164289644,
            "9": 0.038721208943534896,
            "10": 0.036165150785770366,
            "11": 0.033044651543264955,
            "12": 0.03404524115950842,
            "13": 0.028965873902585763,
            "14": 0.02897855112451052,
            "15": 0.028735857233840652,
            "16": 0.029425005445779806
        },
        "dipole": [
            -0.00599695759505601,
            0.00019607223034193996,
            -0.0018463290012354543
        ],
        "global_electrophilicity": 0.7692971421446727,
        "global_nucleophilicity": -8.477305315341791,
        "fukui_electrophilicity": {
            "1": 0.07209309972414436,
            "2": 0.04352510810351072,
            "3": 0.06230438364782903,
            "4": 0.03213425829454332,
            "5": 0.026312904098299825,
            "6": 0.06792045239213465,
            "7": 0.02876303434297292,
            "8": 0.03213381752054322,
            "9": 0.08376002497375698,
            "10": 0.09874578293688194,
            "11": 0.08145474392689236,
            "12": 0.06271242240018035,
            "13": 0.07540055911977092,
            "14": 0.08585900759002232,
            "15": 0.07693189708388407,
            "16": 0.06994850384463236
        },
        "fukui_nucleophilicity": {
            "1": 0.07260243947817689,
            "2": 0.04230113696056051,
            "3": 0.06268064465096645,
            "4": 0.03400845310298767,
            "5": 0.03110749772289005,
            "6": 0.07019025477516763,
            "7": 0.03211552237109847,
            "8": 0.03545308497970195,
            "9": 0.07943182497266889,
            "10": 0.09534951030583766,
            "11": 0.07725609403564751,
            "12": 0.06257820938745395,
            "13": 0.07457311950887512,
            "14": 0.0843599501650384,
            "15": 0.07603725882191792,
            "16": 0.06995499876126071
        },
        "boltzmann_weights": [
            0.500000013411314,
            0.499999986588686
        ],
        "best_conformer_elements": [
            6,
            6,
            6,
            6,
            6,
            6,
            6,
            6,
            1,
            1,
            1,
            1,
            1,
            1,
            1,
            1
        ],
        "best_conformer_coordinates": [
            [
                -2.7996504883392213,
                0.5067268078443541,
                -0.3307757375296494
            ],
            [
                -1.8569195165461714,
                -0.42690007797501867,
                -0.28622356006066363
            ],
            [
                -0.41676751008175084,
                -0.2137695987077826,
                -0.201669273122216
            ],
            [
                0.42662331397264364,
                -1.3257786864929022,
                -0.16462382115517377
            ],
            [
                1.7979836205106778,
                -1.1786700332337077,
                -0.08467855669649194
            ],
            [
                2.3586778805752897,
                0.08669579947474147,
                -0.03984625155398522
            ],
            [
                1.535500161801921,
                1.2006125291369882,
                -0.07571377159817176
            ],
            [
                0.16438284527030772,
                1.054224105562994,
                -0.15563770481452763
            ],
            [
                -2.5807350472122574,
                1.5604467593574072,
                -0.30764549962305027
            ],
            [
                -3.84233837136736,
                0.2458441308630186,
                -0.39306838601271116
            ],
            [
                -2.1533557273489103,
                -1.4689784286781729,
                -0.3136745326715254
            ],
            [
                -0.004100778556855408,
                -2.317010607449955,
                -0.1992554256323922
            ],
            [
                2.432537807928637,
                -2.052797839845991,
                -0.05718467471006832
            ],
            [
                3.4304258000072263,
                0.20491108070838962,
                0.022664187100062603
            ],
            [
                1.9676045890247913,
                2.190467602677497,
                -0.04101419015886248
            ],
            [
                -0.4598685796390594,
                1.9339764620498727,
                -0.18248094282351895
            ]
        ],
        "best_conformer_energy": -21.158608850502983,
        "fukui_radical": {
            "1": 0.07234813599322018,
            "2": 0.04291309873393513,
            "3": 0.06249235896699714,
            "4": 0.03379355109266154,
            "5": 0.03043928194186729,
            "6": 0.06905534188080434,
            "7": 0.028710059427083993,
            "8": 0.03307125813746206,
            "9": 0.08159578301382218,
            "10": 0.09704772989059883,
            "11": 0.07935561247948747,
            "12": 0.06995185022654472,
            "13": 0.0764846271348809,
            "14": 0.0851094403734144,
            "15": 0.07498679088705272,
            "16": 0.06264507982020588
        }
    }
}
