Repository: lamalab-org/copolymer-reactivity

# copolymer-reactivity

A condition-aware machine-learning model and FastAPI service that predicts the **microstructure of radical copolymers** — *alternating*, *random*, or *gradient* — from two monomer structures and the reaction conditions (solvent, temperature, polymerisation mechanism), backed by a curated literature dataset of **3,791 copolymerisations from 1,206 publications**.

The model is served live at <https://polycarp.cheminfo.org> (web UI: [cheminfo-py/polycarp.cheminfo.org](https://github.com/cheminfo-py/polycarp.cheminfo.org)).

## The pipelines

This repo contains **two main pipelines** that produce the dataset, the model, and the deployed service. The diagram below is the conceptual map you'll want to keep in mind when navigating the tree.

```
                                    ┌─────────────────────────────────────────┐
                                    │ Pipeline 1 — literature → reactions     │   data_extraction/
                                    │                                         │
                  Crossref          │   1. score & filter (~300k → 1,851)     │
                  abstract          │   2. embedding-based pre-filter         │
                   →                │   3. download PDFs                      │
                                    │   4. vision-language model extraction   │
                                    │   5. curate + assign reaction_id        │
                                    │                                         │

# Copolymerization Prediction

ML system for predicting copolymerization reactivity ratios from molecular descriptors.

## 🚀 REST API

**The production-ready REST API is now available in the [`api/`](api/) directory!**

Quick start:
```bash
cd api
pip install -r requirements.txt
python app.py
```

Then open: http://localhost:8000/docs for interactive API documentation.

See [`api/README.md`](api/README.md) for full documentation.

## Overview

Predicts r-product (r₁ × r₂) class:
- **Class 0**: < 1 (Alternating)
- **Class 1**: 1-25 (Random to block-like)
- **Class 2**: > 25 (Homopolymer)

## Quick Start

# 1. Create central train/test split
python create_data_split.py

# 2. Calculate molecular features (cached, ~1-5 min/monomer)
python monomer_feature_calculation.py
```

### Training
```bash

# Train final model (~20 min, includes automatic analysis)
python train_final_model.py

# Or test all filter combinations (~3 hours)
cd ../experiments/filter_comparison && python sweep_filters.py
```

### Prediction
```python
from copolpredictor.inference import CopolymerPredictor

predictor = CopolymerPredictor("artifacts/model_bundle")
result = predictor.predict_with_confidence(features)
```

Or via REST API:
```bash
cd api && python app.py  # http://localhost:8000/docs
```

## Central Data Split

All scripts use a **central train/test split** (created once, reused everywhere):

```bash
python create_data_split.py [--remove-specialized]
```

Creates:
- `artifacts/data_splits/train.csv` (~80% of groups)
- `artifacts/data_splits/test.csv` (~20% of groups)
- `artifacts/data_splits/split_info.json`

**Benefits:** Reproducible, fair comparison, no data leakage (group-based split by `reaction_id`)

**Usage in code:**
```python
from copol_prediction.utils import load_data_split
df_train, df_test = load_data_split.load_train_test_split()
```

## Scripts

| Script | Purpose | Time |
|--------|---------|------|
| `train_final_model.py` | Train production model + analysis | ~20 min |
| `analysis/analyze_model.py` | Generate analysis plots | < 1 min |
| `../experiments/filter_comparison/sweep_filters.py` | Test 16 filter combinations | ~3 hours |
| `create_data_split.py` | Create central split | < 1 min |
| `monomer_feature_calculation.py` | Calculate molecular features | 1-5 min/monomer |
| `api/app.py` | REST API server | Instant |

### train_final_model.py

Trains model with hyperparameter optimization and **automatically runs analysis**.

```bash
python train_final_model.py [options]

Options:
  --output-dir DIR         Model directory (default: artifacts/model_bundle)
  --hyperparam-iter N      Search iterations (default: 25)
  --augmentation-samples N Augmentation samples (default: 5)

### experiments/filter_comparison/sweep_filters.py

Tests all 16 filter combinations (4×4 matrix) on same holdout set.

```bash
cd ../experiments/filter_comparison
python sweep_filters.py [--n-iter N]
```

**Combinations tested:**
- Rows: `remove_specialized` × `add_negative_data` (4 combos)
- Cols: `use_augmentation` × `apply_polymerization_filter` (4 combos)

Results saved to `artifacts/experiments_holdout/` with heatmap visualizations.

## Data Format

**Required columns:**
- `monomer1_smiles`, `monomer2_smiles` - SMILES strings
- `constant_1`, `constant_2` - Reactivity ratios (r₁, r₂)
- `temperature`, `solvent_smiles`, `polymerization_type`, `method`
- `reaction_id` - Unique group identifier

# Recreate data split
python create_data_split.py

File: copol_prediction/processed_reactions/paper_226_reaction_3.json
{
    "file": "paper_226.json",
    "monomer1_s": "C=C(C)C(=O)OC",
    "monomer2_s": "C=C(C)C(=O)OC(C)C",
    "monomer1": "methyl methacrylate",
    "monomer2": "isopropyl methacrylate",
    "r_values": {
        "constant_1": 0.89,
        "constant_2": 1.2
    },
    "conf_intervals": {
        "constant_conf_1": 0.21,
        "constant_conf_2": 0.2
    },
    "temperature": 60.0,
    "temperature_unit": "\u00b0C",
    "solvent": "c1ccccc1",
    "method": "solvent",
    "r-product": null,
    "source": "https://doi.org/10.1002/pol.1968.160060607",
    "calculation_method": "Fineman-Ross",
    "polymerization_type": "free radical",
    "logP": 1.6866
}

File: copol_prediction/processed_reactions/paper_77_reaction_1.json
{
    "file": "paper_77.json",
    "monomer1_s": "C=C(C)C(=O)Oc1ccccc1C(=O)O",
    "monomer2_s": "C=C(C)C(=O)OC",
    "monomer1": "ortho-methacryloyloxybenzoic acid",
    "monomer2": "methyl methacrylate",
    "r_values": {
        "constant_1": 1.22,
        "constant_2": 0.74
    },
    "conf_intervals": {
        "constant_conf_1": 0.05,
        "constant_conf_2": 0.05
    },
    "temperature": 60.0,
    "temperature_unit": "\u00b0C",
    "solvent": "CC(C)=O",
    "method": "solvent",
    "r-product": 0.9,
    "source": "https://doi.org/10.1016/0032-3861(87)90305-3",
    "logP": 0.5952999999999999
}
