Repository: lamalab-org/copolymer-reactivity

# copolymer-reactivity

A condition-aware machine-learning model and FastAPI service that predicts the **microstructure of radical copolymers** — *alternating*, *random*, or *gradient* — from two monomer structures and the reaction conditions (solvent, temperature, polymerisation mechanism), backed by a curated literature dataset of **3,791 copolymerisations from 1,206 publications**.

The model is served live at <https://polycarp.cheminfo.org> (web UI: [cheminfo-py/polycarp.cheminfo.org](https://github.com/cheminfo-py/polycarp.cheminfo.org)).

## The pipelines

This repo contains **two main pipelines** that produce the dataset, the model, and the deployed service. The diagram below is the conceptual map you'll want to keep in mind when navigating the tree.

```
                                    ┌─────────────────────────────────────────┐
                                    │ Pipeline 1 — literature → reactions     │   data_extraction/
                                    │                                         │
                  Crossref          │   1. score & filter (~300k → 1,851)     │
                  abstract          │   2. embedding-based pre-filter         │
                   →                │   3. download PDFs                      │
                                    │   4. vision-language model extraction   │
                                    │   5. curate + assign reaction_id        │
                                    │                                         │
                                    └─────────────────┬───────────────────────┘
                                                      ▼
                                          processed_data.csv
                                          ── 3,791 unique reactions
                                          ── 1,206 source publications
                                          ── 4,969 measurement rows
                                                      │
                                    ┌─────────────────┴───────────────────────┐
                                    │ Pipeline 2 — reactions → model + API    │   copol_prediction/
                                    │                                         │
                                    │   1. XTB descriptors per monomer        │
                                    │   2. monomer-pair-stratified splits     │
                                    │   3. XGBoost training + calibration     │
                                    │   4. voting layer (model + lookup)      │
                                    │   5. FastAPI service                    │
                                    │                                         │
                                    └────────┬────────────────┬───────────────┘
                                             ▼                ▼
                                    artifacts/model_bundle    api/  ──→  https://polycarp.cheminfo.org
```

The **dataset** (`processed_data.csv`) is the hand-off point between the two pipelines. Everything upstream produces it; everything downstream consumes it.

## Where things live

| Path | What it is | README |
|---|---|---|
| [`data_extraction/`](data_extraction/) | Pipeline 1 — Crossref → VLM extraction → curated reactions | [README](data_extraction/README.md) |
| [`copol_prediction/`](copol_prediction/) | Pipeline 2 — descriptors, splits, training, analysis, deployed API | [README](copol_prediction/README.md) |
| [`copol_prediction/api/`](copol_prediction/api/) | The FastAPI service that powers the web app | [README](copol_prediction/api/README.md) |
| [`copol_prediction/artifacts/`](copol_prediction/artifacts/) | The trained `model_bundle/`, `data_splits/`, and `paper_metrics.json` | — |
| [`copol_prediction/paper_dataset/`](copol_prediction/paper_dataset/) | Frozen Nov 2025 snapshot underlying the paper's 3,791-reaction count and the trained model | [README](copol_prediction/paper_dataset/README.md) |

## LLM Comparison Archive

This folder contains historic evaluation runs for the copolymer extraction
pipeline. The content is grouped by purpose to make it easier to locate scripts,
inputs and results.

- `scripts/`: launchers for the different LLM providers that were benchmarked.
- `data/`: static inputs used during the experiments, including the PDF test
  set and OCR artefacts.
- `artifacts/`: auxiliary files produced during the runs (SQLite caches,
  rendered page images, etc.).
- `analysis/`: follow-up evaluation tooling such as the `model_evaluation`
  notebook/script and its wandb outputs.
- `results/`: raw model outputs, separated by provider (`baseline`,
  `assistant`, `claude`, `gpt4o`, `safe`) plus aggregated exports.
- `reports/`: high-level summaries and logs collected after the experiments.

All content is kept read-only for provenance; contemporary pipelines should rely
on the material in `data_extraction/artifacts` instead.

File: data_extraction/archive/evaluations/llm_comparison/analysis/model_evaluation/test_data/paper10.yaml
reactions:
- reaction_conditions:
  - method: solvent
    polymerization_type: free radical polymerization
    reaction_constant_conf:
      constant_conf_1: 0.03
      constant_conf_2: 0.08
    reaction_constants:
      constant_1: 0.06
      constant_2: 0.35
    solvent: toluene
    temperature: 70
    temperature_unit: °C
    determination_method: Kelen Tudor
  - method: solvent
    polymerization_type: free radical polymerization
    reaction_constant_conf:
      constant_conf_1: 0.02
      constant_conf_2: 0.02
    reaction_constants:
      constant_1: 0.33
      constant_2: 0.18
    solvent: isopropyl alcohol
    temperature: 70
    temperature_unit: °C
    determination_method: Kelen Tudor
  - method: solvent
    polymerization_type: free radical polymerization
    reaction_constant_conf:
      constant_conf_1: 0.01
      constant_conf_2: 0.01
    reaction_constants:
      constant_1: 0.42
      constant_2: 0.51
    solvent: acetone
    temperature: 70
    temperature_unit: °C
    determination_method: Kelen Tudor
  monomers:
  - 3-Methylstyrene
  - Methacrylic acid
- reaction_conditions:
  - method: solvent
    polymerization_type: free radical polymerization
    reaction_constant_conf:
      constant_conf_1: 0.04
      constant_conf_2: 0.04
    reaction_constants:
      constant_1: 0.53
      constant_2: 0.48
    solvent: toluene
    temperature: 70
    temperature_unit: °C
    determination_method: Kelen Tudor
  - method: solvent
    polymerization_type: free radical polymerization
    reaction_constant_conf:
      constant_conf_1: 0.06
      constant_conf_2: 0.03
    reaction_constants:
      constant_1: 0.36
      constant_2: 0.38
    solvent: isopropyl alcohol
    temperature: 70
    temperature_unit: °C
    determination_method: Kelen Tudor
  - method: solvent
    polymerization_type: free radical polymerization
    reaction_constant_conf:
      constant_conf_1: 0.05
      constant_conf_2: 0.04
    reaction_constants:
      constant_1: 0.51
      constant_2: 0.41
    solvent: acetone
    temperature: 70
    temperature_unit: °C
    determination_method: Kelen Tudor
  monomers:
  - 3-Methylstyrene
  - Methyl methacrylate
- reaction_conditions:
  - method: solvent
    polymerization_type: free radical polymerization
    reaction_constant_conf:
      constant_conf_1: 0.02
      constant_conf_2: 0.01
    reaction_constants:
      constant_1: 1.06
      constant_2: 0.10
    solvent: toluene
    temperature: 70
    temperature_unit: °C
    determination_method: Kelen Tudor
  - method: solvent
    polymerization_type: free radical polymerization
    reaction_constant_conf:
      constant_conf_1: 0.02
      constant_conf_2: 0.03
    reaction_constants:
      constant_1: 0.33
      constant_2: 0.78
    solvent: isopropyl alcohol
    temperature: 70
    temperature_unit: °C
    determination_method: Kelen Tudor
  - method: solvent
    polymerization_type: free radical polymerization
    reaction_constant_conf:
      constant_conf_1: 0.02
      constant_conf_2: 0.02
    reaction_constants:
      constant_1: 0.63
      constant_2: 0.32
    solvent: acetone
    temperature: 70
    temperature_unit: °C
    determination_method: Kelen Tudor
  monomers:
  - Methacrylic acid
  - Methyl methacrylate
source: https://doi.org/10.1080/10601329508013679

File: data_extraction/archive/evaluations/llm_comparison/analysis/model_evaluation/test_data/paper8.yaml
reactions:
- reaction_conditions:
  - method: solvent
    polymerization_type: free radical polymerization
    reaction_constant_conf:
      constant_conf_1: None
      constant_conf_2: None
    reaction_constants:
      constant_1: 7
      constant_2: 0
    solvent: toluene
    temperature: 20
    temperature_unit: °C
    determination_method: None
  monomers:
  - Acrylonitrile
  - Ethylene
source: https://doi.org/10.1016/0032-3950(62)90554-3

File: data_extraction/archive/evaluations/llm_comparison/analysis/model_evaluation/test_data/paper9.yaml
reactions:
- reaction_conditions:
  - method: solvent
    polymerization_type: free radical polymerization
    reaction_constant_conf:
      constant_conf_1: None
      constant_conf_2: None
    reaction_constants:
      constant_1: 1.01
      constant_2: 1
    solvent:
    temperature: 150
    temperature_unit: °C
    determination_method: None
  monomers:
  - Ethylene
  - Vinyl acetate
- reaction_conditions:
  - method: solvent
    polymerization_type: free radical polymerization
    reaction_constant_conf:
      constant_conf_1: None
      constant_conf_2: None
    reaction_constants:
      constant_1: 0.2
      constant_2: 11
    solvent:
    temperature: 150
    temperature_unit: °C
    determination_method: None
  monomers:
  - Ethylene
  - Methyl acrylate
- reaction_conditions:
  - method: solvent
    polymerization_type: free radical polymerization
    reaction_constant_conf:
      constant_conf_1: None
      constant_conf_2: None
    reaction_constants:
      constant_1: 0.2
      constant_2: 17
    solvent:
    temperature: 150
    temperature_unit: °C
    determination_method: None
  monomers:
  - Ethylene
  - Methyl methacrylate
- reaction_conditions:
  - method: solvent
    polymerization_type: free radical polymerization
    reaction_constant_conf:
      constant_conf_1: None
      constant_conf_2: None
    reaction_constants:
      constant_1: 0.25
      constant_2: 10
    solvent: None
    temperature: 150
    temperature_unit: °C
    determination_method: None
  monomers:
  - Ethylene
  - Diethyl maleate
- reaction_conditions:
  - method: solvent
    polymerization_type: free radical polymerization
    reaction_constant_conf:
      constant_conf_1: None
      constant_conf_2: None
    reaction_constants:
      constant_1: 0.25
      constant_2: 10
    solvent: None
    temperature: 150
    temperature_unit: °C
    determination_method: None
  monomers:
  - Ethylene
  - Diethyl fumarate
source: https://doi.org/10.1002/pol.1964.100020820

File: data_extraction/archive/evaluations/llm_comparison/data/test_data/paper10.yaml
reactions:
- reaction_conditions:
  - method: solvent
    polymerization_type: free radical polymerization
    reaction_constant_conf:
      constant_conf_1: 0.03
      constant_conf_2: 0.08
    reaction_constants:
      constant_1: 0.06
      constant_2: 0.35
    solvent: toluene
    temperature: 70
    temperature_unit: °C
    determination_method: Kelen Tudor
  - method: solvent
    polymerization_type: free radical polymerization
    reaction_constant_conf:
      constant_conf_1: 0.02
      constant_conf_2: 0.02
    reaction_constants:
      constant_1: 0.33
      constant_2: 0.18
    solvent: isopropyl alcohol
    temperature: 70
    temperature_unit: °C
    determination_method: Kelen Tudor
  - method: solvent
    polymerization_type: free radical polymerization
    reaction_constant_conf:
      constant_conf_1: 0.01
      constant_conf_2: 0.01
    reaction_constants:
      constant_1: 0.42
      constant_2: 0.51
    solvent: acetone
    temperature: 70
    temperature_unit: °C
    determination_method: Kelen Tudor
  monomers:
  - 3-Methylstyrene
  - Methacrylic acid
- reaction_conditions:
  - method: solvent
    polymerization_type: free radical polymerization
    reaction_constant_conf:
      constant_conf_1: 0.04
      constant_conf_2: 0.04
    reaction_constants:
      constant_1: 0.53
      constant_2: 0.48
    solvent: toluene
    temperature: 70
    temperature_unit: °C
    determination_method: Kelen Tudor
  - method: solvent
    polymerization_type: free radical polymerization
    reaction_constant_conf:
      constant_conf_1: 0.06
      constant_conf_2: 0.03
    reaction_constants:
      constant_1: 0.36
      constant_2: 0.38
    solvent: isopropyl alcohol
    temperature: 70
    temperature_unit: °C
    determination_method: Kelen Tudor
  - method: solvent
    polymerization_type: free radical polymerization
    reaction_constant_conf:
      constant_conf_1: 0.05
      constant_conf_2: 0.04
    reaction_constants:
      constant_1: 0.51
      constant_2: 0.41
    solvent: acetone
    temperature: 70
    temperature_unit: °C
    determination_method: Kelen Tudor
  monomers:
  - 3-Methylstyrene
  - Methyl methacrylate
- reaction_conditions:
  - method: solvent
    polymerization_type: free radical polymerization
    reaction_constant_conf:
      constant_conf_1: 0.02
      constant_conf_2: 0.01
    reaction_constants:
      constant_1: 1.06
      constant_2: 0.10
    solvent: toluene
    temperature: 70
    temperature_unit: °C
    determination_method: Kelen Tudor
  - method: solvent
    polymerization_type: free radical polymerization
    reaction_constant_conf:
      constant_conf_1: 0.02
      constant_conf_2: 0.03
    reaction_constants:
      constant_1: 0.33
      constant_2: 0.78
    solvent: isopropyl alcohol
    temperature: 70
    temperature_unit: °C
    determination_method: Kelen Tudor
  - method: solvent
    polymerization_type: free radical polymerization
    reaction_constant_conf:
      constant_conf_1: 0.02
      constant_conf_2: 0.02
    reaction_constants:
      constant_1: 0.63
      constant_2: 0.32
    solvent: acetone
    temperature: 70
    temperature_unit: °C
    determination_method: Kelen Tudor
  monomers:
  - Methacrylic acid
  - Methyl methacrylate
source: https://doi.org/10.1080/10601329508013679

File: data_extraction/archive/evaluations/llm_comparison/data/test_data/paper5.yaml
reactions:
- reaction_conditions:
  - method: solvent
    polymerization_type: free radical polymerization
    reaction_constant_conf:
      constant_conf_1: 0.005
      constant_conf_2: 0.007
    reaction_constants:
      constant_1: 0.743
      constant_2: 1.515
    solvent: tert-butyl alcohol
    temperature: 62
    temperature_unit: °C
    determination_method: None
  monomers:
  - Ethylene
  - Vinyl acetate
source: https://doi.org/10.1002/pol.1971.150090810

File: data_extraction/archive/evaluations/llm_comparison/data/test_data/paper7.yaml
reactions:
- reaction_conditions:
  - method: solvent
    polymerization_type: free radical polymerization
    reaction_constant_conf:
      constant_conf_1: 2.5
      constant_conf_2: 0.01
    reaction_constants:
      constant_1: 11.9
      constant_2: 0.03
    solvent: toluene
    temperature: 70
    temperature_unit: °C
    determination_method: None
  monomers:
  - n-Butyl acrylate
  - Ethylene
- reaction_conditions:
  - method: solvent
    polymerization_type: free radical polymerization
    reaction_constant_conf:
      constant_conf_1: 0.30
      constant_conf_2: 0.07
    reaction_constants:
      constant_1: 3.60
      constant_2: 0.24
    solvent: toluene
    temperature: 90
    temperature_unit: °C
    determination_method: None
  monomers:
  - Vinyl chloride
  - Ethylene
- reaction_conditions:
  - method: solvent
    polymerization_type: free radical polymerization
    reaction_constant_conf:
      constant_conf_1: 0.19
      constant_conf_2: 0.06
    reaction_constants:
      constant_1: 1.08
      constant_2: 1.07
    solvent: toluene
    temperature: 90
    temperature_unit: °C
    determination_method: None
  monomers:
  - Vinyl acetate
  - Ethylene
- reaction_conditions:
  - method: solvent
    polymerization_type: free radical polymerization
    reaction_constant_conf:
      constant_conf_1: 0.05
      constant_conf_2: 0.77
    reaction_constants:
      constant_1: 0.16
      constant_2: 4.39
    solvent: toluene
    temperature: 160
    temperature_unit: °C
    determination_method: None
  monomers:
  - Vinyl fluoride
  - Ethylene
source: https://doi.org/10.1002/pol.1963.100010406

File: data_extraction/archive/evaluations/llm_comparison/data/test_data/paper8.yaml
reactions:
- reaction_conditions:
  - method: solvent
    polymerization_type: free radical polymerization
    reaction_constant_conf:
      constant_conf_1: None
      constant_conf_2: None
    reaction_constants:
      constant_1: 7
      constant_2: 0
    solvent: toluene
    temperature: 20
    temperature_unit: °C
    determination_method: None
  monomers:
  - Acrylonitrile
  - Ethylene
source: https://doi.org/10.1016/0032-3950(62)90554-3
