Repository: lamalab-org/copolymer-reactivity

# copolymer-reactivity

A condition-aware machine-learning model and FastAPI service that predicts the **microstructure of radical copolymers** — *alternating*, *random*, or *gradient* — from two monomer structures and the reaction conditions (solvent, temperature, polymerisation mechanism), backed by a curated literature dataset of **3,791 copolymerisations from 1,206 publications**.

The model is served live at <https://polycarp.cheminfo.org> (web UI: [cheminfo-py/polycarp.cheminfo.org](https://github.com/cheminfo-py/polycarp.cheminfo.org)).

## The pipelines

This repo contains **two main pipelines** that produce the dataset, the model, and the deployed service. The diagram below is the conceptual map you'll want to keep in mind when navigating the tree.

```
                                    ┌─────────────────────────────────────────┐
                                    │ Pipeline 1 — literature → reactions     │   data_extraction/
                                    │                                         │
                  Crossref          │   1. score & filter (~300k → 1,851)     │
                  abstract          │   2. embedding-based pre-filter         │
                   →                │   3. download PDFs                      │
                                    │   4. vision-language model extraction   │
                                    │   5. curate + assign reaction_id        │
                                    │                                         │

# `data_extraction/` — Pipeline 1: literature → reactions

Mines ~300 k Crossref records for copolymerisation papers, filters them down to ~1.8 k downloadable PDFs, and extracts reactivity-ratio measurements with a vision–language model. The output is the curated `extracted_reactions.csv` that Pipeline 2 (`copol_prediction/`) ingests.

- **Configuration:** All paths and thresholds are defined in
  `data_extraction/obtain_data.py` via the `ExtractionConfig` class. The default
  configuration mirrors the curated layout beneath `data_extraction/artifacts`.
- **Step selection:** `ExtractionSteps` lets you control which parts of the
  pipeline should run (for example, trigger only the LLM extraction without
  re-running Crossref). By default only the extraction and the CSV export run to
  avoid accidental API calls or downloads.
- **Manual PDF download:** The `pdf_download` step only resolves papers
  available through open-access sources (OpenAlex, Unpaywall, Semantic
  Scholar, CORE). In practice, **most papers are not open access**, so expect
  the majority of PDFs to remain unresolved after this step. The unresolved
  DOIs are written to `unresolved_papers.json` in `config.pdf_folder`. By
  default (`ExtractionSteps.pause_for_manual_pdf_download=True`), the script
  prints that list and **stops with an interactive prompt** so you can
  download those PDFs by hand from the publisher and place them into
  `config.pdf_folder` before continuing to the quality filter / extraction
  steps. Set `pause_for_manual_pdf_download=False` to skip the pause (the
  unresolved papers are then simply skipped further down the pipeline).
- **Working directories:** The script makes sure that every required folder
  exists before a step runs. Intermediate artefacts now accumulate under
  `data_extraction/artifacts`, while historic experiments are preserved in
  `data_extraction/archive`.

```
Crossref query ──┐
                 ▼
       keyword + journal scoring  →  ~300 k → ~1.8 k candidates
                 ▼
       embedding-based pre-download filter  (cached → provenance/embeddings/)
                 ▼
       PDF download
                 ▼
       per-PDF quality scoring  (LLM, gates whether to extract)
                 ▼
       vision-language extraction  (per-paper JSON → extracted_data.json)
                 ▼
       consolidate + canonicalise SMILES + assign reaction_id
                 ▼
       src/copolextractor/extracted_reactions.csv      ← Pipeline 2 reads this
```

Each stage is implemented as a module under [`src/copolextractor/`](../src/copolextractor/); [`obtain_data.py`](obtain_data.py) is the thin orchestration layer.

## Layout

```
data_extraction/
├── obtain_data.py           ← orchestrator: ExtractionConfig + ExtractionSteps
├── provenance/              ← intermediates of the frozen run that produced
│                              the shipped extracted_reactions.csv (kept for
│                              audit / re-use). See provenance/README.md.
├── archive/                 ← superseded evaluation harnesses
└── token_stats.json         ← cumulative LLM token usage log
```

`obtain_data.py`'s default `ExtractionConfig` writes a fresh run's intermediates under `data_extraction/artifacts/{metadata, llm, datasets, …}/` (created on first run). The directory is gitignored by convention; promote anything you want to keep into `provenance/` and update its README.

File: data_extraction/comparism_of_models/model_output/output_data8.json
"{\n  \"reactions\": [\n    {\n      \"monomers\": [\"Acrylonitrile\", \"Ethylene\"],\n      \"reaction_conditions\": [\n        {\n          \"polymerization_type\": \"free radical\",\n          \"solvent\": \"toluene\",\n          \"method\": \"solvent\",\n          \"temperature\": 20.0,\n          \"temperature_unit\": \"°C\",\n          \"reaction_constants\": {\n            \"constant_1\": 7.0,\n            \"constant_2\": 0.0\n          },\n          \"reaction_constant_conf\": {\n            \"constant_conf_1\": null,\n            \"constant_conf_2\": null\n          },\n          \"determination_method\": null\n        }\n      ]\n    }\n  ],\n  \"source\": \"Vysokomol. soedin. 3: No. 7, 1015–1019, 1961\",\n  \"PDF_name\": \"polymerization_conditions.pdf\"\n}"

File: data_extraction/comparism_of_models/model_output/paper01.json
"{\n  \"reactions\": [\n    {\n      \"monomers\": [\n        \"monomer1\" \t,\"Methacrylic acid\",\n        \"monomer2\" \t,\"Styrene\"\n      ],\n      \"reaction_conditions\": [\n        {\n          \"polymerization_type\": \"free radical\",\n          \"solvent\": \"carbon tetrachloride\",\n          \"method\": \"solvent\",\n          \"temperature\": 60.0,\n          \"temperature_unit\": \"\u00b0C\",\n          \"reaction_constants\": {\n            \"constant_1\": 0.54,\n            \"constant_2\": 0.06\n          },\n          \"reaction_constant_conf\": {\n            \"constant_conf_1\": 0.01,\n            \"constant_conf_2\": 0.03\n          },\n          \"determination_method\": \"Kelen-Tudor\"\n        },\n        {\n          \"polymerization_type\": \"free radical\",\n          \"solvent\": \"chloroform\",\n          \"method\": \"solvent\",\n          \"temperature\": 60.0,\n          \"temperature_unit\": \"\u00b0C\",\n          \"reaction_constants\": {\n            \"constant_1\": 0.51,\n            \"constant_2\": 0.08\n          },\n          \"reaction_constant_conf\": {\n            \"constant_conf_1\": 0.01,\n            \"constant_conf_2\": 0.03\n          },\n          \"determination_method\": \"Kelen-Tudor\"\n        },\n        {\n          \"polymerization_type\": \"free radical\",\n          \"solvent\": \"acetone\",\n          \"method\": \"solvent\",\n          \"temperature\": 60.0,\n          \"temperature_unit\": \"\u00b0C\",\n          \"reaction_constants\": {\n            \"constant_1\": 0.43,\n            \"constant_2\": 0.65\n          },\n          \"reaction_constant_conf\": {\n            \"constant_conf_1\": 0.00,\n            \"constant_conf_2\": 0.02\n          },\n          \"determination_method\": \"Kelen-Tudor\"\n        },\n        {\n          \"polymerization_type\": \"free radical\",\n          \"solvent\": \"1,4-dioxane\",\n          \"method\": \"solvent\",\n          \"temperature\": 60.0,\n          \"temperature_unit\": \"\u00b0C\",\n          \"reaction_constants\": {\n            \"constant_1\": 0.41,\n            \"constant_2\": 0.59\n          },\n          \"reaction_constant_conf\": {\n            \"constant_conf_1\": 0.02,\n            \"constant_conf_2\": 0.05\n          },\n          \"determination_method\": \"Kelen-Tudor\"\n        },\n        {\n          \"polymerization_type\": \"free radical\",\n          \"solvent\": \"acetonitrile\",\n          \"method\": \"solvent\",\n          \"temperature\": 60.0,\n          \"temperature_unit\": \"\u00b0C\",\n          \"reaction_constants\": {\n            \"constant_1\": 0.06,\n            \"constant_2\": 0.29\n          },\n          \"reaction_constant_conf\": {\n            \"constant_conf_1\": 0.02,\n            \"constant_conf_2\": 0.00\n          },\n          \"determination_method\": \"Kelen-Tudor\"\n        }\n      ]\n    }\n  ],\n  \"source\": \"https://doi.org/10.1002/macp.1985.021860810\",\n  \"PDF_name\": \"The influence of molecular interaction on polymerization, 10\"\n}"

File: data_extraction/comparism_of_models/model_output/paper02.json
"{\n    \"reactions\": [\n        {\n            \"monomers\": [\n                \"monomer1\" \t, \"2-Vinylpyridine\"\n               \t, \"monomer2\" \t, \"Methacrylic Acid\"\n            ],\n            \"reaction_conditions\": [\n                {\n                    \"polymerization_type\": \"free radical\",\n                    \"solvent\": \"dioxane\",\n                    \"method\": \"bulk\",\n                    \"temperature\": 70.0,\n                    \"temperature_unit\": \"\u00b0C\",\n                    \"reaction_constants\": {\n                        \"constant_1\": 1.55,\n                        \"constant_2\": 0.05\n                    },\n                    \"reaction_constant_conf\": {\n                        \"constant_conf_1\": 0.1,\n                        \"constant_conf_2\": 0.05\n                    },\n                    \"determination_method\": \"na\"\n                }\n            ]\n        }\n    ],\n    \"source\": \"https://doi.org/10.1021/ja01122a053\",\n    \"PDF_name\": \"Amphoteric Polyelectrolytes. I. 2-Vinylpyridine\u2013Methacrylic Acid Copolymers\"\n}"

File: data_extraction/comparism_of_models/model_output/paper04.json
"{\n  \"reactions\": [\n    {\n      \"monomers\": [\n        {\n          \"monomer1\": \"2-Chloro-1,3-butadiene\",\n          \"monomer2\": \"Methyl isopropenyl ketone\"\n        }\n      ],\n      \"reaction_conditions\": [\n        {\n          \"polymerization_type\": \"free radical\",\n          \"solvent\": \"water\",\n          \"method\": \"emulsion\",\n          \"temperature\": 40.0,\n          \"temperature_unit\": \"\u00b0C\",\n          \"reaction_constants\": {\n            \"constant_1\": 3.6,\n            \"constant_2\": 0.1\n          },\n          \"reaction_constant_conf\": {\n            \"constant_conf_1\": 0.2,\n            \"constant_conf_2\": 0.05\n          },\n          \"determination_method\": \"Fineman-Ross\"\n        }\n      ]\n    },\n    {\n      \"monomers\": [\n        {\n          \"monomer1\": \"2-Chloro-1,3-butadiene\",\n          \"monomer2\": \"Methacrylic acid\"\n        }\n      ],\n      \"reaction_conditions\": [\n        {\n          \"polymerization_type\": \"free radical\",\n          \"solvent\": \"water\",\n          \"method\": \"emulsion\",\n          \"temperature\": 40.0,\n          \"temperature_unit\": \"\u00b0C\",\n          \"reaction_constants\": {\n            \"constant_1\": 2.7,\n            \"constant_2\": 0.15\n          },\n          \"reaction_constant_conf\": {\n            \"constant_conf_1\": 0.2,\n            \"constant_conf_2\": 0.05\n          },\n          \"determination_method\": \"Fineman-Ross\"\n        }\n      ]\n    }\n  ],\n  \"source\": \"https://doi.org/10.1002/pol.1963.100010138\",\n  \"PDF_name\": \"Relative Reactivity Ratios for Two New 2-Chloro-1,3-Butadiene Systems\"\n}"

File: data_extraction/comparism_of_models/model_output/paper05.json
"{\n  \"reactions\": [\n    {\n      \"monomers\": [\n        {\n          \"monomer1\": \"Ethylene\",\n          \"monomer2\": \"Vinyl Acetate\"\n        }\n      ],\n      \"reaction_conditions\": [\n        {\n          \"polymerization_type\": \"free radical\",\n          \"solvent\": \"tert-Butyl Alcohol\",\n          \"method\": \"solvent\",\n          \"temperature\": 62.0,\n          \"temperature_unit\": \"\u00b0C\",\n          \"reaction_constants\": {\n            \"constant_1\": 0.743,\n            \"constant_2\": 1.515\n          },\n          \"reaction_constant_conf\": {\n            \"constant_conf_1\": 0.005,\n            \"constant_conf_2\": 0.007\n          },\n          \"determination_method\": \"nonlinear least-squares\"\n        }\n      ]\n    }\n  ],\n  \"source\": \"https://doi.org/10.1002/pol.1971.160090823\",\n  \"PDF_name\": \"Copolymerization of Ethylene and Vinyl Acetate at Low Pressure: Determination of the Kinetics by Sequential Sampling\"\n}"

File: data_extraction/comparism_of_models/model_output/paper06.json
"{\n  \"reactions\": [\n    {\n      \"monomers\": [\n        {\n          \"monomer1\": \"Methacrylic Acid Sulpholanate\",\n          \"monomer2\": \"Styrene\"\n        }\n      ],\n      \"reaction_conditions\": [\n        {\n          \"polymerization_type\": \"free radical\",\n          \"solvent\": \"Dimethylformamide\",\n          \"method\": \"solvent\",\n          \"temperature\": 50.0,\n          \"temperature_unit\": \"\u00b0C\",\n          \"reaction_constants\": {\n            \"constant_1\": 1.5,\n            \"constant_2\": 0.22\n          },\n          \"reaction_constant_conf\": {\n            \"constant_conf_1\": 0.1,\n            \"constant_conf_2\": 0.01\n          },\n          \"determination_method\": \"na\"\n        }\n      ]\n    },\n    {\n      \"monomers\": [\n        {\n          \"monomer1\": \"Methacrylic Acid Sulpholanate\",\n          \"monomer2\": \"Methyl Methacrylate\"\n        }\n      ],\n      \"reaction_conditions\": [\n        {\n          \"polymerization_type\": \"free radical\",\n          \"solvent\": \"Dimethylformamide\",\n          \"method\": \"solvent\",\n          \"temperature\": 50.0,\n          \"temperature_unit\": \"\u00b0C\",\n          \"reaction_constants\": {\n            \"constant_1\": 3.34,\n            \"constant_2\": 0.67\n          },\n          \"reaction_constant_conf\": {\n            \"constant_conf_1\": 0.25,\n            \"constant_conf_2\": 0.02\n          },\n          \"determination_method\": \"na\"\n        }\n      ]\n    },\n    {\n      \"monomers\": [\n        {\n          \"monomer1\": \"Methacrylic Acid Sulpholanate\",\n          \"monomer2\": \"Methacrylic Acid\"\n        }\n      ],\n      \"reaction_conditions\": [\n        {\n          \"polymerization_type\": \"free radical\",\n          \"solvent\": \"Dimethylformamide\",\n          \"method\": \"solvent\",\n          \"temperature\": 50.0,\n          \"temperature_unit\": \"\u00b0C\",\n          \"reaction_constants\": {\n            \"constant_1\": 1.0,\n            \"constant_2\": 0.83\n          },\n          \"reaction_constant_conf\": {\n            \"constant_conf_1\": 0.1,\n            \"constant_conf_2\": 0.02\n          },\n          \"determination_method\": \"na\"\n        }\n      ]\n    }\n  ],\n  \"source\": \"na\",\n  \"PDF_name\": \"Kinetics of polymerization and copolymerization of MAS\"\n}"

File: data_extraction/comparism_of_models/model_output/paper07.json
"{\n  \"reactions\": [\n    {\n      \"monomers\": [\n        {\n          \"monomer1\": \"n-Butyl acrylate\",\n          \"monomer2\": \"Ethylene\"\n        }\n      ],\n      \"reaction_conditions\": [\n        {\n          \"polymerization_type\": \"free radical\",\n          \"solvent\": \"toluene\",\n          \"method\": \"bulk\",\n          \"temperature\": 70.0,\n          \"temperature_unit\": \"\u00b0C\",\n          \"reaction_constants\": {\n            \"constant_1\": 11.9,\n            \"constant_2\": 0.03\n          },\n          \"reaction_constant_conf\": {\n            \"constant_conf_1\": 2.5,\n            \"constant_conf_2\": 0.01\n          },\n          \"determination_method\": \"Fineman and Ross\"\n        }\n      ]\n    },\n    {\n      \"monomers\": [\n        {\n          \"monomer1\": \"Vinyl chloride\",\n          \"monomer2\": \"Ethylene\"\n        }\n      ],\n      \"reaction_conditions\": [\n        {\n          \"polymerization_type\": \"free radical\",\n          \"solvent\": \"toluene\",\n          \"method\": \"bulk\",\n          \"temperature\": 90.0,\n          \"temperature_unit\": \"\u00b0C\",\n          \"reaction_constants\": {\n            \"constant_1\": 3.6,\n            \"constant_2\": 0.24\n          },\n          \"reaction_constant_conf\": {\n            \"constant_conf_1\": 0.3,\n            \"constant_conf_2\": 0.07\n          },\n          \"determination_method\": \"Fineman and Ross\"\n        }\n      ]\n    },\n    {\n      \"monomers\": [\n        {\n          \"monomer1\": \"Vinyl acetate\",\n          \"monomer2\": \"Ethylene\"\n        }\n      ],\n      \"reaction_conditions\": [\n        {\n          \"polymerization_type\": \"free radical\",\n          \"solvent\": \"toluene\",\n          \"method\": \"bulk\",\n          \"temperature\": 90.0,\n          \"temperature_unit\": \"\u00b0C\",\n          \"reaction_constants\": {\n            \"constant_1\": 1.08,\n            \"constant_2\": 1.07\n          },\n          \"reaction_constant_conf\": {\n            \"constant_conf_1\": 0.19,\n            \"constant_conf_2\": 0.19\n          },\n          \"determination_method\": \"Fineman and Ross\"\n        }\n      ]\n    },\n    {\n      \"monomers\": [\n        {\n          \"monomer1\": \"Vinyl fluoride\",\n          \"monomer2\": \"Ethylene\"\n        }\n      ],\n      \"reaction_conditions\": [\n        {\n          \"polymerization_type\": \"free radical\",\n          \"solvent\": \"toluene\",\n          \"method\": \"bulk\",\n          \"temperature\": 160.0,\n          \"temperature_unit\": \"\u00b0C\",\n          \"reaction_constants\": {\n            \"constant_1\": 0.16,\n            \"constant_2\": 4.39\n          },\n          \"reaction_constant_conf\": {\n            \"constant_conf_1\": 0.05,\n            \"constant_conf_2\": 0.77\n          },\n          \"determination_method\": \"Fineman and Ross\"\n        }\n      ]\n    }\n  ],\n  \"source\": \"https://doi.org/10.1002/pol.1963.100010327\",\n  \"PDF_name\": \"Copolymerization Studies. III. Reactivity Ratios of Model Ethylene Copolymerizations and Their Use in Q-e Calculations\"\n}"

File: data_extraction/comparism_of_models/model_output_GPT4-o/output_data5.json
{
    "reactions": [
        {
            "monomers": [
                "Ethylene",
                "Vinyl Acetate"
            ],
            "reaction_conditions": [
                {
                    "polymerization_type": "free radical",
                    "solvent": "tert-Butyl Alcohol",
                    "method": "solvent",
                    "temperature": 62.0,
                    "temperature_unit": "°C",
                    "reaction_constants": {
                        "constant_1": 0.743,
                        "constant_2": 1.515
                    },
                    "reaction_constant_conf": {
                        "constant_conf_1": 0.005,
                        "constant_conf_2": 0.007
                    },
                    "determination_method": "nonlinear least-squares"
                }
            ]
        }
    ],
    "source": "Journal of Polymer Science: Part A-1 Vol. 9, 2225-2232 (1971)",
    "PDF_name": "Copolymerization of Ethylene and Vinyl Acetate at Low Pressure: Determination of the Kinetics by Sequential Sampling",
    "source_pdf": "paper05.pdf"
}

File: data_extraction/comparism_of_models/model_output_GPT4-o/output_data6.json
{
    "reactions": [
        {
            "monomers": [
                "Methacrylic Acid Sulpholanate",
                "Styrene"
            ],
            "reaction_conditions": [
                {
                    "polymerization_type": "free radical",
                    "solvent": "Dimethylformamide",
                    "method": "solvent",
                    "temperature": 50.0,
                    "temperature_unit": "°C",
                    "reaction_constants": {
                        "constant_1": 1.5,
                        "constant_2": 0.22
                    },
                    "reaction_constant_conf": {
                        "constant_conf_1": 0.1,
                        "constant_conf_2": 0.01
                    },
                    "determination_method": "na"
                }
            ]
        },
        {
            "monomers": [
                "Methacrylic Acid Sulpholanate",
                "Methyl Methacrylate"
            ],
            "reaction_conditions": [
                {
                    "polymerization_type": "free radical",
                    "solvent": "Dimethylformamide",
                    "method": "solvent",
                    "temperature": 50.0,
                    "temperature_unit": "°C",
                    "reaction_constants": {
                        "constant_1": 3.34,
                        "constant_2": 0.67
                    },
                    "reaction_constant_conf": {
                        "constant_conf_1": 0.25,
                        "constant_conf_2": 0.02
                    },
                    "determination_method": "na"
                }
            ]
        },
        {
            "monomers": [
                "Methacrylic Acid Sulpholanate",
                "Methacrylic Acid"
            ],
            "reaction_conditions": [
                {
                    "polymerization_type": "free radical",
                    "solvent": "Dimethylformamide",
                    "method": "solvent",
                    "temperature": 50.0,
                    "temperature_unit": "°C",
                    "reaction_constants": {
                        "constant_1": 1.0,
                        "constant_2": 0.83
                    },
                    "reaction_constant_conf": {
                        "constant_conf_1": 0.1,
                        "constant_conf_2": 0.02
                    },
                    "determination_method": "na"
                }
            ]
        }
    ],
    "source": "na",
    "PDF_name": "Kinetics of polymerization and copolymerization of MAS",
    "source_pdf": "paper06.pdf"
}

File: data_extraction/comparism_of_models/model_output_GPT4-o/output_data7.json
{
    "reactions": [
        {
            "monomers": [
                "Ethylene",
                "n-Butyl acrylate"
            ],
            "reaction_conditions": [
                {
                    "polymerization_type": "free radical",
                    "solvent": "toluene",
                    "method": "bulk",
                    "temperature": 70.0,
                    "temperature_unit": "°C",
                    "reaction_constants": {
                        "constant_1": 11.9,
                        "constant_2": 0.03
                    },
                    "reaction_constant_conf": {
                        "constant_conf_1": 2.5,
                        "constant_conf_2": 0.01
                    },
                    "determination_method": "Fineman and Ross"
                }
            ]
        },
        {
            "monomers": [
                "Ethylene",
                "Vinyl chloride"
            ],
            "reaction_conditions": [
                {
                    "polymerization_type": "free radical",
                    "solvent": "toluene",
                    "method": "bulk",
                    "temperature": 90.0,
                    "temperature_unit": "°C",
                    "reaction_constants": {
                        "constant_1": 3.6,
                        "constant_2": 0.24
                    },
                    "reaction_constant_conf": {
                        "constant_conf_1": 0.3,
                        "constant_conf_2": 0.07
                    },
                    "determination_method": "Fineman and Ross"
                }
            ]
        },
        {
            "monomers": [
                "Ethylene",
                "Vinyl acetate"
            ],
            "reaction_conditions": [
                {
                    "polymerization_type": "free radical",
                    "solvent": "toluene",
                    "method": "bulk",
                    "temperature": 90.0,
                    "temperature_unit": "°C",
                    "reaction_constants": {
                        "constant_1": 1.08,
                        "constant_2": 1.07
                    },
                    "reaction_constant_conf": {
                        "constant_conf_1": 0.19,
                        "constant_conf_2": 0.06
                    },
                    "determination_method": "Fineman and Ross"
                }
            ]
        },
        {
            "monomers": [
                "Ethylene",
                "Vinyl fluoride"
            ],
            "reaction_conditions": [
                {
                    "polymerization_type": "free radical",
                    "solvent": "toluene",
                    "method": "bulk",
                    "temperature": 160.0,
                    "temperature_unit": "°C",
                    "reaction_constants": {
                        "constant_1": 0.16,
                        "constant_2": 4.39
                    },
                    "reaction_constant_conf": {
                        "constant_conf_1": 0.05,
                        "constant_conf_2": 0.77
                    },
                    "determination_method": "Fineman and Ross"
                }
            ]
        }
    ],
    "source": "https://doi.org/10.1002/pol.1963.100010325",
    "PDF_name": "Copolymerization Studies. III. Reactivity Ratios of Model Ethylene Copolymerizations and Their Use in Q-e Calculations",
    "source_pdf": "paper07.pdf"
}

File: data_extraction/comparism_of_models/model_output_assistant/output_data_assistant2.json
{
    "reactions": [
        {
            "monomers": [
                "2-Vinylpyridine",
                "Methacrylic Acid"
            ],
            "reaction_conditions": [
                {
                    "polymerization_type": "bulk",
                    "solvent": null,
                    "method": null,
                    "temperature": 70.0,
                    "temperature_unit": "°C",
                    "reaction_constants": {
                        "constant_1": 1.55,
                        "constant_2": 0.58
                    },
                    "reaction_constant_conf": {
                        "constant_conf_1": 0.1,
                        "constant_conf_2": 0.05
                    },
                    "determination_method": null
                }
            ]
        }
    ],
    "source": null,
    "PDF_name": "paper02.pdf"
}

File: data_extraction/comparism_of_models/model_output_assistant/output_data_assistant4.json
{
    "reactions": [
        {
            "monomers": [
                "2-Chloro-1,3-butadiene",
                "Methyl isopropenyl ketone"
            ],
            "reaction_conditions": [
                {
                    "polymerization_type": "free-radical",
                    "solvent": "water",
                    "method": "emulsion",
                    "temperature": 40.0,
                    "temperature_unit": "°C",
                    "reaction_constants": {
                        "constant_1": 3.6,
                        "constant_2": 0.1
                    },
                    "reaction_constant_conf": {
                        "constant_conf_1": 0.2,
                        "constant_conf_2": 0.05
                    },
                    "determination_method": null
                }
            ]
        },
        {
            "monomers": [
                "2-Chloro-1,3-butadiene",
                "Methacrylic acid"
            ],
            "reaction_conditions": [
                {
                    "polymerization_type": "free-radical",
                    "solvent": "water",
                    "method": "emulsion",
                    "temperature": 40.0,
                    "temperature_unit": "°C",
                    "reaction_constants": {
                        "constant_1": 2.7,
                        "constant_2": 0.15
                    },
                    "reaction_constant_conf": {
                        "constant_conf_1": 0.2,
                        "constant_conf_2": 0.05
                    },
                    "determination_method": null
                }
            ]
        }
    ],
    "source": "https://onlinelibrary.wiley.com/doi/10.1002/pol.1963.100010635",
    "PDF_name": "paper04.pdf"
}

File: data_extraction/comparism_of_models/model_output_assistant/output_data_assistant9.json
{
    "reactions": [
        {
            "monomers": [
                "Ethylene",
                "Vinyl acetate"
            ],
            "reaction_conditions": [
                {
                    "polymerization_type": null,
                    "solvent": null,
                    "method": null,
                    "temperature": 150.0,
                    "temperature_unit": "°C",
                    "reaction_constants": {
                        "constant_1": 1.01,
                        "constant_2": 1.0
                    },
                    "reaction_constant_conf": {
                        "constant_conf_1": null,
                        "constant_conf_2": null
                    },
                    "determination_method": null
                }
            ]
        },
        {
            "monomers": [
                "Ethylene",
                "Methyl acrylate"
            ],
            "reaction_conditions": [
                {
                    "polymerization_type": null,
                    "solvent": null,
                    "method": null,
                    "temperature": 150.0,
                    "temperature_unit": "°C",
                    "reaction_constants": {
                        "constant_1": 0.2,
                        "constant_2": 11.0
                    },
                    "reaction_constant_conf": {
                        "constant_conf_1": null,
                        "constant_conf_2": null
                    },
                    "determination_method": null
                }
            ]
        },
        {
            "monomers": [
                "Ethylene",
                "Methyl methacrylate"
            ],
            "reaction_conditions": [
                {
                    "polymerization_type": null,
                    "solvent": null,
                    "method": null,
                    "temperature": 150.0,
                    "temperature_unit": "°C",
                    "reaction_constants": {
                        "constant_1": 0.2,
                        "constant_2": 17.0
                    },
                    "reaction_constant_conf": {
                        "constant_conf_1": null,
                        "constant_conf_2": null
                    },
                    "determination_method": null
                }
            ]
        },
        {
            "monomers": [
                "Ethylene",
                "Diethyl fumarate"
            ],
            "reaction_conditions": [
                {
                    "polymerization_type": null,
                    "solvent": null,
                    "method": null,
                    "temperature": 150.0,
                    "temperature_unit": "°C",
                    "reaction_constants": {
                        "constant_1": 0.25,
                        "constant_2": 10.0
                    },
                    "reaction_constant_conf": {
                        "constant_conf_1": null,
                        "constant_conf_2": null
                    },
                    "determination_method": null
                }
            ]
        },
        {
            "monomers": [
                "Ethylene",
                "Diethyl maleate"
            ],
            "reaction_conditions": [
                {
                    "polymerization_type": null,
                    "solvent": null,
                    "method": null,
                    "temperature": 150.0,
                    "temperature_unit": "°C",
                    "reaction_constants": {
                        "constant_1": 0.25,
                        "constant_2": 108.0
                    },
                    "reaction_constant_conf": {
                        "constant_conf_1": null,
                        "constant_conf_2": null
                    },
                    "determination_method": null
                }
            ]
        }
    ],
    "source": "https://onlinelibrary.wiley.com/doi/10.1002/pol.1964.100020820",
    "PDF_name": "paper09.pdf"
}

File: data_extraction/comparism_of_models/model_output_claude/output_data_claude10.json
{
    "reactions": [
        {
            "monomers": [
                "3-methylstyrene",
                "methacrylic acid"
            ],
            "reaction_conditions": [
                {
                    "polymerization_type": "radical",
                    "solvent": "toluene",
                    "method": "solvent",
                    "temperature": 70.0,
                    "temperature_unit": "°C",
                    "initiator": "azobisisobutyronitrile",
                    "reaction_constants": {
                        "constant_1": 0.5,
                        "constant_2": 0.44
                    },
                    "reaction_constant_conf": null,
                    "determination_method": null
                },
                {
                    "polymerization_type": "radical",
                    "solvent": "isopropyl alcohol",
                    "method": "solvent",
                    "temperature": 70.0,
                    "temperature_unit": "°C",
                    "initiator": "azobisisobutyronitrile",
                    "reaction_constants": {
                        "constant_1": 0.1,
                        "constant_2": 0.28
                    },
                    "reaction_constant_conf": null,
                    "determination_method": null
                },
                {
                    "polymerization_type": "radical",
                    "solvent": "acetone",
                    "method": "solvent",
                    "temperature": null,
                    "temperature_unit": null,
                    "initiator": null,
                    "reaction_constants": {
                        "constant_1": 0.3,
                        "constant_2": 0.49
                    },
                    "reaction_constant_conf": null,
                    "determination_method": null
                }
            ]
        },
        {
            "monomers": [
                "3-methylstyrene",
                "methyl methacrylate"
            ],
            "reaction_conditions": [
                {
                    "polymerization_type": "radical",
                    "solvent": "toluene",
                    "method": "solvent",
                    "temperature": 70.0,
                    "temperature_unit": "°C",
                    "initiator": "azobisisobutyronitrile",
                    "reaction_constants": {
                        "constant_1": 0.32,
                        "constant_2": 0.38
                    },
                    "reaction_constant_conf": null,
                    "determination_method": "Kelen-Tudos"
                },
                {
                    "polymerization_type": "radical",
                    "solvent": "isopropyl alcohol",
                    "method": "solvent",
                    "temperature": 70.0,
                    "temperature_unit": "°C",
                    "initiator": "azobisisobutyronitrile",
                    "reaction_constants": {
                        "constant_1": 0.31,
                        "constant_2": 0.46
                    },
                    "reaction_constant_conf": null,
                    "determination_method": "Kelen-Tudos"
                },
                {
                    "polymerization_type": "radical",
                    "solvent": "acetone",
                    "method": "solvent",
                    "temperature": 70.0,
                    "temperature_unit": "°C",
                    "initiator": null,
                    "reaction_constants": {
                        "constant_1": 0.62,
                        "constant_2": 0.05
                    },
                    "reaction_constant_conf": null,
                    "determination_method": null
                }
            ]
        }
    ],
    "source": "https://doi.org/10.1080/10601329508013679",
    "PDF_name": "Solvent Effect on 3-Methylstyrene Radical Copolymerization with Methacrylic Acid and Methyl Methacrylate"
}

File: data_extraction/comparism_of_models/model_output_claude/output_data_claude2.json
{
    "reactions": [
        {
            "monomers": [
                "2-Vinylpyridine",
                "Methacrylic Acid"
            ],
            "reaction_conditions": [
                {
                    "polymerization_type": "free radical",
                    "solvent": "water",
                    "method": "solution",
                    "temperature": 70.0,
                    "temperature_unit": "°C",
                    "reaction_constants": {
                        "constant_1": 0.1,
                        "constant_2": 0.1
                    },
                    "reaction_constant_conf": {
                        "constant_conf_1": null,
                        "constant_conf_2": null
                    },
                    "determination_method": null
                }
            ]
        },
        {
            "monomers": [
                "2-Vinylpyridine",
                "Diethylaminoethyl Methacrylate"
            ],
            "reaction_conditions": [
                {
                    "polymerization_type": "free radical",
                    "solvent": "water",
                    "method": "solution",
                    "temperature": 70.0,
                    "temperature_unit": "°C",
                    "reaction_constants": {
                        "constant_1": 0.5,
                        "constant_2": 0.5
                    },
                    "reaction_constant_conf": {
                        "constant_conf_1": null,
                        "constant_conf_2": null
                    },
                    "determination_method": null
                }
            ]
        }
    ],
    "source": null,
    "PDF_name": null
}

File: data_extraction/comparism_of_models/model_output_claude/output_data_claude8.json
{
    "reactions": [
        {
            "monomers": [
                "acrylonitrile",
                "ethylene"
            ],
            "reaction_conditions": [
                {
                    "polymerization_type": "gamma-ray induced copolymerization",
                    "solvent": "toluene",
                    "method": "solution",
                    "temperature": 20.0,
                    "temperature_unit": "°C",
                    "reaction_constants": {
                        "constant_1": 0.7,
                        "constant_2": 0.0
                    },
                    "reaction_constant_conf": null,
                    "determination_method": null
                }
            ]
        },
        {
            "monomers": [
                "vinyl ethers of 4-chlorophenol",
                "styrene"
            ],
            "reaction_conditions": [
                {
                    "polymerization_type": null,
                    "solvent": null,
                    "method": null,
                    "temperature": 60.0,
                    "temperature_unit": "°C",
                    "reaction_constants": {
                        "constant_1": 0.7,
                        "constant_2": 0.3
                    },
                    "reaction_constant_conf": null,
                    "determination_method": null
                }
            ]
        },
        {
            "monomers": [
                "vinyl ethers of 4-bromophenol",
                "styrene"
            ],
            "reaction_conditions": [
                {
                    "polymerization_type": null,
                    "solvent": null,
                    "method": null,
                    "temperature": 60.0,
                    "temperature_unit": "°C",
                    "reaction_constants": {
                        "constant_1": 0.7,
                        "constant_2": 0.3
                    },
                    "reaction_constant_conf": null,
                    "determination_method": null
                }
            ]
        },
        {
            "monomers": [
                "vinyl ethers of 4-iodophenol",
                "styrene"
            ],
            "reaction_conditions": [
                {
                    "polymerization_type": null,
                    "solvent": null,
                    "method": null,
                    "temperature": 60.0,
                    "temperature_unit": "°C",
                    "reaction_constants": {
                        "constant_1": 0.7,
                        "constant_2": 0.3
                    },
                    "reaction_constant_conf": null,
                    "determination_method": null
                }
            ]
        }
    ],
    "source": null,
    "PDF_name": "image_1.pdf"
}

File: data_extraction/comparism_of_models/model_output_claude/output_data_claude9.json
{
    "reactions": [
        {
            "monomers": [
                "Ethylene",
                "Vinyl acetate"
            ],
            "reaction_conditions": [
                {
                    "polymerization_type": "free radical",
                    "solvent": null,
                    "method": null,
                    "temperature": 160.0,
                    "temperature_unit": "°C",
                    "reaction_constants": {
                        "constant_1": 1.01,
                        "constant_2": 1.0
                    },
                    "reaction_constant_conf": null,
                    "determination_method": null
                }
            ]
        },
        {
            "monomers": [
                "Ethylene",
                "Methyl acrylate"
            ],
            "reaction_conditions": [
                {
                    "polymerization_type": "free radical",
                    "solvent": null,
                    "method": null,
                    "temperature": 150.0,
                    "temperature_unit": "°C",
                    "reaction_constants": {
                        "constant_1": 0.2,
                        "constant_2": 11.0
                    },
                    "reaction_constant_conf": null,
                    "determination_method": null
                }
            ]
        },
        {
            "monomers": [
                "Ethylene",
                "Methyl methacrylate"
            ],
            "reaction_conditions": [
                {
                    "polymerization_type": "free radical",
                    "solvent": null,
                    "method": null,
                    "temperature": null,
                    "temperature_unit": null,
                    "reaction_constants": {
                        "constant_1": 0.2,
                        "constant_2": 17.0
                    },
                    "reaction_constant_conf": null,
                    "determination_method": null
                }
            ]
        },
        {
            "monomers": [
                "Ethylene",
                "Diethyl maleate"
            ],
            "reaction_conditions": [
                {
                    "polymerization_type": "free radical",
                    "solvent": null,
                    "method": null,
                    "temperature": null,
                    "temperature_unit": null,
                    "reaction_constants": {
                        "constant_1": 0.25,
                        "constant_2": 10.0
                    },
                    "reaction_constant_conf": null,
                    "determination_method": null
                }
            ]
        },
        {
            "monomers": [
                "Ethylene",
                "Diethyl fumarate"
            ],
            "reaction_conditions": [
                {
                    "polymerization_type": "free radical",
                    "solvent": null,
                    "method": null,
                    "temperature": null,
                    "temperature_unit": null,
                    "reaction_constants": {
                        "constant_1": 0.25,
                        "constant_2": 10.0
                    },
                    "reaction_constant_conf": null,
                    "determination_method": null
                }
            ]
        },
        {
            "monomers": [
                "Ethylene",
                "Diethyl fumarate"
            ],
            "reaction_conditions": [
                {
                    "polymerization_type": "free radical",
                    "solvent": null,
                    "method": null,
                    "temperature": null,
                    "temperature_unit": null,
                    "reaction_constants": {
                        "constant_1": 0.0511,
                        "constant_2": 0.00815
                    },
                    "reaction_constant_conf": null,
                    "determination_method": null
                }
            ]
        }
    ],
    "source": null,
    "PDF_name": null
}
