Repository: lamalab-org/copolymer-reactivity

# `data_extraction/` — Pipeline 1: literature → reactions

Mines ~300 k Crossref records for copolymerisation papers, filters them down to ~1.8 k downloadable PDFs, and extracts reactivity-ratio measurements with a vision–language model. The output is the curated `extracted_reactions.csv` that Pipeline 2 (`copol_prediction/`) ingests.

- **Configuration:** All paths and thresholds are defined in
  `data_extraction/obtain_data.py` via the `ExtractionConfig` class. The default
  configuration mirrors the curated layout beneath `data_extraction/artifacts`.
- **Step selection:** `ExtractionSteps` lets you control which parts of the

File: data_extraction/comparism_of_models/model_output_claude/output_data_claude3.yaml
PDF_name: bajaj1994.pdf
reactions:
- monomers:
  - methacrylic acid
  - ethyl acrylate
  reaction_conditions:
  - determination_method: Kelen-Tudos method
    method: emulsion
    polymerization_type: free radical
    reaction_constant_conf: null
    reaction_constants:
      constant_1: 0.36
      constant_2: 0.28
    solvent: water
    temperature: 50.0
    temperature_unit: °C
  - determination_method: EVM program
    method: emulsion
    polymerization_type: free radical
    reaction_constant_conf: null
    reaction_constants:
      constant_1: 0.46
      constant_2: 0.27
    solvent: water
    temperature: 60.0
    temperature_unit: °C
- monomers:
  - methacrylic acid
  - butyl acrylate
  reaction_conditions:
  - determination_method: null
    method: null
    polymerization_type: null
    reaction_constant_conf: null
    reaction_constants:
      constant_1: 0.39
      constant_2: 0.51
    solvent: null
    temperature: null
    temperature_unit: null
source: 10.1021/ma60077a011
