Repository: lamalab-org/copolymer-reactivity

# copolymer-reactivity

A condition-aware machine-learning model and FastAPI service that predicts the **microstructure of radical copolymers** — *alternating*, *random*, or *gradient* — from two monomer structures and the reaction conditions (solvent, temperature, polymerisation mechanism), backed by a curated literature dataset of **3,791 copolymerisations from 1,206 publications**.

The model is served live at <https://polycarp.cheminfo.org> (web UI: [cheminfo-py/polycarp.cheminfo.org](https://github.com/cheminfo-py/polycarp.cheminfo.org)).

## The pipelines

This repo contains **two main pipelines** that produce the dataset, the model, and the deployed service. The diagram below is the conceptual map you'll want to keep in mind when navigating the tree.

```
                                    ┌─────────────────────────────────────────┐
                                    │ Pipeline 1 — literature → reactions     │   data_extraction/
                                    │                                         │
                  Crossref          │   1. score & filter (~300k → 1,851)     │
                  abstract          │   2. embedding-based pre-filter         │
                   →                │   3. download PDFs                      │
                                    │   4. vision-language model extraction   │
                                    │   5. curate + assign reaction_id        │
                                    │                                         │

# `data_extraction/` — Pipeline 1: literature → reactions

Mines ~300 k Crossref records for copolymerisation papers, filters them down to ~1.8 k downloadable PDFs, and extracts reactivity-ratio measurements with a vision–language model. The output is the curated `extracted_reactions.csv` that Pipeline 2 (`copol_prediction/`) ingests.

- **Configuration:** All paths and thresholds are defined in
  `data_extraction/obtain_data.py` via the `ExtractionConfig` class. The default
  configuration mirrors the curated layout beneath `data_extraction/artifacts`.
- **Step selection:** `ExtractionSteps` lets you control which parts of the
  pipeline should run (for example, trigger only the LLM extraction without
  re-running Crossref). By default only the extraction and the CSV export run to
  avoid accidental API calls or downloads.
- **Manual PDF download:** The `pdf_download` step only resolves papers
  available through open-access sources (OpenAlex, Unpaywall, Semantic
  Scholar, CORE). In practice, **most papers are not open access**, so expect
  the majority of PDFs to remain unresolved after this step. The unresolved
  DOIs are written to `unresolved_papers.json` in `config.pdf_folder`. By
  default (`ExtractionSteps.pause_for_manual_pdf_download=True`), the script
  prints that list and **stops with an interactive prompt** so you can
  download those PDFs by hand from the publisher and place them into
  `config.pdf_folder` before continuing to the quality filter / extraction
  steps. Set `pause_for_manual_pdf_download=False` to skip the pause (the
  unresolved papers are then simply skipped further down the pipeline).
- **Working directories:** The script makes sure that every required folder
  exists before a step runs. Intermediate artefacts now accumulate under
  `data_extraction/artifacts`, while historic experiments are preserved in
  `data_extraction/archive`.

```
Crossref query ──┐
                 ▼
       keyword + journal scoring  →  ~300 k → ~1.8 k candidates
                 ▼
       embedding-based pre-download filter  (cached → provenance/embeddings/)
                 ▼
       PDF download
                 ▼
       per-PDF quality scoring  (LLM, gates whether to extract)
                 ▼
       vision-language extraction  (per-paper JSON → extracted_data.json)
                 ▼
       consolidate + canonicalise SMILES + assign reaction_id
                 ▼
       src/copolextractor/extracted_reactions.csv      ← Pipeline 2 reads this
```

Each stage is implemented as a module under [`src/copolextractor/`](../src/copolextractor/); [`obtain_data.py`](obtain_data.py) is the thin orchestration layer.

## Layout

```
data_extraction/
├── obtain_data.py           ← orchestrator: ExtractionConfig + ExtractionSteps
├── provenance/              ← intermediates of the frozen run that produced
│                              the shipped extracted_reactions.csv (kept for
│                              audit / re-use). See provenance/README.md.
├── archive/                 ← superseded evaluation harnesses
└── token_stats.json         ← cumulative LLM token usage log
```

`obtain_data.py`'s default `ExtractionConfig` writes a fresh run's intermediates under `data_extraction/artifacts/{metadata, llm, datasets, …}/` (created on first run). The directory is gitignored by convention; promote anything you want to keep into `provenance/` and update its README.

File: data_extraction/comparison_of_models/data_extracted.json (part 1 of 16)
[
    {
        "Title": "On the origin and consequences of high DMAEMA reactivity ratio in ATRP copolymerization with MMA: An experimental and theoretical study<sup>#</sup>",
        "Abstract": "<jats:title>ABSTRACT</jats:title><jats:p>Designing and tuning a copolymerization process to obtain specific material properties is still fundamentally empirical and requires the determination of apparent reactivity ratios<jats:italic>r</jats:italic><jats:sup>s</jats:sup>. To this end, PEG\u2013(MMA\u2013DMAEMA)<jats:sub>n</jats:sub>copolymers obtained via ATRP of MMA and DMAEMA using a PEG\u2010based initiator in toluene were analyzed to extract monomer relative reactivities; the impact of changing solvent on the latter was also tested. Differing from previous free radical and controlled radical copolymerizations (CRcoP), we found that DMAEMA is preferentially included (<jats:inline-graphic xmlns:xlink=\"http://www.w3.org/1999/xlink\" xlink:href=\"graphic/pola29017-math-0001.png\" xlink:title=\"urn:x-wiley:0887624X:media:pola29017:pola29017-math-0001\"/>and<jats:inline-graphic xmlns:xlink=\"http://www.w3.org/1999/xlink\" xlink:href=\"graphic/pola29017-math-0002.png\" xlink:title=\"urn:x-wiley:0887624X:media:pola29017:pola29017-math-0002\"/>) in toluene; increasing the solvent polarity decreased the gap between<jats:italic>r</jats:italic><jats:sup>s</jats:sup>. With these data, kMC simulations based on the copolymerization<jats:italic>terminal model</jats:italic>were used to investigate copolymer microstructure, which is not amenable to NMR investigation. kMC simulations evidenced both a gradient\u2010like nature of the copolymers and a somewhat unexpected qualitative change in the probability of finding MMA\u2010rich triads along the chain depending on initial feed composition. An additional DFT analysis suggested the likely formation of a DMAEMA:CuBr:2\u20102\u2032\u2010bipyridine complex, which being involved in the regeneration of reactive radicals from dormant species, is expected to locally increase DMAEMA concentration favoring its addition to the growing chains. The formation of such complex is also supported by<jats:sup>1</jats:sup>H\u2010NMR experiments. \u00a9 2018 Wiley Periodicals, Inc. J. Polym. Sci., Part A: Polym. Chem.<jats:bold>2018</jats:bold>,<jats:italic>56</jats:italic>, 1366\u20131382</jats:p>",
        "Score": 120,
        "DOI": "10.1002/pola.29017",
        "Source": "crossref",
        "polymerization_type": "Unknown",
        "Similarity": 0.9999999999999999,
        "filename": "10.1002_pola.29017.json",
        "pdf_exists": false,
        "precision_score": null
    },
    {
        "Title": "Copolymerization of <i>n</i>-Butyl Acrylate with Methyl Methacrylate and PMMA Macromonomers:\u2009 Comparison of Reactivity Ratios in Conventional and Atom Transfer Radical Copolymerization",
        "Abstract": "No abstract available",
        "Score": 120,
        "DOI": "10.1021/ma9819337",
        "Source": "crossref",
        "polymerization_type": "Unknown",
        "Similarity": 0.9999999999999998,
        "filename": "10.1021_ma9819337.json",
        "pdf_exists": false,
        "precision_score": null
    },
    {
        "Title": "Reactivity ratios in conventional and nickel-mediated radical copolymerization of methyl methacrylate and functionalized methacrylate monomers",
        "Abstract": "No abstract available",
        "Score": 120,
        "DOI": "10.1016/j.eurpolymj.2005.04.012",
        "Source": "crossref",
        "polymerization_type": "Unknown",
        "Similarity": 0.9999999999999998,
        "filename": "10.1016_j.eurpolymj.2005.04.012.json",
        "pdf_exists": false,
        "precision_score": null
    },
    {
        "Title": "Reactivity Ratios of Butyl Acrylates in Radical Copolymerization with Methacrylates",
        "Abstract": "No abstract available",
        "Score": 115,
        "DOI": "10.1080/1023666x.2013.879437",
        "Source": "crossref",
        "polymerization_type": "Unknown",
        "Similarity": 0.8382197864025449,
        "filename": "10.1080_1023666x.2013.879437.json",
        "pdf_exists": false,
        "precision_score": null
    },
    {
        "Title": "Free Radical Copolymerization of Novel Methacrylates with Acrylonitrile and Determination of Monomer Reactivity Ratios",
        "Abstract": "No abstract available",
        "Score": 115,
        "DOI": "10.1007/s10965-005-3184-4",
        "Source": "crossref",
        "polymerization_type": "Unknown",
        "Similarity": 0.8369936367053211,
        "filename": "10.1007_s10965-005-3184-4.json",
        "pdf_exists": false,
        "precision_score": null
    },
    {
        "Title": "Reactivity ratios in copolymerizations involving allyl methacrylate",
        "Abstract": "No abstract available",
        "Score": 115,
        "DOI": "10.1016/0032-3861(96)81142-6",
        "Source": "crossref",
        "polymerization_type": "Unknown",
        "Similarity": 0.8346165917447467,
        "filename": "10.1016_0032-3861(96)81142-6.json",
        "pdf_exists": false,
        "precision_score": null
    },
    {
        "Title": "The Relative Reactivities of Alkyl Methacrylates in the Radical Copolymerization",
        "Abstract": "No abstract available",
        "Score": 55,
        "DOI": "10.1246/nikkashi1898.69.5_986",
        "Source": "copol database",
        "polymerization_type": "Unknown",
        "Similarity": 0.8310377682361187,
        "filename": "10.1246_nikkashi1898.69.5_986.json",
        "pdf_exists": false,
        "precision_score": null
    },
    {
        "Title": "Determination of Reactivity Ratios in Radical Copolymerization: A Comparison of Methods for a Methacrylate/N-Vinylpyrrolidone System",
        "Abstract": "No abstract available",
        "Score": 115,
        "DOI": "10.1021/ma00110a004",
        "Source": "crossref",
        "polymerization_type": "Unknown",
        "Similarity": 0.8295276112195682,
        "filename": "10.1021_ma00110a004.json",
        "pdf_exists": false,
        "precision_score": null
    },
    {
        "Title": "Free-Radical Copolymerization of Methyl Methacrylate and \u03b1-Methacrylophenone. I. Reactivity Ratios",
        "Abstract": "No abstract available",
        "Score": 115,
        "DOI": "10.1080/00222337608060767",
        "Source": "crossref",
        "polymerization_type": "Unknown",
        "Similarity": 0.8204602762924675,
        "filename": "10.1080_00222337608060767.json",
        "pdf_exists": false,
        "precision_score": null
    },
    {
        "Title": "Copolymerization reactivity ratios acrylic and methacrylic acids with butyl acrylate and butyl methacrylate",
        "Abstract": "No abstract available",
        "Score": 115,
        "DOI": "10.1002/pol.1963.110010203",
        "Source": "copol database",
        "polymerization_type": "Unknown",
        "Similarity": 0.8112531679151616,
        "filename": "10.1002_pol.1963.110010203.json",
        "pdf_exists": false,
        "precision_score": null
    },
    {
        "Title": "Copolymerization reactivity ratios acrylic and methacrylic acids with butyl acrylate and butyl methacrylate",
        "Abstract": "No abstract available",
        "Score": 115,
        "DOI": "10.1002/pol.1963.110010203",
        "Source": "copol database",
        "polymerization_type": "Unknown",
        "Similarity": 0.8112531679151616,
        "filename": "10.1002_pol.1963.110010203.json",
        "pdf_exists": false,
        "precision_score": null
    },
    {
        "Title": "Copolymerization of 2-(4-tert-butylphenoxy)-2-oxo-ethyl Methacrylate with Methyl Methacrylate and Styrene: Synthesis, Characterization, and Monomer Reactivity Ratios",
        "Abstract": "No abstract available",
        "Score": 115,
        "DOI": "10.1023/b:jpol.0000021749.81047.7f",
        "Source": "crossref",
        "polymerization_type": "Unknown",
        "Similarity": 0.8032797831616052,
        "filename": "10.1023_b_jpol.0000021749.81047.7f.json",
        "pdf_exists": false,
        "precision_score": null
    },
    {
        "Title": "Reactivity ratios for the copolymerization systems styrenep-ethoxystyrene and methyl methacrylatep-ethoxystyrene",
        "Abstract": "No abstract available",
        "Score": 115,
        "DOI": "10.1016/0032-3861(75)90170-6",
        "Source": "crossref",
        "polymerization_type": "Unknown",
        "Similarity": 0.8021635914344675,
        "filename": "10.1016_0032-3861(75)90170-6.json",
        "pdf_exists": false,
        "precision_score": null
    },
    {
        "Title": "Free radical copolymerization of <i>N</i>,<i>N</i>\u2010dimethylaminoethyl methacrylate with styrene and methyl methacrylate: monomer reactivity ratios and glass transition temperatures",
        "Abstract": "<jats:title>Abstract</jats:title><jats:p><jats:bold>BACKGROUND:</jats:bold> The properties of copolymers depend strongly on their composition; therefore in order to tailor some for specific applications, it is necessary to control their synthesis, and, in particular, to know the reactivity ratios of their constituent monomers. Free radical copolymerizations of <jats:italic>N</jats:italic>,<jats:italic>N</jats:italic>\u2010dimethylaminoethyl methacrylate (DMAEM) with styrene (ST) and methyl methacrylate (MMA) in toluene solution using 1\u2010di(<jats:italic>tert</jats:italic>\u2010butylperoxy)\u20103,3,5\u2010trimethylcyclohexane as initiator at 70 \u00b0C were investigated. Monomer reactivity ratios were determined for low conversions using both linear and nonlinear methods.</jats:p><jats:p><jats:bold>RESULTS:</jats:bold> For the DMAEM/ST system the average values are <jats:italic>r</jats:italic><jats:sub>1</jats:sub> = 0.43 and <jats:italic>r</jats:italic><jats:sub>2</jats:sub> = 1.74; for the DMAEM/MMA system the average values are <jats:italic>r</jats:italic><jats:sub>1</jats:sub> = 0.85 and <jats:italic>r</jats:italic><jats:sub>2</jats:sub> = 0.86. The initial copolymerization rate, <jats:italic>R</jats:italic><jats:sub>p</jats:sub>, for DMAEM/ST sharply decreases as the content of ST in the monomer mixture increases up to 30 mol% and then attains a steady value. For the DMAEM/MMA copolymerization system the composition of the feed does not have a significant influence on <jats:italic>R</jats:italic><jats:sub>p</jats:sub>. The glass transition temperatures (<jats:italic>T</jats:italic><jats:sub>g</jats:sub>) of the copolymers were determined calorimetrically and calculated using Johnston's sequence length method. A linear dependence of <jats:italic>T</jats:italic><jats:sub>g</jats:sub> on copolymer composition for both systems is observed: <jats:italic>T</jats:italic><jats:sub>g</jats:sub> increases with increasing ST or MMA content.</jats:p><jats:p><jats:bold>CONCLUSION:</jats:bold> Copolymerization reactivity ratios enable the design of high\u2010conversion processes for the production of copolymers of well\u2010defined properties for particular applications, such as the improvement of rheological properties of lubricating mineral oils. Copyright \u00a9 2009 Society of Chemical Industry</jats:p>",
        "Score": 125,
        "DOI": "10.1002/pi.2626",
        "Source": "crossref",
        "polymerization_type": "Unknown",
        "Similarity": 0.800077998467016,
        "filename": "10.1002_pi.2626.json",
        "pdf_exists": false,
        "precision_score": null
    },
    {
        "Title": "Reactivity ratios and copolymer properties of 2\u2010(diisopropylamino)ethyl methacrylate with methyl methacrylate and styrene",
        "Abstract": "<jats:title>Abstract</jats:title><jats:p>Free radical copolymerization kinetics of 2\u2010(diisopropylamino)ethyl methacrylate (<jats:styled-content style=\"fixed-case\">DPA</jats:styled-content>) with styrene (<jats:styled-content style=\"fixed-case\">ST</jats:styled-content>) or methyl methacrylate (<jats:styled-content style=\"fixed-case\">MMA</jats:styled-content>) was investigated and the corresponding copolymers obtained were characterized. Polymerization was performed using <jats:italic>tert</jats:italic>\u2010butylperoxy\u20102\u2010ethylhexanoate (0.01 mol dm<jats:sup>\u22123</jats:sup>) as initiator, isothermally (70 \u00b0C) to low conversions (&lt;10 wt%) in a wide range of copolymer compositions (10 mol% steps). The reactivity ratios of the monomers were calculated using linear Kelen\u2013T\u00fcd\u0151s (<jats:styled-content style=\"fixed-case\">KT</jats:styled-content>) and nonlinear Tidwell\u2013Mortimer (<jats:styled-content style=\"fixed-case\">TM</jats:styled-content>) methods. The reactivity ratios for <jats:styled-content style=\"fixed-case\">MMA</jats:styled-content>/<jats:styled-content style=\"fixed-case\">DPA</jats:styled-content> were found to be <jats:italic>r</jats:italic><jats:sub>1</jats:sub> = 0.99 and <jats:italic>r</jats:italic><jats:sub>2</jats:sub> = 1.00 (<jats:styled-content style=\"fixed-case\">KT</jats:styled-content>), <jats:italic>r</jats:italic><jats:sub>1</jats:sub> = 0.99 and <jats:italic>r</jats:italic><jats:sub>2</jats:sub> = 1.03 (<jats:styled-content style=\"fixed-case\">TM</jats:styled-content>); for the <jats:styled-content style=\"fixed-case\">ST</jats:styled-content>/<jats:styled-content style=\"fixed-case\">DPA</jats:styled-content> system <jats:italic>r</jats:italic><jats:sub>1</jats:sub> = 2.74, <jats:italic>r</jats:italic><jats:sub>2</jats:sub> = 0.54 (<jats:styled-content style=\"fixed-case\">KT</jats:styled-content>) and <jats:italic>r</jats:italic><jats:sub>1</jats:sub> = 2.48, <jats:italic>r</jats:italic><jats:sub>2</jats:sub> = 0.49 (<jats:styled-content style=\"fixed-case\">TM</jats:styled-content>). It can be concluded that copolymerization of <jats:styled-content style=\"fixed-case\">MMA</jats:styled-content> with <jats:styled-content style=\"fixed-case\">DPA</jats:styled-content> is ideal while copolymerization of <jats:styled-content style=\"fixed-case\">ST</jats:styled-content> with <jats:styled-content style=\"fixed-case\">DPA</jats:styled-content> has a small but noticeable tendency for block copolymer building. The probabilities for formations of dyad and triad monomer sequences dependent on monomer compositions were calculated from the obtained reactivity ratios. The molar mass distribution, thermal stability and glass transition temperatures of synthesized copolymers were determined. Hydrophobicity of copolymers depending on the composition was determined using contact angle measurements, decreasing from hydrophobic polystyrene and poly(methyl methacrylate) to hydrophilic <jats:styled-content style=\"fixed-case\">DPA</jats:styled-content>. Copolymerization reactivity ratios are crucial for the control of copolymer structural properties and conversion heterogeneity that greatly influence the applications of copolymers as rheology modifiers of lubricating oils or in drug delivery systems. \u00a9 2015 Society of Chemical Industry</jats:p>",
        "Score": 125,
        "DOI": "10.1002/pi.4949",
        "Source": "crossref",
        "polymerization_type": "Unknown",
        "Similarity": 0.7966211559834739,
        "filename": "10.1002_pi.4949.json",
        "pdf_exists": false,
        "precision_score": null
    },
    {
        "Title": "Copolymerization and monomer reactivity ratios of 2-(3-mesityl-3-methylcyclobutyl)-2-hydroxyethyl methacrylate with acrylonitrile",
        "Abstract": "No abstract available",
        "Score": 115,
        "DOI": "10.1016/s0014-3057(99)00039-7",
        "Source": "crossref",
        "polymerization_type": "Unknown",
        "Similarity": 0.7958464311491794,
        "filename": "10.1016_s0014-3057(99)00039-7.json",
        "pdf_exists": false,
        "precision_score": null
    },
    {
        "Title": "Polymerization of Macromonomers IV. Monomer Reactivity Ratios in Radical Copolymerization of Methyl Methacrylate with (p-Vinylbenzyl)polystyrene Macromonomer",
        "Abstract": "No abstract available",
        "Score": 120,
        "DOI": "10.1295/polymj.21.519",
        "Source": "crossref",
        "polymerization_type": "Unknown",
        "Similarity": 0.7935547731183454,
        "filename": "10.1295_polymj.21.519.json",
        "pdf_exists": false,
        "precision_score": null
    },
    {
        "Title": "Microstructure of the copolymers of methyl methacrylate with other methacrylates obtained by radical and anionic copolymerizations in tetrahydrofuran",
        "Abstract": "<jats:title>Abstract</jats:title><jats:p>Monomer reactivity ratios <jats:italic>r</jats:italic><jats:sub>1</jats:sub> and <jats:italic>r</jats:italic><jats:sub>2</jats:sub> were determined in the copolymerizations of methyl methacrylate (MMA, <jats:italic>M</jats:italic><jats:sub>1</jats:sub>) with 1, 1\u2010diphenylethyl (DPEMA), \u03b1,\u03b1\u2010dimethylbenzyl (DMBMA), <jats:italic>tert</jats:italic>\u2010butyl (<jats:italic>t</jats:italic>\u2010BuMA), diphenylmethyl (DPMMA), phenyl (PhMA), and 1\u2010naphthyl (NpMA) methacrylates (<jats:italic>M</jats:italic><jats:sub>2</jats:sub>) in tetrahydrofuran (THF) by azobisisobutyronitrile (AIBN) at 60\u00b0C and butyllithium (<jats:italic>n</jats:italic>\u2010BuLi) at \u221278\u00b0C. The reactivities of the monomers were explained in terms of the polar effect of the ester groups in both copolymerizations. All the copolymers isolated in low yields were converted to PMMA either directly or by copoly(MMA\u2014methacrylic acid) to determine the triad tacticities of the copolymers. Coisotactic parameters \u03c3<jats:sub>12</jats:sub> and \u03c3<jats:sub>21</jats:sub> were determined by assuming the terminal model statistics. The \u03c3<jats:sub>21</jats:sub> values always accorded to the \u03c3<jats:sub>21</jats:sub> values within experimental error, and in radical copolymerizations they were between isotactic parameters \u03c3<jats:sub>11</jats:sub> and \u03c3<jats:sub>22</jats:sub> of the homopolymerizations of MMA and <jats:italic>M</jats:italic><jats:sub>2</jats:sub> monomers. In anionic copolymerizations, however, the \u03c3<jats:sub>12</jats:sub> = \u03c3<jats:sub>21</jats:sub> values varied, depending on the <jats:italic>M</jats:italic><jats:sub>2</jats:sub> monomers. In copolymerization with DPEMA the values were less than both \u03c3<jats:sub>11</jats:sub> and \u03c3<jats:sub>22</jats:sub> with DMBMA they were between \u03c3<jats:sub>11</jats:sub> and \u03c3<jats:sub>22</jats:sub>, with DPMMA, nearly equal to \u03c3<jats:sub>11</jats:sub>, and with PhMA and NpMA, greater than both \u03c3<jats:sub>11</jats:sub> and \u03c3<jats:sub>22</jats:sub>. The application of these parameters to copolymerizations performed at high conversion was also investigated.</jats:p>",
        "Score": 125,
        "DOI": "10.1002/pol.1979.170170424",
        "Source": "copol database",
        "polymerization_type": "Unknown",
        "Similarity": 0.7931607933268298,
        "filename": "10.1002_pol.1979.170170424.json",
        "pdf_exists": false,
        "precision_score": null
    },
    {
        "Title": "Microstructure of the copolymers of methyl methacrylate with other methacrylates obtained by radical and anionic copolymerizations in tetrahydrofuran",
        "Abstract": "<jats:title>Abstract</jats:title><jats:p>Monomer reactivity ratios <jats:italic>r</jats:italic><jats:sub>1</jats:sub> and <jats:italic>r</jats:italic><jats:sub>2</jats:sub> were determined in the copolymerizations of methyl methacrylate (MMA, <jats:italic>M</jats:italic><jats:sub>1</jats:sub>) with 1, 1\u2010diphenylethyl (DPEMA), \u03b1,\u03b1\u2010dimethylbenzyl (DMBMA), <jats:italic>tert</jats:italic>\u2010butyl (<jats:italic>t</jats:italic>\u2010BuMA), diphenylmethyl (DPMMA), phenyl (PhMA), and 1\u2010naphthyl (NpMA) methacrylates (<jats:italic>M</jats:italic><jats:sub>2</jats:sub>) in tetrahydrofuran (THF) by azobisisobutyronitrile (AIBN) at 60\u00b0C and butyllithium (<jats:italic>n</jats:italic>\u2010BuLi) at \u221278\u00b0C. The reactivities of the monomers were explained in terms of the polar effect of the ester groups in both copolymerizations. All the copolymers isolated in low yields were converted to PMMA either directly or by copoly(MMA\u2014methacrylic acid) to determine the triad tacticities of the copolymers. Coisotactic parameters \u03c3<jats:sub>12</jats:sub> and \u03c3<jats:sub>21</jats:sub> were determined by assuming the terminal model statistics. The \u03c3<jats:sub>21</jats:sub> values always accorded to the \u03c3<jats:sub>21</jats:sub> values within experimental error, and in radical copolymerizations they were between isotactic parameters \u03c3<jats:sub>11</jats:sub> and \u03c3<jats:sub>22</jats:sub> of the homopolymerizations of MMA and <jats:italic>M</jats:italic><jats:sub>2</jats:sub> monomers. In anionic copolymerizations, however, the \u03c3<jats:sub>12</jats:sub> = \u03c3<jats:sub>21</jats:sub> values varied, depending on the <jats:italic>M</jats:italic><jats:sub>2</jats:sub> monomers. In copolymerization with DPEMA the values were less than both \u03c3<jats:sub>11</jats:sub> and \u03c3<jats:sub>22</jats:sub> with DMBMA they were between \u03c3<jats:sub>11</jats:sub> and \u03c3<jats:sub>22</jats:sub>, with DPMMA, nearly equal to \u03c3<jats:sub>11</jats:sub>, and with PhMA and NpMA, greater than both \u03c3<jats:sub>11</jats:sub> and \u03c3<jats:sub>22</jats:sub>. The application of these parameters to copolymerizations performed at high conversion was also investigated.</jats:p>",
        "Score": 125,
        "DOI": "10.1002/pol.1979.170170424",
        "Source": "copol database",
        "polymerization_type": "Unknown",
        "Similarity": 0.7931607933268298,
        "filename": "10.1002_pol.1979.170170424.json",
        "pdf_exists": false,
        "precision_score": null
    },
    {
        "Title": "A Combined Computational and Experimental Study of Copolymerization Propagation Kinetics for 1\u2010Ethylcyclopentyl methacrylate and Methyl methacrylate",
        "Abstract": "<jats:p>The crosspropagation of 1\u2010ethylcyclopentyl methacrylate (ECPMA) and methyl methacrylate (MMA) has been studied using a combination of quantum chemistry calculations and experiment. Our computational work utilizes a trimer\u2010to\u2010tetramer reaction model, coupled with an ONIOM (B3LYP/6\u201031G(2df,p): B3LYP/6\u201031G(d)) method for geometry optimization and an M06\u20102X/6\u2010311+G(2df,p) method plus SMD solvation model for single point energy calculations. The results show several trends: the identity of the ultimate unit of a trimer radical affects not only the preferred conformation of the region where the reaction takes place, but also the reactivity of the radical; the addition of an ECPMA monomer to the radicals is generally favored compared to an MMA monomer; the pen\u2010penultimate unit of a trimer radical shows a nonnegligible entropic effect; the penultimate unit effect is implicit for the ECPMA\u2013MMA copolymer system. Finally, terminal model reactivity ratios fitted based on the explicit rate coefficients calculated from the quantum chemical results are compared with those from experimental measurements. The computations not only agree qualitatively with experimentally derived results in terms of the selectivity of ECPMA\u2013MMA crosspropagation, but also give reasonable quantitative predictions of reactivity ratios.\n<jats:boxed-text content-type=\"graphic\" position=\"anchor\"><jats:graphic xmlns:xlink=\"http://www.w3.org/1999/xlink\" mimetype=\"image/png\" position=\"anchor\" specific-use=\"enlarged-web-image\" xlink:href=\"graphic/mats201500072-abs-0001-m.png\"><jats:alt-text>image</jats:alt-text></jats:graphic></jats:boxed-text></jats:p>",
        "Score": 75,
        "DOI": "10.1002/mats201500072",
        "Source": "crossref",
        "polymerization_type": "Unknown",
        "Similarity": 0.7908345590683593,
        "filename": "10.1002_mats201500072.json",
        "pdf_exists": false,
        "precision_score": null
    },
    {
        "Title": "Bulk copolymerization of methacrylonitrile with n-alkyl methacrylates: rate of copolymerization and reactivity ratios",
        "Abstract": "No abstract available",
        "Score": 115,
        "DOI": "10.1016/0032-3861(92)90508-t",
        "Source": "crossref",
        "polymerization_type": "Unknown",
        "Similarity": 0.7893058407292799,
        "filename": "10.1016_0032-3861(92)90508-t.json",
        "pdf_exists": false,
        "precision_score": null
    },
    {
        "Title": "Radical copolymerization of styrene and alkyl methacrylates: monomer reactivity ratios and thermal properties",
        "Abstract": "No abstract available",
        "Score": 115,
        "DOI": "10.1016/s0014-3057(02)00090-3",
        "Source": "crossref",
        "polymerization_type": "Unknown",
        "Similarity": 0.788853740755555,
        "filename": "10.1016_s0014-3057(02)00090-3.json",
        "pdf_exists": false,
        "precision_score": null
    },
    {
        "Title": "Copolymerization of 4\u2010Propanoylphenyl Acrylate with Methyl Methacrylate: Synthesis, Characterization and Reactivity Ratios",
        "Abstract": "No abstract available",
        "Score": 115,
        "DOI": "10.1081/ma-200063144",
        "Source": "crossref",
        "polymerization_type": "Unknown",
        "Similarity": 0.7888407591376151,
        "filename": "10.1081_ma-200063144.json",
        "pdf_exists": false,
        "precision_score": null
    },
    {
        "Title": "Reactivity ratios for the copolymerization of vinyl acetate with methyl acrylate",
        "Abstract": "No abstract available",
        "Score": 115,
        "DOI": "10.1002/pol.1966.150041033",
        "Source": "crossref",
        "polymerization_type": "Unknown",
        "Similarity": 0.787061457218212,
        "filename": "10.1002_pol.1966.150041033.json",
        "pdf_exists": false,
        "precision_score": null
    },
    {
        "Title": "Copolymerization of N-tert-butyl acrylamide with acrylonitrile and with methyl methacrylate",
        "Abstract": "No abstract available",
        "Score": 55,
        "DOI": "10.1007/BF00255696",
        "Source": "copol database",
        "polymerization_type": "Unknown",
        "Similarity": 0.7866230387495978,
        "filename": "10.1007_BF00255696.json",
        "pdf_exists": false,
        "precision_score": null
    },
    {
        "Title": "Copolymerization of 4-acetyl phenylacrylate with methyl methacrylate and butyl methacrylate: Synthesis, characterization and reactivity ratios",
        "Abstract": "No abstract available",
        "Score": 115,
        "DOI": "10.1016/s0014-3057(96)00270-4",
        "Source": "crossref",
        "polymerization_type": "Unknown",
        "Similarity": 0.7854241762493158,
        "filename": "10.1016_s0014-3057(96)00270-4.json",
        "pdf_exists": false,
        "precision_score": null
    },
    {
        "Title": "In-Situ NMR Measurement of Reactivity Ratios for Copolymerization of Methyl Methacrylate and Diallyl Dimethylammonium Chloride",
        "Abstract": "No abstract available",
        "Score": 75,
        "DOI": "10.1021/acs.iecr.8b04033.s001",
        "Source": "crossref",
        "polymerization_type": "Unknown",
        "Similarity": 0.7848926176295572,
        "filename": "10.1021_acs.iecr.8b04033.s001.json",
        "pdf_exists": false,
        "precision_score": null
    },
    {
        "Title": "In-Situ NMR Measurement of Reactivity Ratios for Copolymerization of Methyl Methacrylate and Diallyl Dimethylammonium Chloride",
        "Abstract": "No abstract available",
        "Score": 115,
        "DOI": "10.1021/acs.iecr.8b04033",
        "Source": "crossref",
        "polymerization_type": "Unknown",
        "Similarity": 0.7848522960945862,
        "filename": "10.1021_acs.iecr.8b04033.json",
        "pdf_exists": false,
        "precision_score": null
    },
    {
        "Title": "Reactivity ratios for the copolymerization of acrylates and methacrylates by nuclear magnetic resonance spectroscopy",
        "Abstract": "No abstract available",
        "Score": 115,
        "DOI": "10.1016/0032-3861(65)90048-0",
        "Source": "copol database",
        "polymerization_type": "Unknown",
        "Similarity": 0.7838313908640502,
        "filename": "10.1016_0032-3861(65)90048-0.json",
        "pdf_exists": false,
        "precision_score": null
    },
    {
        "Title": "Reactivity ratios for the copolymerization of acrylates and methacrylates by nuclear magnetic resonance spectroscopy",
        "Abstract": "No abstract available",
        "Score": 115,
        "DOI": "10.1016/0032-3861(65)90048-0",
        "Source": "copol database",
        "polymerization_type": "Unknown",
        "Similarity": 0.7838313908640502,
        "filename": "10.1016_0032-3861(65)90048-0.json",
        "pdf_exists": false,
        "precision_score": null
    },
    {
        "Title": "Bulk Free\u2010Radical Copolymerization of <i>n</i>\u2010Butyl Acrylate and <i>n</i>\u2010Butyl Methacrylate: Reactivity Ratio Estimation",
        "Abstract": "<jats:p>The reactivity ratios for the bulk free\u2010radical copolymerization of <jats:italic>n</jats:italic>\u2010butyl acrylate (BA)/<jats:italic>n</jats:italic>\u2010butyl methacrylate (BMA) are estimated at 80 \u00b0C. By performing a series of low conversion runs including replicate runs, the reactivity ratios are estimated as <jats:italic>r</jats:italic><jats:sub>BA</jats:sub> = 0.460 and <jats:italic>r</jats:italic><jats:sub>BMA</jats:sub> = 2.008. Runs to high conversions are then conducted at three different feed compositions (<jats:italic>f</jats:italic><jats:sub>BMA</jats:sub> = 0.2, 0.5, and 0.8) to validate the reactivity ratios. The composition data from the high conversion experiments show good agreement with the estimated reactivity ratios in the integrated form of the Mayo\u2013Lewis model. The molecular weight, gel content, and glass transition temperature of BA/BMA copolymers are also determined.\n<jats:boxed-text content-type=\"graphic\" position=\"anchor\"><jats:graphic xmlns:xlink=\"http://www.w3.org/1999/xlink\" mimetype=\"image/png\" position=\"anchor\" specific-use=\"enlarged-web-image\" xlink:href=\"graphic/mren201600050-abs-0001-m.png\"><jats:alt-text>image</jats:alt-text></jats:graphic></jats:boxed-text></jats:p>",
        "Score": 80,
        "DOI": "10.1002/mren.201600050",
        "Source": "crossref",
        "polymerization_type": "Unknown",
        "Similarity": 0.7801559518228118,
        "filename": "10.1002_mren.201600050.json",
        "pdf_exists": false,
        "precision_score": null
    },
    {
        "Title": "The Reactivity Ratios of Acrylonitrile Copolymerization",
        "Abstract": "No abstract available",
        "Score": 115,
        "DOI": "10.1080/00222338508063331",
        "Source": "crossref",
        "polymerization_type": "Unknown",
        "Similarity": 0.7788761338422606,
        "filename": "10.1080_00222338508063331.json",
        "pdf_exists": false,
        "precision_score": null
    },
    {
        "Title": "Reactivity ratios and sequence structures of the copolymers prepared using photo\u2010induced copolymerization of MMA with MTMP",
        "Abstract": "<jats:p>4\u2010Methacryloyl\u20102,2,6,6\u2010tetramethyl\u2010piperidine (MTMP) was applied as reactive hindered amine piperidine. Photo\u2010induced copolymerization of methyl methacrylate (MMA, <jats:italic>M</jats:italic><jats:sub>1</jats:sub>) with MTMP (<jats:italic>M</jats:italic><jats:sub>2</jats:sub>) was carried out in benzene solution at ambient temperature. The reactivity ratios for these monomers were measured by running a series of reactions at various feed ratios of initial monomers, and the monomer incorporation into copolymer was determined using <jats:sup>1</jats:sup>H NMR. Reactivity ratios of the MMA/MTMP system were measured to be <jats:italic>r<jats:sub>1</jats:sub></jats:italic>\u2009=\u20090.37 and <jats:italic>r<jats:sub>2</jats:sub></jats:italic>\u2009=\u20091.14 from extended Kelen\u2010T\u00fcdos method. The results show that monomer MTMP prefers homopolymerization to copolymerization in the system, whereas monomer MMA prefers copolymerization to homopolymerization. Sequence structures of the MMA/MTMP copolymers were characterized using <jats:sup>1</jats:sup>H NMR. The results show that the sequence structure for the main chain of the MMA/MTMP copolymers is mainly composed of a syndiotactic configuration, only with a little heterotactic configuration. Three kinds of the sequences of <jats:italic>rr</jats:italic>, <jats:italic>rr</jats:italic>\u2032, and <jats:italic>lr</jats:italic>\u2032 in the syndiotactic configuration are found. The sequence\u2010length distribution in the MMA/MTMP copolymers is also obtained. For <jats:italic>f</jats:italic><jats:sub>1</jats:sub>\u2009=\u20090.2, the monomer unit of MMA is mostly separated by MTMP units, and for <jats:italic>f</jats:italic><jats:sub>1</jats:sub>\u2009=\u20090.6, the alternating tendency prevails and a large number of mono\u2010sequences are formed; further up to <jats:italic>f</jats:italic><jats:sub>1</jats:sub>\u2009=\u20090.8, the monomer unit of MTMP with the sequence of one unit is interspersed among the chain of MMA. Copyright \u00a9 2012 John Wiley &amp; Sons, Ltd.</jats:p>",
        "Score": 125,
        "DOI": "10.1002/mrc.3811",
        "Source": "crossref",
        "polymerization_type": "Unknown",
        "Similarity": 0.7778040196722877,
        "filename": "10.1002_mrc.3811.json",
        "pdf_exists": false,
        "precision_score": null
    },
    {
        "Title": "Copolymerization of 4-cyanophenyl acrylate with methyl methacrylate: synthesis, characterization and determination of monomer reactivity ratios",
        "Abstract": "No abstract available",
        "Score": 115,
        "DOI": "10.1007/s10965-008-9230-2",
        "Source": "crossref",
        "polymerization_type": "Unknown",
        "Similarity": 0.7772997767788621,
        "filename": "10.1007_s10965-008-9230-2.json",
        "pdf_exists": false,
        "precision_score": null
    },
    {
        "Title": "Copolymerization of 4-cyanophenyl methacrylate with methyl methacrylate: Synthesis, characterization and determination of monomer reactivity ratios",
        "Abstract": "No abstract available",
        "Score": 115,
        "DOI": "10.1007/s00289-007-0787-4",
        "Source": "crossref",
        "polymerization_type": "Unknown",
        "Similarity": 0.7765694134130512,
        "filename": "10.1007_s00289-007-0787-4.json",
        "pdf_exists": false,
        "precision_score": null
    },
    {
        "Title": "Reactivity ratios for the copolymerization of methyl acrylate and methyl methacrylate by a radiotracer method",
        "Abstract": "No abstract available",
        "Score": 115,
        "DOI": "10.1016/0014-3057(68)90015-3",
        "Source": "crossref",
        "polymerization_type": "Unknown",
        "Similarity": 0.7762471365261088,
        "filename": "10.1016_0014-3057(68)90015-3.json",
        "pdf_exists": false,
        "precision_score": null
    },
    {
        "Title": "Atom transfer radical homo\u2010 and copolymerization of styrene and methyl acrylate initiated with trichloromethyl\u2010 terminated poly(vinyl acetate) macroinitiator: A kinetic study",
        "Abstract": "<jats:title>Abstract</jats:title><jats:p>Atom transfer radical bulk copolymerization of styrene (St) and methyl acrylate (MA) initiated with trichloromethyl\u2010terminated poly(vinyl acetate) macroinitiator was performed in the presence of CuCl/PMDETA as a catalyst system at 90\u00b0C. Linear dependence of ln[M]<jats:sub>0</jats:sub>/[M] versus time data along with narrow polydispersity of molecular weight distribution revealed that all the homo\u2010 and copolymerization reactions proceed according to the controlled/living characteristic. To obtain more reliable monomer reactivity ratios, the cumulative average copolymer composition at moderate to high conversion was determined by <jats:sup>1</jats:sup>H\u2010NMR spectroscopy. Reactivity ratios of St and MA were calculated by the extended Kelen\u2010Tudos (KT) and Mao\u2010Huglin (MH) methods to be <jats:italic>r</jats:italic><jats:sub>St</jats:sub> = 1.018 \u00b1 0.060, <jats:italic>r</jats:italic><jats:sub>MA</jats:sub> = 0.177 \u00b1 0.025 and <jats:italic>r</jats:italic><jats:sub>St</jats:sub> = 1.016 \u00b1 0.053, <jats:italic>r</jats:italic><jats:sub>MA</jats:sub> = 0.179 \u00b1 0.023, respectively, which are in a good agreement with those reported for the conventional free\u2010radical copolymerization of St and MA. Good agreement between the theoretical and experimental composition drifts in the comonomer mixture and copolymer as a function of the overall monomer conversion were observed, indicating that the reactivity ratios calculated by copolymer composition at the moderate to high conversion are accurate. Instantaneous copolymer composition curve and number\u2010average sequence length of comonomers in the copolymer indicated that the copolymerization system tends to produce a random copolymer. However, MA\u2010centered triad distribution results indicate that the spontaneous gradient copolymers can also be obtained when the mole fraction of MA in the initial comonomer mixture is high enough. \u00a9 2009 Wiley Periodicals, Inc. J Appl Polym Sci, 2009</jats:p>",
        "Score": 125,
        "DOI": "10.1002/app.30804",
        "Source": "crossref",
        "polymerization_type": "Unknown",
        "Similarity": 0.77612601470505,
        "filename": "10.1002_app.30804.json",
        "pdf_exists": false,
        "precision_score": null
    },
    {
        "Title": "Reactivity of methacrylates in anionic copolymerization with methyl methacrylate by <i>n</i>\u2010BuLi",
        "Abstract": "<jats:title>Abstract</jats:title><jats:p>Monomer reactivity ratios, <jats:italic>r</jats:italic><jats:sub>1</jats:sub> and <jats:italic>r</jats:italic><jats:sub>2</jats:sub> were determined in the anionic copolymerizations of methyl methacrylate (MMA, M<jats:sub>1</jats:sub>) with ethyl (EtMA), isopropyl (<jats:italic>i</jats:italic>\u2010PrMA), <jats:italic>tert</jats:italic>\u2010butyl (t\u2010BuMA), benzyl (BzMA), \u03b1\u2010methylbenzyl (MBMA), diphenylmethyl (DPMMA), \u03b1,\u03b1\u2010dimethylbenzyl (DMBMA), and trityl (TrMA) methacrylates (M<jats:sub>2</jats:sub>) by use of <jats:italic>n</jats:italic>\u2010BuLi as an initiator in toluene and THF at \u201078\u00b0C. The order of the reactivity of the monomers towards MMA anion was DPMMA &gt; BzMA &gt; MMA &gt; EtMA &gt; MBMA &gt; <jats:italic>i</jats:italic>\u2010PrMA &gt; <jats:italic>t</jats:italic>\u2010BuMA &gt; TrMA &gt; DMBMA in toluene and TrMA &gt; BzMA &gt; MMA &gt; DPMMA &gt; EtMA &gt; MBMA &gt; <jats:italic>i</jats:italic>\u2010PrMA &gt; DMBMA &gt; <jats:italic>t</jats:italic>\u2010BuMA in THF. Except for the extremely low reactivity of TrMA and DPMMA in toluene due to steric hindrance, the order was explained in terms of the polar effect of the ester groups. A linear relationship was found between log (1/<jats:italic>r</jats:italic><jats:sub>1</jats:sub>) and Taft's \u03c3* values of the ester groups, where the \u03c1* value was 1.1. The plots of log (1/<jats:italic>r</jats:italic><jats:sub>1</jats:sub>) vs. the <jats:sup>1</jats:sup>H<jats:sub>a</jats:sub> (<jats:italic>cis</jats:italic> to the carbonyl) and <jats:sup>13</jats:sup>C<jats:sub>\u00df</jats:sub> chemical shifts of the monomers were also on straight lines. The polymer obtained in the copolymerization of MMA with TrMA in toluene by <jats:italic>n</jats:italic>\u2010BuLi at \u201078\u00b0C was a mixture of poly\u2010MMA and a copolymer, suggesting that there exist two kinds of growing centers.</jats:p>",
        "Score": 120,
        "DOI": "10.1002/pol.1975.170130512",
