Repository: lamalab-org/copolymer-reactivity

# `data_extraction/` — Pipeline 1: literature → reactions

Mines ~300 k Crossref records for copolymerisation papers, filters them down to ~1.8 k downloadable PDFs, and extracts reactivity-ratio measurements with a vision–language model. The output is the curated `extracted_reactions.csv` that Pipeline 2 (`copol_prediction/`) ingests.

- **Configuration:** All paths and thresholds are defined in
  `data_extraction/obtain_data.py` via the `ExtractionConfig` class. The default
  configuration mirrors the curated layout beneath `data_extraction/artifacts`.
- **Step selection:** `ExtractionSteps` lets you control which parts of the

File: data_extraction/comparison_of_models/extracted_data.json (part 1 of 81)
[
    {
        "file": "10.1002_(sici)1097-4628(19960808)61_6_935__aid-app7_3.0.co;2-i.json",
        "monomer1_s": "C=CC(=O)Oc1ccc(C)cc1",
        "monomer2_s": "C=C(C)C(=O)OCC1CO1",
        "monomer1": "4-Methylphenyl acrylate",
        "monomer2": "Glycidyl methacrylate",
        "r_values": {
            "constant_1": 1.65,
            "constant_2": 5.02
        },
        "conf_intervals": {
            "constant_conf_1": 0.41,
            "constant_conf_2": 1.27
        },
        "temperature": 70.0,
        "temperature_unit": "\u00b0C",
        "solvent": "1,4-dioxan",
        "solvent_smiles": "C1COCCO1",
        "logP": 0.03320000000000001,
        "method": "solvent",
        "r-product": null,
        "source": "Journal of Applied Polymer Science, Vol. 61, 935\u2013943 (1996)",
        "polymerization_type": "free radical",
        "determination_method": "Finemann-Ross"
    },
    {
        "file": "10.1002_(sici)1097-4628(19960808)61_6_935__aid-app7_3.0.co;2-i.json",
        "monomer1_s": "C=CC(=O)Oc1ccc(C)cc1",
        "monomer2_s": "C=C(C)C(=O)OCC1CO1",
        "monomer1": "4-Methylphenyl acrylate",
        "monomer2": "Glycidyl methacrylate",
        "r_values": {
            "constant_1": 1.59,
            "constant_2": 4.89
        },
        "conf_intervals": {
            "constant_conf_1": 0.62,
            "constant_conf_2": 1.09
        },
        "temperature": 70.0,
        "temperature_unit": "\u00b0C",
        "solvent": "1,4-dioxan",
        "solvent_smiles": "C1COCCO1",
        "logP": 0.03320000000000001,
        "method": "solvent",
        "r-product": null,
        "source": "Journal of Applied Polymer Science, Vol. 61, 935\u2013943 (1996)",
        "polymerization_type": "free radical",
        "determination_method": "Kelen-Tudos"
    },
    {
        "file": "10.1002_(sici)1097-4628(19960808)61_6_935__aid-app7_3.0.co;2-i.json",
        "monomer1_s": "C=CC(=O)Oc1ccc(C)cc1",
        "monomer2_s": "C=C(C)C(=O)OCC1CO1",
        "monomer1": "4-Methylphenyl acrylate",
        "monomer2": "Glycidyl methacrylate",
        "r_values": {
            "constant_1": 1.6,
            "constant_2": 5.19
        },
        "conf_intervals": {
            "constant_conf_1": 0.7,
            "constant_conf_2": 1.31
        },
        "temperature": 70.0,
        "temperature_unit": "\u00b0C",
        "solvent": "1,4-dioxan",
        "solvent_smiles": "C1COCCO1",
        "logP": 0.03320000000000001,
        "method": "solvent",
        "r-product": null,
        "source": "Journal of Applied Polymer Science, Vol. 61, 935\u2013943 (1996)",
        "polymerization_type": "free radical",
        "determination_method": "extended Kelen-Tudos"
    },
    {
        "file": "10.1002_(sici)1097-4628(19960808)61_6_935__aid-app7_3.0.co;2-i.json",
        "monomer1_s": "C=CC(=O)Oc1ccc(OC)cc1",
        "monomer2_s": "C=C(C)C(=O)OCC1CO1",
        "monomer1": "4-Methoxyphenyl acrylate",
        "monomer2": "Glycidyl methacrylate",
        "r_values": {
            "constant_1": 0.65,
            "constant_2": 4.73
        },
        "conf_intervals": {
            "constant_conf_1": 0.18,
            "constant_conf_2": 0.87
        },
        "temperature": 70.0,
        "temperature_unit": "\u00b0C",
        "solvent": "1,4-dioxan",
        "solvent_smiles": "C1COCCO1",
        "logP": 0.03320000000000001,
        "method": "solvent",
        "r-product": null,
        "source": "Journal of Applied Polymer Science, Vol. 61, 935\u2013943 (1996)",
        "polymerization_type": "free radical",
        "determination_method": "Finemann-Ross"
    },
    {
        "file": "10.1002_(sici)1097-4628(19960808)61_6_935__aid-app7_3.0.co;2-i.json",
        "monomer1_s": "C=CC(=O)Oc1ccc(OC)cc1",
        "monomer2_s": "C=C(C)C(=O)OCC1CO1",
        "monomer1": "4-Methoxyphenyl acrylate",
        "monomer2": "Glycidyl methacrylate",
        "r_values": {
            "constant_1": 0.71,
            "constant_2": 4.87
        },
        "conf_intervals": {
            "constant_conf_1": 0.36,
            "constant_conf_2": 0.82
        },
        "temperature": 70.0,
        "temperature_unit": "\u00b0C",
        "solvent": "1,4-dioxan",
        "solvent_smiles": "C1COCCO1",
        "logP": 0.03320000000000001,
        "method": "solvent",
        "r-product": null,
        "source": "Journal of Applied Polymer Science, Vol. 61, 935\u2013943 (1996)",
        "polymerization_type": "free radical",
        "determination_method": "Kelen-Tudos"
    },
    {
        "file": "10.1002_(sici)1097-4628(19960808)61_6_935__aid-app7_3.0.co;2-i.json",
        "monomer1_s": "C=CC(=O)Oc1ccc(OC)cc1",
        "monomer2_s": "C=C(C)C(=O)OCC1CO1",
        "monomer1": "4-Methoxyphenyl acrylate",
        "monomer2": "Glycidyl methacrylate",
        "r_values": {
            "constant_1": 0.67,
            "constant_2": 5.24
        },
        "conf_intervals": {
            "constant_conf_1": 0.3,
            "constant_conf_2": 0.8
        },
        "temperature": 70.0,
        "temperature_unit": "\u00b0C",
        "solvent": "1,4-dioxan",
        "solvent_smiles": "C1COCCO1",
        "logP": 0.03320000000000001,
        "method": "solvent",
        "r-product": null,
        "source": "Journal of Applied Polymer Science, Vol. 61, 935\u2013943 (1996)",
        "polymerization_type": "free radical",
        "determination_method": "extended Kelen-Tudos"
    },
    {
        "file": "10.1002_(sici)1097-4628(19970516)64_7_1259__aid-app3_3.0.co;2-i.json",
        "monomer1_s": "C=C(C)C(=O)OCCO",
        "monomer2_s": "C=CC(N)=O",
        "monomer1": "2-hydroxyethyl methacrylate",
        "monomer2": "acrylamide",
        "r_values": {
            "constant_1": 2.17,
            "constant_2": 0.0
        },
        "conf_intervals": {
            "constant_conf_1": "na",
            "constant_conf_2": "na"
        },
        "temperature": 60.0,
        "temperature_unit": "\u00b0C",
        "solvent": "na",
        "solvent_smiles": "[Na+]",
        "logP": -2.996,
        "method": "bulk",
        "r-product": null,
        "source": "https://doi.org/10.1002/app.1997.070640515",
        "polymerization_type": "free radical",
        "determination_method": "Fineman-Ross"
    },
    {
        "file": "10.1002_(sici)1097-4628(19970516)64_7_1259__aid-app3_3.0.co;2-i.json",
        "monomer1_s": "C=C(C)C(=O)OCCO",
        "monomer2_s": "C=CC(N)=O",
        "monomer1": "2-hydroxyethyl methacrylate",
        "monomer2": "acrylamide",
        "r_values": {
            "constant_1": 2.14,
            "constant_2": 0.0
        },
        "conf_intervals": {
            "constant_conf_1": "na",
            "constant_conf_2": "na"
        },
        "temperature": 60.0,
        "temperature_unit": "\u00b0C",
        "solvent": "na",
        "solvent_smiles": "[Na+]",
        "logP": -2.996,
        "method": "bulk",
        "r-product": null,
        "source": "https://doi.org/10.1002/app.1997.070640515",
        "polymerization_type": "free radical",
        "determination_method": "Kelen-Tudos"
    },
    {
        "file": "10.1002_(sici)1097-4628(19970516)64_7_1259__aid-app3_3.0.co;2-i.json",
        "monomer1_s": "C=C(C)C(=O)OCCO",
        "monomer2_s": "C=C(C)C(N)=O",
        "monomer1": "2-hydroxyethyl methacrylate",
        "monomer2": "methacrylamide",
        "r_values": {
            "constant_1": 1.53,
            "constant_2": 0.3
        },
        "conf_intervals": {
            "constant_conf_1": "na",
            "constant_conf_2": "na"
        },
        "temperature": 60.0,
        "temperature_unit": "\u00b0C",
        "solvent": "na",
        "solvent_smiles": "[Na+]",
        "logP": -2.996,
        "method": "bulk",
        "r-product": null,
        "source": "https://doi.org/10.1002/app.1997.070640515",
        "polymerization_type": "free radical",
        "determination_method": "Fineman-Ross"
    },
    {
        "file": "10.1002_(sici)1097-4628(19970516)64_7_1259__aid-app3_3.0.co;2-i.json",
        "monomer1_s": "C=C(C)C(=O)OCCO",
        "monomer2_s": "C=C(C)C(N)=O",
        "monomer1": "2-hydroxyethyl methacrylate",
        "monomer2": "methacrylamide",
        "r_values": {
            "constant_1": 1.53,
            "constant_2": 0.26
        },
        "conf_intervals": {
            "constant_conf_1": "na",
            "constant_conf_2": "na"
        },
        "temperature": 60.0,
        "temperature_unit": "\u00b0C",
        "solvent": "na",
        "solvent_smiles": "[Na+]",
        "logP": -2.996,
        "method": "bulk",
        "r-product": null,
        "source": "https://doi.org/10.1002/app.1997.070640515",
        "polymerization_type": "free radical",
        "determination_method": "Kelen-Tudos"
    },
    {
        "file": "10.1002_(sici)1097-4628(19970516)64_7_1259__aid-app3_3.0.co;2-i.json",
        "monomer1_s": "C=C(C)C(=O)OCC(C)O",
        "monomer2_s": "C=CC(N)=O",
        "monomer1": "2-hydroxypropyl methacrylate",
        "monomer2": "acrylamide",
        "r_values": {
            "constant_1": 2.1,
            "constant_2": 0.0
        },
        "conf_intervals": {
            "constant_conf_1": "na",
            "constant_conf_2": "na"
        },
        "temperature": 60.0,
        "temperature_unit": "\u00b0C",
        "solvent": "na",
        "solvent_smiles": "[Na+]",
        "logP": -2.996,
        "method": "bulk",
        "r-product": null,
        "source": "https://doi.org/10.1002/app.1997.070640515",
        "polymerization_type": "free radical",
        "determination_method": "Fineman-Ross"
    },
    {
        "file": "10.1002_(sici)1097-4628(19970516)64_7_1259__aid-app3_3.0.co;2-i.json",
        "monomer1_s": "C=C(C)C(=O)OCC(C)O",
        "monomer2_s": "C=CC(N)=O",
        "monomer1": "2-hydroxypropyl methacrylate",
        "monomer2": "acrylamide",
        "r_values": {
            "constant_1": 2.1,
            "constant_2": 0.0
        },
        "conf_intervals": {
            "constant_conf_1": "na",
            "constant_conf_2": "na"
        },
        "temperature": 60.0,
        "temperature_unit": "\u00b0C",
        "solvent": "na",
        "solvent_smiles": "[Na+]",
        "logP": -2.996,
        "method": "bulk",
        "r-product": null,
        "source": "https://doi.org/10.1002/app.1997.070640515",
        "polymerization_type": "free radical",
        "determination_method": "Kelen-Tudos"
    },
    {
        "file": "10.1002_(sici)1097-4628(19970516)64_7_1259__aid-app3_3.0.co;2-i.json",
        "monomer1_s": "C=C(C)C(=O)OCC(C)O",
        "monomer2_s": "C=C(C)C(N)=O",
        "monomer1": "2-hydroxypropyl methacrylate",
        "monomer2": "methacrylamide",
        "r_values": {
            "constant_1": 1.6,
            "constant_2": 0.8
        },
        "conf_intervals": {
            "constant_conf_1": "na",
            "constant_conf_2": "na"
        },
        "temperature": 60.0,
        "temperature_unit": "\u00b0C",
        "solvent": "na",
        "solvent_smiles": "[Na+]",
        "logP": -2.996,
        "method": "bulk",
        "r-product": null,
        "source": "https://doi.org/10.1002/app.1997.070640515",
        "polymerization_type": "free radical",
        "determination_method": "Fineman-Ross"
    },
    {
        "file": "10.1002_(sici)1097-4628(19970516)64_7_1259__aid-app3_3.0.co;2-i.json",
        "monomer1_s": "C=C(C)C(=O)OCC(C)O",
        "monomer2_s": "C=C(C)C(N)=O",
        "monomer1": "2-hydroxypropyl methacrylate",
        "monomer2": "methacrylamide",
        "r_values": {
            "constant_1": 1.65,
            "constant_2": 0.81
        },
        "conf_intervals": {
            "constant_conf_1": "na",
            "constant_conf_2": "na"
        },
        "temperature": 60.0,
        "temperature_unit": "\u00b0C",
        "solvent": "na",
        "solvent_smiles": "[Na+]",
        "logP": -2.996,
        "method": "bulk",
        "r-product": null,
        "source": "https://doi.org/10.1002/app.1997.070640515",
        "polymerization_type": "free radical",
        "determination_method": "Kelen-Tudos"
    },
    {
        "file": "10.1002_(sici)1097-4628(19970516)64_7_1259__aid-app3_3.0.co;2-i.json",
        "monomer1_s": "C=C(C)C(=O)OCC(O)CCl",
        "monomer2_s": "C=CC(N)=O",
        "monomer1": "3-chloro-2-hydroxypropyl methacrylate",
        "monomer2": "acrylamide",
        "r_values": {
            "constant_1": 1.2,
            "constant_2": 0.0
        },
        "conf_intervals": {
            "constant_conf_1": "na",
            "constant_conf_2": "na"
        },
        "temperature": 60.0,
        "temperature_unit": "\u00b0C",
        "solvent": "na",
        "solvent_smiles": "[Na+]",
        "logP": -2.996,
        "method": "bulk",
        "r-product": null,
        "source": "https://doi.org/10.1002/app.1997.070640515",
        "polymerization_type": "free radical",
        "determination_method": "Fineman-Ross"
    },
    {
        "file": "10.1002_(sici)1097-4628(19970516)64_7_1259__aid-app3_3.0.co;2-i.json",
        "monomer1_s": "C=C(C)C(=O)OCC(O)CCl",
        "monomer2_s": "C=CC(N)=O",
        "monomer1": "3-chloro-2-hydroxypropyl methacrylate",
        "monomer2": "acrylamide",
        "r_values": {
            "constant_1": 1.2,
            "constant_2": 0.0
        },
        "conf_intervals": {
            "constant_conf_1": "na",
            "constant_conf_2": "na"
        },
        "temperature": 60.0,
        "temperature_unit": "\u00b0C",
        "solvent": "na",
        "solvent_smiles": "[Na+]",
        "logP": -2.996,
        "method": "bulk",
        "r-product": null,
        "source": "https://doi.org/10.1002/app.1997.070640515",
        "polymerization_type": "free radical",
        "determination_method": "Kelen-Tudos"
    },
    {
        "file": "10.1002_(sici)1097-4628(19970516)64_7_1259__aid-app3_3.0.co;2-i.json",
        "monomer1_s": "C=C(C)C(=O)OCC(O)CCl",
        "monomer2_s": "C=C(C)C(N)=O",
        "monomer1": "3-chloro-2-hydroxypropyl methacrylate",
        "monomer2": "methacrylamide",
        "r_values": {
            "constant_1": 1.12,
            "constant_2": 0.0
        },
        "conf_intervals": {
            "constant_conf_1": "na",
            "constant_conf_2": "na"
        },
        "temperature": 60.0,
        "temperature_unit": "\u00b0C",
        "solvent": "na",
        "solvent_smiles": "[Na+]",
        "logP": -2.996,
        "method": "bulk",
        "r-product": null,
        "source": "https://doi.org/10.1002/app.1997.070640515",
        "polymerization_type": "free radical",
        "determination_method": "Fineman-Ross"
    },
    {
        "file": "10.1002_(sici)1097-4628(19970516)64_7_1259__aid-app3_3.0.co;2-i.json",
        "monomer1_s": "C=C(C)C(=O)OCC(O)CCl",
        "monomer2_s": "C=C(C)C(N)=O",
        "monomer1": "3-chloro-2-hydroxypropyl methacrylate",
        "monomer2": "methacrylamide",
        "r_values": {
            "constant_1": 1.1,
            "constant_2": 0.0
        },
        "conf_intervals": {
            "constant_conf_1": "na",
            "constant_conf_2": "na"
        },
        "temperature": 60.0,
        "temperature_unit": "\u00b0C",
        "solvent": "na",
        "solvent_smiles": "[Na+]",
        "logP": -2.996,
        "method": "bulk",
        "r-product": null,
        "source": "https://doi.org/10.1002/app.1997.070640515",
        "polymerization_type": "free radical",
        "determination_method": "Kelen-Tudos"
    },
    {
        "file": "10.1002_(sici)1097-4628(19970815)65_7_1285__aid-app6_3.0.co;2-e.json",
        "monomer1_s": "C=CC(=O)Oc1ccc([N+](=O)[O-])cc1",
        "monomer2_s": "C=C(C)C(=O)OCC1CO1",
        "monomer1": "4-Nitrophenyl Acrylate",
        "monomer2": "Glycidyl Methacrylate",
        "r_values": {
            "constant_1": 1.44,
            "constant_2": 1.18
        },
        "conf_intervals": {
            "constant_conf_1": 0.04,
            "constant_conf_2": 0.05
        },
        "temperature": 65.0,
        "temperature_unit": "\u00b0C",
        "solvent": "2-butanone",
        "solvent_smiles": "CCC(C)=O",
        "logP": 0.9854,
        "method": "solvent",
        "r-product": 1.699,
        "source": "10.1002/app.1997.070651214",
        "polymerization_type": "free radical",
        "determination_method": "Fineman-Ross"
    },
    {
        "file": "10.1002_(sici)1097-4628(19970815)65_7_1285__aid-app6_3.0.co;2-e.json",
        "monomer1_s": "C=CC(=O)Oc1ccc([N+](=O)[O-])cc1",
        "monomer2_s": "C=C(C)C(=O)OCC1CO1",
        "monomer1": "4-Nitrophenyl Acrylate",
        "monomer2": "Glycidyl Methacrylate",
        "r_values": {
            "constant_1": 1.37,
            "constant_2": 1.15
        },
        "conf_intervals": {
            "constant_conf_1": 0.05,
            "constant_conf_2": 0.02
        },
        "temperature": 65.0,
        "temperature_unit": "\u00b0C",
        "solvent": "2-butanone",
        "solvent_smiles": "CCC(C)=O",
        "logP": 0.9854,
        "method": "solvent",
        "r-product": 1.576,
        "source": "10.1002/app.1997.070651214",
        "polymerization_type": "free radical",
        "determination_method": "Kelen-Tudos"
    },
    {
        "file": "10.1002_(sici)1097-4628(19970815)65_7_1285__aid-app6_3.0.co;2-e.json",
        "monomer1_s": "C=CC(=O)Oc1ccc([N+](=O)[O-])cc1",
        "monomer2_s": "C=C(C)C(=O)OCC1CO1",
        "monomer1": "4-Nitrophenyl Acrylate",
        "monomer2": "Glycidyl Methacrylate",
        "r_values": {
            "constant_1": 1.38,
            "constant_2": 1.11
        },
        "conf_intervals": {
            "constant_conf_1": 0.03,
            "constant_conf_2": 0.05
        },
        "temperature": 65.0,
        "temperature_unit": "\u00b0C",
        "solvent": "2-butanone",
        "solvent_smiles": "CCC(C)=O",
        "logP": 0.9854,
        "method": "solvent",
        "r-product": 1.532,
        "source": "10.1002/app.1997.070651214",
        "polymerization_type": "free radical",
        "determination_method": "Extended Kelen-Tudos"
    },
    {
        "file": "10.1002_(sici)1097-4628(19980118)67_3_559__aid-app18_3.0.co;2-q.json",
        "monomer1_s": "C=C(C)c1cccc(C(C)(C)N=C=O)c1",
        "monomer2_s": "C=Cc1ccccc1",
        "monomer1": "dimethyl meta-isopropenyl benzyl isocyanate",
        "monomer2": "styrene",
        "r_values": {
            "constant_1": 0.16,
            "constant_2": 0.84
        },
        "conf_intervals": {
            "constant_conf_1": "na",
            "constant_conf_2": "na"
        },
        "temperature": 70.0,
        "temperature_unit": "\u00b0C",
        "solvent": "dodecane",
        "solvent_smiles": "CCCCCCCCCCCC",
        "logP": 4.9272000000000045,
        "method": "bulk",
        "r-product": null,
        "source": "10.1002/(SICI)1097-4628(19980801)67:3<559::AID-APP10>3.0.CO;2-9",
        "polymerization_type": "free radical",
        "determination_method": "Kelen-Tudos"
    },
    {
        "file": "10.1002_(sici)1097-4628(19980118)67_3_559__aid-app18_3.0.co;2-q.json",
        "monomer1_s": "C=C(C)c1cccc(C(C)(C)N=C=O)c1",
        "monomer2_s": "C=Cc1ccccc1",
        "monomer1": "dimethyl meta-isopropenyl benzyl isocyanate",
        "monomer2": "styrene",
        "r_values": {
            "constant_1": 0.17,
            "constant_2": 0.86
        },
        "conf_intervals": {
            "constant_conf_1": "na",
            "constant_conf_2": "na"
        },
        "temperature": 70.0,
        "temperature_unit": "\u00b0C",
        "solvent": "dodecane",
        "solvent_smiles": "CCCCCCCCCCCC",
        "logP": 4.9272000000000045,
        "method": "bulk",
        "r-product": null,
        "source": "10.1002/(SICI)1097-4628(19980801)67:3<559::AID-APP10>3.0.CO;2-9",
        "polymerization_type": "free radical",
        "determination_method": "nonlinear regression"
    },
    {
        "file": "10.1002_(sici)1097-4628(19980118)67_3_559__aid-app18_3.0.co;2-q.json",
        "monomer1_s": "C=C(C)c1cccc(C(C)(C)N=C=O)c1",
        "monomer2_s": "C=C(C)C(=O)OC",
        "monomer1": "dimethyl meta-isopropenyl benzyl isocyanate",
        "monomer2": "methyl methacrylate",
        "r_values": {
            "constant_1": 0.03,
            "constant_2": 0.43
        },
        "conf_intervals": {
            "constant_conf_1": "na",
            "constant_conf_2": "na"
        },
        "temperature": 70.0,
        "temperature_unit": "\u00b0C",
        "solvent": "dodecane",
        "solvent_smiles": "CCCCCCCCCCCC",
        "logP": 4.9272000000000045,
        "method": "bulk",
        "r-product": null,
        "source": "10.1002/(SICI)1097-4628(19980801)67:3<559::AID-APP10>3.0.CO;2-9",
        "polymerization_type": "free radical",
        "determination_method": "Kelen-Tudos"
    },
    {
        "file": "10.1002_(sici)1097-4628(19980118)67_3_559__aid-app18_3.0.co;2-q.json",
        "monomer1_s": "C=C(C)c1cccc(C(C)(C)N=C=O)c1",
        "monomer2_s": "C=C(C)C(=O)OC",
        "monomer1": "dimethyl meta-isopropenyl benzyl isocyanate",
        "monomer2": "methyl methacrylate",
        "r_values": {
            "constant_1": 0.06,
            "constant_2": 0.46
        },
        "conf_intervals": {
            "constant_conf_1": "na",
            "constant_conf_2": "na"
        },
        "temperature": 70.0,
        "temperature_unit": "\u00b0C",
        "solvent": "dodecane",
        "solvent_smiles": "CCCCCCCCCCCC",
        "logP": 4.9272000000000045,
        "method": "bulk",
        "r-product": null,
        "source": "10.1002/(SICI)1097-4628(19980801)67:3<559::AID-APP10>3.0.CO;2-9",
        "polymerization_type": "free radical",
        "determination_method": "nonlinear regression"
    },
    {
        "file": "10.1002_(sici)1097-4628(19980118)67_3_559__aid-app18_3.0.co;2-q.json",
        "monomer1_s": "C=C(C)c1cccc(C(C)(C)N=C=O)c1",
        "monomer2_s": "C=CC(=O)OCCCC",
        "monomer1": "dimethyl meta-isopropenyl benzyl isocyanate",
        "monomer2": "n-butyl acrylate",
        "r_values": {
            "constant_1": 0.38,
            "constant_2": 0.08
        },
        "conf_intervals": {
            "constant_conf_1": "na",
            "constant_conf_2": "na"
        },
        "temperature": 70.0,
        "temperature_unit": "\u00b0C",
        "solvent": "dodecane",
        "solvent_smiles": "CCCCCCCCCCCC",
        "logP": 4.9272000000000045,
        "method": "bulk",
        "r-product": null,
        "source": "10.1002/(SICI)1097-4628(19980801)67:3<559::AID-APP10>3.0.CO;2-9",
        "polymerization_type": "free radical",
        "determination_method": "Kelen-Tudos"
    },
    {
        "file": "10.1002_(sici)1097-4628(19980118)67_3_559__aid-app18_3.0.co;2-q.json",
        "monomer1_s": "C=C(C)c1cccc(C(C)(C)N=C=O)c1",
        "monomer2_s": "C=CC(=O)OCCCC",
        "monomer1": "dimethyl meta-isopropenyl benzyl isocyanate",
        "monomer2": "n-butyl acrylate",
        "r_values": {
            "constant_1": 0.4,
            "constant_2": 0.08
        },
        "conf_intervals": {
            "constant_conf_1": "na",
            "constant_conf_2": "na"
        },
        "temperature": 70.0,
        "temperature_unit": "\u00b0C",
        "solvent": "dodecane",
        "solvent_smiles": "CCCCCCCCCCCC",
        "logP": 4.9272000000000045,
        "method": "bulk",
        "r-product": null,
        "source": "10.1002/(SICI)1097-4628(19980801)67:3<559::AID-APP10>3.0.CO;2-9",
        "polymerization_type": "free radical",
        "determination_method": "nonlinear regression"
    },
    {
        "file": "10.1002_(sici)1097-4628(19990815)73_7_1153__aid-app7_3.0.co;2-d.json",
        "monomer1_s": "C=CC(=O)Oc1ccc(Cl)cc1",
        "monomer2_s": "C=CC(=O)OC",
        "monomer1": "4-chlorophenyl acrylate",
        "monomer2": "methyl acrylate",
        "r_values": {
            "constant_1": 0.6,
            "constant_2": 0.156
        },
        "conf_intervals": {
            "constant_conf_1": "na",
            "constant_conf_2": "na"
        },
        "temperature": 70.0,
        "temperature_unit": "\u00b0C",
        "solvent": "ethyl acetate",
        "solvent_smiles": "CCOC(C)=O",
        "logP": 0.5694,
        "method": "solvent",
        "r-product": 0.0936,
        "source": "https://doi.org/10.1002/(SICI)1097-4628(19990314)73:11<1153::AID-APP1>3.0.CO;2-8",
        "polymerization_type": "free radical",
        "determination_method": "Fineman\u2013Ross"
    },
    {
        "file": "10.1002_(sici)1097-4628(19990815)73_7_1153__aid-app7_3.0.co;2-d.json",
        "monomer1_s": "C=CC(=O)Oc1ccc(Cl)cc1",
        "monomer2_s": "C=CC(=O)OC",
        "monomer1": "4-chlorophenyl acrylate",
        "monomer2": "methyl acrylate",
        "r_values": {
            "constant_1": 0.639,
            "constant_2": 0.132
        },
        "conf_intervals": {
            "constant_conf_1": "na",
            "constant_conf_2": "na"
        },
        "temperature": 70.0,
        "temperature_unit": "\u00b0C",
        "solvent": "ethyl acetate",
        "solvent_smiles": "CCOC(C)=O",
        "logP": 0.5694,
        "method": "solvent",
        "r-product": 0.0798,
        "source": "https://doi.org/10.1002/(SICI)1097-4628(19990314)73:11<1153::AID-APP1>3.0.CO;2-8",
        "polymerization_type": "free radical",
        "determination_method": "Kelen\u2013Tudos"
    },
    {
        "file": "10.1002_(sici)1097-4628(19990815)73_7_1153__aid-app7_3.0.co;2-d.json",
        "monomer1_s": "C=CC(=O)Oc1ccc(Cl)cc1",
        "monomer2_s": "C=CC(=O)OC",
        "monomer1": "4-chlorophenyl acrylate",
        "monomer2": "methyl acrylate",
        "r_values": {
            "constant_1": 0.62,
            "constant_2": 0.132
        },
        "conf_intervals": {
            "constant_conf_1": "na",
            "constant_conf_2": "na"
        },
        "temperature": 70.0,
        "temperature_unit": "\u00b0C",
        "solvent": "ethyl acetate",
        "solvent_smiles": "CCOC(C)=O",
        "logP": 0.5694,
        "method": "solvent",
        "r-product": 0.0818,
        "source": "https://doi.org/10.1002/(SICI)1097-4628(19990314)73:11<1153::AID-APP1>3.0.CO;2-8",
        "polymerization_type": "free radical",
        "determination_method": "Extended Kelen\u2013Tudos"
    },
    {
        "file": "10.1002_(sici)1097-4628(19991213)74_12_2924__aid-app18_3.0.co;2-r.json",
        "monomer1_s": "C=C(C)C(=O)OCC",
        "monomer2_s": "O=C1C=CC(=O)N1c1cccc(Br)c1",
        "monomer1": "Ethyl Methacrylate",
        "monomer2": "N-(3-Bromophenyl)maleimide",
        "r_values": {
            "constant_1": 5.68,
            "constant_2": 0.1
        },
        "conf_intervals": {
            "constant_conf_1": "na",
            "constant_conf_2": "na"
        },
        "temperature": 60.0,
        "temperature_unit": "\u00b0C",
        "solvent": "benzene",
        "solvent_smiles": "c1ccccc1",
        "logP": 1.6866,
        "method": "solvent",
        "r-product": 0.57,
        "source": "https://doi.org/10.1002/(SICI)1097-4628(19991220)74:14<2924::AID-APP2>3.0.CO;2-7",
        "polymerization_type": "free radical",
        "determination_method": "Fineman-Ross"
    },
    {
        "file": "10.1002_(sici)1097-4628(19991213)74_12_2924__aid-app18_3.0.co;2-r.json",
        "monomer1_s": "C=C(C)C(=O)OCC",
        "monomer2_s": "O=C1C=CC(=O)N1c1cccc(Br)c1",
        "monomer1": "Ethyl Methacrylate",
        "monomer2": "N-(3-Bromophenyl)maleimide",
        "r_values": {
            "constant_1": 5.62,
            "constant_2": 0.08
        },
        "conf_intervals": {
            "constant_conf_1": "na",
            "constant_conf_2": "na"
        },
        "temperature": 60.0,
        "temperature_unit": "\u00b0C",
        "solvent": "benzene",
        "solvent_smiles": "c1ccccc1",
        "logP": 1.6866,
        "method": "solvent",
        "r-product": 0.49,
        "source": "https://doi.org/10.1002/(SICI)1097-4628(19991220)74:14<2924::AID-APP2>3.0.CO;2-7",
        "polymerization_type": "free radical",
        "determination_method": "Kelen-Tudos"
    },
    {
        "file": "10.1002_(sici)1097-4628(19991213)74_12_2924__aid-app18_3.0.co;2-r.json",
        "monomer1_s": "C=C(C)C(=O)OCC",
        "monomer2_s": "O=C1C=CC(=O)N1c1ccc(Br)cc1",
        "monomer1": "Ethyl Methacrylate",
        "monomer2": "N-(4-Bromophenyl)maleimide",
        "r_values": {
            "constant_1": 5.3,
            "constant_2": 0.18
        },
        "conf_intervals": {
            "constant_conf_1": "na",
            "constant_conf_2": "na"
        },
        "temperature": 60.0,
        "temperature_unit": "\u00b0C",
        "solvent": "benzene",
        "solvent_smiles": "c1ccccc1",
        "logP": 1.6866,
        "method": "solvent",
        "r-product": 0.95,
        "source": "https://doi.org/10.1002/(SICI)1097-4628(19991220)74:14<2924::AID-APP2>3.0.CO;2-7",
        "polymerization_type": "free radical",
        "determination_method": "Fineman-Ross"
    },
    {
        "file": "10.1002_(sici)1097-4628(19991213)74_12_2924__aid-app18_3.0.co;2-r.json",
        "monomer1_s": "C=C(C)C(=O)OCC",
        "monomer2_s": "O=C1C=CC(=O)N1c1ccc(Br)cc1",
        "monomer1": "Ethyl Methacrylate",
        "monomer2": "N-(4-Bromophenyl)maleimide",
        "r_values": {
            "constant_1": 5.5,
            "constant_2": 0.16
        },
        "conf_intervals": {
            "constant_conf_1": "na",
            "constant_conf_2": "na"
        },
        "temperature": 60.0,
        "temperature_unit": "\u00b0C",
        "solvent": "benzene",
        "solvent_smiles": "c1ccccc1",
        "logP": 1.6866,
        "method": "solvent",
        "r-product": 0.88,
        "source": "https://doi.org/10.1002/(SICI)1097-4628(19991220)74:14<2924::AID-APP2>3.0.CO;2-7",
        "polymerization_type": "free radical",
        "determination_method": "Kelen-Tudos"
    },
    {
        "file": "10.1002_(sici)1097-4628(19991213)74_12_2924__aid-app18_3.0.co;2-r.json",
        "monomer1_s": "C=C(C)C(=O)OCC",
        "monomer2_s": "O=C1C=CC(=O)N1c1cccc(Cl)c1",
        "monomer1": "Ethyl Methacrylate",
        "monomer2": "N-(3-Chlorophenyl)maleimide",
        "r_values": {
            "constant_1": 3.51,
            "constant_2": 0.21
        },
        "conf_intervals": {
            "constant_conf_1": "na",
            "constant_conf_2": "na"
        },
        "temperature": 60.0,
        "temperature_unit": "\u00b0C",
        "solvent": "benzene",
        "solvent_smiles": "c1ccccc1",
        "logP": 1.6866,
        "method": "solvent",
        "r-product": 0.73,
        "source": "https://doi.org/10.1002/(SICI)1097-4628(19991220)74:14<2924::AID-APP2>3.0.CO;2-7",
        "polymerization_type": "free radical",
        "determination_method": "Fineman-Ross"
    },
    {
        "file": "10.1002_(sici)1097-4628(19991213)74_12_2924__aid-app18_3.0.co;2-r.json",
        "monomer1_s": "C=C(C)C(=O)OCC",
        "monomer2_s": "O=C1C=CC(=O)N1c1cccc(Cl)c1",
        "monomer1": "Ethyl Methacrylate",
        "monomer2": "N-(3-Chlorophenyl)maleimide",
        "r_values": {
            "constant_1": 3.35,
            "constant_2": 0.12
        },
        "conf_intervals": {
            "constant_conf_1": "na",
            "constant_conf_2": "na"
        },
        "temperature": 60.0,
        "temperature_unit": "\u00b0C",
        "solvent": "benzene",
        "solvent_smiles": "c1ccccc1",
        "logP": 1.6866,
        "method": "solvent",
        "r-product": 0.35,
        "source": "https://doi.org/10.1002/(SICI)1097-4628(19991220)74:14<2924::AID-APP2>3.0.CO;2-7",
        "polymerization_type": "free radical",
        "determination_method": "Kelen-Tudos"
    },
    {
        "file": "10.1002_(sici)1097-4628(19991213)74_12_2924__aid-app18_3.0.co;2-r.json",
        "monomer1_s": "C=C(C)C(=O)OCC",
        "monomer2_s": "O=C1C=CC(=O)N1c1ccc(Cl)cc1",
        "monomer1": "Ethyl Methacrylate",
        "monomer2": "N-(4-Chlorophenyl)maleimide",
        "r_values": {
            "constant_1": 3.32,
            "constant_2": 0.31
        },
        "conf_intervals": {
            "constant_conf_1": "na",
            "constant_conf_2": "na"
        },
        "temperature": 60.0,
        "temperature_unit": "\u00b0C",
        "solvent": "benzene",
        "solvent_smiles": "c1ccccc1",
        "logP": 1.6866,
        "method": "solvent",
        "r-product": 1.03,
        "source": "https://doi.org/10.1002/(SICI)1097-4628(19991220)74:14<2924::AID-APP2>3.0.CO;2-7",
        "polymerization_type": "free radical",
        "determination_method": "Fineman-Ross"
    },
    {
        "file": "10.1002_(sici)1097-4628(19991213)74_12_2924__aid-app18_3.0.co;2-r.json",
        "monomer1_s": "C=C(C)C(=O)OCC",
        "monomer2_s": "O=C1C=CC(=O)N1c1ccc(Cl)cc1",
        "monomer1": "Ethyl Methacrylate",
        "monomer2": "N-(4-Chlorophenyl)maleimide",
        "r_values": {
            "constant_1": 3.35,
            "constant_2": 0.32
        },
        "conf_intervals": {
            "constant_conf_1": "na",
            "constant_conf_2": "na"
        },
        "temperature": 60.0,
        "temperature_unit": "\u00b0C",
        "solvent": "benzene",
        "solvent_smiles": "c1ccccc1",
        "logP": 1.6866,
        "method": "solvent",
        "r-product": 1.07,
        "source": "https://doi.org/10.1002/(SICI)1097-4628(19991220)74:14<2924::AID-APP2>3.0.CO;2-7",
        "polymerization_type": "free radical",
        "determination_method": "Kelen-Tudos"
    },
    {
        "file": "10.1002_(sici)1099-0518(19980415)36_5_813__aid-pola14_3.0.co;2-j.json",
        "monomer1_s": "C=CC(=O)OCCCC",
        "monomer2_s": "C=C(C)C(=O)OC",
        "monomer1": "butyl acrylate",
        "monomer2": "methyl methacrylate",
        "r_values": {
            "constant_1": 0.2976,
            "constant_2": 1.7894
        },
        "conf_intervals": {
            "constant_conf_1": "na",
            "constant_conf_2": "na"
        },
        "temperature": null,
        "temperature_unit": "\u00b0C",
        "solvent": "na",
        "solvent_smiles": "[Na+]",
        "logP": -2.996,
        "method": "na",
        "r-product": null,
        "source": "10.1002/(SICI)1099-0518(19980315)36:4<813::AID-POLA13>3.0.CO;2-8",
        "polymerization_type": "na",
        "determination_method": "EVM Program"
    },
    {
        "file": "10.1002_(sici)1099-0518(19980415)36_5_813__aid-pola14_3.0.co;2-j.json",
        "monomer1_s": "C=CC(=O)OCCCC",
        "monomer2_s": "C=COC(C)=O",
        "monomer1": "butyl acrylate",
        "monomer2": "vinyl acetate",
        "r_values": {
            "constant_1": 5.9388,
            "constant_2": 0.02622
        },
        "conf_intervals": {
            "constant_conf_1": "na",
            "constant_conf_2": "na"
        },
        "temperature": null,
        "temperature_unit": "\u00b0C",
        "solvent": "na",
        "solvent_smiles": "[Na+]",
        "logP": -2.996,
        "method": "na",
        "r-product": null,
        "source": "10.1002/(SICI)1099-0518(19980315)36:4<813::AID-POLA13>3.0.CO;2-8",
        "polymerization_type": "na",
        "determination_method": "EVM Program"
    },
    {
        "file": "10.1002_(sici)1099-0518(19980415)36_5_813__aid-pola14_3.0.co;2-j.json",
        "monomer1_s": "C=C(C)C(=O)OC",
        "monomer2_s": "C=COC(C)=O",
        "monomer1": "methyl methacrylate",
        "monomer2": "vinyl acetate",
        "r_values": {
            "constant_1": 24.0254,
            "constant_2": 0.02611
        },
        "conf_intervals": {
            "constant_conf_1": "na",
            "constant_conf_2": "na"
        },
        "temperature": null,
        "temperature_unit": "\u00b0C",
        "solvent": "na",
        "solvent_smiles": "[Na+]",
        "logP": -2.996,
        "method": "na",
        "r-product": null,
        "source": "10.1002/(SICI)1099-0518(19980315)36:4<813::AID-POLA13>3.0.CO;2-8",
        "polymerization_type": "na",
        "determination_method": "EVM Program"
    },
    {
        "file": "10.1002_(sici)1099-0518(19980415)36_5_813__aid-pola14_3.0.co;2-j.json",
        "monomer1_s": "C=Cc1ccccc1",
        "monomer2_s": "C=CC(=O)OCC",
        "monomer1": "styrene",
        "monomer2": "ethyl acrylate",
        "r_values": {
            "constant_1": 0.717,
            "constant_2": 0.128
        },
        "conf_intervals": {
            "constant_conf_1": "na",
            "constant_conf_2": "na"
        },
        "temperature": null,
        "temperature_unit": "\u00b0C",
        "solvent": "na",
        "solvent_smiles": "[Na+]",
        "logP": -2.996,
        "method": "na",
        "r-product": null,
        "source": "10.1002/(SICI)1099-0518(19980315)36:4<813::AID-POLA13>3.0.CO;2-8",
        "polymerization_type": "na",
        "determination_method": "EVM Program"
    },
    {
        "file": "10.1002_(sici)1099-0518(20000101)38_1_60__aid-pola8_3.0.co;2-f.json",
        "monomer1_s": "C=Cc1ccccc1",
        "monomer2_s": "C=CC(=O)OCCCC",
        "monomer1": "styrene",
        "monomer2": "butyl acrylate",
        "r_values": {
            "constant_1": 0.842,
            "constant_2": 0.176
        },
        "conf_intervals": {
            "constant_conf_1": "na",
            "constant_conf_2": "na"
        },
        "temperature": 50.0,
        "temperature_unit": "\u00b0C",
        "solvent": "benzene",
        "solvent_smiles": "c1ccccc1",
        "logP": 1.6866,
        "method": "solvent",
        "r-product": null,
        "source": "https://doi.org/10.1002/pola.2000",
        "polymerization_type": "free radical",
        "determination_method": "nonlinear least-squares analysis"
    },
    {
        "file": "10.1002_(sici)1099-0518(20000101)38_1_60__aid-pola8_3.0.co;2-f.json",
        "monomer1_s": "C=Cc1ccccc1",
        "monomer2_s": "C=CC(=O)OCCCC",
        "monomer1": "styrene",
        "monomer2": "butyl acrylate",
        "r_values": {
            "constant_1": 0.734,
            "constant_2": 0.33
        },
        "conf_intervals": {
            "constant_conf_1": "na",
            "constant_conf_2": "na"
        },
        "temperature": 50.0,
        "temperature_unit": "\u00b0C",
        "solvent": "benzonitrile",
        "solvent_smiles": "N#Cc1ccccc1",
        "logP": 1.5582799999999999,
        "method": "solvent",
        "r-product": null,
        "source": "https://doi.org/10.1002/pola.2000",
        "polymerization_type": "free radical",
        "determination_method": "nonlinear least-squares analysis"
    },
    {
        "file": "10.1002_(sici)1099-0518(20000415)38_8_1344__aid-pola19_3.0.co;2-d.json",
        "monomer1_s": "CCOCCOCCOC(F)=C(F)F",
        "monomer2_s": "C=COCC",
        "monomer1": "1-[2-(2-ethoxyethoxy)ethoxy]-1,2,2-trifluoroethene",
        "monomer2": "ethyl vinyl ether",
        "r_values": {
            "constant_1": 0.034,
            "constant_2": 0.89
        },
        "conf_intervals": {
            "constant_conf_1": 0.04,
            "constant_conf_2": 0.08
        },
        "temperature": 20.0,
        "temperature_unit": "\u00b0C",
        "solvent": "na",
        "solvent_smiles": "[Na+]",
        "logP": -2.996,
        "method": "bulk",
        "r-product": null,
        "source": "Journal of Polymer Science: Part A: Polymer Chemistry, Vol. 38, 1344\u20131354 (2000)",
        "polymerization_type": "free radical",
        "determination_method": "error-in-variables model"
    },
    {
        "file": "10.1002_(sici)1099-0518(20000415)38_8_1344__aid-pola19_3.0.co;2-d.json",
        "monomer1_s": "FC(F)=C(F)OCCOc1ccccc1",
        "monomer2_s": "C=COCC",
        "monomer1": "1-[2-phenoxyethoxy]-1,2,2-trifluoroethene",
        "monomer2": "ethyl vinyl ether",
        "r_values": {
            "constant_1": 0.25,
            "constant_2": 0.016
        },
        "conf_intervals": {
