Repository: lamalab-org/copolymer-reactivity

# `data_extraction/` — Pipeline 1: literature → reactions

Mines ~300 k Crossref records for copolymerisation papers, filters them down to ~1.8 k downloadable PDFs, and extracts reactivity-ratio measurements with a vision–language model. The output is the curated `extracted_reactions.csv` that Pipeline 2 (`copol_prediction/`) ingests.

- **Configuration:** All paths and thresholds are defined in
  `data_extraction/obtain_data.py` via the `ExtractionConfig` class. The default
  configuration mirrors the curated layout beneath `data_extraction/artifacts`.
- **Step selection:** `ExtractionSteps` lets you control which parts of the

File: data_extraction/comparison_of_models/model_output/output_data11.json
{
    "reactions": [
        {
            "monomers": [
                "Glycidyl methacrylate",
                "n-Butyl acrylate"
            ],
            "reaction_conditions": [
                {
                    "polymerization_type": "free radical",
                    "solvent": null,
                    "method": "bulk",
                    "temperature": 60.0,
                    "temperature_unit": "°C",
                    "reaction_constants": {
                        "constant_1": 2.15,
                        "constant_2": 0.12
                    },
                    "reaction_constant_conf": {
                        "constant_conf_1": 0.14,
                        "constant_conf_2": 0.03
                    },
                    "determination_method": "Yezrielev method"
                }
            ]
        },
        {
            "monomers": [
                "Glycidyl methacrylate",
                "Isobutyl acrylate"
            ],
            "reaction_conditions": [
                {
                    "polymerization_type": "free radical",
                    "solvent": null,
                    "method": "bulk",
                    "temperature": 60.0,
                    "temperature_unit": "°C",
                    "reaction_constants": {
                        "constant_1": 1.27,
                        "constant_2": 0.33
                    },
                    "reaction_constant_conf": {
                        "constant_conf_1": 0.06,
                        "constant_conf_2": 0.03
                    },
                    "determination_method": "Yezrielev method"
                }
            ]
        },
        {
            "monomers": [
                "Glycidyl methacrylate",
                "2-Ethylhexyl acrylate"
            ],
            "reaction_conditions": [
                {
                    "polymerization_type": "free radical",
                    "solvent": null,
                    "method": "bulk",
                    "temperature": 60.0,
                    "temperature_unit": "°C",
                    "reaction_constants": {
                        "constant_1": 2.32,
                        "constant_2": 0.13
                    },
                    "reaction_constant_conf": {
                        "constant_conf_1": 0.14,
                        "constant_conf_2": 0.04
                    },
                    "determination_method": "Yezrielev method"
                }
            ]
        }
    ],
    "source": "doi:10.1002/pol.1982.170200806",
    "PDF_name": "Copolymerization_of_Glycidyl_Methacrylate_with_Alkyl_Acrylate_Monomers",
    "source_pdf": "Copolymerization of glycidyl methacrylate with alkyl acrylate monomers. Journal of Polymer Science  Polymer Chemistry Edition, 20(6), 1581–1585.pdf"
}

File: data_extraction/comparison_of_models/model_output/output_data13.json
{
    "reactions": [
        {
            "monomers": [
                "phenyl methacrylate",
                "methacrylic acid"
            ],
            "reaction_conditions": [
                {
                    "polymerization_type": "free radical",
                    "solvent": "dimethylformamide",
                    "method": "solvent",
                    "temperature": 60.0,
                    "temperature_unit": "°C",
                    "reaction_constants": {
                        "constant_1": 0.25,
                        "constant_2": 1.15
                    },
                    "reaction_constant_conf": {
                        "constant_conf_1": null,
                        "constant_conf_2": null
                    },
                    "determination_method": "Fineman-Ross"
                },
                {
                    "polymerization_type": "free radical",
                    "solvent": "benzene",
                    "method": "solvent",
                    "temperature": 60.0,
                    "temperature_unit": "°C",
                    "reaction_constants": {
                        "constant_1": 0.4,
                        "constant_2": 0.59
                    },
                    "reaction_constant_conf": {
                        "constant_conf_1": 0.14,
                        "constant_conf_2": 0.17
                    },
                    "determination_method": "Fineman-Ross"
                },
                {
                    "polymerization_type": "free radical",
                    "solvent": "benzene-dimethylformamide",
                    "method": "solvent",
                    "temperature": 60.0,
                    "temperature_unit": "°C",
                    "reaction_constants": {
                        "constant_1": 0.21,
                        "constant_2": 1.52
                    },
                    "reaction_constant_conf": {
                        "constant_conf_1": 0.02,
                        "constant_conf_2": 0.13
                    },
                    "determination_method": "Fineman-Ross"
                }
            ]
        }
    ],
    "source": "Vysokomol. soed. A12: No. 11, 2488-2493, 1970.",
    "PDF_name": null,
    "source_pdf": "The copolymerization of phenyl methacrylate with methacrylic acid. Polymer Science U.S.S.R., 12(11), 2820–2825.pdf"
}

File: data_extraction/comparison_of_models/model_output/output_data20.json
{
    "reactions": [
        {
            "monomers": [
                "Benzyl Methacrylate",
                "Maleic Anhydride"
            ],
            "reaction_conditions": [
                {
                    "polymerization_type": "free radical",
                    "solvent": "chloroform",
                    "method": "solvent",
                    "temperature": 70.0,
                    "temperature_unit": "°C",
                    "reaction_constants": {
                        "constant_1": 0.188,
                        "constant_2": 0.003
                    },
                    "reaction_constant_conf": {
                        "constant_conf_1": 0.035,
                        "constant_conf_2": 0.005
                    },
                    "determination_method": "Fineman-Ross"
                },
                {
                    "polymerization_type": "free radical",
                    "solvent": "acetonitrile",
                    "method": "solvent",
                    "temperature": 70.0,
                    "temperature_unit": "°C",
                    "reaction_constants": {
                        "constant_1": 0.116,
                        "constant_2": 0.231
                    },
                    "reaction_constant_conf": {
                        "constant_conf_1": 0.093,
                        "constant_conf_2": 0.027
                    },
                    "determination_method": "Fineman-Ross"
                }
            ]
        }
    ],
    "source": "Makromol. Chem. 182, 1119 - 1125 (1981)",
    "PDF_name": null,
    "source_pdf": "Die Makromolekulare Chemie, 182(4), 1119–1125.pdf"
}

File: data_extraction/comparison_of_models/model_output/output_data3.json
"{\n  \"reactions\": [\n    {\n      \"monomers\": [\"Methacrylic Acid\", \"Ethyl Acrylate\"],\n      \"reaction_conditions\": [\n        {\n          \"polymerization_type\": \"free radical\",\n          \"solvent\": \"water\",\n          \"method\": \"emulsion\",\n          \"temperature\": 50.0,\n          \"temperature_unit\": \"°C\",\n          \"reaction_constants\": {\n            \"constant_1\": 2.9,\n            \"constant_2\": 0.162\n          },\n          \"reaction_constant_conf\": {\n            \"constant_conf_1\": null,\n            \"constant_conf_2\": null\n          },\n          \"determination_method\": \"Kelen-Tudos method\"\n        },\n        {\n          \"polymerization_type\": \"free radical\",\n          \"solvent\": \"water\",\n          \"method\": \"emulsion\",\n          \"temperature\": 50.0,\n          \"temperature_unit\": \"°C\",\n          \"reaction_constants\": {\n            \"constant_1\": 2.58,\n            \"constant_2\": 0.157\n          },\n          \"reaction_constant_conf\": {\n            \"constant_conf_1\": 0.13,\n            \"constant_conf_2\": 0.08\n          },\n          \"determination_method\": \"EVM program\"\n        }\n      ]\n    }\n  ],\n  \"source\": \"https://doi.org/10.1002/app.1994.070531117\",\n  \"PDF_name\": \"Synthesis and Characterization of Methacrylic Acid–Ethyl Acrylate Copolymers\"\n}"

File: data_extraction/comparison_of_models/model_output_GPT4-o/10.1002_actp.1990.010410506.json
{
    "reactions": [
        {
            "monomers": [
                "Ethyl methacrylate",
                "N-Vinyl carbazole"
            ],
            "reaction_conditions": [
                {
                    "polymerization_type": "free radical",
                    "solvent": "na",
                    "method": "bulk",
                    "temperature": 333.0,
                    "temperature_unit": "K",
                    "reaction_constants": {
                        "constant_1": 5.926,
                        "constant_2": 0.04
                    },
                    "reaction_constant_conf": {
                        "constant_conf_1": 0.237,
                        "constant_conf_2": 0.02
                    },
                    "determination_method": "Fineman-Ross",
                    "Q-value": {
                        "constant_1": 2.08,
                        "constant_2": 0.18
                    },
                    "e-Value": {
                        "constant_1": 5.671,
                        "constant_2": 0.02
                    },
                    "r_product": 0.237
                },
                {
                    "polymerization_type": "free radical",
                    "solvent": "na",
                    "method": "bulk",
                    "temperature": 333.0,
                    "temperature_unit": "K",
                    "reaction_constants": {
                        "constant_1": 5.91,
                        "constant_2": 0.04
                    },
                    "reaction_constant_conf": {
                        "constant_conf_1": 0.2417,
                        "constant_conf_2": 0.023
                    },
                    "determination_method": "Kelen-Tudos",
                    "Q-value": {
                        "constant_1": 2.03,
                        "constant_2": 0.17
                    },
                    "e-Value": {
                        "constant_1": 5.69,
                        "constant_2": 0.0223
                    },
                    "r_product": 0.237
                }
            ]
        },
        {
            "monomers": [
                "n-Butyl methacrylate",
                "N-Vinyl carbazole"
            ],
            "reaction_conditions": [
                {
                    "polymerization_type": "free radical",
                    "solvent": "na",
                    "method": "bulk",
                    "temperature": 333.0,
                    "temperature_unit": "K",
                    "reaction_constants": {
                        "constant_1": 5.69,
                        "constant_2": 0.02
                    },
                    "reaction_constant_conf": {
                        "constant_conf_1": 0.0228,
                        "constant_conf_2": 0.0113
                    },
                    "determination_method": "Fineman-Ross",
                    "Q-value": {
                        "constant_1": 2.86,
                        "constant_2": 0.41
                    },
                    "e-Value": {
                        "constant_1": 5.68,
                        "constant_2": 0.0228
                    },
                    "r_product": 0.1134
                },
                {
                    "polymerization_type": "free radical",
                    "solvent": "na",
                    "method": "bulk",
                    "temperature": 333.0,
                    "temperature_unit": "K",
                    "reaction_constants": {
                        "constant_1": 5.908,
                        "constant_2": 0.045
                    },
                    "reaction_constant_conf": {
                        "constant_conf_1": 0.2557,
                        "constant_conf_2": 0.023
                    },
                    "determination_method": "Kelen-Tudos",
                    "Q-value": {
                        "constant_1": 1.95,
                        "constant_2": 0.14
                    },
                    "e-Value": {
                        "constant_1": 5.689,
                        "constant_2": 0.023
                    },
                    "r_product": 0.1308
                }
            ]
        }
    ],
    "source": "Acta Polymerica 41 (1990) Nr. 5",
    "PDF_name": "Copolymerization of alkyl methacrylates with N-vinyl carbazole"
}

File: data_extraction/comparison_of_models/model_output_GPT4-o/10.1002_apmc.1991.051920104.json
{
    "reactions": [
        {
            "monomers": [
                "N,N-dimethyl acrylamide",
                "isopropyl methacrylate"
            ],
            "reaction_conditions": [
                {
                    "polymerization_type": "free radical",
                    "solvent": "dimethyl formamide",
                    "method": "solvent",
                    "temperature": 60.0,
                    "temperature_unit": "\u00b0C",
                    "reaction_constants": {
                        "constant_1": 0.58,
                        "constant_2": 2.76
                    },
                    "reaction_constant_conf": {
                        "constant_conf_1": 0.03,
                        "constant_conf_2": 0.06
                    },
                    "determination_method": "Kelen-Tudos",
                    "Q-value": {
                        "constant_1": "na",
                        "constant_2": "na"
                    },
                    "e-Value": {
                        "constant_1": "na",
                        "constant_2": "na"
                    },
                    "r_product": null
                }
            ]
        }
    ],
    "source": "Die Angewandte Makromolekulare Chemie 192 (1991) 51-55",
    "PDF_name": "Copolymerization reactivity ratios of N,N-dimethyl acrylamide and isopropyl methacrylate determined by 1H-NMR spectroscopy"
}

File: data_extraction/comparison_of_models/model_output_GPT4-o/10.1002_app.1284.json
{
    "reactions": [
        {
            "monomers": [
                "N-Phenylmaleimide",
                "Methyl Acrylate"
            ],
            "reaction_conditions": [
                {
                    "polymerization_type": "free radical",
                    "solvent": "chlorobenzene",
                    "method": "solvent",
                    "temperature": 70.0,
                    "temperature_unit": "\u00b0C",
                    "reaction_constants": {
                        "constant_1": 0.45,
                        "constant_2": 2.7
                    },
                    "reaction_constant_conf": {
                        "constant_conf_1": "na",
                        "constant_conf_2": "na"
                    },
                    "determination_method": "Fineman-Ross",
                    "Q-value": {
                        "constant_1": "na",
                        "constant_2": "na"
                    },
                    "e-Value": {
                        "constant_1": "na",
                        "constant_2": "na"
                    },
                    "r_product": 1.22
                },
                {
                    "polymerization_type": "free radical",
                    "solvent": "chlorobenzene",
                    "method": "solvent",
                    "temperature": 70.0,
                    "temperature_unit": "\u00b0C",
                    "reaction_constants": {
                        "constant_1": 0.47,
                        "constant_2": 2.52
                    },
                    "reaction_constant_conf": {
                        "constant_conf_1": "na",
                        "constant_conf_2": "na"
                    },
                    "determination_method": "Kelen-Tudor",
                    "Q-value": {
                        "constant_1": "na",
                        "constant_2": "na"
                    },
                    "e-Value": {
                        "constant_1": "na",
                        "constant_2": "na"
                    },
                    "r_product": 1.17
                }
            ]
        },
        {
            "monomers": [
                "N-3-Chlorophenylmaleimide",
                "Butyl Acrylate"
            ],
            "reaction_conditions": [
                {
                    "polymerization_type": "free radical",
                    "solvent": "chlorobenzene",
                    "method": "solvent",
                    "temperature": 70.0,
                    "temperature_unit": "\u00b0C",
                    "reaction_constants": {
                        "constant_1": 1.63,
                        "constant_2": 2.75
                    },
                    "reaction_constant_conf": {
                        "constant_conf_1": "na",
                        "constant_conf_2": "na"
                    },
                    "determination_method": "Fineman-Ross",
                    "Q-value": {
                        "constant_1": "na",
                        "constant_2": "na"
                    },
                    "e-Value": {
                        "constant_1": "na",
                        "constant_2": "na"
                    },
                    "r_product": 4.48
                },
                {
                    "polymerization_type": "free radical",
                    "solvent": "chlorobenzene",
                    "method": "solvent",
                    "temperature": 70.0,
                    "temperature_unit": "\u00b0C",
                    "reaction_constants": {
                        "constant_1": 1.58,
                        "constant_2": 2.55
                    },
                    "reaction_constant_conf": {
                        "constant_conf_1": "na",
                        "constant_conf_2": "na"
                    },
                    "determination_method": "Kelen-Tudor",
                    "Q-value": {
                        "constant_1": "na",
                        "constant_2": "na"
                    },
                    "e-Value": {
                        "constant_1": "na",
                        "constant_2": "na"
                    },
                    "r_product": 4.03
                }
            ]
        },
        {
            "monomers": [
                "N-4-Methylphenylmaleimide",
                "Glycidyl Methacrylate"
            ],
            "reaction_conditions": [
                {
                    "polymerization_type": "free radical",
                    "solvent": "chlorobenzene",
                    "method": "solvent",
                    "temperature": 70.0,
                    "temperature_unit": "\u00b0C",
                    "reaction_constants": {
                        "constant_1": 0.7,
                        "constant_2": 1.75
                    },
                    "reaction_constant_conf": {
                        "constant_conf_1": "na",
                        "constant_conf_2": "na"
                    },
                    "determination_method": "Fineman-Ross",
                    "Q-value": {
                        "constant_1": "na",
                        "constant_2": "na"
                    },
                    "e-Value": {
                        "constant_1": "na",
                        "constant_2": "na"
                    },
                    "r_product": 1.23
                },
                {
                    "polymerization_type": "free radical",
                    "solvent": "chlorobenzene",
                    "method": "solvent",
                    "temperature": 70.0,
                    "temperature_unit": "\u00b0C",
                    "reaction_constants": {
                        "constant_1": 0.58,
                        "constant_2": 1.48
                    },
                    "reaction_constant_conf": {
                        "constant_conf_1": "na",
                        "constant_conf_2": "na"
                    },
                    "determination_method": "Kelen-Tudor",
                    "Q-value": {
                        "constant_1": "na",
                        "constant_2": "na"
                    },
                    "e-Value": {
                        "constant_1": "na",
                        "constant_2": "na"
                    },
                    "r_product": 0.86
                }
            ]
        }
    ],
    "source": "10.1002/app.2001.1870",
    "PDF_name": "Copolymerization of N-Substituted Maleimide with Alkyl Acrylate and Its Industrial Applications"
}

File: data_extraction/comparison_of_models/model_output_GPT4-o/10.1002_app.1991.070420601.json
{
    "reactions": [
        {
            "monomers": [
                "Propyl Methacrylate",
                "Triallyl Cyanurate"
            ],
            "reaction_conditions": [
                {
                    "polymerization_type": "free radical",
                    "solvent": "benzene",
                    "method": "bulk",
                    "temperature": 60.0,
                    "temperature_unit": "\u00b0C",
                    "reaction_constants": {
                        "constant_1": 30.65,
                        "constant_2": -0.042
                    },
                    "reaction_constant_conf": {
                        "constant_conf_1": 0.037,
                        "constant_conf_2": 0.032
                    },
                    "determination_method": "Kelen-Tudor",
                    "Q-value": {
                        "constant_1": 0.41,
                        "constant_2": 0.15
                    },
                    "e-Value": {
                        "constant_1": 0.013,
                        "constant_2": -0.12
                    },
                    "r_product": 0.9283
                }
            ]
        },
        {
            "monomers": [
                "Pentyl Methacrylate",
                "Triallyl Cyanurate"
            ],
            "reaction_conditions": [
                {
                    "polymerization_type": "free radical",
                    "solvent": "benzene",
                    "method": "bulk",
                    "temperature": 60.0,
                    "temperature_unit": "\u00b0C",
                    "reaction_constants": {
                        "constant_1": 29.52,
                        "constant_2": -0.021
                    },
                    "reaction_constant_conf": {
                        "constant_conf_1": 0.0262,
                        "constant_conf_2": 0.0236
                    },
                    "determination_method": "Kelen-Tudor",
                    "Q-value": {
                        "constant_1": 0.47,
                        "constant_2": 0.39
                    },
                    "e-Value": {
                        "constant_1": 0.013,
                        "constant_2": -0.12
                    },
                    "r_product": 0.8113
                }
            ]
        },
        {
            "monomers": [
                "Hexyl Methacrylate",
                "Triallyl Cyanurate"
            ],
            "reaction_conditions": [
                {
                    "polymerization_type": "free radical",
                    "solvent": "benzene",
                    "method": "bulk",
                    "temperature": 60.0,
                    "temperature_unit": "\u00b0C",
                    "reaction_constants": {
                        "constant_1": 28.17,
                        "constant_2": 0.018
                    },
                    "reaction_constant_conf": {
                        "constant_conf_1": 0.005,
                        "constant_conf_2": 0.005
                    },
                    "determination_method": "Kelen-Tudor",
                    "Q-value": {
                        "constant_1": 0.47,
                        "constant_2": 0.42
                    },
                    "e-Value": {
                        "constant_1": 0.013,
                        "constant_2": -0.12
                    },
                    "r_product": 0.7472
                }
            ]
        },
        {
            "monomers": [
                "Heptyl Methacrylate",
                "Triallyl Cyanurate"
            ],
            "reaction_conditions": [
                {
                    "polymerization_type": "free radical",
                    "solvent": "benzene",
                    "method": "bulk",
                    "temperature": 60.0,
                    "temperature_unit": "\u00b0C",
                    "reaction_constants": {
                        "constant_1": 27.92,
                        "constant_2": 0.023
                    },
                    "reaction_constant_conf": {
                        "constant_conf_1": 0.029,
                        "constant_conf_2": 0.021
                    },
                    "determination_method": "Kelen-Tudor",
                    "Q-value": {
                        "constant_1": 0.45,
                        "constant_2": 0.38
                    },
                    "e-Value": {
                        "constant_1": 0.013,
                        "constant_2": -0.12
                    },
                    "r_product": 0.7787
                }
            ]
        },
        {
            "monomers": [
                "Octyl Methacrylate",
                "Triallyl Cyanurate"
            ],
            "reaction_conditions": [
                {
                    "polymerization_type": "free radical",
                    "solvent": "benzene",
                    "method": "bulk",
                    "temperature": 60.0,
                    "temperature_unit": "\u00b0C",
                    "reaction_constants": {
                        "constant_1": 21.99,
                        "constant_2": 0.06
                    },
                    "reaction_constant_conf": {
                        "constant_conf_1": 0.015,
                        "constant_conf_2": 0.05
                    },
                    "determination_method": "Kelen-Tudor",
                    "Q-value": {
                        "constant_1": 0.52,
                        "constant_2": 0.69
                    },
                    "e-Value": {
                        "constant_1": 0.013,
                        "constant_2": -0.12
                    },
                    "r_product": 0.5114
                }
            ]
        },
        {
            "monomers": [
                "Dodecyl Methacrylate",
                "Triallyl Cyanurate"
            ],
            "reaction_conditions": [
                {
                    "polymerization_type": "free radical",
                    "solvent": "benzene",
                    "method": "bulk",
                    "temperature": 60.0,
                    "temperature_unit": "\u00b0C",
                    "reaction_constants": {
                        "constant_1": 17.19,
                        "constant_2": 0.033
                    },
                    "reaction_constant_conf": {
                        "constant_conf_1": 0.058,
                        "constant_conf_2": 0.067
                    },
                    "determination_method": "Kelen-Tudor",
                    "Q-value": {
                        "constant_1": 0.25,
                        "constant_2": 0.13
                    },
                    "e-Value": {
                        "constant_1": 0.013,
                        "constant_2": -0.12
                    },
                    "r_product": 0.938
                }
            ]
        }
    ],
    "source": "Journal of Applied Polymer Science, Vol. 42, 1485-1492 (1991)",
    "PDF_name": "Copolymerization of Alkyl Methacrylates with Triallyl Cyanurate. Determination of Monomer Reactivity Ratios"
}

File: data_extraction/comparison_of_models/model_output_GPT4-o/10.1002_app.1992.070451106.json
{
    "reactions": [
        {
            "monomers": [
                "Ethyl Methacrylate",
                "N-Vinyl Carbazole"
            ],
            "reaction_conditions": [
                {
                    "polymerization_type": "free radical",
                    "solvent": "Benzene",
                    "method": "solvent",
                    "temperature": 60.0,
                    "temperature_unit": "\u00b0C",
                    "reaction_constants": {
                        "constant_1": 3.15,
                        "constant_2": 0.05
                    },
                    "reaction_constant_conf": {
                        "constant_conf_1": 0.157,
                        "constant_conf_2": 0.213
                    },
                    "determination_method": "Fineman-Ross",
                    "Q-value": {
                        "constant_1": "na",
                        "constant_2": "na"
                    },
                    "e-Value": {
                        "constant_1": "na",
                        "constant_2": "na"
                    },
                    "r_product": 0.157
                },
                {
                    "polymerization_type": "free radical",
                    "solvent": "Ethyl Acetate",
                    "method": "solvent",
                    "temperature": 60.0,
                    "temperature_unit": "\u00b0C",
                    "reaction_constants": {
                        "constant_1": 3.19,
                        "constant_2": 0.206
                    },
                    "reaction_constant_conf": {
                        "constant_conf_1": 0.656,
                        "constant_conf_2": 0.213
                    },
                    "determination_method": "Fineman-Ross",
                    "Q-value": {
                        "constant_1": "na",
                        "constant_2": "na"
                    },
                    "e-Value": {
                        "constant_1": "na",
                        "constant_2": "na"
                    },
                    "r_product": 0.656
                },
                {
                    "polymerization_type": "free radical",
                    "solvent": "Acetone",
                    "method": "solvent",
                    "temperature": 60.0,
                    "temperature_unit": "\u00b0C",
                    "reaction_constants": {
                        "constant_1": 2.77,
                        "constant_2": 0.11
                    },
                    "reaction_constant_conf": {
                        "constant_conf_1": 0.305,
                        "constant_conf_2": 0.213
                    },
                    "determination_method": "Fineman-Ross",
                    "Q-value": {
                        "constant_1": "na",
                        "constant_2": "na"
                    },
                    "e-Value": {
                        "constant_1": "na",
                        "constant_2": "na"
                    },
                    "r_product": 0.305
                },
                {
                    "polymerization_type": "free radical",
                    "solvent": "N,N-Dimethylformamide",
                    "method": "solvent",
                    "temperature": 60.0,
                    "temperature_unit": "\u00b0C",
                    "reaction_constants": {
                        "constant_1": 4.3,
                        "constant_2": 0.292
                    },
                    "reaction_constant_conf": {
                        "constant_conf_1": 1.255,
                        "constant_conf_2": 0.213
                    },
                    "determination_method": "Fineman-Ross",
                    "Q-value": {
                        "constant_1": "na",
                        "constant_2": "na"
                    },
                    "e-Value": {
                        "constant_1": "na",
                        "constant_2": "na"
                    },
                    "r_product": 1.255
                }
            ]
        },
        {
            "monomers": [
                "n-Butyl Methacrylate",
                "N-Vinyl Carbazole"
            ],
            "reaction_conditions": [
                {
                    "polymerization_type": "free radical",
                    "solvent": "Benzene",
                    "method": "solvent",
                    "temperature": 60.0,
                    "temperature_unit": "\u00b0C",
                    "reaction_constants": {
                        "constant_1": 2.39,
                        "constant_2": 0.672
                    },
                    "reaction_constant_conf": {
                        "constant_conf_1": 1.607,
                        "constant_conf_2": 0.213
                    },
                    "determination_method": "Fineman-Ross",
                    "Q-value": {
                        "constant_1": "na",
                        "constant_2": "na"
                    },
                    "e-Value": {
                        "constant_1": "na",
                        "constant_2": "na"
                    },
                    "r_product": 1.607
                }
            ]
        }
    ],
    "source": "Journal of Applied Polymer Science, Vol. 45, 1911\u20131918 (1992)",
    "PDF_name": "Solution Copolymerization of Alkyl Methacrylates and N\u2013Vinyl Carbazole: Reactivity Ratios"
}

File: data_extraction/comparison_of_models/model_output_GPT4-o/10.1002_app.2053.json
{
    "reactions": [
        {
            "monomers": [
                "Methyl Methacrylate",
                "N-(p-chlorophenyl) itaconimide"
            ],
            "reaction_conditions": [
                {
                    "polymerization_type": "free radical",
                    "solvent": "tetrahydrofuran",
                    "method": "solvent",
                    "temperature": 60.0,
                    "temperature_unit": "\u00b0C",
                    "reaction_constants": {
                        "constant_1": 1.33,
                        "constant_2": 0.36
                    },
                    "reaction_constant_conf": {
                        "constant_conf_1": 0.04,
                        "constant_conf_2": 0.01
                    },
                    "determination_method": "Fineman-Ross",
                    "Q-value": {
                        "constant_1": 3.12,
                        "constant_2": 3.64
                    },
                    "e-Value": {
                        "constant_1": 1.27,
                        "constant_2": 1.4
                    },
                    "r_product": null
                },
                {
                    "polymerization_type": "free radical",
                    "solvent": "tetrahydrofuran",
                    "method": "solvent",
                    "temperature": 60.0,
                    "temperature_unit": "\u00b0C",
                    "reaction_constants": {
                        "constant_1": 1.29,
                        "constant_2": 0.35
                    },
                    "reaction_constant_conf": {
                        "constant_conf_1": 0.03,
                        "constant_conf_2": 0.01
                    },
                    "determination_method": "Kelen-Tudos",
                    "Q-value": {
                        "constant_1": 3.12,
                        "constant_2": 3.64
                    },
                    "e-Value": {
                        "constant_1": 1.27,
                        "constant_2": 1.4
                    },
                    "r_product": null
                }
            ]
        },
        {
            "monomers": [
                "Methyl Methacrylate",
                "N-(m-chlorophenyl) itaconimide"
            ],
            "reaction_conditions": [
                {
                    "polymerization_type": "free radical",
                    "solvent": "tetrahydrofuran",
                    "method": "solvent",
                    "temperature": 60.0,
                    "temperature_unit": "\u00b0C",
                    "reaction_constants": {
                        "constant_1": 1.15,
                        "constant_2": 0.32
                    },
                    "reaction_constant_conf": {
                        "constant_conf_1": 0.02,
                        "constant_conf_2": 0.01
                    },
                    "determination_method": "Fineman-Ross",
                    "Q-value": {
                        "constant_1": 3.12,
                        "constant_2": 3.64
                    },
                    "e-Value": {
                        "constant_1": 1.27,
                        "constant_2": 1.4
                    },
                    "r_product": null
                }
            ]
        },
        {
            "monomers": [
                "Methyl Methacrylate",
                "N-(o-chlorophenyl) itaconimide"
            ],
            "reaction_conditions": [
                {
                    "polymerization_type": "free radical",
                    "solvent": "tetrahydrofuran",
                    "method": "solvent",
                    "temperature": 60.0,
                    "temperature_unit": "\u00b0C",
                    "reaction_constants": {
                        "constant_1": 0.81,
                        "constant_2": 0.35
                    },
                    "reaction_constant_conf": {
                        "constant_conf_1": 0.01,
                        "constant_conf_2": 0.01
                    },
                    "determination_method": "Fineman-Ross",
                    "Q-value": {
                        "constant_1": 3.12,
                        "constant_2": 3.64
                    },
                    "e-Value": {
                        "constant_1": 1.27,
                        "constant_2": 1.4
                    },
                    "r_product": null
                }
            ]
        }
    ],
    "source": "Journal of Applied Polymer Science",
    "PDF_name": "Studies on the Copolymerization of Methyl Methacrylate with N-(O/M/P-Chlorophenyl) Itaconimides"
}

File: data_extraction/comparison_of_models/model_output_GPT4-o/10.1002_app.21376.json
{
    "reactions": [
        {
            "monomers": [
                "styrene",
                "methyl methacrylate"
            ],
            "reaction_conditions": [
                {
                    "polymerization_type": "free radical",
                    "solvent": "butyl acetate",
                    "method": "solvent",
                    "temperature": 65.0,
                    "temperature_unit": "\u00b0C",
                    "reaction_constants": {
                        "constant_1": 0.66,
                        "constant_2": 0.309
                    },
                    "reaction_constant_conf": {
                        "constant_conf_1": 0.05,
                        "constant_conf_2": 0.05
                    },
                    "determination_method": "EVM",
                    "Q-value": {
                        "constant_1": "na",
                        "constant_2": "na"
                    },
                    "e-Value": {
                        "constant_1": "na",
                        "constant_2": "na"
                    },
                    "r_product": null
                },
                {
                    "polymerization_type": "free radical",
                    "solvent": "butyl acetate",
                    "method": "solvent",
                    "temperature": 65.0,
                    "temperature_unit": "\u00b0C",
                    "reaction_constants": {
                        "constant_1": 0.634,
                        "constant_2": 0.275
                    },
                    "reaction_constant_conf": {
                        "constant_conf_1": 0.09,
                        "constant_conf_2": 0.09
                    },
                    "determination_method": "Kelen-Tudor",
                    "Q-value": {
                        "constant_1": "na",
                        "constant_2": "na"
                    },
                    "e-Value": {
                        "constant_1": "na",
                        "constant_2": "na"
                    },
                    "r_product": null
                },
                {
                    "polymerization_type": "free radical",
                    "solvent": "butyl acetate",
                    "method": "solvent",
                    "temperature": 65.0,
                    "temperature_unit": "\u00b0C",
                    "reaction_constants": {
                        "constant_1": 0.626,
                        "constant_2": 0.26
                    },
                    "reaction_constant_conf": {
                        "constant_conf_1": 0.05,
                        "constant_conf_2": 0.05
                    },
                    "determination_method": "Extended Kelen-Tudor",
                    "Q-value": {
                        "constant_1": "na",
                        "constant_2": "na"
                    },
                    "e-Value": {
                        "constant_1": "na",
                        "constant_2": "na"
                    },
                    "r_product": null
                }
            ]
        }
    ],
    "source": "https://doi.org/10.1002/app.21376",
    "PDF_name": "Copolymerization Reactivity Ratios Analysis of Sequentially Sampled Data by Error in Variables Method"
}
