Repository: lamalab-org/copolymer-reactivity

# `data_extraction/` — Pipeline 1: literature → reactions

Mines ~300 k Crossref records for copolymerisation papers, filters them down to ~1.8 k downloadable PDFs, and extracts reactivity-ratio measurements with a vision–language model. The output is the curated `extracted_reactions.csv` that Pipeline 2 (`copol_prediction/`) ingests.

- **Configuration:** All paths and thresholds are defined in
  `data_extraction/obtain_data.py` via the `ExtractionConfig` class. The default
  configuration mirrors the curated layout beneath `data_extraction/artifacts`.
- **Step selection:** `ExtractionSteps` lets you control which parts of the

File: data_extraction/comparison_of_models/model_output_GPT4-o/10.1002_app.23226.json
{
    "reactions": [
        {
            "monomers": [
                "Methyl Methacrylate",
                "Acrylonitrile"
            ],
            "reaction_conditions": [
                {
                    "polymerization_type": "radical",
                    "solvent": "na",
                    "method": "bulk",
                    "temperature": 60.0,
                    "temperature_unit": "\u00b0C",
                    "reaction_constants": {
                        "constant_1": 1.04,
                        "constant_2": 0.15
                    },
                    "reaction_constant_conf": {
                        "constant_conf_1": 0.11,
                        "constant_conf_2": 0.06
                    },
                    "determination_method": "EVM Program",
                    "Q-value": {
                        "constant_1": "na",
                        "constant_2": "na"
                    },
                    "e-Value": {
                        "constant_1": "na",
                        "constant_2": "na"
                    },
                    "r_product": null
                },
                {
                    "polymerization_type": "radical",
                    "solvent": "na",
                    "method": "bulk",
                    "temperature": 100.0,
                    "temperature_unit": "\u00b0C",
                    "reaction_constants": {
                        "constant_1": 1.07,
                        "constant_2": 0.26
                    },
                    "reaction_constant_conf": {
                        "constant_conf_1": "na",
                        "constant_conf_2": "na"
                    },
                    "determination_method": "EVM Program",
                    "Q-value": {
                        "constant_1": "na",
                        "constant_2": "na"
                    },
                    "e-Value": {
                        "constant_1": "na",
                        "constant_2": "na"
                    },
                    "r_product": null
                },
                {
                    "polymerization_type": "radical",
                    "solvent": "na",
                    "method": "bulk",
                    "temperature": 120.0,
                    "temperature_unit": "\u00b0C",
                    "reaction_constants": {
                        "constant_1": 1.04,
                        "constant_2": 0.25
                    },
                    "reaction_constant_conf": {
                        "constant_conf_1": "na",
                        "constant_conf_2": "na"
                    },
                    "determination_method": "EVM Program",
                    "Q-value": {
                        "constant_1": "na",
                        "constant_2": "na"
                    },
                    "e-Value": {
                        "constant_1": "na",
                        "constant_2": "na"
                    },
                    "r_product": null
                },
                {
                    "polymerization_type": "radical",
                    "solvent": "na",
                    "method": "bulk",
                    "temperature": 140.0,
                    "temperature_unit": "\u00b0C",
                    "reaction_constants": {
                        "constant_1": 1.09,
                        "constant_2": 0.25
                    },
                    "reaction_constant_conf": {
                        "constant_conf_1": "na",
                        "constant_conf_2": "na"
                    },
                    "determination_method": "EVM Program",
                    "Q-value": {
                        "constant_1": "na",
                        "constant_2": "na"
                    },
                    "e-Value": {
                        "constant_1": "na",
                        "constant_2": "na"
                    },
                    "r_product": null
                }
            ]
        }
    ],
    "source": "https://doi.org/10.1002/app.23226",
    "PDF_name": "High Temperature Bulk Copolymerization of Methyl Methacrylate and Acrylonitrile. I. Reactivity Ratio Estimation"
}

File: data_extraction/comparison_of_models/model_output_GPT4-o/10.1002_app.25271.json
{
    "reactions": [
        {
            "monomers": [
                "Acrylamide",
                "Acrylic Acid"
            ],
            "reaction_conditions": [
                {
                    "polymerization_type": "na",
                    "solvent": "water",
                    "method": "solvent",
                    "temperature": 60.0,
                    "temperature_unit": "\u00b0C",
                    "reaction_constants": {
                        "constant_1": 1.88,
                        "constant_2": 0.8
                    },
                    "reaction_constant_conf": {
                        "constant_conf_1": 0.17,
                        "constant_conf_2": 0.07
                    },
                    "determination_method": "EVM Program",
                    "Q-value": {
                        "constant_1": "na",
                        "constant_2": "na"
                    },
                    "e-Value": {
                        "constant_1": "na",
                        "constant_2": "na"
                    },
                    "r_product": null
                },
                {
                    "polymerization_type": "na",
                    "solvent": "water",
                    "method": "solvent",
                    "temperature": 60.0,
                    "temperature_unit": "\u00b0C",
                    "reaction_constants": {
                        "constant_1": 0.16,
                        "constant_2": 0.88
                    },
                    "reaction_constant_conf": {
                        "constant_conf_1": 0.04,
                        "constant_conf_2": 0.08
                    },
                    "determination_method": "EVM Program",
                    "Q-value": {
                        "constant_1": "na",
                        "constant_2": "na"
                    },
                    "e-Value": {
                        "constant_1": "na",
                        "constant_2": "na"
                    },
                    "r_product": null
                }
            ]
        }
    ],
    "source": "10.1002/app.25271",
    "PDF_name": "Effect of Medium pH on the Reactivity Ratios in Acrylamide Acrylic Acid Copolymerization"
}

File: data_extraction/comparison_of_models/model_output_GPT4-o/10.1002_app.25911.json
{
    "reactions": [
        {
            "monomers": [
                "2-[3-(6-Tetralino)-3-methylcyclobutyl]-2-ketoethyl Methacrylate",
                "Acrylonitrile"
            ],
            "reaction_conditions": [
                {
                    "polymerization_type": "free radical",
                    "solvent": "1,4-dioxane",
                    "method": "solvent",
                    "temperature": 65.0,
                    "temperature_unit": "\u00b0C",
                    "reaction_constants": {
                        "constant_1": 0.57,
                        "constant_2": 0.57
                    },
                    "reaction_constant_conf": {
                        "constant_conf_1": 0.02,
                        "constant_conf_2": 0.02
                    },
                    "determination_method": "Kelen-Tudor",
                    "Q-value": {
                        "constant_1": 0.27,
                        "constant_2": -0.31
                    },
                    "e-Value": {
                        "constant_1": 0.18,
                        "constant_2": 0.33
                    },
                    "r_product": 0.32
                }
            ]
        },
        {
            "monomers": [
                "2-[3-(6-Tetralino)-3-methylcyclobutyl]-2-ketoethyl Methacrylate",
                "Styrene"
            ],
            "reaction_conditions": [
                {
                    "polymerization_type": "free radical",
                    "solvent": "1,4-dioxane",
                    "method": "solvent",
                    "temperature": 65.0,
                    "temperature_unit": "\u00b0C",
                    "reaction_constants": {
                        "constant_1": 0.96,
                        "constant_2": 0.11
                    },
                    "reaction_constant_conf": {
                        "constant_conf_1": 0.03,
                        "constant_conf_2": 0.02
                    },
                    "determination_method": "Kelen-Tudor",
                    "Q-value": {
                        "constant_1": 0.97,
                        "constant_2": 0.49
                    },
                    "e-Value": {
                        "constant_1": 0.56,
                        "constant_2": 0.32
                    },
                    "r_product": 0.11
                }
            ]
        }
    ],
    "source": "https://doi.org/10.1002/app.25911",
    "PDF_name": "Free-Radical Copolymerization of 2-[3-(6-Tetralino)-3-methylcyclobutyl]-2-ketoethyl Methacrylate with Acrylonitrile and Styrene: Synthesis, Characterization, and Monomer Reactivity Ratios"
}

File: data_extraction/comparison_of_models/model_output_GPT4-o/10.1002_app.27054.json
{
    "reactions": [
        {
            "monomers": [
                "N-(4-bromophenyl)-2-methacrylamide",
                "n-Butyl methacrylate"
            ],
            "reaction_conditions": [
                {
                    "polymerization_type": "free radical",
                    "solvent": "1,4-dioxane",
                    "method": "solvent",
                    "temperature": 70.0,
                    "temperature_unit": "\u00b0C",
                    "reaction_constants": {
                        "constant_1": 0.3068,
                        "constant_2": 1.4546
                    },
                    "reaction_constant_conf": {
                        "constant_conf_1": "na",
                        "constant_conf_2": "na"
                    },
                    "determination_method": "Fineman-Ross",
                    "Q-value": {
                        "constant_1": "na",
                        "constant_2": "na"
                    },
                    "e-Value": {
                        "constant_1": "na",
                        "constant_2": "na"
                    },
                    "r_product": 0.4463
                },
                {
                    "polymerization_type": "free radical",
                    "solvent": "1,4-dioxane",
                    "method": "solvent",
                    "temperature": 70.0,
                    "temperature_unit": "\u00b0C",
                    "reaction_constants": {
                        "constant_1": 0.5722,
                        "constant_2": 2.2304
                    },
                    "reaction_constant_conf": {
                        "constant_conf_1": "na",
                        "constant_conf_2": "na"
                    },
                    "determination_method": "Kelen-Tudor",
                    "Q-value": {
                        "constant_1": "na",
                        "constant_2": "na"
                    },
                    "e-Value": {
                        "constant_1": "na",
                        "constant_2": "na"
                    },
                    "r_product": 1.2762
                },
                {
                    "polymerization_type": "free radical",
                    "solvent": "1,4-dioxane",
                    "method": "solvent",
                    "temperature": 70.0,
                    "temperature_unit": "\u00b0C",
                    "reaction_constants": {
                        "constant_1": 0.4869,
                        "constant_2": 2.2096
                    },
                    "reaction_constant_conf": {
                        "constant_conf_1": "na",
                        "constant_conf_2": "na"
                    },
                    "determination_method": "Extended Kelen-Tudor",
                    "Q-value": {
                        "constant_1": "na",
                        "constant_2": "na"
                    },
                    "e-Value": {
                        "constant_1": "na",
                        "constant_2": "na"
                    },
                    "r_product": 1.0758
                }
            ]
        }
    ],
    "source": "https://doi.org/10.1002/app.27054",
    "PDF_name": "Copolymerization of N-(4-bromophenyl)-2-methacrylamide with n-Butyl Methacrylate: Synthesis, Characterization and Monomer Reactivity Ratios"
}

File: data_extraction/comparison_of_models/model_output_GPT4-o/10.1002_app.30804.json
{
    "reactions": [
        {
            "monomers": [
                "styrene",
                "methyl acrylate"
            ],
            "reaction_conditions": [
                {
                    "polymerization_type": "atom transfer radical",
                    "solvent": "tetrahydrofuran",
                    "method": "bulk",
                    "temperature": 90.0,
                    "temperature_unit": "\u00b0C",
                    "reaction_constants": {
                        "constant_1": 1.018,
                        "constant_2": 0.177
                    },
                    "reaction_constant_conf": {
                        "constant_conf_1": 0.06,
                        "constant_conf_2": 0.025
                    },
                    "determination_method": "extended Kelen-Tudor",
                    "Q-value": {
                        "constant_1": "na",
                        "constant_2": "na"
                    },
                    "e-Value": {
                        "constant_1": "na",
                        "constant_2": "na"
                    },
                    "r_product": null
                },
                {
                    "polymerization_type": "atom transfer radical",
                    "solvent": "tetrahydrofuran",
                    "method": "bulk",
                    "temperature": 90.0,
                    "temperature_unit": "\u00b0C",
                    "reaction_constants": {
                        "constant_1": 1.016,
                        "constant_2": 0.179
                    },
                    "reaction_constant_conf": {
                        "constant_conf_1": 0.053,
                        "constant_conf_2": 0.023
                    },
                    "determination_method": "Mao-Huglin",
                    "Q-value": {
                        "constant_1": "na",
                        "constant_2": "na"
                    },
                    "e-Value": {
                        "constant_1": "na",
                        "constant_2": "na"
                    },
                    "r_product": null
                }
            ]
        }
    ],
    "source": "https://doi.org/10.1002/app.30844",
    "PDF_name": "Atom Transfer Radical Homo- and Copolymerization of Styrene and Methyl Acrylate Initiated with Trichloromethyl-Terminated Poly(vinyl acetate) Macroinitiator: A Kinetic Study"
}

File: data_extraction/comparison_of_models/model_output_GPT4-o/10.1002_macp.1967.021100127.json
{
    "reactions": [
        {
            "monomers": [
                "acrylonitrile",
                "methacrylic acid"
            ],
            "reaction_conditions": [
                {
                    "polymerization_type": "na",
                    "solvent": "ethylene glycol carbonate",
                    "method": "solvent",
                    "temperature": 70.0,
                    "temperature_unit": "\u00b0C",
                    "reaction_constants": {
                        "constant_1": 0.12,
                        "constant_2": 5.98
                    },
                    "reaction_constant_conf": {
                        "constant_conf_1": 0.1,
                        "constant_conf_2": 0.12
                    },
                    "determination_method": "Mayo-Lewis",
                    "Q-value": {
                        "constant_1": 0.093,
                        "constant_2": 2.5
                    },
                    "e-Value": {
                        "constant_1": "na",
                        "constant_2": "na"
                    },
                    "r_product": null
                }
            ]
        },
        {
            "monomers": [
                "acrylonitrile",
                "methyl methacrylate"
            ],
            "reaction_conditions": [
                {
                    "polymerization_type": "na",
                    "solvent": "ethylene glycol carbonate",
                    "method": "solvent",
                    "temperature": 70.0,
                    "temperature_unit": "\u00b0C",
                    "reaction_constants": {
                        "constant_1": 0.18,
                        "constant_2": 1.42
                    },
                    "reaction_constant_conf": {
                        "constant_conf_1": 0.028,
                        "constant_conf_2": 0.033
                    },
                    "determination_method": "Mayo-Lewis",
                    "Q-value": {
                        "constant_1": 0.15,
                        "constant_2": 1.09
                    },
                    "e-Value": {
                        "constant_1": "na",
                        "constant_2": "na"
                    },
                    "r_product": null
                }
            ]
        },
        {
            "monomers": [
                "methacrylic acid",
                "methyl methacrylate"
            ],
            "reaction_conditions": [
                {
                    "polymerization_type": "na",
                    "solvent": "ethylene glycol carbonate",
                    "method": "solvent",
                    "temperature": 70.0,
                    "temperature_unit": "\u00b0C",
                    "reaction_constants": {
                        "constant_1": 1.12,
                        "constant_2": 0.35
                    },
                    "reaction_constant_conf": {
                        "constant_conf_1": 0.17,
                        "constant_conf_2": 0.08
                    },
                    "determination_method": "Mayo-Lewis",
                    "Q-value": {
                        "constant_1": 0.92,
                        "constant_2": 0.6
                    },
                    "e-Value": {
                        "constant_1": "na",
                        "constant_2": "na"
                    },
                    "r_product": null
                }
            ]
        }
    ],
    "source": "na",
    "PDF_name": "Research in the Field of Terpolymers"
}

File: data_extraction/comparison_of_models/model_output_GPT4-o/10.1002_macp.1977.021780408.json
{
    "reactions": [
        {
            "monomers": [
                "acrylic acid",
                "acrylamide"
            ],
            "reaction_conditions": [
                {
                    "polymerization_type": "free radical",
                    "solvent": "water",
                    "method": "solvent",
                    "temperature": 30.0,
                    "temperature_unit": "\u00b0C",
                    "reaction_constants": {
                        "constant_1": 0.92,
                        "constant_2": 0.25
                    },
                    "reaction_constant_conf": {
                        "constant_conf_1": 0.82,
                        "constant_conf_2": 0.36
                    },
                    "determination_method": "Mayo-Lewis integrated equation",
                    "Q-value": {
                        "constant_1": 3.6,
                        "constant_2": 1.7
                    },
                    "e-Value": {
                        "constant_1": 2.1,
                        "constant_2": 0.7
                    },
                    "r_product": null
                },
                {
                    "polymerization_type": "free radical",
                    "solvent": "water",
                    "method": "solvent",
                    "temperature": 30.0,
                    "temperature_unit": "\u00b0C",
                    "reaction_constants": {
                        "constant_1": 0.32,
                        "constant_2": 0.57
                    },
                    "reaction_constant_conf": {
                        "constant_conf_1": 0.046,
                        "constant_conf_2": 0.067
                    },
                    "determination_method": "Mayo-Lewis integrated equation",
                    "Q-value": {
                        "constant_1": 2.1,
                        "constant_2": 0.7
                    },
                    "e-Value": {
                        "constant_1": 2.1,
                        "constant_2": 0.7
                    },
                    "r_product": null
                }
            ]
        },
        {
            "monomers": [
                "methacrylic acid",
                "acrylamide"
            ],
            "reaction_conditions": [
                {
                    "polymerization_type": "free radical",
                    "solvent": "water",
                    "method": "solvent",
                    "temperature": 30.0,
                    "temperature_unit": "\u00b0C",
                    "reaction_constants": {
                        "constant_1": 2.8,
                        "constant_2": 0.2
                    },
                    "reaction_constant_conf": {
                        "constant_conf_1": 0.44,
                        "constant_conf_2": 0.069
                    },
                    "determination_method": "Mayo-Lewis integrated equation",
                    "Q-value": {
                        "constant_1": 3.6,
                        "constant_2": 1.7
                    },
                    "e-Value": {
                        "constant_1": 2.1,
                        "constant_2": 0.7
                    },
                    "r_product": null
                },
                {
                    "polymerization_type": "free radical",
                    "solvent": "water",
                    "method": "solvent",
                    "temperature": 30.0,
                    "temperature_unit": "\u00b0C",
                    "reaction_constants": {
                        "constant_1": 1.94,
                        "constant_2": 0.3
                    },
                    "reaction_constant_conf": {
                        "constant_conf_1": 0.34,
                        "constant_conf_2": 0.12
                    },
                    "determination_method": "Mayo-Lewis integrated equation",
                    "Q-value": {
                        "constant_1": 2.1,
                        "constant_2": 0.7
                    },
                    "e-Value": {
                        "constant_1": 2.1,
                        "constant_2": 0.7
                    },
                    "r_product": null
                }
            ]
        }
    ],
    "source": "na",
    "PDF_name": "Reactivity Ratios of Ionizing Monomers in Aqueous Solution"
}

File: data_extraction/comparison_of_models/model_output_GPT4-o/10.1002_macp.1978.021791206.json
{
    "reactions": [
        {
            "monomers": [
                "Diallyl Ether",
                "Maleic Anhydride"
            ],
            "reaction_conditions": [
                {
                    "polymerization_type": "free radical",
                    "solvent": "benzene",
                    "method": "solvent",
                    "temperature": 60.0,
                    "temperature_unit": "\u00b0C",
                    "reaction_constants": {
                        "constant_1": 0.35,
                        "constant_2": "na"
                    },
                    "reaction_constant_conf": {
                        "constant_conf_1": "na",
                        "constant_conf_2": "na"
                    },
                    "determination_method": "na",
                    "Q-value": {
                        "constant_1": 2.25,
                        "constant_2": 0.23
                    },
                    "e-Value": {
                        "constant_1": 1.96,
                        "constant_2": 0.8
                    },
                    "r_product": null
                }
            ]
        },
        {
            "monomers": [
                "Diallyl Ether",
                "Fumaronitrile"
            ],
            "reaction_conditions": [
                {
                    "polymerization_type": "free radical",
                    "solvent": "benzene",
                    "method": "solvent",
                    "temperature": 60.0,
                    "temperature_unit": "\u00b0C",
                    "reaction_constants": {
                        "constant_1": 0.15,
                        "constant_2": "na"
                    },
                    "reaction_constant_conf": {
                        "constant_conf_1": "na",
                        "constant_conf_2": "na"
                    },
                    "determination_method": "na",
                    "Q-value": {
                        "constant_1": 0.6,
                        "constant_2": 0.23
                    },
                    "e-Value": {
                        "constant_1": 1.2,
                        "constant_2": 0.8
                    },
                    "r_product": null
                }
            ]
        }
    ],
    "source": "Makromol. Chem. 179, 2867-2875 (1978)",
    "PDF_name": "Cyclo-copolymerization of 1,6-Diene with Monoolefin"
}

File: data_extraction/comparison_of_models/model_output_GPT4-o/10.1002_macp.1990.021910811.json
{
    "reactions": [
        {
            "monomers": [
                "styrene",
                "fumarodinitrile"
            ],
            "reaction_conditions": [
                {
                    "polymerization_type": "free radical",
                    "solvent": "na",
                    "method": "bulk",
                    "temperature": 70.0,
                    "temperature_unit": "\u00b0C",
                    "reaction_constants": {
                        "constant_1": 0.062,
                        "constant_2": 0.0
                    },
                    "reaction_constant_conf": {
                        "constant_conf_1": "na",
                        "constant_conf_2": "na"
                    },
                    "determination_method": "Kelen-Tudos",
                    "Q-value": {
                        "constant_1": "na",
                        "constant_2": "na"
                    },
                    "e-Value": {
                        "constant_1": "na",
                        "constant_2": "na"
                    },
                    "r_product": null
                }
            ]
        }
    ],
    "source": "na",
    "PDF_name": "Makromol. Chem. 191, 1853-1861 (1990)"
}

File: data_extraction/comparison_of_models/model_output_GPT4-o/10.1002_macp.1996.021970719.json
{
    "reactions": [
        {
            "monomers": [
                "methyl methacrylate",
                "dodecyl methacrylate"
            ],
            "reaction_conditions": [
                {
                    "polymerization_type": "free radical",
                    "solvent": "chloroform",
                    "method": "bulk",
                    "temperature": 60.0,
                    "temperature_unit": "\u00b0C",
                    "reaction_constants": {
                        "constant_1": 1.49,
                        "constant_2": 1.79
                    },
                    "reaction_constant_conf": {
                        "constant_conf_1": 0.09,
                        "constant_conf_2": 0.12
                    },
                    "determination_method": "Fineman-Ross",
                    "Q-value": {
                        "constant_1": "na",
                        "constant_2": "na"
                    },
                    "e-Value": {
                        "constant_1": "na",
                        "constant_2": "na"
                    },
                    "r_product": null
                },
                {
                    "polymerization_type": "free radical",
                    "solvent": "chloroform",
                    "method": "bulk",
                    "temperature": 60.0,
                    "temperature_unit": "\u00b0C",
                    "reaction_constants": {
                        "constant_1": 1.58,
                        "constant_2": 1.88
                    },
                    "reaction_constant_conf": {
                        "constant_conf_1": 0.33,
                        "constant_conf_2": 0.32
                    },
                    "determination_method": "Kelen-T\u00fcdos",
                    "Q-value": {
                        "constant_1": "na",
                        "constant_2": "na"
                    },
                    "e-Value": {
                        "constant_1": "na",
                        "constant_2": "na"
                    },
                    "r_product": null
                },
                {
                    "polymerization_type": "free radical",
                    "solvent": "na",
                    "method": "bulk",
                    "temperature": 60.0,
                    "temperature_unit": "\u00b0C",
                    "reaction_constants": {
                        "constant_1": 1.66,
                        "constant_2": 1.89
                    },
                    "reaction_constant_conf": {
                        "constant_conf_1": 0.03,
                        "constant_conf_2": 0.04
                    },
                    "determination_method": "Fineman-Ross",
                    "Q-value": {
                        "constant_1": "na",
                        "constant_2": "na"
                    },
                    "e-Value": {
                        "constant_1": "na",
                        "constant_2": "na"
                    },
                    "r_product": null
                },
                {
                    "polymerization_type": "free radical",
                    "solvent": "na",
                    "method": "bulk",
                    "temperature": 60.0,
                    "temperature_unit": "\u00b0C",
                    "reaction_constants": {
                        "constant_1": 1.67,
                        "constant_2": 1.95
                    },
                    "reaction_constant_conf": {
                        "constant_conf_1": 0.14,
                        "constant_conf_2": 0.19
                    },
                    "determination_method": "Kelen-T\u00fcdos",
                    "Q-value": {
                        "constant_1": "na",
                        "constant_2": "na"
                    },
                    "e-Value": {
                        "constant_1": "na",
                        "constant_2": "na"
                    },
                    "r_product": null
                }
            ]
        }
    ],
    "source": "https://doi.org/10.1002/macp.1996.021970801",
    "PDF_name": "Determination of copolymerization parameters of methyl methacrylate with dodecyl methacrylate by means of FTIR spectroscopy"
}

File: data_extraction/comparison_of_models/model_output_GPT4-o/10.1002_macp.1997.021980521.json
{
    "reactions": [
        {
            "monomers": [
                "2-Hydroxyethyl methacrylate",
                "Methyl methacrylate"
            ],
            "reaction_conditions": [
                {
                    "polymerization_type": "free radical",
                    "solvent": "N,N-Dimethylacetamide",
                    "method": "solvent",
                    "temperature": 30.0,
                    "temperature_unit": "\u00b0C",
                    "reaction_constants": {
                        "constant_1": 0.67,
                        "constant_2": 1.08
                    },
                    "reaction_constant_conf": {
                        "constant_conf_1": 0.02,
                        "constant_conf_2": 0.04
                    },
                    "determination_method": "YBR",
                    "Q-value": {
                        "constant_1": "na",
                        "constant_2": "na"
                    },
                    "e-Value": {
                        "constant_1": "na",
                        "constant_2": "na"
                    },
                    "r_product": null
                }
            ]
        },
        {
            "monomers": [
                "2-Hydroxyethyl methacrylate",
                "2-Dimethylaminoethyl methacrylate"
            ],
            "reaction_conditions": [
                {
                    "polymerization_type": "free radical",
                    "solvent": "N,N-Dimethylacetamide",
                    "method": "solvent",
                    "temperature": 30.0,
                    "temperature_unit": "\u00b0C",
                    "reaction_constants": {
                        "constant_1": 0.75,
                        "constant_2": 0.36
                    },
                    "reaction_constant_conf": {
                        "constant_conf_1": 0.08,
                        "constant_conf_2": 0.05
                    },
                    "determination_method": "YBR",
                    "Q-value": {
                        "constant_1": "na",
                        "constant_2": "na"
                    },
                    "e-Value": {
                        "constant_1": "na",
                        "constant_2": "na"
                    },
                    "r_product": null
                }
            ]
        },
        {
            "monomers": [
                "2-Hydroxyethyl methacrylate",
                "Butyl acrylate"
            ],
            "reaction_conditions": [
                {
                    "polymerization_type": "free radical",
                    "solvent": "N,N-Dimethylacetamide",
                    "method": "solvent",
                    "temperature": 30.0,
                    "temperature_unit": "\u00b0C",
                    "reaction_constants": {
                        "constant_1": 1.74,
                        "constant_2": 0.2
                    },
                    "reaction_constant_conf": {
                        "constant_conf_1": 0.13,
                        "constant_conf_2": 0.08
                    },
                    "determination_method": "YBR",
                    "Q-value": {
                        "constant_1": "na",
                        "constant_2": "na"
                    },
                    "e-Value": {
                        "constant_1": "na",
                        "constant_2": "na"
                    },
                    "r_product": null
                }
            ]
        }
    ],
    "source": "https://doi.org/10.1002/macp.1997.021980601",
    "PDF_name": "Redox-initiated radical polymerization of 2-hydroxyethyl methacrylate"
}

File: data_extraction/comparison_of_models/model_output_GPT4-o/10.1002_macp.200700026.json
{
    "reactions": [
        {
            "monomers": [
                "Styrene",
                "Methylacrylate"
            ],
            "reaction_conditions": [
                {
                    "polymerization_type": "free radical",
                    "solvent": "na",
                    "method": "na",
                    "temperature": 25.0,
                    "temperature_unit": "\u00b0C",
                    "reaction_constants": {
                        "constant_1": 0.8271,
                        "constant_2": 0.0853
                    },
                    "reaction_constant_conf": {
                        "constant_conf_1": 0.0792,
                        "constant_conf_2": 0.4055
                    },
                    "determination_method": "na",
                    "Q-value": {
                        "constant_1": "na",
                        "constant_2": "na"
                    },
                    "e-Value": {
                        "constant_1": "na",
                        "constant_2": "na"
                    },
                    "r_product": null
                },
                {
                    "polymerization_type": "free radical",
                    "solvent": "na",
                    "method": "na",
                    "temperature": 40.0,
                    "temperature_unit": "\u00b0C",
                    "reaction_constants": {
                        "constant_1": 0.8271,
                        "constant_2": 0.0569
                    },
                    "reaction_constant_conf": {
                        "constant_conf_1": -0.069,
                        "constant_conf_2": 0.4055
                    },
                    "determination_method": "na",
                    "Q-value": {
                        "constant_1": "na",
                        "constant_2": "na"
                    },
                    "e-Value": {
                        "constant_1": "na",
                        "constant_2": "na"
                    },
                    "r_product": null
                }
            ]
        },
        {
            "monomers": [
                "Styrene",
                "Benzyl Methacrylate"
            ],
            "reaction_conditions": [
                {
                    "polymerization_type": "free radical",
                    "solvent": "na",
                    "method": "na",
                    "temperature": "na",
                    "temperature_unit": "na",
                    "reaction_constants": {
                        "constant_1": 0.1323,
                        "constant_2": 1.3572
                    },
                    "reaction_constant_conf": {
                        "constant_conf_1": 0.0992,
                        "constant_conf_2": 2.04
                    },
                    "determination_method": "na",
                    "Q-value": {
                        "constant_1": "na",
                        "constant_2": "na"
                    },
                    "e-Value": {
                        "constant_1": "na",
                        "constant_2": "na"
                    },
                    "r_product": null
                }
            ]
        }
    ],
    "source": "https://doi.org/10.1002/macp.200700026",
    "PDF_name": "A Linearization Procedure for the Determination of the Radical Reactivity Ratios in Restricted Penultimate Copolymerization Systems"
}
