Repository: lamalab-org/copolymer-reactivity

# `data_extraction/` — Pipeline 1: literature → reactions

Mines ~300 k Crossref records for copolymerisation papers, filters them down to ~1.8 k downloadable PDFs, and extracts reactivity-ratio measurements with a vision–language model. The output is the curated `extracted_reactions.csv` that Pipeline 2 (`copol_prediction/`) ingests.

- **Configuration:** All paths and thresholds are defined in
  `data_extraction/obtain_data.py` via the `ExtractionConfig` class. The default
  configuration mirrors the curated layout beneath `data_extraction/artifacts`.
- **Step selection:** `ExtractionSteps` lets you control which parts of the

File: data_extraction/comparison_of_models/model_output_GPT4-o/10.1002_pi.2626.json
{
    "reactions": [
        {
            "monomers": [
                "N,N-dimethylaminoethyl methacrylate",
                "styrene"
            ],
            "reaction_conditions": [
                {
                    "polymerization_type": "free radical",
                    "solvent": "toluene",
                    "method": "solvent",
                    "temperature": 70.0,
                    "temperature_unit": "\u00b0C",
                    "reaction_constants": {
                        "constant_1": 0.43,
                        "constant_2": 1.74
                    },
                    "reaction_constant_conf": {
                        "constant_conf_1": 0.01,
                        "constant_conf_2": 0.04
                    },
                    "determination_method": "Kelen-Tudor",
                    "Q-value": {
                        "constant_1": "na",
                        "constant_2": "na"
                    },
                    "e-Value": {
                        "constant_1": "na",
                        "constant_2": "na"
                    },
                    "r_product": 0.75
                }
            ]
        },
        {
            "monomers": [
                "N,N-dimethylaminoethyl methacrylate",
                "methyl methacrylate"
            ],
            "reaction_conditions": [
                {
                    "polymerization_type": "free radical",
                    "solvent": "toluene",
                    "method": "solvent",
                    "temperature": 70.0,
                    "temperature_unit": "\u00b0C",
                    "reaction_constants": {
                        "constant_1": 0.85,
                        "constant_2": 0.86
                    },
                    "reaction_constant_conf": {
                        "constant_conf_1": 0.01,
                        "constant_conf_2": 0.02
                    },
                    "determination_method": "Kelen-Tudor",
                    "Q-value": {
                        "constant_1": "na",
                        "constant_2": "na"
                    },
                    "e-Value": {
                        "constant_1": "na",
                        "constant_2": "na"
                    },
                    "r_product": 0.73
                }
            ]
        }
    ],
    "source": "http://www.interscience.wiley.com DOI 10.1002/pi.2626",
    "PDF_name": "Free radical copolymerization of N,N-dimethylaminoethyl methacrylate with styrene and methyl methacrylate: monomer reactivity ratios and glass transition temperatures"
}

File: data_extraction/comparison_of_models/model_output_GPT4-o/10.1002_pi.4949.json
{
    "reactions": [
        {
            "monomers": [
                "Methyl methacrylate",
                "2-(Diisopropylamino)ethyl methacrylate"
            ],
            "reaction_conditions": [
                {
                    "polymerization_type": "free radical",
                    "solvent": "toluene",
                    "method": "solvent",
                    "temperature": 70.0,
                    "temperature_unit": "\u00b0C",
                    "reaction_constants": {
                        "constant_1": 0.99,
                        "constant_2": 1.0
                    },
                    "reaction_constant_conf": {
                        "constant_conf_1": 0.07,
                        "constant_conf_2": 0.07
                    },
                    "determination_method": "Kelen-Tudor",
                    "Q-value": {
                        "constant_1": "na",
                        "constant_2": "na"
                    },
                    "e-Value": {
                        "constant_1": "na",
                        "constant_2": "na"
                    },
                    "r_product": 0.99
                },
                {
                    "polymerization_type": "free radical",
                    "solvent": "toluene",
                    "method": "solvent",
                    "temperature": 70.0,
                    "temperature_unit": "\u00b0C",
                    "reaction_constants": {
                        "constant_1": 0.99,
                        "constant_2": 1.03
                    },
                    "reaction_constant_conf": {
                        "constant_conf_1": 0.06,
                        "constant_conf_2": 0.07
                    },
                    "determination_method": "Tidwell-Mortimer",
                    "Q-value": {
                        "constant_1": "na",
                        "constant_2": "na"
                    },
                    "e-Value": {
                        "constant_1": "na",
                        "constant_2": "na"
                    },
                    "r_product": 1.02
                }
            ]
        },
        {
            "monomers": [
                "Styrene",
                "2-(Diisopropylamino)ethyl methacrylate"
            ],
            "reaction_conditions": [
                {
                    "polymerization_type": "free radical",
                    "solvent": "toluene",
                    "method": "solvent",
                    "temperature": 70.0,
                    "temperature_unit": "\u00b0C",
                    "reaction_constants": {
                        "constant_1": 2.74,
                        "constant_2": 0.54
                    },
                    "reaction_constant_conf": {
                        "constant_conf_1": 0.07,
                        "constant_conf_2": 0.05
                    },
                    "determination_method": "Kelen-Tudor",
                    "Q-value": {
                        "constant_1": "na",
                        "constant_2": "na"
                    },
                    "e-Value": {
                        "constant_1": "na",
                        "constant_2": "na"
                    },
                    "r_product": 1.48
                },
                {
                    "polymerization_type": "free radical",
                    "solvent": "toluene",
                    "method": "solvent",
                    "temperature": 70.0,
                    "temperature_unit": "\u00b0C",
                    "reaction_constants": {
                        "constant_1": 2.48,
                        "constant_2": 0.49
                    },
                    "reaction_constant_conf": {
                        "constant_conf_1": 0.18,
                        "constant_conf_2": 0.04
                    },
                    "determination_method": "Tidwell-Mortimer",
                    "Q-value": {
                        "constant_1": "na",
                        "constant_2": "na"
                    },
                    "e-Value": {
                        "constant_1": "na",
                        "constant_2": "na"
                    },
                    "r_product": 1.22
                }
            ]
        }
    ],
    "source": "https://doi.org/10.1002/pi.4949",
    "PDF_name": "Reactivity ratios and copolymer properties of 2-(diisopropylamino)ethyl methacrylate with methyl methacrylate and styrene"
}

File: data_extraction/comparison_of_models/model_output_GPT4-o/10.1002_pi.5594.json
{
    "reactions": [
        {
            "monomers": [
                "4-phthalimidocyclohexyl methacrylate",
                "methyl methacrylate"
            ],
            "reaction_conditions": [
                {
                    "polymerization_type": "free radical",
                    "solvent": "toluene",
                    "method": "solvent",
                    "temperature": 70.0,
                    "temperature_unit": "\u00b0C",
                    "reaction_constants": {
                        "constant_1": 1.31,
                        "constant_2": 0.74
                    },
                    "reaction_constant_conf": {
                        "constant_conf_1": 0.013,
                        "constant_conf_2": 0.021
                    },
                    "determination_method": "Fineman-Ross",
                    "Q-value": {
                        "constant_1": null,
                        "constant_2": null
                    },
                    "e-Value": {
                        "constant_1": null,
                        "constant_2": null
                    },
                    "r_product": 0.97
                },
                {
                    "polymerization_type": "free radical",
                    "solvent": "toluene",
                    "method": "solvent",
                    "temperature": 70.0,
                    "temperature_unit": "\u00b0C",
                    "reaction_constants": {
                        "constant_1": 1.3,
                        "constant_2": 0.73
                    },
                    "reaction_constant_conf": {
                        "constant_conf_1": 0.068,
                        "constant_conf_2": 0.035
                    },
                    "determination_method": "Kelen-Tudor",
                    "Q-value": {
                        "constant_1": null,
                        "constant_2": null
                    },
                    "e-Value": {
                        "constant_1": null,
                        "constant_2": null
                    },
                    "r_product": 0.94
                }
            ]
        },
        {
            "monomers": [
                "4-hexahydrophthalimidocyclohexyl methacrylate",
                "methyl methacrylate"
            ],
            "reaction_conditions": [
                {
                    "polymerization_type": "free radical",
                    "solvent": "toluene",
                    "method": "solvent",
                    "temperature": 70.0,
                    "temperature_unit": "\u00b0C",
                    "reaction_constants": {
                        "constant_1": 1.58,
                        "constant_2": 0.79
                    },
                    "reaction_constant_conf": {
                        "constant_conf_1": 0.066,
                        "constant_conf_2": 0.093
                    },
                    "determination_method": "Fineman-Ross",
                    "Q-value": {
                        "constant_1": null,
                        "constant_2": null
                    },
                    "e-Value": {
                        "constant_1": null,
                        "constant_2": null
                    },
                    "r_product": 1.25
                },
                {
                    "polymerization_type": "free radical",
                    "solvent": "toluene",
                    "method": "solvent",
                    "temperature": 70.0,
                    "temperature_unit": "\u00b0C",
                    "reaction_constants": {
                        "constant_1": 1.45,
                        "constant_2": 0.58
                    },
                    "reaction_constant_conf": {
                        "constant_conf_1": 0.062,
                        "constant_conf_2": 0.04
                    },
                    "determination_method": "Kelen-Tudor",
                    "Q-value": {
                        "constant_1": null,
                        "constant_2": null
                    },
                    "e-Value": {
                        "constant_1": null,
                        "constant_2": null
                    },
                    "r_product": 0.84
                }
            ]
        },
        {
            "monomers": [
                "4-hexahydro-3,6-methanophthalimidocyclohexyl methacrylate",
                "methyl methacrylate"
            ],
            "reaction_conditions": [
                {
                    "polymerization_type": "free radical",
                    "solvent": "toluene",
                    "method": "solvent",
                    "temperature": 70.0,
                    "temperature_unit": "\u00b0C",
                    "reaction_constants": {
                        "constant_1": 1.79,
                        "constant_2": 0.65
                    },
                    "reaction_constant_conf": {
                        "constant_conf_1": 0.085,
                        "constant_conf_2": 0.095
                    },
                    "determination_method": "Fineman-Ross",
                    "Q-value": {
                        "constant_1": null,
                        "constant_2": null
                    },
                    "e-Value": {
                        "constant_1": null,
                        "constant_2": null
                    },
                    "r_product": 1.16
                },
                {
                    "polymerization_type": "free radical",
                    "solvent": "toluene",
                    "method": "solvent",
                    "temperature": 70.0,
                    "temperature_unit": "\u00b0C",
                    "reaction_constants": {
                        "constant_1": 1.76,
                        "constant_2": 0.48
                    },
                    "reaction_constant_conf": {
                        "constant_conf_1": 0.099,
                        "constant_conf_2": 0.018
                    },
                    "determination_method": "Kelen-Tudor",
                    "Q-value": {
                        "constant_1": null,
                        "constant_2": null
                    },
                    "e-Value": {
                        "constant_1": null,
                        "constant_2": null
                    },
                    "r_product": 0.85
                }
            ]
        }
    ],
    "source": "10.1002/pi.5594",
    "PDF_name": "Synthesis of Imide-based Methacrylic Monomers and Their Copolymerization with Methyl Methacrylate: Monomer Reactivity Ratios and Heat Resistance Properties"
}

File: data_extraction/comparison_of_models/model_output_GPT4-o/10.1002_pi.974.json
{
    "reactions": [
        {
            "monomers": [
                "styrene",
                "2-F-hexylethyl acrylate"
            ],
            "reaction_conditions": [
                {
                    "polymerization_type": "free radical",
                    "solvent": "acetonitrile",
                    "method": "solvent",
                    "temperature": 80.0,
                    "temperature_unit": "\u00b0C",
                    "reaction_constants": {
                        "constant_1": 0.72,
                        "constant_2": 0.42
                    },
                    "reaction_constant_conf": {
                        "constant_conf_1": 0.02,
                        "constant_conf_2": 0.02
                    },
                    "determination_method": "Fineman-Ross",
                    "Q-value": {
                        "constant_1": 1.61,
                        "constant_2": 0.58
                    },
                    "e-Value": {
                        "constant_1": 0.29,
                        "constant_2": 0.29
                    },
                    "r_product": 0.31
                },
                {
                    "polymerization_type": "free radical",
                    "solvent": "acetonitrile",
                    "method": "solvent",
                    "temperature": 80.0,
                    "temperature_unit": "\u00b0C",
                    "reaction_constants": {
                        "constant_1": 0.7,
                        "constant_2": 0.4
                    },
                    "reaction_constant_conf": {
                        "constant_conf_1": 0.02,
                        "constant_conf_2": 0.02
                    },
                    "determination_method": "Fineman-Ross inverse",
                    "Q-value": {
                        "constant_1": 1.61,
                        "constant_2": 0.58
                    },
                    "e-Value": {
                        "constant_1": 0.29,
                        "constant_2": 0.29
                    },
                    "r_product": 0.28
                },
                {
                    "polymerization_type": "free radical",
                    "solvent": "acetonitrile",
                    "method": "solvent",
                    "temperature": 80.0,
                    "temperature_unit": "\u00b0C",
                    "reaction_constants": {
                        "constant_1": 0.62,
                        "constant_2": 0.41
                    },
                    "reaction_constant_conf": {
                        "constant_conf_1": 0.02,
                        "constant_conf_2": 0.02
                    },
                    "determination_method": "Kelen-Tudos",
                    "Q-value": {
                        "constant_1": 1.61,
                        "constant_2": 0.58
                    },
                    "e-Value": {
                        "constant_1": 0.29,
                        "constant_2": 0.29
                    },
                    "r_product": 0.3
                }
            ]
        },
        {
            "monomers": [
                "styrene",
                "4-F-hexylbutyl acrylate"
            ],
            "reaction_conditions": [
                {
                    "polymerization_type": "free radical",
                    "solvent": "acetonitrile",
                    "method": "solvent",
                    "temperature": 80.0,
                    "temperature_unit": "\u00b0C",
                    "reaction_constants": {
                        "constant_1": 1.03,
                        "constant_2": 0.68
                    },
                    "reaction_constant_conf": {
                        "constant_conf_1": 0.02,
                        "constant_conf_2": 0.02
                    },
                    "determination_method": "Fineman-Ross",
                    "Q-value": {
                        "constant_1": 1.07,
                        "constant_2": 0.6
                    },
                    "e-Value": {
                        "constant_1": -0.08,
                        "constant_2": -0.08
                    },
                    "r_product": 0.7
                },
                {
                    "polymerization_type": "free radical",
                    "solvent": "acetonitrile",
                    "method": "solvent",
                    "temperature": 80.0,
                    "temperature_unit": "\u00b0C",
                    "reaction_constants": {
                        "constant_1": 0.96,
                        "constant_2": 0.57
                    },
                    "reaction_constant_conf": {
                        "constant_conf_1": 0.02,
                        "constant_conf_2": 0.02
                    },
                    "determination_method": "Fineman-Ross inverse",
                    "Q-value": {
                        "constant_1": 1.07,
                        "constant_2": 0.6
                    },
                    "e-Value": {
                        "constant_1": -0.08,
                        "constant_2": -0.08
                    },
                    "r_product": 0.55
                },
                {
                    "polymerization_type": "free radical",
                    "solvent": "acetonitrile",
                    "method": "solvent",
                    "temperature": 80.0,
                    "temperature_unit": "\u00b0C",
                    "reaction_constants": {
                        "constant_1": 0.93,
                        "constant_2": 0.64
                    },
                    "reaction_constant_conf": {
                        "constant_conf_1": 0.02,
                        "constant_conf_2": 0.02
                    },
                    "determination_method": "Kelen-Tudos",
                    "Q-value": {
                        "constant_1": 1.07,
                        "constant_2": 0.6
                    },
                    "e-Value": {
                        "constant_1": -0.08,
                        "constant_2": -0.08
                    },
                    "r_product": 0.59
                }
            ]
        },
        {
            "monomers": [
                "styrene",
                "6-F-hexylhexyl acrylate"
            ],
            "reaction_conditions": [
                {
                    "polymerization_type": "free radical",
                    "solvent": "acetonitrile",
                    "method": "solvent",
                    "temperature": 80.0,
                    "temperature_unit": "\u00b0C",
                    "reaction_constants": {
                        "constant_1": 1.02,
                        "constant_2": 0.55
                    },
                    "reaction_constant_conf": {
                        "constant_conf_1": 0.02,
                        "constant_conf_2": 0.02
                    },
                    "determination_method": "Fineman-Ross",
                    "Q-value": {
                        "constant_1": 0.94,
                        "constant_2": 0.54
                    },
                    "e-Value": {
                        "constant_1": -0.1,
                        "constant_2": -0.1
                    },
                    "r_product": 0.56
                },
                {
                    "polymerization_type": "free radical",
                    "solvent": "acetonitrile",
                    "method": "solvent",
                    "temperature": 80.0,
                    "temperature_unit": "\u00b0C",
                    "reaction_constants": {
                        "constant_1": 1.12,
                        "constant_2": 0.61
                    },
                    "reaction_constant_conf": {
                        "constant_conf_1": 0.02,
                        "constant_conf_2": 0.02
                    },
                    "determination_method": "Fineman-Ross inverse",
                    "Q-value": {
                        "constant_1": 0.94,
                        "constant_2": 0.54
                    },
                    "e-Value": {
                        "constant_1": -0.1,
                        "constant_2": -0.1
                    },
                    "r_product": 0.68
                },
                {
                    "polymerization_type": "free radical",
                    "solvent": "acetonitrile",
                    "method": "solvent",
                    "temperature": 80.0,
                    "temperature_unit": "\u00b0C",
                    "reaction_constants": {
                        "constant_1": 1.06,
                        "constant_2": 0.58
                    },
                    "reaction_constant_conf": {
                        "constant_conf_1": 0.02,
                        "constant_conf_2": 0.02
                    },
                    "determination_method": "Kelen-Tudos",
                    "Q-value": {
                        "constant_1": 0.94,
                        "constant_2": 0.54
                    },
                    "e-Value": {
                        "constant_1": -0.1,
                        "constant_2": -0.1
                    },
                    "r_product": 0.61
                }
            ]
        }
    ],
    "source": "https://doi.org/10.1002/pi.974",
    "PDF_name": "Monomers reactivity ratios of fluorinated acrylates\u2013styrene copolymers"
}

File: data_extraction/comparison_of_models/model_output_GPT4-o/10.1002_pol.1960.1204714901.json
{
    "reactions": [
        {
            "monomers": [
                "Vinyl isobutyl ether",
                "Vinyl 2-chloroethyl ether"
            ],
            "reaction_conditions": [
                {
                    "polymerization_type": "cationic",
                    "solvent": "benzene",
                    "method": "solvent",
                    "temperature": 30.0,
                    "temperature_unit": "\u00b0C",
                    "reaction_constants": {
                        "constant_1": 2.03,
                        "constant_2": 0.34
                    },
                    "reaction_constant_conf": {
                        "constant_conf_1": 0.55,
                        "constant_conf_2": 0.14
                    },
                    "determination_method": "intersection method of Mayo and Lewis",
                    "Q-value": {
                        "constant_1": "na",
                        "constant_2": "na"
                    },
                    "e-Value": {
                        "constant_1": "na",
                        "constant_2": "na"
                    },
                    "r_product": null
                }
            ]
        },
        {
            "monomers": [
                "Vinyl octadecyl ether",
                "Vinyl 2-chloroethyl ether"
            ],
            "reaction_conditions": [
                {
                    "polymerization_type": "cationic",
                    "solvent": "benzene",
                    "method": "solvent",
                    "temperature": 30.0,
                    "temperature_unit": "\u00b0C",
                    "reaction_constants": {
                        "constant_1": 2.67,
                        "constant_2": 0.21
                    },
                    "reaction_constant_conf": {
                        "constant_conf_1": 0.06,
                        "constant_conf_2": 0.06
                    },
                    "determination_method": "intersection method of Mayo and Lewis",
                    "Q-value": {
                        "constant_1": "na",
                        "constant_2": "na"
                    },
                    "e-Value": {
                        "constant_1": "na",
                        "constant_2": "na"
                    },
                    "r_product": null
                }
            ]
        },
        {
            "monomers": [
                "Alpha-Methylstyrene",
                "Vinyl 2-chloroethyl ether"
            ],
            "reaction_conditions": [
                {
                    "polymerization_type": "cationic",
                    "solvent": "benzene",
                    "method": "solvent",
                    "temperature": 30.0,
                    "temperature_unit": "\u00b0C",
                    "reaction_constants": {
                        "constant_1": 0.33,
                        "constant_2": 5.03
                    },
                    "reaction_constant_conf": {
                        "constant_conf_1": 0.05,
                        "constant_conf_2": 0.66
                    },
                    "determination_method": "intersection method of Mayo and Lewis",
                    "Q-value": {
                        "constant_1": "na",
                        "constant_2": "na"
                    },
                    "e-Value": {
                        "constant_1": "na",
                        "constant_2": "na"
                    },
                    "r_product": null
                }
            ]
        },
        {
            "monomers": [
                "p-Methyl-alpha-methylstyrene",
                "Vinyl 2-chloroethyl ether"
            ],
            "reaction_conditions": [
                {
                    "polymerization_type": "cationic",
                    "solvent": "benzene",
                    "method": "solvent",
                    "temperature": 30.0,
                    "temperature_unit": "\u00b0C",
                    "reaction_constants": {
                        "constant_1": 0.54,
                        "constant_2": 1.73
                    },
                    "reaction_constant_conf": {
                        "constant_conf_1": 0.24,
                        "constant_conf_2": 0.24
                    },
                    "determination_method": "intersection method of Mayo and Lewis",
                    "Q-value": {
                        "constant_1": "na",
                        "constant_2": "na"
                    },
                    "e-Value": {
                        "constant_1": "na",
                        "constant_2": "na"
                    },
                    "r_product": null
                }
            ]
        },
        {
            "monomers": [
                "p-Methoxy-alpha-methylstyrene",
                "Vinyl 2-chloroethyl ether"
            ],
            "reaction_conditions": [
                {
                    "polymerization_type": "cationic",
                    "solvent": "benzene",
                    "method": "solvent",
                    "temperature": 30.0,
                    "temperature_unit": "\u00b0C",
                    "reaction_constants": {
                        "constant_1": 1.09,
                        "constant_2": 0.42
                    },
                    "reaction_constant_conf": {
                        "constant_conf_1": 0.27,
                        "constant_conf_2": 0.2
                    },
                    "determination_method": "intersection method of Mayo and Lewis",
                    "Q-value": {
                        "constant_1": "na",
                        "constant_2": "na"
                    },
                    "e-Value": {
                        "constant_1": "na",
                        "constant_2": "na"
                    },
                    "r_product": null
                }
            ]
        }
    ],
    "source": "Journal of Polymer Science, Vol. XLVII, Pages 1-8 (1960)",
    "PDF_name": "Reactivity Ratios of Vinyl 2-Chloroethyl Ether in Cationic Copolymerization with Vinyl Alkyl Ethers and Para-Substituted Alpha-Methylstyrenes"
}

File: data_extraction/comparison_of_models/model_output_GPT4-o/10.1002_pol.1971.150091021.json
{
    "reactions": [
        {
            "monomers": [
                "methacrylonitrile",
                "styrene"
            ],
            "reaction_conditions": [
                {
                    "polymerization_type": "free radical",
                    "solvent": "toluene",
                    "method": "solvent",
                    "temperature": 60.0,
                    "temperature_unit": "\u00b0C",
                    "reaction_constants": {
                        "constant_1": 0.32,
                        "constant_2": 0.39
                    },
                    "reaction_constant_conf": {
                        "constant_conf_1": 0.05,
                        "constant_conf_2": 0.07
                    },
                    "determination_method": "Integrated equation",
                    "Q-value": {
                        "constant_1": "na",
                        "constant_2": "na"
                    },
                    "e-Value": {
                        "constant_1": "na",
                        "constant_2": "na"
                    },
                    "r_product": null
                },
                {
                    "polymerization_type": "free radical",
                    "solvent": "toluene",
                    "method": "solvent",
                    "temperature": 90.0,
                    "temperature_unit": "\u00b0C",
                    "reaction_constants": {
                        "constant_1": 0.41,
                        "constant_2": 0.37
                    },
                    "reaction_constant_conf": {
                        "constant_conf_1": 0.05,
                        "constant_conf_2": 0.06
                    },
                    "determination_method": "Integrated equation",
                    "Q-value": {
                        "constant_1": "na",
                        "constant_2": "na"
                    },
                    "e-Value": {
                        "constant_1": "na",
                        "constant_2": "na"
                    },
                    "r_product": null
                },
                {
                    "polymerization_type": "free radical",
                    "solvent": "toluene",
                    "method": "solvent",
                    "temperature": 120.0,
                    "temperature_unit": "\u00b0C",
                    "reaction_constants": {
                        "constant_1": 0.42,
                        "constant_2": 0.38
                    },
                    "reaction_constant_conf": {
                        "constant_conf_1": 0.15,
                        "constant_conf_2": 0.08
                    },
                    "determination_method": "Integrated equation",
                    "Q-value": {
                        "constant_1": "na",
                        "constant_2": "na"
                    },
                    "e-Value": {
                        "constant_1": "na",
                        "constant_2": "na"
                    },
                    "r_product": null
                }
            ]
        }
    ],
    "source": "Journal of Polymer Science: Part A-1 Vol. 9, 3009-3025 (1971)",
    "PDF_name": "Effects of Temperature on Styrene\u2013Methacrylonitrile Copolymerization"
}

File: data_extraction/comparison_of_models/model_output_GPT4-o/10.1002_pol.1974.170121007.json
{
    "reactions": [
        {
            "monomers": [
                "styrene",
                "alpha-methylstyrene"
            ],
            "reaction_conditions": [
                {
                    "polymerization_type": "free radical",
                    "solvent": "toluene",
                    "method": "solvent",
                    "temperature": 60.0,
                    "temperature_unit": "\u00b0C",
                    "reaction_constants": {
                        "constant_1": 1.12,
                        "constant_2": 0.63
                    },
                    "reaction_constant_conf": {
                        "constant_conf_1": "na",
                        "constant_conf_2": "na"
                    },
                    "determination_method": "na",
                    "Q-value": {
                        "constant_1": "na",
                        "constant_2": "na"
                    },
                    "e-Value": {
                        "constant_1": "na",
                        "constant_2": "na"
                    },
                    "r_product": null
                }
            ]
        }
    ],
    "source": "na",
    "PDF_name": "Kinetics of Free-Radical Copolymerization of alpha-Methylstyrene and Styrene"
}

File: data_extraction/comparison_of_models/model_output_GPT4-o/10.1002_pol.1981.170190213.json
{
    "reactions": [
        {
            "monomers": [
                "Methyl Methacrylate",
                "Acrylic Acid"
            ],
            "reaction_conditions": [
                {
                    "polymerization_type": "na",
                    "solvent": "Toluene",
                    "method": "solvent",
                    "temperature": 60.0,
                    "temperature_unit": "\u00b0C",
                    "reaction_constants": {
                        "constant_1": 0.38,
                        "constant_2": 0.81
                    },
                    "reaction_constant_conf": {
                        "constant_conf_1": 0.06,
                        "constant_conf_2": 0.14
                    },
                    "determination_method": "Tidwell and Mortimer",
                    "Q-value": {
                        "constant_1": "na",
                        "constant_2": "na"
                    },
                    "e-Value": {
                        "constant_1": "na",
                        "constant_2": "na"
                    },
                    "r_product": 0.31
                },
                {
                    "polymerization_type": "na",
                    "solvent": "Benzene",
                    "method": "solvent",
                    "temperature": 60.0,
                    "temperature_unit": "\u00b0C",
                    "reaction_constants": {
                        "constant_1": 0.73,
                        "constant_2": 1.3
                    },
                    "reaction_constant_conf": {
                        "constant_conf_1": 0.08,
                        "constant_conf_2": 0.13
                    },
                    "determination_method": "Tidwell and Mortimer",
                    "Q-value": {
                        "constant_1": "na",
                        "constant_2": "na"
                    },
                    "e-Value": {
                        "constant_1": "na",
                        "constant_2": "na"
                    },
                    "r_product": 0.95
                },
                {
                    "polymerization_type": "na",
                    "solvent": "Isopentyl Acetate",
                    "method": "solvent",
                    "temperature": 60.0,
                    "temperature_unit": "\u00b0C",
                    "reaction_constants": {
                        "constant_1": 1.97,
                        "constant_2": 0.62
                    },
                    "reaction_constant_conf": {
                        "constant_conf_1": 0.22,
                        "constant_conf_2": 0.08
                    },
                    "determination_method": "Tidwell and Mortimer",
                    "Q-value": {
                        "constant_1": "na",
                        "constant_2": "na"
                    },
                    "e-Value": {
                        "constant_1": "na",
                        "constant_2": "na"
                    },
                    "r_product": 1.22
                },
                {
                    "polymerization_type": "na",
                    "solvent": "Ethyl Acetate",
                    "method": "solvent",
                    "temperature": 60.0,
                    "temperature_unit": "\u00b0C",
                    "reaction_constants": {
                        "constant_1": 2.72,
                        "constant_2": 0.51
                    },
                    "reaction_constant_conf": {
                        "constant_conf_1": 0.25,
                        "constant_conf_2": 0.04
                    },
                    "determination_method": "Tidwell and Mortimer",
                    "Q-value": {
                        "constant_1": "na",
                        "constant_2": "na"
                    },
                    "e-Value": {
                        "constant_1": "na",
                        "constant_2": "na"
                    },
                    "r_product": 1.39
                },
                {
                    "polymerization_type": "na",
                    "solvent": "Methyl Formate",
                    "method": "solvent",
                    "temperature": 60.0,
                    "temperature_unit": "\u00b0C",
                    "reaction_constants": {
                        "constant_1": 1.66,
                        "constant_2": 0.45
                    },
                    "reaction_constant_conf": {
                        "constant_conf_1": 0.34,
                        "constant_conf_2": 0.07
                    },
                    "determination_method": "Tidwell and Mortimer",
                    "Q-value": {
                        "constant_1": "na",
                        "constant_2": "na"
                    },
                    "e-Value": {
                        "constant_1": "na",
                        "constant_2": "na"
                    },
                    "r_product": 0.75
                },
                {
                    "polymerization_type": "na",
                    "solvent": "Tert-Butyl Alcohol",
                    "method": "solvent",
                    "temperature": 60.0,
                    "temperature_unit": "\u00b0C",
                    "reaction_constants": {
                        "constant_1": 4.23,
                        "constant_2": 0.27
                    },
                    "reaction_constant_conf": {
                        "constant_conf_1": 0.5,
                        "constant_conf_2": 0.04
                    },
                    "determination_method": "Tidwell and Mortimer",
                    "Q-value": {
                        "constant_1": "na",
                        "constant_2": "na"
                    },
                    "e-Value": {
                        "constant_1": "na",
                        "constant_2": "na"
                    },
                    "r_product": 1.14
                }
            ]
        }
    ],
    "source": "https://doi.org/10.1002/pol.1981.170190215",
    "PDF_name": "Copolymerization Parameters of Methyl Methacrylate and Acrylic Acid"
}
