Repository: lamalab-org/copolymer-reactivity

# `data_extraction/` — Pipeline 1: literature → reactions

Mines ~300 k Crossref records for copolymerisation papers, filters them down to ~1.8 k downloadable PDFs, and extracts reactivity-ratio measurements with a vision–language model. The output is the curated `extracted_reactions.csv` that Pipeline 2 (`copol_prediction/`) ingests.

- **Configuration:** All paths and thresholds are defined in
  `data_extraction/obtain_data.py` via the `ExtractionConfig` class. The default
  configuration mirrors the curated layout beneath `data_extraction/artifacts`.
- **Step selection:** `ExtractionSteps` lets you control which parts of the

File: data_extraction/comparison_of_models/model_output_GPT4-o/10.1002_pol.1984.170220711.json
{
    "reactions": [
        {
            "monomers": [
                "methacrylate-terminated polystyrene",
                "styrene"
            ],
            "reaction_conditions": [
                {
                    "polymerization_type": "free radical",
                    "solvent": "na",
                    "method": "bulk",
                    "temperature": 67.0,
                    "temperature_unit": "\u00b0C",
                    "reaction_constants": {
                        "constant_1": 0.61,
                        "constant_2": 0.61
                    },
                    "reaction_constant_conf": {
                        "constant_conf_1": 0.05,
                        "constant_conf_2": 0.05
                    },
                    "determination_method": "na",
                    "Q-value": {
                        "constant_1": "na",
                        "constant_2": "na"
                    },
                    "e-Value": {
                        "constant_1": "na",
                        "constant_2": "na"
                    },
                    "r_product": null
                }
            ]
        },
        {
            "monomers": [
                "methacrylate-terminated polystyrene",
                "methyl methacrylate"
            ],
            "reaction_conditions": [
                {
                    "polymerization_type": "free radical",
                    "solvent": "dimethyl sulfoxide",
                    "method": "solvent",
                    "temperature": 67.0,
                    "temperature_unit": "\u00b0C",
                    "reaction_constants": {
                        "constant_1": 1.0,
                        "constant_2": 0.4
                    },
                    "reaction_constant_conf": {
                        "constant_conf_1": "na",
                        "constant_conf_2": "na"
                    },
                    "determination_method": "na",
                    "Q-value": {
                        "constant_1": "na",
                        "constant_2": "na"
                    },
                    "e-Value": {
                        "constant_1": "na",
                        "constant_2": "na"
                    },
                    "r_product": null
                }
            ]
        }
    ],
    "source": "Journal of Polymer Science: Polymer Chemistry Edition, Vol. 22, 1633\u20131652 (1984)",
    "PDF_name": "Graft Polymers with Macromonomers. II. Copolymerization Kinetics of Methacrylate-Terminated Polystyrene and Predicted Graft Copolymer Structures"
}

File: data_extraction/comparison_of_models/model_output_GPT4-o/10.1002_pol.1984.170221002.json
{
    "reactions": [
        {
            "monomers": [
                "Methoxymethyl Methacrylate",
                "Styrene"
            ],
            "reaction_conditions": [
                {
                    "polymerization_type": "free radical",
                    "solvent": "benzene",
                    "method": "solvent",
                    "temperature": 60.0,
                    "temperature_unit": "\u00b0C",
                    "reaction_constants": {
                        "constant_1": 0.4,
                        "constant_2": 0.58
                    },
                    "reaction_constant_conf": {
                        "constant_conf_1": "na",
                        "constant_conf_2": "na"
                    },
                    "determination_method": "Kelen-Tudor",
                    "Q-value": {
                        "constant_1": 0.78,
                        "constant_2": "na"
                    },
                    "e-Value": {
                        "constant_1": "na",
                        "constant_2": "na"
                    },
                    "r_product": 0.23
                }
            ]
        }
    ],
    "source": "https://doi.org/10.1002/pol.1984.230221005",
    "PDF_name": "Radical-Initiated Homo- and Copolymerization of Methoxymethyl Methacrylate"
}

File: data_extraction/comparison_of_models/model_output_GPT4-o/10.1002_pola.10174.json
{
    "reactions": [
        {
            "monomers": [
                "2-Phenyl-1,3-dioxolane-4-yl)methyl methacrylate",
                "Methyl methacrylate"
            ],
            "reaction_conditions": [
                {
                    "polymerization_type": "free radical",
                    "solvent": "dioxane",
                    "method": "solvent",
                    "temperature": 60.0,
                    "temperature_unit": "\u00b0C",
                    "reaction_constants": {
                        "constant_1": 1.74,
                        "constant_2": 0.54
                    },
                    "reaction_constant_conf": {
                        "constant_conf_1": 0.065,
                        "constant_conf_2": 0.008
                    },
                    "determination_method": "Kelen-Tudor",
                    "Q-value": {
                        "constant_1": "na",
                        "constant_2": "na"
                    },
                    "e-Value": {
                        "constant_1": "na",
                        "constant_2": "na"
                    },
                    "r_product": null
                },
                {
                    "polymerization_type": "free radical",
                    "solvent": "dioxane",
                    "method": "solvent",
                    "temperature": 60.0,
                    "temperature_unit": "\u00b0C",
                    "reaction_constants": {
                        "constant_1": 1.74,
                        "constant_2": 0.47
                    },
                    "reaction_constant_conf": {
                        "constant_conf_1": 0.047,
                        "constant_conf_2": 0.003
                    },
                    "determination_method": "Finemann-Ross",
                    "Q-value": {
                        "constant_1": "na",
                        "constant_2": "na"
                    },
                    "e-Value": {
                        "constant_1": "na",
                        "constant_2": "na"
                    },
                    "r_product": null
                }
            ]
        },
        {
            "monomers": [
                "2-Phenyl-1,3-dioxolane-4-yl)methyl methacrylate",
                "Ethyl methacrylate"
            ],
            "reaction_conditions": [
                {
                    "polymerization_type": "free radical",
                    "solvent": "dioxane",
                    "method": "solvent",
                    "temperature": 60.0,
                    "temperature_unit": "\u00b0C",
                    "reaction_constants": {
                        "constant_1": 0.86,
                        "constant_2": 0.87
                    },
                    "reaction_constant_conf": {
                        "constant_conf_1": 0.007,
                        "constant_conf_2": 0.004
                    },
                    "determination_method": "Kelen-Tudor",
                    "Q-value": {
                        "constant_1": "na",
                        "constant_2": "na"
                    },
                    "e-Value": {
                        "constant_1": "na",
                        "constant_2": "na"
                    },
                    "r_product": null
                },
                {
                    "polymerization_type": "free radical",
                    "solvent": "dioxane",
                    "method": "solvent",
                    "temperature": 60.0,
                    "temperature_unit": "\u00b0C",
                    "reaction_constants": {
                        "constant_1": 0.88,
                        "constant_2": 0.9
                    },
                    "reaction_constant_conf": {
                        "constant_conf_1": 0.009,
                        "constant_conf_2": 0.009
                    },
                    "determination_method": "Finemann-Ross",
                    "Q-value": {
                        "constant_1": "na",
                        "constant_2": "na"
                    },
                    "e-Value": {
                        "constant_1": "na",
                        "constant_2": "na"
                    },
                    "r_product": null
                }
            ]
        },
        {
            "monomers": [
                "2-Phenyl-1,3-dioxolane-4-yl)methyl methacrylate",
                "Butyl methacrylate"
            ],
            "reaction_conditions": [
                {
                    "polymerization_type": "free radical",
                    "solvent": "dioxane",
                    "method": "solvent",
                    "temperature": 60.0,
                    "temperature_unit": "\u00b0C",
                    "reaction_constants": {
                        "constant_1": 0.43,
                        "constant_2": 0.78
                    },
                    "reaction_constant_conf": {
                        "constant_conf_1": 0.002,
                        "constant_conf_2": 0.005
                    },
                    "determination_method": "Kelen-Tudor",
                    "Q-value": {
                        "constant_1": "na",
                        "constant_2": "na"
                    },
                    "e-Value": {
                        "constant_1": "na",
                        "constant_2": "na"
                    },
                    "r_product": null
                },
                {
                    "polymerization_type": "free radical",
                    "solvent": "dioxane",
                    "method": "solvent",
                    "temperature": 60.0,
                    "temperature_unit": "\u00b0C",
                    "reaction_constants": {
                        "constant_1": 0.4,
                        "constant_2": 0.72
                    },
                    "reaction_constant_conf": {
                        "constant_conf_1": 0.015,
                        "constant_conf_2": 0.008
                    },
                    "determination_method": "Finemann-Ross",
                    "Q-value": {
                        "constant_1": "na",
                        "constant_2": "na"
                    },
                    "e-Value": {
                        "constant_1": "na",
                        "constant_2": "na"
                    },
                    "r_product": null
                }
            ]
        }
    ],
    "source": "10.1002/polb.2002.1184",
    "PDF_name": "Copolymerization of (2-Phenyl-1,3-dioxolane-4-yl)methyl Methacrylate with Alkyl Methacrylates: Reactivity Ratios and Copolymer Characterization"
}

File: data_extraction/comparison_of_models/model_output_GPT4-o/10.1002_pola.10368.json
{
    "reactions": [
        {
            "monomers": [
                "Styrene",
                "n-Butyl Methacrylate"
            ],
            "reaction_conditions": [
                {
                    "polymerization_type": "free radical",
                    "solvent": "na",
                    "method": "bulk",
                    "temperature": 125.0,
                    "temperature_unit": "\u00b0C",
                    "reaction_constants": {
                        "constant_1": 0.44,
                        "constant_2": 0.55
                    },
                    "reaction_constant_conf": {
                        "constant_conf_1": 0.02,
                        "constant_conf_2": 0.02
                    },
                    "determination_method": "Kelen-Tudos",
                    "Q-value": {
                        "constant_1": "na",
                        "constant_2": "na"
                    },
                    "e-Value": {
                        "constant_1": "na",
                        "constant_2": "na"
                    },
                    "r_product": null
                }
            ]
        }
    ],
    "source": "10.1002/pola.10200",
    "PDF_name": "Kinetic Study of the Stable Free-Radical Copolymerization of Styrene with Butyl Methacrylate"
}

File: data_extraction/comparison_of_models/model_output_GPT4-o/10.1002_pola.10710.json
{
    "reactions": [
        {
            "monomers": [
                "methacrylic macromonomer derived from Triton X-100",
                "methyl methacrylate"
            ],
            "reaction_conditions": [
                {
                    "polymerization_type": "free radical",
                    "solvent": "toluene",
                    "method": "solvent",
                    "temperature": 60.0,
                    "temperature_unit": "\u00b0C",
                    "reaction_constants": {
                        "constant_1": 0.97,
                        "constant_2": 0.95
                    },
                    "reaction_constant_conf": {
                        "constant_conf_1": 0.03,
                        "constant_conf_2": 0.03
                    },
                    "determination_method": "Tidwell-Mortimer",
                    "Q-value": {
                        "constant_1": "na",
                        "constant_2": "na"
                    },
                    "e-Value": {
                        "constant_1": "na",
                        "constant_2": "na"
                    },
                    "r_product": 0.92
                },
                {
                    "polymerization_type": "free radical",
                    "solvent": "toluene",
                    "method": "solvent",
                    "temperature": 60.0,
                    "temperature_unit": "\u00b0C",
                    "reaction_constants": {
                        "constant_1": 0.99,
                        "constant_2": 0.96
                    },
                    "reaction_constant_conf": {
                        "constant_conf_1": 0.01,
                        "constant_conf_2": 0.03
                    },
                    "determination_method": "Fineman-Ross",
                    "Q-value": {
                        "constant_1": "na",
                        "constant_2": "na"
                    },
                    "e-Value": {
                        "constant_1": "na",
                        "constant_2": "na"
                    },
                    "r_product": 0.95
                },
                {
                    "polymerization_type": "free radical",
                    "solvent": "toluene",
                    "method": "solvent",
                    "temperature": 60.0,
                    "temperature_unit": "\u00b0C",
                    "reaction_constants": {
                        "constant_1": 0.97,
                        "constant_2": 0.94
                    },
                    "reaction_constant_conf": {
                        "constant_conf_1": 0.08,
                        "constant_conf_2": 0.03
                    },
                    "determination_method": "Kelen-Tudos",
                    "Q-value": {
                        "constant_1": "na",
                        "constant_2": "na"
                    },
                    "e-Value": {
                        "constant_1": "na",
                        "constant_2": "na"
                    },
                    "r_product": 0.91
                }
            ]
        }
    ],
    "source": "na",
    "PDF_name": "Novel Acrylic Macromonomer with Amphiphilic Character Derived from Triton X-100: Radical Copolymerization with Methyl Methacrylate and Thermal Properties"
}

File: data_extraction/comparison_of_models/model_output_GPT4-o/10.1002_pola.1180.json
{
    "reactions": [
        {
            "monomers": [
                "2-Hydroxyethyl Methacrylate",
                "t-Butyl Acrylate"
            ],
            "reaction_conditions": [
                {
                    "polymerization_type": "free radical",
                    "solvent": "1,4-Dioxane",
                    "method": "solvent",
                    "temperature": 50.0,
                    "temperature_unit": "\u00b0C",
                    "reaction_constants": {
                        "constant_1": 2.541,
                        "constant_2": 0.406
                    },
                    "reaction_constant_conf": {
                        "constant_conf_1": "na",
                        "constant_conf_2": "na"
                    },
                    "determination_method": "na",
                    "Q-value": {
                        "constant_1": "na",
                        "constant_2": "na"
                    },
                    "e-Value": {
                        "constant_1": "na",
                        "constant_2": "na"
                    },
                    "r_product": null
                },
                {
                    "polymerization_type": "free radical",
                    "solvent": "DMF",
                    "method": "solvent",
                    "temperature": 50.0,
                    "temperature_unit": "\u00b0C",
                    "reaction_constants": {
                        "constant_1": 1.792,
                        "constant_2": 0.51
                    },
                    "reaction_constant_conf": {
                        "constant_conf_1": "na",
                        "constant_conf_2": "na"
                    },
                    "determination_method": "na",
                    "Q-value": {
                        "constant_1": "na",
                        "constant_2": "na"
                    },
                    "e-Value": {
                        "constant_1": "na",
                        "constant_2": "na"
                    },
                    "r_product": null
                },
                {
                    "polymerization_type": "free radical",
                    "solvent": "na",
                    "method": "bulk",
                    "temperature": 50.0,
                    "temperature_unit": "\u00b0C",
                    "reaction_constants": {
                        "constant_1": 4.363,
                        "constant_2": 0.355
                    },
                    "reaction_constant_conf": {
                        "constant_conf_1": "na",
                        "constant_conf_2": "na"
                    },
                    "determination_method": "na",
                    "Q-value": {
                        "constant_1": "na",
                        "constant_2": "na"
                    },
                    "e-Value": {
                        "constant_1": "na",
                        "constant_2": "na"
                    },
                    "r_product": null
                }
            ]
        }
    ],
    "source": "doi:10.1002/pola.2001",
    "PDF_name": "Solvent Effect on the Free-Radical Copolymerization of 2-Hydroxyethyl Methacrylate with t-Butyl Acrylate"
}

File: data_extraction/comparison_of_models/model_output_GPT4-o/10.1002_pola.1986.080240103.json
{
    "reactions": [
        {
            "monomers": [
                "N,N-dimethylaminoethylmethacrylate",
                "acrylamide"
            ],
            "reaction_conditions": [
                {
                    "polymerization_type": "free radical",
                    "solvent": "water",
                    "method": "solvent",
                    "temperature": 20.0,
                    "temperature_unit": "\u00b0C",
                    "reaction_constants": {
                        "constant_1": 1.68,
                        "constant_2": 0.26
                    },
                    "reaction_constant_conf": {
                        "constant_conf_1": 0.44,
                        "constant_conf_2": 0.14
                    },
                    "determination_method": "Fineman-Ross",
                    "Q-value": {
                        "constant_1": 1.46,
                        "constant_2": 0.28
                    },
                    "e-Value": {
                        "constant_1": 1.19,
                        "constant_2": -0.16
                    },
                    "r_product": 0.44
                }
            ]
        },
        {
            "monomers": [
                "methacryloyloxyethyltrimethylammonium chloride",
                "acrylamide"
            ],
            "reaction_conditions": [
                {
                    "polymerization_type": "free radical",
                    "solvent": "water",
                    "method": "solvent",
                    "temperature": 20.0,
                    "temperature_unit": "\u00b0C",
                    "reaction_constants": {
                        "constant_1": 1.13,
                        "constant_2": 0.57
                    },
                    "reaction_constant_conf": {
                        "constant_conf_1": 0.6,
                        "constant_conf_2": 0.4
                    },
                    "determination_method": "Fineman-Ross",
                    "Q-value": {
                        "constant_1": 0.89,
                        "constant_2": 0.53
                    },
                    "e-Value": {
                        "constant_1": 0.65,
                        "constant_2": 0.09
                    },
                    "r_product": 0.6
                }
            ]
        },
        {
            "monomers": [
                "dimethyldiallylammonium chloride",
                "acrylamide"
            ],
            "reaction_conditions": [
                {
                    "polymerization_type": "free radical",
                    "solvent": "water",
                    "method": "solvent",
                    "temperature": 20.0,
                    "temperature_unit": "\u00b0C",
                    "reaction_constants": {
                        "constant_1": 0.58,
                        "constant_2": 6.7
                    },
                    "reaction_constant_conf": {
                        "constant_conf_1": 3.89,
                        "constant_conf_2": 2.81
                    },
                    "determination_method": "Fineman-Ross",
                    "Q-value": {
                        "constant_1": 0.1,
                        "constant_2": 0.42
                    },
                    "e-Value": {
                        "constant_1": -0.34,
                        "constant_2": 0.17
                    },
                    "r_product": 3.89
                }
            ]
        }
    ],
    "source": "Journal of Polymer Science: Polymer Chemistry Edition, Vol. 24, 29-36 (1986)",
    "PDF_name": "Copolymerization of Cationic Monomers with Acrylamide in an Aqueous Solution"
}

File: data_extraction/comparison_of_models/model_output_GPT4-o/10.1002_pola.1989.080270301.json
{
    "reactions": [
        {
            "monomers": [
                "Ethyl alpha-hydroxymethylacrylate",
                "Styrene"
            ],
            "reaction_conditions": [
                {
                    "polymerization_type": "free radical",
                    "solvent": "ethyl acetate",
                    "method": "solvent",
                    "temperature": 60.0,
                    "temperature_unit": "\u00b0C",
                    "reaction_constants": {
                        "constant_1": 0.472,
                        "constant_2": 0.564
                    },
                    "reaction_constant_conf": {
                        "constant_conf_1": "na",
                        "constant_conf_2": "na"
                    },
                    "determination_method": "curve fitting",
                    "Q-value": {
                        "constant_1": 0.84,
                        "constant_2": "na"
                    },
                    "e-Value": {
                        "constant_1": 0.35,
                        "constant_2": "na"
                    },
                    "r_product": 0.26
                }
            ]
        }
    ],
    "source": "Journal of Polymer Science: Part A: Polymer Chemistry, Vol. 27, 751-762 (1989)",
    "PDF_name": "Radical-Initiated Homopolymerization and Copolymerization of Ethyl alpha-Hydroxymethylacrylate"
}

File: data_extraction/comparison_of_models/model_output_GPT4-o/10.1002_pola.20149.json
{
    "reactions": [
        {
            "monomers": [
                "acrylonitrile",
                "methyl acrylate"
            ],
            "reaction_conditions": [
                {
                    "polymerization_type": "free radical",
                    "solvent": "N,N-dimethylformamide",
                    "method": "solvent",
                    "temperature": 62.0,
                    "temperature_unit": "\u00b0C",
                    "reaction_constants": {
                        "constant_1": 1.29,
                        "constant_2": 0.96
                    },
                    "reaction_constant_conf": {
                        "constant_conf_1": 0.2,
                        "constant_conf_2": 0.2
                    },
                    "determination_method": "nonlinear least-squares",
                    "Q-value": {
                        "constant_1": "na",
                        "constant_2": "na"
                    },
                    "e-Value": {
                        "constant_1": "na",
                        "constant_2": "na"
                    },
                    "r_product": null
                }
            ]
        }
    ],
    "source": "10.1002/pola.20149",
    "PDF_name": "Monomer Reactivity Ratios for Acrylonitrile\u2013Methyl Acrylate Free-Radical Copolymerization"
}

File: data_extraction/comparison_of_models/model_output_GPT4-o/10.1002_pola.20882.json
{
    "reactions": [
        {
            "monomers": [
                "acryloylmorpholine",
                "methyl methacrylate"
            ],
            "reaction_conditions": [
                {
                    "polymerization_type": "atom transfer radical polymerization",
                    "solvent": "N,N-dimethylformamide",
                    "method": "solvent",
                    "temperature": 130.0,
                    "temperature_unit": "\u00b0C",
                    "reaction_constants": {
                        "constant_1": 1.28,
                        "constant_2": 0.54
                    },
                    "reaction_constant_conf": {
                        "constant_conf_1": 0.0,
                        "constant_conf_2": 0.0
                    },
                    "determination_method": "Yezrielev-Brokhina-Roskin",
                    "Q-value": {
                        "constant_1": 0.0,
                        "constant_2": 0.0
                    },
                    "e-Value": {
                        "constant_1": 0.0,
                        "constant_2": 0.0
                    },
                    "r_product": null
                }
            ]
        }
    ],
    "source": "10.1002/pola.208882",
    "PDF_name": "Graft Copolymerization of Poly(styrene-co-p-chloromethylstyrene) with Methyl Methacrylate and Acryloylmorpholine by Atom Transfer Radical Polymerization"
}

File: data_extraction/comparison_of_models/model_output_GPT4-o/10.1002_pola.21702.json
{
    "reactions": [
        {
            "monomers": [
                "ethyl alpha-hydroxymethylacrylate",
                "methyl methacrylate"
            ],
            "reaction_conditions": [
                {
                    "polymerization_type": "free radical",
                    "solvent": "chlorobenzene",
                    "method": "solvent",
                    "temperature": 70.0,
                    "temperature_unit": "\u00b0C",
                    "reaction_constants": {
                        "constant_1": 1.09,
                        "constant_2": 0.76
                    },
                    "reaction_constant_conf": {
                        "constant_conf_1": 0.04,
                        "constant_conf_2": 0.02
                    },
                    "determination_method": "Kelen-Tudos",
                    "Q-value": {
                        "constant_1": "na",
                        "constant_2": "na"
                    },
                    "e-Value": {
                        "constant_1": "na",
                        "constant_2": "na"
                    },
                    "r_product": null
                }
            ]
        }
    ],
    "source": "10.1002/pola.21702",
    "PDF_name": "Free-Radical Copolymerization of Ethyl \u03b1-Hydroxymethylacrylate with Methyl Methacrylate by Reversible Addition\u2013Fragmentation Chain Transfer"
}

File: data_extraction/comparison_of_models/model_output_GPT4-o/10.1002_pola.23695.json
{
    "reactions": [
        {
            "monomers": [
                "Glycidyl Methacrylate",
                "2-Ethylhexyl Acrylate"
            ],
            "reaction_conditions": [
                {
                    "polymerization_type": "atom transfer radical copolymerization",
                    "solvent": "toluene",
                    "method": "solvent",
                    "temperature": 70.0,
                    "temperature_unit": "\u00b0C",
                    "reaction_constants": {
                        "constant_1": 2.69,
                        "constant_2": 0.35
                    },
                    "reaction_constant_conf": {
                        "constant_conf_1": "na",
                        "constant_conf_2": "na"
                    },
                    "determination_method": "Finemann-Ross",
                    "Q-value": {
                        "constant_1": "na",
                        "constant_2": "na"
                    },
                    "e-Value": {
                        "constant_1": "na",
                        "constant_2": "na"
                    },
                    "r_product": 0.94
                },
                {
                    "polymerization_type": "atom transfer radical copolymerization",
                    "solvent": "toluene",
                    "method": "solvent",
                    "temperature": 70.0,
                    "temperature_unit": "\u00b0C",
                    "reaction_constants": {
                        "constant_1": 2.85,
                        "constant_2": 0.39
                    },
                    "reaction_constant_conf": {
                        "constant_conf_1": "na",
                        "constant_conf_2": "na"
                    },
                    "determination_method": "Inverted Finemann-Ross",
                    "Q-value": {
                        "constant_1": "na",
                        "constant_2": "na"
                    },
                    "e-Value": {
                        "constant_1": "na",
                        "constant_2": "na"
                    },
                    "r_product": 1.11
                },
                {
                    "polymerization_type": "atom transfer radical copolymerization",
                    "solvent": "toluene",
                    "method": "solvent",
                    "temperature": 70.0,
                    "temperature_unit": "\u00b0C",
                    "reaction_constants": {
                        "constant_1": 2.74,
                        "constant_2": 0.37
                    },
                    "reaction_constant_conf": {
                        "constant_conf_1": "na",
                        "constant_conf_2": "na"
                    },
                    "determination_method": "Kelen-Tudos",
                    "Q-value": {
                        "constant_1": "na",
                        "constant_2": "na"
                    },
                    "e-Value": {
                        "constant_1": "na",
                        "constant_2": "na"
                    },
                    "r_product": 1.01
                }
            ]
        }
    ],
    "source": "DOI: 10.1002/pola.23695",
    "PDF_name": "Copper Catalyzed Atom Transfer Radical Copolymerization of Glycidyl Methacrylate and 2-Ethylhexyl Acrylate"
}

File: data_extraction/comparison_of_models/model_output_GPT4-o/10.1002_pola.23857.json
{
    "reactions": [
        {
            "monomers": [
                "2,2,2-Trifluoroethyl methacrylate",
                "tert-Butyl \u03b1-trifluoromethacrylate"
            ],
            "reaction_conditions": [
                {
                    "polymerization_type": "free radical",
                    "solvent": "acetonitrile",
                    "method": "solvent",
                    "temperature": 74.0,
                    "temperature_unit": "\u00b0C",
                    "reaction_constants": {
                        "constant_1": 4.87,
                        "constant_2": 0.1
                    },
                    "reaction_constant_conf": {
                        "constant_conf_1": 1.5,
                        "constant_conf_2": 0.02
                    },
                    "determination_method": "Fineman-Ross, Kelen-Tudos, Extended Kelen-Tudos",
                    "Q-value": {
                        "constant_1": 1.13,
                        "constant_2": 0.53
                    },
                    "e-Value": {
                        "constant_1": 0.98,
                        "constant_2": 1.81
                    },
                    "r_product": null
                }
            ]
        }
    ],
    "source": "10.1002/pola.23857",
    "PDF_name": "Kinetics of the Radical Copolymerization of 2,2,2-Trifluoroethyl methacrylate with tert-Butyl \u03b1-trifluoromethacrylate"
}

File: data_extraction/comparison_of_models/model_output_GPT4-o/10.1007_s00289-007-0787-4.json
{
    "reactions": [
        {
            "monomers": [
                "4-cyanophenyl methacrylate",
                "methyl methacrylate"
            ],
            "reaction_conditions": [
                {
                    "polymerization_type": "free radical",
                    "solvent": "methyl ethyl ketone",
                    "method": "solvent",
                    "temperature": 70.0,
                    "temperature_unit": "\u00b0C",
                    "reaction_constants": {
                        "constant_1": 2.524,
                        "constant_2": 0.502
                    },
                    "reaction_constant_conf": {
                        "constant_conf_1": 0.038,
                        "constant_conf_2": 0.015
                    },
                    "determination_method": "Fineman-Ross",
                    "Q-value": {
                        "constant_1": "na",
                        "constant_2": "na"
                    },
                    "e-Value": {
                        "constant_1": "na",
                        "constant_2": "na"
                    },
                    "r_product": 1.288
                },
                {
                    "polymerization_type": "free radical",
                    "solvent": "methyl ethyl ketone",
                    "method": "solvent",
                    "temperature": 70.0,
                    "temperature_unit": "\u00b0C",
                    "reaction_constants": {
                        "constant_1": 2.562,
                        "constant_2": 0.487
                    },
                    "reaction_constant_conf": {
                        "constant_conf_1": 0.173,
                        "constant_conf_2": 0.005
                    },
                    "determination_method": "Kelen-Tudos",
                    "Q-value": {
                        "constant_1": "na",
                        "constant_2": "na"
                    },
                    "e-Value": {
                        "constant_1": "na",
                        "constant_2": "na"
                    },
                    "r_product": 1.288
                },
                {
                    "polymerization_type": "free radical",
                    "solvent": "methyl ethyl ketone",
                    "method": "solvent",
                    "temperature": 70.0,
                    "temperature_unit": "\u00b0C",
                    "reaction_constants": {
                        "constant_1": 2.735,
                        "constant_2": 0.492
                    },
                    "reaction_constant_conf": {
                        "constant_conf_1": 0.128,
                        "constant_conf_2": 0.002
                    },
                    "determination_method": "extended Kelen-Tudos",
                    "Q-value": {
                        "constant_1": "na",
                        "constant_2": "na"
                    },
                    "e-Value": {
                        "constant_1": "na",
                        "constant_2": "na"
                    },
                    "r_product": 1.288
                }
            ]
        }
    ],
    "source": "DOI 10.1007/s00289-007-0787-4",
    "PDF_name": "Copolymerization of 4-cyanophenyl methacrylate with methyl methacrylate: Synthesis, characterization and determination of monomer reactivity ratios"
}

File: data_extraction/comparison_of_models/model_output_GPT4-o/10.1007_s10965-005-3184-4.json
{
    "reactions": [
        {
            "monomers": [
                "2-(p-methoxyphenoxy)-2-oxo-ethyl methacrylate",
                "acrylonitrile"
            ],
            "reaction_conditions": [
                {
                    "polymerization_type": "free radical",
                    "solvent": "1,4-dioxane",
                    "method": "solvent",
                    "temperature": 65.0,
                    "temperature_unit": "\u00b0C",
                    "reaction_constants": {
                        "constant_1": 0.62,
                        "constant_2": 0.15
                    },
                    "reaction_constant_conf": {
                        "constant_conf_1": 0.15,
                        "constant_conf_2": 0.21
                    },
                    "determination_method": "average",
                    "Q-value": {
                        "constant_1": "na",
                        "constant_2": "na"
                    },
                    "e-Value": {
                        "constant_1": "na",
                        "constant_2": "na"
                    },
                    "r_product": 0.16
                }
            ]
        },
        {
            "monomers": [
                "2-(p-chlorophenoxy)-2-oxo-ethyl methacrylate",
                "acrylonitrile"
            ],
            "reaction_conditions": [
                {
                    "polymerization_type": "free radical",
                    "solvent": "1,4-dioxane",
                    "method": "solvent",
                    "temperature": 65.0,
                    "temperature_unit": "\u00b0C",
                    "reaction_constants": {
                        "constant_1": 0.64,
                        "constant_2": 0.21
                    },
                    "reaction_constant_conf": {
                        "constant_conf_1": 0.21,
                        "constant_conf_2": 0.19
                    },
                    "determination_method": "average",
                    "Q-value": {
                        "constant_1": "na",
                        "constant_2": "na"
                    },
                    "e-Value": {
                        "constant_1": "na",
                        "constant_2": "na"
                    },
                    "r_product": 0.14
                }
            ]
        }
    ],
    "source": "DOI: 10.1007/s10965-005-3184-4",
    "PDF_name": "Free Radical Copolymerization of Novel Methacrylates with Acrylonitrile and Determination of Monomer Reactivity Ratios"
}
