Repository: lamalab-org/copolymer-reactivity

# `data_extraction/` — Pipeline 1: literature → reactions

Mines ~300 k Crossref records for copolymerisation papers, filters them down to ~1.8 k downloadable PDFs, and extracts reactivity-ratio measurements with a vision–language model. The output is the curated `extracted_reactions.csv` that Pipeline 2 (`copol_prediction/`) ingests.

- **Configuration:** All paths and thresholds are defined in
  `data_extraction/obtain_data.py` via the `ExtractionConfig` class. The default
  configuration mirrors the curated layout beneath `data_extraction/artifacts`.
- **Step selection:** `ExtractionSteps` lets you control which parts of the

File: data_extraction/comparison_of_models/model_output_GPT4-o/10.1016_j.eurpolymj.2005.04.012.json
{
    "reactions": [
        {
            "monomers": [
                "methyl methacrylate",
                "2-hydroxyethyl methacrylate"
            ],
            "reaction_conditions": [
                {
                    "polymerization_type": "nickel-mediated radical",
                    "solvent": "toluene",
                    "method": "solvent",
                    "temperature": 80.0,
                    "temperature_unit": "\u00b0C",
                    "reaction_constants": {
                        "constant_1": 0.62,
                        "constant_2": 2.03
                    },
                    "reaction_constant_conf": {
                        "constant_conf_1": 0.04,
                        "constant_conf_2": 0.74
                    },
                    "determination_method": "Jaacks method",
                    "Q-value": {
                        "constant_1": "na",
                        "constant_2": "na"
                    },
                    "e-Value": {
                        "constant_1": "na",
                        "constant_2": "na"
                    },
                    "r_product": null
                },
                {
                    "polymerization_type": "conventional radical",
                    "solvent": "toluene",
                    "method": "solvent",
                    "temperature": 80.0,
                    "temperature_unit": "\u00b0C",
                    "reaction_constants": {
                        "constant_1": 0.56,
                        "constant_2": 0.04
                    },
                    "reaction_constant_conf": {
                        "constant_conf_1": "na",
                        "constant_conf_2": "na"
                    },
                    "determination_method": "Jaacks method",
                    "Q-value": {
                        "constant_1": "na",
                        "constant_2": "na"
                    },
                    "e-Value": {
                        "constant_1": "na",
                        "constant_2": "na"
                    },
                    "r_product": null
                }
            ]
        },
        {
            "monomers": [
                "methyl methacrylate",
                "poly(ethylene glycol) \u03b1-methyl \u03c9-methacrylate"
            ],
            "reaction_conditions": [
                {
                    "polymerization_type": "nickel-mediated radical",
                    "solvent": "toluene",
                    "method": "solvent",
                    "temperature": 80.0,
                    "temperature_unit": "\u00b0C",
                    "reaction_constants": {
                        "constant_1": 0.75,
                        "constant_2": "na"
                    },
                    "reaction_constant_conf": {
                        "constant_conf_1": 0.07,
                        "constant_conf_2": "na"
                    },
                    "determination_method": "Jaacks method",
                    "Q-value": {
                        "constant_1": "na",
                        "constant_2": "na"
                    },
                    "e-Value": {
                        "constant_1": "na",
                        "constant_2": "na"
                    },
                    "r_product": null
                }
            ]
        }
    ],
    "source": "doi:10.1016/j.eurpolymj.2005.04.012",
    "PDF_name": "Reactivity ratios in conventional and nickel-mediated radical copolymerization of methyl methacrylate and functionalized methacrylate monomers"
}

File: data_extraction/comparison_of_models/model_output_GPT4-o/10.1016_j.polymer.2004.07.030.json
{
    "reactions": [
        {
            "monomers": [
                "dodecyl acrylate",
                "hexyl acrylate"
            ],
            "reaction_conditions": [
                {
                    "polymerization_type": "free radical",
                    "solvent": "toluene",
                    "method": "solvent",
                    "temperature": 60.0,
                    "temperature_unit": "\u00b0C",
                    "reaction_constants": {
                        "constant_1": 0.9,
                        "constant_2": 0.8
                    },
                    "reaction_constant_conf": {
                        "constant_conf_1": 0.1,
                        "constant_conf_2": 0.1
                    },
                    "determination_method": "NMR",
                    "Q-value": {
                        "constant_1": 0.7,
                        "constant_2": 0.45
                    },
                    "e-Value": {
                        "constant_1": 0.2,
                        "constant_2": 0.3
                    },
                    "r_product": 0.72
                }
            ]
        },
        {
            "monomers": [
                "hexyl acrylate",
                "octadecyl acrylate"
            ],
            "reaction_conditions": [
                {
                    "polymerization_type": "free radical",
                    "solvent": "toluene",
                    "method": "solvent",
                    "temperature": 60.0,
                    "temperature_unit": "\u00b0C",
                    "reaction_constants": {
                        "constant_1": 1.0,
                        "constant_2": 1.0
                    },
                    "reaction_constant_conf": {
                        "constant_conf_1": 0.1,
                        "constant_conf_2": 0.1
                    },
                    "determination_method": "NMR",
                    "Q-value": {
                        "constant_1": 0.2,
                        "constant_2": 0.2
                    },
                    "e-Value": {
                        "constant_1": 0.3,
                        "constant_2": 0.3
                    },
                    "r_product": 1.0
                }
            ]
        }
    ],
    "source": "doi:10.1016/j.polymer.2004.07.030",
    "PDF_name": "Copolymers of poly(n-alkyl acrylates): synthesis, characterization, and monomer reactivity ratios"
}

File: data_extraction/comparison_of_models/model_output_GPT4-o/10.1016_j.polymer.2004.09.068.json
{
    "reactions": [
        {
            "monomers": [
                "1-Vinyl-2-Pyrrolidone",
                "N-(3-(Dimethylamino)propyl)methacrylamide"
            ],
            "reaction_conditions": [
                {
                    "polymerization_type": "free radical",
                    "solvent": "water",
                    "method": "solvent",
                    "temperature": 68.0,
                    "temperature_unit": "\u00b0C",
                    "reaction_constants": {
                        "constant_1": 5.67,
                        "constant_2": 0.37
                    },
                    "reaction_constant_conf": {
                        "constant_conf_1": 0.34,
                        "constant_conf_2": 0.1
                    },
                    "determination_method": "Rosenbrock optimization",
                    "Q-value": {
                        "constant_1": "na",
                        "constant_2": "na"
                    },
                    "e-Value": {
                        "constant_1": "na",
                        "constant_2": "na"
                    },
                    "r_product": null
                }
            ]
        },
        {
            "monomers": [
                "1-Vinyl-2-Pyrrolidone",
                "3-(Methacrylamidopropyl)trimethylammonium methylsulfate"
            ],
            "reaction_conditions": [
                {
                    "polymerization_type": "free radical",
                    "solvent": "water",
                    "method": "solvent",
                    "temperature": 68.0,
                    "temperature_unit": "\u00b0C",
                    "reaction_constants": {
                        "constant_1": 4.47,
                        "constant_2": 0.038
                    },
                    "reaction_constant_conf": {
                        "constant_conf_1": 0.049,
                        "constant_conf_2": 0.0056
                    },
                    "determination_method": "Rosenbrock optimization",
                    "Q-value": {
                        "constant_1": "na",
                        "constant_2": "na"
                    },
                    "e-Value": {
                        "constant_1": "na",
                        "constant_2": "na"
                    },
                    "r_product": null
                }
            ]
        }
    ],
    "source": "doi:10.1016/j.polymer.2004.09.068",
    "PDF_name": "Copolymerization of 1-vinylpyrrolidone with N-substituted methacrylamides: monomer reactivity ratios and copolymer sequence distribution"
}

File: data_extraction/comparison_of_models/model_output_GPT4-o/10.1016_j.polymer.2006.11.010.json
{
    "reactions": [
        {
            "monomers": [
                "vinyl acetate",
                "methyl acrylate"
            ],
            "reaction_conditions": [
                {
                    "polymerization_type": "free radical",
                    "solvent": "benzene",
                    "method": "solvent",
                    "temperature": 60.0,
                    "temperature_unit": "\u00b0C",
                    "reaction_constants": {
                        "constant_1": 7.5912,
                        "constant_2": 0.0087
                    },
                    "reaction_constant_conf": {
                        "constant_conf_1": 0.5932,
                        "constant_conf_2": -0.0016
                    },
                    "determination_method": "Mao-Huglin",
                    "Q-value": {
                        "constant_1": "na",
                        "constant_2": "na"
                    },
                    "e-Value": {
                        "constant_1": "na",
                        "constant_2": "na"
                    },
                    "r_product": null
                }
            ]
        }
    ],
    "source": "doi:10.1016/j.polymer.2006.11.010",
    "PDF_name": "A new simple procedure to calculate monomer reactivity ratios by using on-line 1H NMR kinetic experiments: Copolymerization system with greater difference between the monomer reactivity ratios"
}

File: data_extraction/comparison_of_models/model_output_GPT4-o/10.1016_s0032-3861_01_00697-8.json
{
    "reactions": [
        {
            "monomers": [
                "Methyl 2-acetoxyacrylate",
                "Vinylidene cyanide"
            ],
            "reaction_conditions": [
                {
                    "polymerization_type": "free radical",
                    "solvent": "na",
                    "method": "bulk",
                    "temperature": 60.0,
                    "temperature_unit": "\u00b0C",
                    "reaction_constants": {
                        "constant_1": 0.2,
                        "constant_2": 0.13
                    },
                    "reaction_constant_conf": {
                        "constant_conf_1": 0.03,
                        "constant_conf_2": 0.02
                    },
                    "determination_method": "Kelen-Tudor",
                    "Q-value": {
                        "constant_1": 0.65,
                        "constant_2": 1.65
                    },
                    "e-Value": {
                        "constant_1": 0.54,
                        "constant_2": 0.517
                    },
                    "r_product": null
                }
            ]
        },
        {
            "monomers": [
                "Methyl 2-acetoxyacrylate",
                "Acrylonitrile"
            ],
            "reaction_conditions": [
                {
                    "polymerization_type": "free radical",
                    "solvent": "benzene",
                    "method": "solvent",
                    "temperature": 60.0,
                    "temperature_unit": "\u00b0C",
                    "reaction_constants": {
                        "constant_1": 1.19,
                        "constant_2": 0.78
                    },
                    "reaction_constant_conf": {
                        "constant_conf_1": 0.05,
                        "constant_conf_2": 0.03
                    },
                    "determination_method": "na",
                    "Q-value": {
                        "constant_1": 0.65,
                        "constant_2": 1.65
                    },
                    "e-Value": {
                        "constant_1": 0.54,
                        "constant_2": 0.517
                    },
                    "r_product": null
                }
            ]
        }
    ],
    "source": "https://doi.org/10.1016/S0032-3861(01)00697-8",
    "PDF_name": "Radical copolymerization of 2-acetoxyacrylates with nitrile monomers and properties of the copolymers"
}

File: data_extraction/comparison_of_models/model_output_GPT4-o/10.1021_acs.iecr.8b04033.json
{
    "reactions": [
        {
            "monomers": [
                "methyl methacrylate",
                "diallyl dimethylammonium chloride"
            ],
            "reaction_conditions": [
                {
                    "polymerization_type": "free radical",
                    "solvent": "dimethyl sulfoxide",
                    "method": "solvent",
                    "temperature": 60.0,
                    "temperature_unit": "\u00b0C",
                    "reaction_constants": {
                        "constant_1": 20.62,
                        "constant_2": 0.13
                    },
                    "reaction_constant_conf": {
                        "constant_conf_1": 1.93,
                        "constant_conf_2": 0.09
                    },
                    "determination_method": "non-linear least squares",
                    "Q-value": {
                        "constant_1": 0.78,
                        "constant_2": 0.4
                    },
                    "e-Value": {
                        "constant_1": 0.026,
                        "constant_2": -0.88
                    },
                    "r_product": null
                },
                {
                    "polymerization_type": "free radical",
                    "solvent": "dimethyl sulfoxide",
                    "method": "solvent",
                    "temperature": 70.0,
                    "temperature_unit": "\u00b0C",
                    "reaction_constants": {
                        "constant_1": 35.87,
                        "constant_2": 0.13
                    },
                    "reaction_constant_conf": {
                        "constant_conf_1": 3.84,
                        "constant_conf_2": 0.05
                    },
                    "determination_method": "non-linear least squares",
                    "Q-value": {
                        "constant_1": 0.54,
                        "constant_2": 0.23
                    },
                    "e-Value": {
                        "constant_1": 0.026,
                        "constant_2": -0.88
                    },
                    "r_product": null
                },
                {
                    "polymerization_type": "free radical",
                    "solvent": "dimethyl sulfoxide",
                    "method": "solvent",
                    "temperature": 80.0,
                    "temperature_unit": "\u00b0C",
                    "reaction_constants": {
                        "constant_1": 29.22,
                        "constant_2": 0.18
                    },
                    "reaction_constant_conf": {
                        "constant_conf_1": 2.45,
                        "constant_conf_2": 0.03
                    },
                    "determination_method": "non-linear least squares",
                    "Q-value": {
                        "constant_1": 0.54,
                        "constant_2": 0.23
                    },
                    "e-Value": {
                        "constant_1": 0.026,
                        "constant_2": -0.88
                    },
                    "r_product": null
                }
            ]
        }
    ],
    "source": "https://doi.org/10.1021/acs.iecr.8b04033",
    "PDF_name": "In-Situ NMR Measurement of Reactivity Ratios for Copolymerization of Methyl Methacrylate and Diallyl Dimethylammonium Chloride"
}

File: data_extraction/comparison_of_models/model_output_GPT4-o/10.1021_acs.iecr.8b04033.s001.json
{
    "reactions": [
        {
            "monomers": [
                "Methyl Methacrylate",
                "Diallyl Dimethylammonium Chloride"
            ],
            "reaction_conditions": [
                {
                    "polymerization_type": "na",
                    "solvent": "na",
                    "method": "solvent",
                    "temperature": 70.0,
                    "temperature_unit": "\u00b0C",
                    "reaction_constants": {
                        "constant_1": 35.87,
                        "constant_2": 0.13
                    },
                    "reaction_constant_conf": {
                        "constant_conf_1": 3.84,
                        "constant_conf_2": 0.05
                    },
                    "determination_method": "Non-linear least squares",
                    "Q-value": {
                        "constant_1": "na",
                        "constant_2": "na"
                    },
                    "e-Value": {
                        "constant_1": "na",
                        "constant_2": "na"
                    },
                    "r_product": null
                },
                {
                    "polymerization_type": "na",
                    "solvent": "na",
                    "method": "solvent",
                    "temperature": 70.0,
                    "temperature_unit": "\u00b0C",
                    "reaction_constants": {
                        "constant_1": 44.27,
                        "constant_2": 0.19
                    },
                    "reaction_constant_conf": {
                        "constant_conf_1": 1.71,
                        "constant_conf_2": 0.01
                    },
                    "determination_method": "Non-linear least squares",
                    "Q-value": {
                        "constant_1": "na",
                        "constant_2": "na"
                    },
                    "e-Value": {
                        "constant_1": "na",
                        "constant_2": "na"
                    },
                    "r_product": null
                },
                {
                    "polymerization_type": "na",
                    "solvent": "na",
                    "method": "solvent",
                    "temperature": 70.0,
                    "temperature_unit": "\u00b0C",
                    "reaction_constants": {
                        "constant_1": 43.18,
                        "constant_2": 0.15
                    },
                    "reaction_constant_conf": {
                        "constant_conf_1": 1.71,
                        "constant_conf_2": 0.02
                    },
                    "determination_method": "Non-linear least squares",
                    "Q-value": {
                        "constant_1": "na",
                        "constant_2": "na"
                    },
                    "e-Value": {
                        "constant_1": "na",
                        "constant_2": "na"
                    },
                    "r_product": null
                },
                {
                    "polymerization_type": "na",
                    "solvent": "na",
                    "method": "solvent",
                    "temperature": 70.0,
                    "temperature_unit": "\u00b0C",
                    "reaction_constants": {
                        "constant_1": 39.39,
                        "constant_2": 0.1
                    },
                    "reaction_constant_conf": {
                        "constant_conf_1": 1.63,
                        "constant_conf_2": 0.01
                    },
                    "determination_method": "Non-linear least squares",
                    "Q-value": {
                        "constant_1": "na",
                        "constant_2": "na"
                    },
                    "e-Value": {
                        "constant_1": "na",
                        "constant_2": "na"
                    },
                    "r_product": null
                }
            ]
        }
    ],
    "source": "na",
    "PDF_name": "In-Situ NMR Measurement of Reactivity Ratios for Copolymerization of Methyl Methacrylate and Diallyl Dimethylammonium Chloride"
}

File: data_extraction/comparison_of_models/model_output_GPT4-o/10.1021_ed062p173.json
{
    "reactions": [
        {
            "monomers": [
                "Acrylic Acid",
                "Methylmethacrylate"
            ],
            "reaction_conditions": [
                {
                    "polymerization_type": "free radical",
                    "solvent": "Dimethylsulfoxide",
                    "method": "solvent",
                    "temperature": 50.0,
                    "temperature_unit": "\u00b0C",
                    "reaction_constants": {
                        "constant_1": 1.51,
                        "constant_2": 0.48
                    },
                    "reaction_constant_conf": {
                        "constant_conf_1": "na",
                        "constant_conf_2": "na"
                    },
                    "determination_method": "na",
                    "Q-value": {
                        "constant_1": "na",
                        "constant_2": "na"
                    },
                    "e-Value": {
                        "constant_1": "na",
                        "constant_2": "na"
                    },
                    "r_product": null
                },
                {
                    "polymerization_type": "free radical",
                    "solvent": "Dimethylsulfoxide",
                    "method": "solvent",
                    "temperature": 50.0,
                    "temperature_unit": "\u00b0C",
                    "reaction_constants": {
                        "constant_1": 0.12,
                        "constant_2": 2.64
                    },
                    "reaction_constant_conf": {
                        "constant_conf_1": "na",
                        "constant_conf_2": "na"
                    },
                    "determination_method": "na",
                    "Q-value": {
                        "constant_1": "na",
                        "constant_2": "na"
                    },
                    "e-Value": {
                        "constant_1": "na",
                        "constant_2": "na"
                    },
                    "r_product": null
                }
            ]
        }
    ],
    "source": "Journal of Chemical Education",
    "PDF_name": "Monomer Reactivity Ratios Acrylic Acid-Methylmethacrylate Copolymerization in Dimethylsulfoxide"
}

File: data_extraction/comparison_of_models/model_output_GPT4-o/10.1021_ma00110a004.json
{
    "reactions": [
        {
            "monomers": [
                "Methacrylate",
                "N-Vinylpyrrolidone"
            ],
            "reaction_conditions": [
                {
                    "polymerization_type": "free radical",
                    "solvent": "acetonitrile",
                    "method": "solvent",
                    "temperature": 80.0,
                    "temperature_unit": "\u00b0C",
                    "reaction_constants": {
                        "constant_1": 0.94,
                        "constant_2": 0.384
                    },
                    "reaction_constant_conf": {
                        "constant_conf_1": 1.01,
                        "constant_conf_2": 0.347
                    },
                    "determination_method": "Joshi-Kapur",
                    "Q-value": {
                        "constant_1": "na",
                        "constant_2": "na"
                    },
                    "e-Value": {
                        "constant_1": "na",
                        "constant_2": "na"
                    },
                    "r_product": null
                },
                {
                    "polymerization_type": "free radical",
                    "solvent": "acetonitrile",
                    "method": "solvent",
                    "temperature": 80.0,
                    "temperature_unit": "\u00b0C",
                    "reaction_constants": {
                        "constant_1": 0.92,
                        "constant_2": 0.375
                    },
                    "reaction_constant_conf": {
                        "constant_conf_1": 0.46,
                        "constant_conf_2": 0.432
                    },
                    "determination_method": "Joshi-Joshi",
                    "Q-value": {
                        "constant_1": "na",
                        "constant_2": "na"
                    },
                    "e-Value": {
                        "constant_1": "na",
                        "constant_2": "na"
                    },
                    "r_product": null
                }
            ]
        }
    ],
    "source": "10.1021/ma00122a021",
    "PDF_name": "macromolecules_1995_28_1750-1753.pdf"
}

File: data_extraction/comparison_of_models/model_output_GPT4-o/10.1023_b_jpol.0000021749.81047.7f.json
{
    "reactions": [
        {
            "monomers": [
                "2-(4-tert-butylphenoxy)-2-oxo-ethyl Methacrylate",
                "Methyl Methacrylate"
            ],
            "reaction_conditions": [
                {
                    "polymerization_type": "free radical",
                    "solvent": "dimethyl sulfoxide",
                    "method": "solvent",
                    "temperature": 65.0,
                    "temperature_unit": "\u00b0C",
                    "reaction_constants": {
                        "constant_1": 0.73,
                        "constant_2": 1.18
                    },
                    "reaction_constant_conf": {
                        "constant_conf_1": 0.27,
                        "constant_conf_2": 0.44
                    },
                    "determination_method": "Kelen-Tudos",
                    "Q-value": {
                        "constant_1": "na",
                        "constant_2": "na"
                    },
                    "e-Value": {
                        "constant_1": "na",
                        "constant_2": "na"
                    },
                    "r_product": 0.86
                }
            ]
        },
        {
            "monomers": [
                "2-(4-tert-butylphenoxy)-2-oxo-ethyl Methacrylate",
                "Styrene"
            ],
            "reaction_conditions": [
                {
                    "polymerization_type": "free radical",
                    "solvent": "dimethyl sulfoxide",
                    "method": "solvent",
                    "temperature": 65.0,
                    "temperature_unit": "\u00b0C",
                    "reaction_constants": {
                        "constant_1": 0.35,
                        "constant_2": 1.22
                    },
                    "reaction_constant_conf": {
                        "constant_conf_1": 0.2,
                        "constant_conf_2": 0.43
                    },
                    "determination_method": "Kelen-Tudos",
                    "Q-value": {
                        "constant_1": "na",
                        "constant_2": "na"
                    },
                    "e-Value": {
                        "constant_1": "na",
                        "constant_2": "na"
                    },
                    "r_product": 0.42
                }
            ]
        }
    ],
    "source": "Journal of Polymer Research 11: 53\u201363, 2004",
    "PDF_name": "Copolymerization of 2-(4-tert-butylphenoxy)-2-oxo-ethyl Methacrylate with Methyl Methacrylate and Styrene"
}

File: data_extraction/comparison_of_models/model_output_GPT4-o/10.1080_00222337008059524.json
{
    "reactions": [
        {
            "monomers": [
                "Vinyl acetate",
                "Methyl acid maleate"
            ],
            "reaction_conditions": [
                {
                    "polymerization_type": "Radical",
                    "solvent": "na",
                    "method": "na",
                    "temperature": "na",
                    "temperature_unit": "na",
                    "reaction_constants": {
                        "constant_1": 0.12,
                        "constant_2": -1.5
                    },
                    "reaction_constant_conf": {
                        "constant_conf_1": "na",
                        "constant_conf_2": "na"
                    },
                    "determination_method": "na",
                    "Q-value": {
                        "constant_1": "na",
                        "constant_2": "na"
                    },
                    "e-Value": {
                        "constant_1": "na",
                        "constant_2": "na"
                    },
                    "r_product": null
                }
            ]
        },
        {
            "monomers": [
                "Styrene",
                "Methyl methacrylate"
            ],
            "reaction_conditions": [
                {
                    "polymerization_type": "Radical",
                    "solvent": "na",
                    "method": "na",
                    "temperature": "na",
                    "temperature_unit": "na",
                    "reaction_constants": {
                        "constant_1": 1.27,
                        "constant_2": -1.3
                    },
                    "reaction_constant_conf": {
                        "constant_conf_1": "na",
                        "constant_conf_2": "na"
                    },
                    "determination_method": "na",
                    "Q-value": {
                        "constant_1": "na",
                        "constant_2": "na"
                    },
                    "e-Value": {
                        "constant_1": "na",
                        "constant_2": "na"
                    },
                    "r_product": null
                }
            ]
        },
        {
            "monomers": [
                "Styrene",
                "Methyl acrylate"
            ],
            "reaction_conditions": [
                {
                    "polymerization_type": "Radical",
                    "solvent": "na",
                    "method": "na",
                    "temperature": "na",
                    "temperature_unit": "na",
                    "reaction_constants": {
                        "constant_1": 1.41,
                        "constant_2": -0.37
                    },
                    "reaction_constant_conf": {
                        "constant_conf_1": "na",
                        "constant_conf_2": "na"
                    },
                    "determination_method": "na",
                    "Q-value": {
                        "constant_1": "na",
                        "constant_2": "na"
                    },
                    "e-Value": {
                        "constant_1": "na",
                        "constant_2": "na"
                    },
                    "r_product": null
                }
            ]
        },
        {
            "monomers": [
                "Styrene",
                "Diethyl fumarate"
            ],
            "reaction_conditions": [
                {
                    "polymerization_type": "Radical",
                    "solvent": "na",
                    "method": "na",
                    "temperature": "na",
                    "temperature_unit": "na",
                    "reaction_constants": {
                        "constant_1": 5.5,
                        "constant_2": -1.1
                    },
                    "reaction_constant_conf": {
                        "constant_conf_1": "na",
                        "constant_conf_2": "na"
                    },
                    "determination_method": "na",
                    "Q-value": {
                        "constant_1": "na",
                        "constant_2": "na"
                    },
                    "e-Value": {
                        "constant_1": "na",
                        "constant_2": "na"
                    },
                    "r_product": null
                }
            ]
        },
        {
            "monomers": [
                "N-Vinyl carbazol",
                "Vinyl acetate"
            ],
            "reaction_conditions": [
                {
                    "polymerization_type": "Radical",
                    "solvent": "na",
                    "method": "na",
                    "temperature": "na",
                    "temperature_unit": "na",
                    "reaction_constants": {
                        "constant_1": 10,
                        "constant_2": -0.64
                    },
                    "reaction_constant_conf": {
                        "constant_conf_1": "na",
                        "constant_conf_2": "na"
                    },
                    "determination_method": "na",
                    "Q-value": {
                        "constant_1": "na",
                        "constant_2": "na"
                    },
                    "e-Value": {
                        "constant_1": "na",
                        "constant_2": "na"
                    },
                    "r_product": null
                }
            ]
        }
    ],
    "source": "10.1080/00222337008059524",
    "PDF_name": "Product Relation of Copolymerization Reactivity Ratios"
}

File: data_extraction/comparison_of_models/model_output_GPT4-o/10.1080_00222337608060767.json
{
    "reactions": [
        {
            "monomers": [
                "Methyl Methacrylate",
                "Methacrylophenone"
            ],
            "reaction_conditions": [
                {
                    "polymerization_type": "free radical",
                    "solvent": "ethylbenzene",
                    "method": "solvent",
                    "temperature": 60.0,
                    "temperature_unit": "\u00b0C",
                    "reaction_constants": {
                        "constant_1": 1.77,
                        "constant_2": 0.11
                    },
                    "reaction_constant_conf": {
                        "constant_conf_1": 0.02,
                        "constant_conf_2": 0.006
                    },
                    "determination_method": "Fineman-Ross",
                    "Q-value": {
                        "constant_1": 0.7,
                        "constant_2": 0.25
                    },
                    "e-Value": {
                        "constant_1": 1.68,
                        "constant_2": -0.88
                    },
                    "r_product": null
                },
                {
                    "polymerization_type": "free radical",
                    "solvent": "na",
                    "method": "bulk",
                    "temperature": 60.0,
                    "temperature_unit": "\u00b0C",
                    "reaction_constants": {
                        "constant_1": 1.81,
                        "constant_2": 0.174
                    },
                    "reaction_constant_conf": {
                        "constant_conf_1": 0.03,
                        "constant_conf_2": 0.01
                    },
                    "determination_method": "Lowry's Case II",
                    "Q-value": {
                        "constant_1": 0.7,
                        "constant_2": 0.25
                    },
                    "e-Value": {
                        "constant_1": 1.68,
                        "constant_2": -0.88
                    },
                    "r_product": null
                }
            ]
        }
    ],
    "source": "http://dx.doi.org/10.1080/00222337608060767",
    "PDF_name": "Free-Radical Copolymerization of Methyl Methacrylate and Methacrylophenone. I. Reactivity Ratios"
}

File: data_extraction/comparison_of_models/model_output_GPT4-o/10.1080_15685551.2014.907613.json
{
    "reactions": [
        {
            "monomers": [
                "cyclohexene-3-yl methyl methacrylate",
                "styrene"
            ],
            "reaction_conditions": [
                {
                    "polymerization_type": "free radical",
                    "solvent": "1,4-dioxane",
                    "method": "solvent",
                    "temperature": 70.0,
                    "temperature_unit": "\u00b0C",
                    "reaction_constants": {
                        "constant_1": 0.2,
                        "constant_2": 0.76
                    },
                    "reaction_constant_conf": {
                        "constant_conf_1": 0.02,
                        "constant_conf_2": 0.03
                    },
                    "determination_method": "Kelen-Tudor",
                    "Q-value": {
                        "constant_1": "na",
                        "constant_2": "na"
                    },
                    "e-Value": {
                        "constant_1": "na",
                        "constant_2": "na"
                    },
                    "r_product": null
                },
                {
                    "polymerization_type": "free radical",
                    "solvent": "1,4-dioxane",
                    "method": "solvent",
                    "temperature": 70.0,
                    "temperature_unit": "\u00b0C",
                    "reaction_constants": {
                        "constant_1": 0.17,
                        "constant_2": 0.74
                    },
                    "reaction_constant_conf": {
                        "constant_conf_1": 0.02,
                        "constant_conf_2": 0.03
                    },
                    "determination_method": "Extended Kelen-Tudor",
                    "Q-value": {
                        "constant_1": "na",
                        "constant_2": "na"
                    },
                    "e-Value": {
                        "constant_1": "na",
                        "constant_2": "na"
                    },
                    "r_product": null
                },
                {
                    "polymerization_type": "free radical",
                    "solvent": "1,4-dioxane",
                    "method": "solvent",
                    "temperature": 70.0,
                    "temperature_unit": "\u00b0C",
                    "reaction_constants": {
                        "constant_1": 0.21,
                        "constant_2": 0.89
                    },
                    "reaction_constant_conf": {
                        "constant_conf_1": 0.02,
                        "constant_conf_2": 0.03
                    },
                    "determination_method": "NLLS",
                    "Q-value": {
                        "constant_1": "na",
                        "constant_2": "na"
                    },
                    "e-Value": {
                        "constant_1": "na",
                        "constant_2": "na"
                    },
                    "r_product": null
                }
            ]
        }
    ],
    "source": "http://dx.doi.org/10.1080/15685551.2014.907613",
    "PDF_name": "Designed Monomers and Polymers"
}
