Repository: lamalab-org/copolymer-reactivity

# `data_extraction/` — Pipeline 1: literature → reactions

Mines ~300 k Crossref records for copolymerisation papers, filters them down to ~1.8 k downloadable PDFs, and extracts reactivity-ratio measurements with a vision–language model. The output is the curated `extracted_reactions.csv` that Pipeline 2 (`copol_prediction/`) ingests.

- **Configuration:** All paths and thresholds are defined in
  `data_extraction/obtain_data.py` via the `ExtractionConfig` class. The default
  configuration mirrors the curated layout beneath `data_extraction/artifacts`.
- **Step selection:** `ExtractionSteps` lets you control which parts of the

File: data_extraction/comparison_of_models/model_output_GPT4-o/10.1081_ma-120017256.json
{
    "reactions": [
        {
            "monomers": [
                "4-Benzyloxycarbonylphenyl Acrylate",
                "Methyl Methacrylate"
            ],
            "reaction_conditions": [
                {
                    "polymerization_type": "free radical",
                    "solvent": "ethyl methyl ketone",
                    "method": "solvent",
                    "temperature": 70.0,
                    "temperature_unit": "\u00b0C",
                    "reaction_constants": {
                        "constant_1": 0.6085,
                        "constant_2": 1.7256
                    },
                    "reaction_constant_conf": {
                        "constant_conf_1": 0.6627,
                        "constant_conf_2": 1.7858
                    },
                    "determination_method": "Kelen-Tudos",
                    "Q-value": {
                        "constant_1": "na",
                        "constant_2": "na"
                    },
                    "e-Value": {
                        "constant_1": "na",
                        "constant_2": "na"
                    },
                    "r_product": 1.05
                },
                {
                    "polymerization_type": "free radical",
                    "solvent": "ethyl methyl ketone",
                    "method": "solvent",
                    "temperature": 70.0,
                    "temperature_unit": "\u00b0C",
                    "reaction_constants": {
                        "constant_1": 0.6627,
                        "constant_2": 1.7858
                    },
                    "reaction_constant_conf": {
                        "constant_conf_1": 0.6627,
                        "constant_conf_2": 1.7858
                    },
                    "determination_method": "RREVM",
                    "Q-value": {
                        "constant_1": "na",
                        "constant_2": "na"
                    },
                    "e-Value": {
                        "constant_1": "na",
                        "constant_2": "na"
                    },
                    "r_product": 1.1834
                }
            ]
        }
    ],
    "source": "http://dx.doi.org/10.1081/MA-120017256",
    "PDF_name": "Copolymerization of 4-Benzyloxycarbonylphenyl Acrylate with Methyl Methacrylate: Synthesis, Characterization, and Determination of Reactivity Ratios"
}

File: data_extraction/comparison_of_models/model_output_GPT4-o/10.1081_ma-200056324.json
{
    "reactions": [
        {
            "monomers": [
                "Benzoylphenyl Methacrylate",
                "Methyl Methacrylate"
            ],
            "reaction_conditions": [
                {
                    "polymerization_type": "free radical",
                    "solvent": "methyl ethyl ketone",
                    "method": "solvent",
                    "temperature": 70.0,
                    "temperature_unit": "\u00b0C",
                    "reaction_constants": {
                        "constant_1": 2.201,
                        "constant_2": 0.814
                    },
                    "reaction_constant_conf": {
                        "constant_conf_1": 0.0,
                        "constant_conf_2": 0.0
                    },
                    "determination_method": "Fineman-Ross",
                    "Q-value": {
                        "constant_1": 0.0,
                        "constant_2": 0.0
                    },
                    "e-Value": {
                        "constant_1": 0.0,
                        "constant_2": 0.0
                    },
                    "r_product": null
                },
                {
                    "polymerization_type": "free radical",
                    "solvent": "methyl ethyl ketone",
                    "method": "solvent",
                    "temperature": 70.0,
                    "temperature_unit": "\u00b0C",
                    "reaction_constants": {
                        "constant_1": 2.121,
                        "constant_2": 0.634
                    },
                    "reaction_constant_conf": {
                        "constant_conf_1": 0.0,
                        "constant_conf_2": 0.0
                    },
                    "determination_method": "Kelen-Tudos",
                    "Q-value": {
                        "constant_1": 0.0,
                        "constant_2": 0.0
                    },
                    "e-Value": {
                        "constant_1": 0.0,
                        "constant_2": 0.0
                    },
                    "r_product": null
                },
                {
                    "polymerization_type": "free radical",
                    "solvent": "methyl ethyl ketone",
                    "method": "solvent",
                    "temperature": 70.0,
                    "temperature_unit": "\u00b0C",
                    "reaction_constants": {
                        "constant_1": 2.153,
                        "constant_2": 0.698
                    },
                    "reaction_constant_conf": {
                        "constant_conf_1": 0.0,
                        "constant_conf_2": 0.0
                    },
                    "determination_method": "Extended Kelen-Tudos",
                    "Q-value": {
                        "constant_1": 0.0,
                        "constant_2": 0.0
                    },
                    "e-Value": {
                        "constant_1": 0.0,
                        "constant_2": 0.0
                    },
                    "r_product": null
                },
                {
                    "polymerization_type": "free radical",
                    "solvent": "methyl ethyl ketone",
                    "method": "solvent",
                    "temperature": 70.0,
                    "temperature_unit": "\u00b0C",
                    "reaction_constants": {
                        "constant_1": 1.638,
                        "constant_2": 0.543
                    },
                    "reaction_constant_conf": {
                        "constant_conf_1": 0.0,
                        "constant_conf_2": 0.0
                    },
                    "determination_method": "RREVM",
                    "Q-value": {
                        "constant_1": 0.0,
                        "constant_2": 0.0
                    },
                    "e-Value": {
                        "constant_1": 0.0,
                        "constant_2": 0.0
                    },
                    "r_product": 0.889
                }
            ]
        }
    ],
    "source": "https://doi.org/10.1081/MA-200056324",
    "PDF_name": "Copolymerization of Benzoylphenyl Methacrylate with Methyl Methacrylate: Synthesis, Characterization and Determination of Monomer Reactivity Ratios"
}

File: data_extraction/comparison_of_models/model_output_GPT4-o/10.1155_2014_643789.json
{
    "reactions": [
        {
            "monomers": [
                "4-Acetylphenyl Methacrylate",
                "Ethyl Methacrylate"
            ],
            "reaction_conditions": [
                {
                    "polymerization_type": "free radical",
                    "solvent": "1,4-dioxane",
                    "method": "solvent",
                    "temperature": 70.0,
                    "temperature_unit": "\u00b0C",
                    "reaction_constants": {
                        "constant_1": 0.81,
                        "constant_2": 0.61
                    },
                    "reaction_constant_conf": {
                        "constant_conf_1": 0.04,
                        "constant_conf_2": 0.03
                    },
                    "determination_method": "Kelen-Tudos",
                    "Q-value": {
                        "constant_1": 0.0,
                        "constant_2": 0.0
                    },
                    "e-Value": {
                        "constant_1": 0.0,
                        "constant_2": 0.0
                    },
                    "r_product": 0.36
                },
                {
                    "polymerization_type": "free radical",
                    "solvent": "1,4-dioxane",
                    "method": "solvent",
                    "temperature": 70.0,
                    "temperature_unit": "\u00b0C",
                    "reaction_constants": {
                        "constant_1": 0.77,
                        "constant_2": 0.54
                    },
                    "reaction_constant_conf": {
                        "constant_conf_1": 0.03,
                        "constant_conf_2": 0.02
                    },
                    "determination_method": "EKT",
                    "Q-value": {
                        "constant_1": 0.0,
                        "constant_2": 0.0
                    },
                    "e-Value": {
                        "constant_1": 0.0,
                        "constant_2": 0.0
                    },
                    "r_product": 0.36
                },
                {
                    "polymerization_type": "free radical",
                    "solvent": "1,4-dioxane",
                    "method": "solvent",
                    "temperature": 70.0,
                    "temperature_unit": "\u00b0C",
                    "reaction_constants": {
                        "constant_1": 0.74,
                        "constant_2": 0.49
                    },
                    "reaction_constant_conf": {
                        "constant_conf_1": 0.02,
                        "constant_conf_2": 0.01
                    },
                    "determination_method": "NLLS",
                    "Q-value": {
                        "constant_1": 0.0,
                        "constant_2": 0.0
                    },
                    "e-Value": {
                        "constant_1": 0.0,
                        "constant_2": 0.0
                    },
                    "r_product": 0.36
                }
            ]
        }
    ],
    "source": "http://dx.doi.org/10.1155/2014/643789",
    "PDF_name": "Copolymerization of 4-Acetylphenyl Methacrylate with Ethyl Methacrylate: Synthesis, Characterization, Monomer Reactivity Ratios, and Thermal Properties"
}

File: data_extraction/comparison_of_models/model_output_GPT4-o/10.1515_epoly.2012.12.1.181.json
{
    "reactions": [
        {
            "monomers": [
                "acrylamide",
                "acrylic acid"
            ],
            "reaction_conditions": [
                {
                    "polymerization_type": "free radical",
                    "solvent": "ethyl acetate",
                    "method": "solvent",
                    "temperature": 65.0,
                    "temperature_unit": "\u00b0C",
                    "reaction_constants": {
                        "constant_1": 0.46,
                        "constant_2": 0.28
                    },
                    "reaction_constant_conf": {
                        "constant_conf_1": "na",
                        "constant_conf_2": "na"
                    },
                    "determination_method": "Finemann-Ross",
                    "Q-value": {
                        "constant_1": "na",
                        "constant_2": "na"
                    },
                    "e-Value": {
                        "constant_1": "na",
                        "constant_2": "na"
                    },
                    "r_product": 0.129
                },
                {
                    "polymerization_type": "free radical",
                    "solvent": "ethyl acetate",
                    "method": "solvent",
                    "temperature": 65.0,
                    "temperature_unit": "\u00b0C",
                    "reaction_constants": {
                        "constant_1": 0.47,
                        "constant_2": 0.28
                    },
                    "reaction_constant_conf": {
                        "constant_conf_1": "na",
                        "constant_conf_2": "na"
                    },
                    "determination_method": "Mayo-Lewis",
                    "Q-value": {
                        "constant_1": "na",
                        "constant_2": "na"
                    },
                    "e-Value": {
                        "constant_1": "na",
                        "constant_2": "na"
                    },
                    "r_product": null
                },
                {
                    "polymerization_type": "free radical",
                    "solvent": "ethyl acetate",
                    "method": "solvent",
                    "temperature": 65.0,
                    "temperature_unit": "\u00b0C",
                    "reaction_constants": {
                        "constant_1": 0.45,
                        "constant_2": 0.26
                    },
                    "reaction_constant_conf": {
                        "constant_conf_1": "na",
                        "constant_conf_2": "na"
                    },
                    "determination_method": "Extended Kelen-Tudos",
                    "Q-value": {
                        "constant_1": "na",
                        "constant_2": "na"
                    },
                    "e-Value": {
                        "constant_1": "na",
                        "constant_2": "na"
                    },
                    "r_product": null
                }
            ]
        }
    ],
    "source": "http://www.e-polymers.org",
    "PDF_name": "Precipitation copolymerization of acrylamide and acrylic acid"
}

File: data_extraction/comparison_of_models/model_output_GPT4-o/paper01.json
"{\n    \"reactions\": [\n        {\n            \"monomers\": [\n                \"monomer1: Methacrylic acid\",\n                \"monomer2: Styrene\"\n            ],\n            \"reaction_conditions\": [\n                {\n                    \"polymerization_type\": \"free radical\",\n                    \"solvent\": \"carbon tetrachloride\",\n                    \"method\": \"solvent\",\n                    \"temperature\": 60.0,\n                    \"temperature_unit\": \"\u00b0C\",\n                    \"reaction_constants\": {\n                        \"constant_1\": 0.54,\n                        \"constant_2\": 0.06\n                    },\n                    \"reaction_constant_conf\": {\n                        \"constant_conf_1\": 0.01,\n                        \"constant_conf_2\": 0.03\n                    },\n                    \"determination_method\": \"Kelen-Tudor\",\n                    \"Q-value\": {\n                        \"constant_1\": \"na\",\n                        \"constant_2\": \"na\"\n                    },\n                    \"e-Value\": {\n                        \"constant_1\": \"na\",\n                        \"constant_2\": \"na\"\n                    },\n                    \"r_product\": 0.03\n                },\n                {\n                    \"polymerization_type\": \"free radical\",\n                    \"solvent\": \"chloroform\",\n                    \"method\": \"solvent\",\n                    \"temperature\": 60.0,\n                    \"temperature_unit\": \"\u00b0C\",\n                    \"reaction_constants\": {\n                        \"constant_1\": 0.51,\n                        \"constant_2\": 0.08\n                    },\n                    \"reaction_constant_conf\": {\n                        \"constant_conf_1\": 0.01,\n                        \"constant_conf_2\": 0.03\n                    },\n                    \"determination_method\": \"Kelen-Tudor\",\n                    \"Q-value\": {\n                        \"constant_1\": \"na\",\n                        \"constant_2\": \"na\"\n                    },\n                    \"e-Value\": {\n                        \"constant_1\": \"na\",\n                        \"constant_2\": \"na\"\n                    },\n                    \"r_product\": 0.04\n                },\n                {\n                    \"polymerization_type\": \"free radical\",\n                    \"solvent\": \"acetone\",\n                    \"method\": \"solvent\",\n                    \"temperature\": 60.0,\n                    \"temperature_unit\": \"\u00b0C\",\n                    \"reaction_constants\": {\n                        \"constant_1\": 0.43,\n                        \"constant_2\": 0.65\n                    },\n                    \"reaction_constant_conf\": {\n                        \"constant_conf_1\": 0.00,\n                        \"constant_conf_2\": 0.02\n                    },\n                    \"determination_method\": \"Kelen-Tudor\",\n                    \"Q-value\": {\n                        \"constant_1\": \"na\",\n                        \"constant_2\": \"na\"\n                    },\n                    \"e-Value\": {\n                        \"constant_1\": \"na\",\n                        \"constant_2\": \"na\"\n                    },\n                    \"r_product\": 0.27\n                },\n                {\n                    \"polymerization_type\": \"free radical\",\n                    \"solvent\": \"1,4-dioxane\",\n                    \"method\": \"solvent\",\n                    \"temperature\": 60.0,\n                    \"temperature_unit\": \"\u00b0C\",\n                    \"reaction_constants\": {\n                        \"constant_1\": 0.41,\n                        \"constant_2\": 0.59\n                    },\n                    \"reaction_constant_conf\": {\n                        \"constant_conf_1\": 0.02,\n                        \"constant_conf_2\": 0.05\n                    },\n                    \"determination_method\": \"Kelen-Tudor\",\n                    \"Q-value\": {\n                        \"constant_1\": \"na\",\n                        \"constant_2\": \"na\"\n                    },\n                    \"e-Value\": {\n                        \"constant_1\": \"na\",\n                        \"constant_2\": \"na\"\n                    },\n                    \"r_product\": 0.24\n                },\n                {\n                    \"polymerization_type\": \"free radical\",\n                    \"solvent\": \"acetonitrile\",\n                    \"method\": \"solvent\",\n                    \"temperature\": 60.0,\n                    \"temperature_unit\": \"\u00b0C\",\n                    \"reaction_constants\": {\n                        \"constant_1\": 0.06,\n                        \"constant_2\": 0.29\n                    },\n                    \"reaction_constant_conf\": {\n                        \"constant_conf_1\": 0.02,\n                        \"constant_conf_2\": 0.00\n                    },\n                    \"determination_method\": \"Kelen-Tudor\",\n                    \"Q-value\": {\n                        \"constant_1\": \"na\",\n                        \"constant_2\": \"na\"\n                    },\n                    \"e-Value\": {\n                        \"constant_1\": \"na\",\n                        \"constant_2\": \"na\"\n                    },\n                    \"r_product\": 0.02\n                }\n            ]\n        }\n    ],\n    \"source\": \"10.1002/macp.1985.021860810\",\n    \"PDF_name\": \"Makromol. Chem. 186, 1711 \u2013 1720 (1985)\"\n}"

File: data_extraction/comparison_of_models/model_output_assistant/output_data_assistant10.json
{
    "reactions": [
        {
            "monomers": [
                "3-Methylstyrene",
                "Methyl Methacrylate"
            ],
            "reaction_conditions": [
                {
                    "polymerization_type": "free radical",
                    "solvent": "Toluene",
                    "method": null,
                    "temperature": 70.0,
                    "temperature_unit": "°C",
                    "reaction_constants": {
                        "constant_1": 0.53,
                        "constant_2": 0.48
                    },
                    "reaction_constant_conf": {
                        "constant_conf_1": null,
                        "constant_conf_2": null
                    },
                    "determination_method": "Kelen-Tudos"
                },
                {
                    "polymerization_type": "free radical",
                    "solvent": "Isopropanol",
                    "method": null,
                    "temperature": 70.0,
                    "temperature_unit": "°C",
                    "reaction_constants": {
                        "constant_1": 0.36,
                        "constant_2": 0.38
                    },
                    "reaction_constant_conf": {
                        "constant_conf_1": null,
                        "constant_conf_2": null
                    },
                    "determination_method": "Kelen-Tudos"
                },
                {
                    "polymerization_type": "free radical",
                    "solvent": "Acetone",
                    "method": null,
                    "temperature": 70.0,
                    "temperature_unit": "°C",
                    "reaction_constants": {
                        "constant_1": 0.51,
                        "constant_2": 0.41
                    },
                    "reaction_constant_conf": {
                        "constant_conf_1": null,
                        "constant_conf_2": null
                    },
                    "determination_method": "Kelen-Tudos"
                }
            ]
        },
        {
            "monomers": [
                "Methacrylic Acid",
                "Methyl Methacrylate"
            ],
            "reaction_conditions": [
                {
                    "polymerization_type": "free radical",
                    "solvent": "Toluene",
                    "method": null,
                    "temperature": 70.0,
                    "temperature_unit": "°C",
                    "reaction_constants": {
                        "constant_1": 1.05,
                        "constant_2": 0.09
                    },
                    "reaction_constant_conf": {
                        "constant_conf_1": null,
                        "constant_conf_2": null
                    },
                    "determination_method": "Kelen-Tudos"
                },
                {
                    "polymerization_type": "free radical",
                    "solvent": "Isopropanol",
                    "method": null,
                    "temperature": 70.0,
                    "temperature_unit": "°C",
                    "reaction_constants": {
                        "constant_1": 0.29,
                        "constant_2": 0.58
                    },
                    "reaction_constant_conf": {
                        "constant_conf_1": null,
                        "constant_conf_2": null
                    },
                    "determination_method": "Kelen-Tudos"
                },
                {
                    "polymerization_type": "free radical",
                    "solvent": "Acetone",
                    "method": null,
                    "temperature": 70.0,
                    "temperature_unit": "°C",
                    "reaction_constants": {
                        "constant_1": 0.55,
                        "constant_2": 0.25
                    },
                    "reaction_constant_conf": {
                        "constant_conf_1": null,
                        "constant_conf_2": null
                    },
                    "determination_method": "Kelen-Tudos"
                }
            ]
        }
    ],
    "source": null,
    "PDF_name": "paper10.pdf"
}

File: data_extraction/comparison_of_models/model_output_claude/output_data_claude11.json
{
    "reactions": [
        {
            "monomers": [
                "3-methylstyrene",
                "methacrylic acid"
            ],
            "reaction_conditions": [
                {
                    "polymerization_type": "radical",
                    "solvent": "dimethyl sulfoxide",
                    "method": "solution",
                    "temperature": 70.0,
                    "temperature_unit": "°C",
                    "reaction_constants": {
                        "constant_1": 0.5,
                        "constant_2": 0.43
                    },
                    "reaction_constant_conf": null,
                    "determination_method": null
                },
                {
                    "polymerization_type": "radical",
                    "solvent": "toluene",
                    "method": null,
                    "temperature": 70.0,
                    "temperature_unit": "°C",
                    "reaction_constants": {
                        "constant_1": 0.33,
                        "constant_2": 0.18
                    },
                    "reaction_constant_conf": null,
                    "determination_method": null
                },
                {
                    "polymerization_type": "radical",
                    "solvent": "isopropyl alcohol",
                    "method": null,
                    "temperature": 70.0,
                    "temperature_unit": "°C",
                    "reaction_constants": {
                        "constant_1": 0.51,
                        "constant_2": 0.42
                    },
                    "reaction_constant_conf": null,
                    "determination_method": null
                },
                {
                    "polymerization_type": "radical",
                    "solvent": "acetone",
                    "method": null,
                    "temperature": 70.0,
                    "temperature_unit": "°C",
                    "reaction_constants": {
                        "constant_1": 0.41,
                        "constant_2": 0.25
                    },
                    "reaction_constant_conf": null,
                    "determination_method": null
                }
            ]
        },
        {
            "monomers": [
                "3-methylstyrene",
                "methyl methacrylate"
            ],
            "reaction_conditions": [
                {
                    "polymerization_type": "radical",
                    "solvent": null,
                    "method": null,
                    "temperature": 70.0,
                    "temperature_unit": "°C",
                    "reaction_constants": {
                        "constant_1": 0.62,
                        "constant_2": 0.4
                    },
                    "reaction_constant_conf": {
                        "constant_conf_1": 0.03,
                        "constant_conf_2": 0.02
                    },
                    "determination_method": "Kelen-Tüdös"
                }
            ]
        }
    ],
    "source": "https://doi.org/10.1080/10601329508013679",
    "PDF_name": "Journal of Macromolecular Science, Part A Pure and Applied Chemistry"
}

File: data_extraction/comparison_of_models/model_output_safe/10.1002__sici_1097-4628_19970516_64_7_1259__aid-app3_3.0.co_2-i.json
"{\n    \"reactions\": [\n        {\n            \"monomers\": [\n                \"monomer1: 2-hydroxyethyl methacrylate\",\n                \"monomer2: acrylamide\"\n            ],\n            \"reaction_conditions\": [\n                {\n                    \"polymerization_type\": \"free radical\",\n                    \"solvent\": \"na\",\n                    \"method\": \"bulk\",\n                    \"temperature\": 60.0,\n                    \"temperature_unit\": \"\u00b0C\",\n                    \"reaction_constants\": {\n                        \"constant_1\": 2.17,\n                        \"constant_2\": 0.0\n                    },\n                    \"reaction_constant_conf\": {\n                        \"constant_conf_1\": \"na\",\n                        \"constant_conf_2\": \"na\"\n                    },\n                    \"determination_method\": \"Fineman-Ross\",\n                    \"Q-value\": {\n                        \"constant_1\": \"na\",\n                        \"constant_2\": \"na\"\n                    },\n                    \"e-Value\": {\n                        \"constant_1\": \"na\",\n                        \"constant_2\": \"na\"\n                    },\n                    \"r_product\": null\n                },\n                {\n                    \"polymerization_type\": \"free radical\",\n                    \"solvent\": \"na\",\n                    \"method\": \"bulk\",\n                    \"temperature\": 60.0,\n                    \"temperature_unit\": \"\u00b0C\",\n                    \"reaction_constants\": {\n                        \"constant_1\": 2.14,\n                        \"constant_2\": 0.0\n                    },\n                    \"reaction_constant_conf\": {\n                        \"constant_conf_1\": \"na\",\n                        \"constant_conf_2\": \"na\"\n                    },\n                    \"determination_method\": \"Kelen-Tudor\",\n                    \"Q-value\": {\n                        \"constant_1\": \"na\",\n                        \"constant_2\": \"na\"\n                    },\n                    \"e-Value\": {\n                        \"constant_1\": \"na\",\n                        \"constant_2\": \"na\"\n                    },\n                    \"r_product\": null\n                }\n            ]\n        },\n        {\n            \"monomers\": [\n                \"monomer1: 2-hydroxyethyl methacrylate\",\n                \"monomer2: methacrylamide\"\n            ],\n            \"reaction_conditions\": [\n                {\n                    \"polymerization_type\": \"free radical\",\n                    \"solvent\": \"na\",\n                    \"method\": \"bulk\",\n                    \"temperature\": 60.0,\n                    \"temperature_unit\": \"\u00b0C\",\n                    \"reaction_constants\": {\n                        \"constant_1\": 1.53,\n                        \"constant_2\": 0.3\n                    },\n                    \"reaction_constant_conf\": {\n                        \"constant_conf_1\": \"na\",\n                        \"constant_conf_2\": \"na\"\n                    },\n                    \"determination_method\": \"Fineman-Ross\",\n                    \"Q-value\": {\n                        \"constant_1\": \"na\",\n                        \"constant_2\": \"na\"\n                    },\n                    \"e-Value\": {\n                        \"constant_1\": \"na\",\n                        \"constant_2\": \"na\"\n                    },\n                    \"r_product\": null\n                },\n                {\n                    \"polymerization_type\": \"free radical\",\n                    \"solvent\": \"na\",\n                    \"method\": \"bulk\",\n                    \"temperature\": 60.0,\n                    \"temperature_unit\": \"\u00b0C\",\n                    \"reaction_constants\": {\n                        \"constant_1\": 1.53,\n                        \"constant_2\": 0.26\n                    },\n                    \"reaction_constant_conf\": {\n                        \"constant_conf_1\": \"na\",\n                        \"constant_conf_2\": \"na\"\n                    },\n                    \"determination_method\": \"Kelen-Tudor\",\n                    \"Q-value\": {\n                        \"constant_1\": \"na\",\n                        \"constant_2\": \"na\"\n                    },\n                    \"e-Value\": {\n                        \"constant_1\": \"na\",\n                        \"constant_2\": \"na\"\n                    },\n                    \"r_product\": null\n                }\n            ]\n        },\n        {\n            \"monomers\": [\n                \"monomer1: 2-hydroxypropyl methacrylate\",\n                \"monomer2: acrylamide\"\n            ],\n            \"reaction_conditions\": [\n                {\n                    \"polymerization_type\": \"free radical\",\n                    \"solvent\": \"na\",\n                    \"method\": \"bulk\",\n                    \"temperature\": 60.0,\n                    \"temperature_unit\": \"\u00b0C\",\n                    \"reaction_constants\": {\n                        \"constant_1\": 2.1,\n                        \"constant_2\": 0.0\n                    },\n                    \"reaction_constant_conf\": {\n                        \"constant_conf_1\": \"na\",\n                        \"constant_conf_2\": \"na\"\n                    },\n                    \"determination_method\": \"Fineman-Ross\",\n                    \"Q-value\": {\n                        \"constant_1\": \"na\",\n                        \"constant_2\": \"na\"\n                    },\n                    \"e-Value\": {\n                        \"constant_1\": \"na\",\n                        \"constant_2\": \"na\"\n                    },\n                    \"r_product\": null\n                },\n                {\n                    \"polymerization_type\": \"free radical\",\n                    \"solvent\": \"na\",\n                    \"method\": \"bulk\",\n                    \"temperature\": 60.0,\n                    \"temperature_unit\": \"\u00b0C\",\n                    \"reaction_constants\": {\n                        \"constant_1\": 2.1,\n                        \"constant_2\": 0.0\n                    },\n                    \"reaction_constant_conf\": {\n                        \"constant_conf_1\": \"na\",\n                        \"constant_conf_2\": \"na\"\n                    },\n                    \"determination_method\": \"Kelen-Tudor\",\n                    \"Q-value\": {\n                        \"constant_1\": \"na\",\n                        \"constant_2\": \"na\"\n                    },\n                    \"e-Value\": {\n                        \"constant_1\": \"na\",\n                        \"constant_2\": \"na\"\n                    },\n                    \"r_product\": null\n                }\n            ]\n        },\n        {\n            \"monomers\": [\n                \"monomer1: 2-hydroxypropyl methacrylate\",\n                \"monomer2: methacrylamide\"\n            ],\n            \"reaction_conditions\": [\n                {\n                    \"polymerization_type\": \"free radical\",\n                    \"solvent\": \"na\",\n                    \"method\": \"bulk\",\n                    \"temperature\": 60.0,\n                    \"temperature_unit\": \"\u00b0C\",\n                    \"reaction_constants\": {\n                        \"constant_1\": 1.6,\n                        \"constant_2\": 0.8\n                    },\n                    \"reaction_constant_conf\": {\n                        \"constant_conf_1\": \"na\",\n                        \"constant_conf_2\": \"na\"\n                    },\n                    \"determination_method\": \"Fineman-Ross\",\n                    \"Q-value\": {\n                        \"constant_1\": \"na\",\n                        \"constant_2\": \"na\"\n                    },\n                    \"e-Value\": {\n                        \"constant_1\": \"na\",\n                        \"constant_2\": \"na\"\n                    },\n                    \"r_product\": null\n                },\n                {\n                    \"polymerization_type\": \"free radical\",\n                    \"solvent\": \"na\",\n                    \"method\": \"bulk\",\n                    \"temperature\": 60.0,\n                    \"temperature_unit\": \"\u00b0C\",\n                    \"reaction_constants\": {\n                        \"constant_1\": 1.65,\n                        \"constant_2\": 0.81\n                    },\n                    \"reaction_constant_conf\": {\n                        \"constant_conf_1\": \"na\",\n                        \"constant_conf_2\": \"na\"\n                    },\n                    \"determination_method\": \"Kelen-Tudor\",\n                    \"Q-value\": {\n                        \"constant_1\": \"na\",\n                        \"constant_2\": \"na\"\n                    },\n                    \"e-Value\": {\n                        \"constant_1\": \"na\",\n                        \"constant_2\": \"na\"\n                    },\n                    \"r_product\": null\n                }\n            ]\n        },\n        {\n            \"monomers\": [\n                \"monomer1: 3-chloro-2-hydroxypropyl methacrylate\",\n                \"monomer2: acrylamide\"\n            ],\n            \"reaction_conditions\": [\n                {\n                    \"polymerization_type\": \"free radical\",\n                    \"solvent\": \"na\",\n                    \"method\": \"bulk\",\n                    \"temperature\": 60.0,\n                    \"temperature_unit\": \"\u00b0C\",\n                    \"reaction_constants\": {\n                        \"constant_1\": 1.2,\n                        \"constant_2\": 0.0\n                    },\n                    \"reaction_constant_conf\": {\n                        \"constant_conf_1\": \"na\",\n                        \"constant_conf_2\": \"na\"\n                    },\n                    \"determination_method\": \"Fineman-Ross\",\n                    \"Q-value\": {\n                        \"constant_1\": \"na\",\n                        \"constant_2\": \"na\"\n                    },\n                    \"e-Value\": {\n                        \"constant_1\": \"na\",\n                        \"constant_2\": \"na\"\n                    },\n                    \"r_product\": null\n                },\n                {\n                    \"polymerization_type\": \"free radical\",\n                    \"solvent\": \"na\",\n                    \"method\": \"bulk\",\n                    \"temperature\": 60.0,\n                    \"temperature_unit\": \"\u00b0C\",\n                    \"reaction_constants\": {\n                        \"constant_1\": 1.2,\n                        \"constant_2\": 0.0\n                    },\n                    \"reaction_constant_conf\": {\n                        \"constant_conf_1\": \"na\",\n                        \"constant_conf_2\": \"na\"\n                    },\n                    \"determination_method\": \"Kelen-Tudor\",\n                    \"Q-value\": {\n                        \"constant_1\": \"na\",\n                        \"constant_2\": \"na\"\n                    },\n                    \"e-Value\": {\n                        \"constant_1\": \"na\",\n                        \"constant_2\": \"na\"\n                    },\n                    \"r_product\": null\n                }\n            ]\n        },\n        {\n            \"monomers\": [\n                \"monomer1: 3-chloro-2-hydroxypropyl methacrylate\",\n                \"monomer2: methacrylamide\"\n            ],\n            \"reaction_conditions\": [\n                {\n                    \"polymerization_type\": \"free radical\",\n                    \"solvent\": \"na\",\n                    \"method\": \"bulk\",\n                    \"temperature\": 60.0,\n                    \"temperature_unit\": \"\u00b0C\",\n                    \"reaction_constants\": {\n                        \"constant_1\": 1.12,\n                        \"constant_2\": 0.0\n                    },\n                    \"reaction_constant_conf\": {\n                        \"constant_conf_1\": \"na\",\n                        \"constant_conf_2\": \"na\"\n                    },\n                    \"determination_method\": \"Fineman-Ross\",\n                    \"Q-value\": {\n                        \"constant_1\": \"na\",\n                        \"constant_2\": \"na\"\n                    },\n                    \"e-Value\": {\n                        \"constant_1\": \"na\",\n                        \"constant_2\": \"na\"\n                    },\n                    \"r_product\": null\n                },\n                {\n                    \"polymerization_type\": \"free radical\",\n                    \"solvent\": \"na\",\n                    \"method\": \"bulk\",\n                    \"temperature\": 60.0,\n                    \"temperature_unit\": \"\u00b0C\",\n                    \"reaction_constants\": {\n                        \"constant_1\": 1.1,\n                        \"constant_2\": 0.0\n                    },\n                    \"reaction_constant_conf\": {\n                        \"constant_conf_1\": \"na\",\n                        \"constant_conf_2\": \"na\"\n                    },\n                    \"determination_method\": \"Kelen-Tudor\",\n                    \"Q-value\": {\n                        \"constant_1\": \"na\",\n                        \"constant_2\": \"na\"\n                    },\n                    \"e-Value\": {\n                        \"constant_1\": \"na\",\n                        \"constant_2\": \"na\"\n                    },\n                    \"r_product\": null\n                }\n            ]\n        }\n    ],\n    \"source\": \"https://doi.org/10.1002/(SICI)1097-4628(19970214)64:7<1259::AID-APP7>3.0.CO;2-7\",\n    \"PDF_name\": \"Copolymerization of Hydroxyalkyl Methacrylates with Acrylamide and Methacrylamide I. Determination of Reactivity Ratios\"\n}"
