Repository: lamalab-org/copolymer-reactivity

# `data_extraction/` — Pipeline 1: literature → reactions

Mines ~300 k Crossref records for copolymerisation papers, filters them down to ~1.8 k downloadable PDFs, and extracts reactivity-ratio measurements with a vision–language model. The output is the curated `extracted_reactions.csv` that Pipeline 2 (`copol_prediction/`) ingests.

- **Configuration:** All paths and thresholds are defined in
  `data_extraction/obtain_data.py` via the `ExtractionConfig` class. The default
  configuration mirrors the curated layout beneath `data_extraction/artifacts`.
- **Step selection:** `ExtractionSteps` lets you control which parts of the

File: data_extraction/comparison_of_models/model_output_safe/10.1002__sici_1097-4628_19970815_65_7_1285__aid-app6_3.0.co_2-e.json
{
    "reactions": [
        {
            "monomers": [
                "monomer1: 4-Nitrophenyl Acrylate",
                "monomer2: Glycidyl Methacrylate"
            ],
            "reaction_conditions": [
                {
                    "polymerization_type": "free radical",
                    "solvent": "2-butanone",
                    "method": "solvent",
                    "temperature": 65.0,
                    "temperature_unit": "\u00b0C",
                    "reaction_constants": {
                        "constant_1": 1.44,
                        "constant_2": 1.18
                    },
                    "reaction_constant_conf": {
                        "constant_conf_1": 0.04,
                        "constant_conf_2": 0.05
                    },
                    "determination_method": "Fineman-Ross",
                    "Q-value": {
                        "constant_1": "na",
                        "constant_2": "na"
                    },
                    "e-Value": {
                        "constant_1": "na",
                        "constant_2": "na"
                    },
                    "r_product": 1.699
                },
                {
                    "polymerization_type": "free radical",
                    "solvent": "2-butanone",
                    "method": "solvent",
                    "temperature": 65.0,
                    "temperature_unit": "\u00b0C",
                    "reaction_constants": {
                        "constant_1": 1.37,
                        "constant_2": 1.15
                    },
                    "reaction_constant_conf": {
                        "constant_conf_1": 0.05,
                        "constant_conf_2": 0.02
                    },
                    "determination_method": "Kelen-Tudos",
                    "Q-value": {
                        "constant_1": "na",
                        "constant_2": "na"
                    },
                    "e-Value": {
                        "constant_1": "na",
                        "constant_2": "na"
                    },
                    "r_product": 1.576
                },
                {
                    "polymerization_type": "free radical",
                    "solvent": "2-butanone",
                    "method": "solvent",
                    "temperature": 65.0,
                    "temperature_unit": "\u00b0C",
                    "reaction_constants": {
                        "constant_1": 1.38,
                        "constant_2": 1.11
                    },
                    "reaction_constant_conf": {
                        "constant_conf_1": 0.03,
                        "constant_conf_2": 0.05
                    },
                    "determination_method": "Extended Kelen-Tudos",
                    "Q-value": {
                        "constant_1": "na",
                        "constant_2": "na"
                    },
                    "e-Value": {
                        "constant_1": "na",
                        "constant_2": "na"
                    },
                    "r_product": 1.532
                }
            ]
        }
    ],
    "source": "https://doi.org/10.1002/(SICI)1097-4628(19970307)65:10<1285::AID-APP1>3.0.CO;2-5",
    "PDF_name": "Copolymerization of 4-Nitrophenyl Acrylate with Glycidyl Methacrylate: Synthesis, Characterization, and Reactivity Ratios"
}

File: data_extraction/comparison_of_models/model_output_safe/10.1002__sici_1521-3935_19990801_200_8_1935__aid-macp1935_3.0.co_2-1.json
{
    "reactions": [
        {
            "monomers": [
                "monomer1",
                "ethene-methacrylic acid",
                "monomer2",
                "ethene-acrylic acid"
            ],
            "reaction_conditions": [
                {
                    "polymerization_type": "free radical",
                    "solvent": "na",
                    "method": "bulk",
                    "temperature": 240.0,
                    "temperature_unit": "\u00b0C",
                    "reaction_constants": {
                        "constant_1": 11.0,
                        "constant_2": 3.0
                    },
                    "reaction_constant_conf": {
                        "constant_conf_1": 3.0,
                        "constant_conf_2": 2.0
                    },
                    "determination_method": "13C NMR",
                    "Q-value": {
                        "constant_1": "na",
                        "constant_2": "na"
                    },
                    "e-Value": {
                        "constant_1": "na",
                        "constant_2": "na"
                    },
                    "r_product": null
                },
                {
                    "polymerization_type": "free radical",
                    "solvent": "na",
                    "method": "bulk",
                    "temperature": 260.0,
                    "temperature_unit": "\u00b0C",
                    "reaction_constants": {
                        "constant_1": 10.7,
                        "constant_2": 2.7
                    },
                    "reaction_constant_conf": {
                        "constant_conf_1": 3.5,
                        "constant_conf_2": 2.0
                    },
                    "determination_method": "13C NMR",
                    "Q-value": {
                        "constant_1": "na",
                        "constant_2": "na"
                    },
                    "e-Value": {
                        "constant_1": "na",
                        "constant_2": "na"
                    },
                    "r_product": null
                },
                {
                    "polymerization_type": "free radical",
                    "solvent": "na",
                    "method": "bulk",
                    "temperature": 280.0,
                    "temperature_unit": "\u00b0C",
                    "reaction_constants": {
                        "constant_1": 9.8,
                        "constant_2": 2.2
                    },
                    "reaction_constant_conf": {
                        "constant_conf_1": 3.7,
                        "constant_conf_2": 1.5
                    },
                    "determination_method": "13C NMR",
                    "Q-value": {
                        "constant_1": "na",
                        "constant_2": "na"
                    },
                    "e-Value": {
                        "constant_1": "na",
                        "constant_2": "na"
                    },
                    "r_product": null
                }
            ]
        }
    ],
    "source": "10.1002/(SICI)1521-3935(19990901)200:9<1935::AID-MACP1935>3.0.CO;2-0",
    "PDF_name": "High-pressure free-radical copolymerization of ethene-methacrylic acid and of ethene-acrylic acid"
}

File: data_extraction/comparison_of_models/model_output_safe/10.1002_actp.1990.010410506.json
{
    "reactions": [
        {
            "monomers": [
                "monomer1",
                "Ethyl methacrylate",
                "monomer2",
                "N-Vinyl carbazole"
            ],
            "reaction_conditions": [
                {
                    "polymerization_type": "free radical",
                    "solvent": "na",
                    "method": "bulk",
                    "temperature": 333.0,
                    "temperature_unit": "K",
                    "reaction_constants": {
                        "constant_1": 5.926,
                        "constant_2": 0.04
                    },
                    "reaction_constant_conf": {
                        "constant_conf_1": 0.237,
                        "constant_conf_2": 0.02
                    },
                    "determination_method": "Fineman-Ross",
                    "Q-value": {
                        "constant_1": 2.08,
                        "constant_2": 0.18
                    },
                    "e-Value": {
                        "constant_1": 5.671,
                        "constant_2": 0.02
                    },
                    "r_product": 0.237
                },
                {
                    "polymerization_type": "free radical",
                    "solvent": "na",
                    "method": "bulk",
                    "temperature": 333.0,
                    "temperature_unit": "K",
                    "reaction_constants": {
                        "constant_1": 5.91,
                        "constant_2": 0.04
                    },
                    "reaction_constant_conf": {
                        "constant_conf_1": 0.2417,
                        "constant_conf_2": 0.023
                    },
                    "determination_method": "Kelen-Tudos",
                    "Q-value": {
                        "constant_1": 2.03,
                        "constant_2": 0.17
                    },
                    "e-Value": {
                        "constant_1": 5.69,
                        "constant_2": 0.0223
                    },
                    "r_product": 0.2417
                }
            ]
        },
        {
            "monomers": [
                "monomer1",
                "n-Butyl methacrylate",
                "monomer2",
                "N-Vinyl carbazole"
            ],
            "reaction_conditions": [
                {
                    "polymerization_type": "free radical",
                    "solvent": "na",
                    "method": "bulk",
                    "temperature": 333.0,
                    "temperature_unit": "K",
                    "reaction_constants": {
                        "constant_1": 5.69,
                        "constant_2": 0.02
                    },
                    "reaction_constant_conf": {
                        "constant_conf_1": 0.1134,
                        "constant_conf_2": 0.02
                    },
                    "determination_method": "Fineman-Ross",
                    "Q-value": {
                        "constant_1": 3.07,
                        "constant_2": 0.45
                    },
                    "e-Value": {
                        "constant_1": 5.68,
                        "constant_2": 0.0228
                    },
                    "r_product": 0.1134
                },
                {
                    "polymerization_type": "free radical",
                    "solvent": "na",
                    "method": "bulk",
                    "temperature": 333.0,
                    "temperature_unit": "K",
                    "reaction_constants": {
                        "constant_1": 5.908,
                        "constant_2": 0.045
                    },
                    "reaction_constant_conf": {
                        "constant_conf_1": 0.2557,
                        "constant_conf_2": 0.023
                    },
                    "determination_method": "Kelen-Tudos",
                    "Q-value": {
                        "constant_1": 1.95,
                        "constant_2": 0.14
                    },
                    "e-Value": {
                        "constant_1": 5.689,
                        "constant_2": 0.023
                    },
                    "r_product": 0.2557
                }
            ]
        }
    ],
    "source": "Acta Polymerica 41 (1990) Nr. 5",
    "PDF_name": "Copolymerization of alkyl methacrylates with N-vinyl carbazole"
}

File: data_extraction/comparison_of_models/model_output_safe/10.1002_apmc.1989.051690106.json
{
    "reactions": [
        {
            "monomers": [
                "monomer1: p-Acryloyloxy-tri-n-butyltin benzoate",
                "monomer2: Methyl acrylate"
            ],
            "reaction_conditions": [
                {
                    "polymerization_type": "free radical",
                    "solvent": "dimethylformamide",
                    "method": "solvent",
                    "temperature": 70.0,
                    "temperature_unit": "\u00b0C",
                    "reaction_constants": {
                        "constant_1": 0.08,
                        "constant_2": 1.046
                    },
                    "reaction_constant_conf": {
                        "constant_conf_1": 0.003,
                        "constant_conf_2": 0.024
                    },
                    "determination_method": "Kelen-Tudor",
                    "Q-value": {
                        "constant_1": 0.45,
                        "constant_2": "na"
                    },
                    "e-Value": {
                        "constant_1": 1.391,
                        "constant_2": "na"
                    },
                    "r_product": null
                }
            ]
        },
        {
            "monomers": [
                "monomer1: p-Acryloyloxy-tri-n-butyltin benzoate",
                "monomer2: Ethyl acrylate"
            ],
            "reaction_conditions": [
                {
                    "polymerization_type": "free radical",
                    "solvent": "dimethylformamide",
                    "method": "solvent",
                    "temperature": 70.0,
                    "temperature_unit": "\u00b0C",
                    "reaction_constants": {
                        "constant_1": 0.039,
                        "constant_2": 1.585
                    },
                    "reaction_constant_conf": {
                        "constant_conf_1": 0.001,
                        "constant_conf_2": 0.087
                    },
                    "determination_method": "Kelen-Tudor",
                    "Q-value": {
                        "constant_1": 0.45,
                        "constant_2": "na"
                    },
                    "e-Value": {
                        "constant_1": 1.391,
                        "constant_2": "na"
                    },
                    "r_product": null
                }
            ]
        },
        {
            "monomers": [
                "monomer1: p-Acryloyloxy-tri-n-butyltin benzoate",
                "monomer2: n-Butyl acrylate"
            ],
            "reaction_conditions": [
                {
                    "polymerization_type": "free radical",
                    "solvent": "dimethylformamide",
                    "method": "solvent",
                    "temperature": 70.0,
                    "temperature_unit": "\u00b0C",
                    "reaction_constants": {
                        "constant_1": 0.019,
                        "constant_2": 2.076
                    },
                    "reaction_constant_conf": {
                        "constant_conf_1": 0.001,
                        "constant_conf_2": 0.024
                    },
                    "determination_method": "Kelen-Tudor",
                    "Q-value": {
                        "constant_1": 0.45,
                        "constant_2": "na"
                    },
                    "e-Value": {
                        "constant_1": 1.391,
                        "constant_2": "na"
                    },
                    "r_product": null
                }
            ]
        },
        {
            "monomers": [
                "monomer1: p-Acryloyloxy-tri-n-butyltin benzoate",
                "monomer2: Methyl methacrylate"
            ],
            "reaction_conditions": [
                {
                    "polymerization_type": "free radical",
                    "solvent": "dimethylformamide",
                    "method": "solvent",
                    "temperature": 70.0,
                    "temperature_unit": "\u00b0C",
                    "reaction_constants": {
                        "constant_1": 0.15,
                        "constant_2": 1.71
                    },
                    "reaction_constant_conf": {
                        "constant_conf_1": 0.006,
                        "constant_conf_2": 0.005
                    },
                    "determination_method": "Kelen-Tudor",
                    "Q-value": {
                        "constant_1": 0.45,
                        "constant_2": "na"
                    },
                    "e-Value": {
                        "constant_1": 1.391,
                        "constant_2": "na"
                    },
                    "r_product": null
                }
            ]
        },
        {
            "monomers": [
                "monomer1: p-Acryloyloxy-tri-n-butyltin benzoate",
                "monomer2: Styrene"
            ],
            "reaction_conditions": [
                {
                    "polymerization_type": "free radical",
                    "solvent": "dimethylformamide",
                    "method": "solvent",
                    "temperature": 70.0,
                    "temperature_unit": "\u00b0C",
                    "reaction_constants": {
                        "constant_1": 0.113,
                        "constant_2": 1.339
                    },
                    "reaction_constant_conf": {
                        "constant_conf_1": 0.001,
                        "constant_conf_2": 0.009
                    },
                    "determination_method": "Kelen-Tudor",
                    "Q-value": {
                        "constant_1": 0.45,
                        "constant_2": "na"
                    },
                    "e-Value": {
                        "constant_1": 1.391,
                        "constant_2": "na"
                    },
                    "r_product": null
                }
            ]
        },
        {
            "monomers": [
                "monomer1: p-Acryloyloxy-tri-n-butyltin benzoate",
                "monomer2: Acrylonitrile"
            ],
            "reaction_conditions": [
                {
                    "polymerization_type": "free radical",
                    "solvent": "dimethylformamide",
                    "method": "solvent",
                    "temperature": 70.0,
                    "temperature_unit": "\u00b0C",
                    "reaction_constants": {
                        "constant_1": 0.007,
                        "constant_2": 2.853
                    },
                    "reaction_constant_conf": {
                        "constant_conf_1": 0.003,
                        "constant_conf_2": 0.072
                    },
                    "determination_method": "Kelen-Tudor",
                    "Q-value": {
                        "constant_1": 0.45,
                        "constant_2": "na"
                    },
                    "e-Value": {
                        "constant_1": 1.391,
                        "constant_2": "na"
                    },
                    "r_product": null
                }
            ]
        }
    ],
    "source": "10.1002/macp.1989.021690105",
    "PDF_name": "Organotin Polymers XIV"
}

File: data_extraction/comparison_of_models/model_output_safe/10.1002_apmc.1991.051920104.json
{
    "reactions": [
        {
            "monomers": [
                "monomer1: N,N-dimethyl acrylamide",
                "monomer2: isopropyl methacrylate"
            ],
            "reaction_conditions": [
                {
                    "polymerization_type": "free radical",
                    "solvent": "dimethyl formamide",
                    "method": "solvent",
                    "temperature": 60.0,
                    "temperature_unit": "\u00b0C",
                    "reaction_constants": {
                        "constant_1": 0.58,
                        "constant_2": 2.76
                    },
                    "reaction_constant_conf": {
                        "constant_conf_1": 0.03,
                        "constant_conf_2": 0.06
                    },
                    "determination_method": "Kelen-Tudos",
                    "Q-value": {
                        "constant_1": "na",
                        "constant_2": "na"
                    },
                    "e-Value": {
                        "constant_1": "na",
                        "constant_2": "na"
                    },
                    "r_product": null
                }
            ]
        }
    ],
    "source": "na",
    "PDF_name": "Copolymerization_reactivity_ratios_of_DMA_and_IPM.pdf"
}

File: data_extraction/comparison_of_models/model_output_safe/10.1002_app.1284.json
{
    "reactions": [
        {
            "monomers": [
                "monomer1: N-phenylmaleimide",
                "monomer2: methyl acrylate"
            ],
            "reaction_conditions": [
                {
                    "polymerization_type": "free radical",
                    "solvent": "chlorobenzene",
                    "method": "solvent",
                    "temperature": 70.0,
                    "temperature_unit": "\u00b0C",
                    "reaction_constants": {
                        "constant_1": 0.45,
                        "constant_2": 2.7
                    },
                    "reaction_constant_conf": {
                        "constant_conf_1": 0.02,
                        "constant_conf_2": 0.05
                    },
                    "determination_method": "Fineman-Ross",
                    "Q-value": {
                        "constant_1": 0.37,
                        "constant_2": 1.22
                    },
                    "e-Value": {
                        "constant_1": 0.0,
                        "constant_2": 0.0
                    },
                    "r_product": 1.22
                },
                {
                    "polymerization_type": "free radical",
                    "solvent": "chlorobenzene",
                    "method": "solvent",
                    "temperature": 70.0,
                    "temperature_unit": "\u00b0C",
                    "reaction_constants": {
                        "constant_1": 0.47,
                        "constant_2": 2.52
                    },
                    "reaction_constant_conf": {
                        "constant_conf_1": 0.03,
                        "constant_conf_2": 0.04
                    },
                    "determination_method": "Kelen-Tudor",
                    "Q-value": {
                        "constant_1": 0.4,
                        "constant_2": 1.17
                    },
                    "e-Value": {
                        "constant_1": 0.0,
                        "constant_2": 0.0
                    },
                    "r_product": 1.17
                }
            ]
        },
        {
            "monomers": [
                "monomer1: N-(4-methylphenyl)maleimide",
                "monomer2: glycidyl methacrylate"
            ],
            "reaction_conditions": [
                {
                    "polymerization_type": "free radical",
                    "solvent": "chlorobenzene",
                    "method": "solvent",
                    "temperature": 70.0,
                    "temperature_unit": "\u00b0C",
                    "reaction_constants": {
                        "constant_1": 0.7,
                        "constant_2": 1.75
                    },
                    "reaction_constant_conf": {
                        "constant_conf_1": 0.04,
                        "constant_conf_2": 0.06
                    },
                    "determination_method": "Fineman-Ross",
                    "Q-value": {
                        "constant_1": 0.57,
                        "constant_2": 1.23
                    },
                    "e-Value": {
                        "constant_1": 0.0,
                        "constant_2": 0.0
                    },
                    "r_product": 1.23
                },
                {
                    "polymerization_type": "free radical",
                    "solvent": "chlorobenzene",
                    "method": "solvent",
                    "temperature": 70.0,
                    "temperature_unit": "\u00b0C",
                    "reaction_constants": {
                        "constant_1": 0.58,
                        "constant_2": 1.48
                    },
                    "reaction_constant_conf": {
                        "constant_conf_1": 0.05,
                        "constant_conf_2": 0.07
                    },
                    "determination_method": "Kelen-Tudor",
                    "Q-value": {
                        "constant_1": 0.68,
                        "constant_2": 0.86
                    },
                    "e-Value": {
                        "constant_1": 0.0,
                        "constant_2": 0.0
                    },
                    "r_product": 0.86
                }
            ]
        },
        {
            "monomers": [
                "monomer1: N-(3-chlorophenyl)maleimide",
                "monomer2: butyl acrylate"
            ],
            "reaction_conditions": [
                {
                    "polymerization_type": "free radical",
                    "solvent": "chlorobenzene",
                    "method": "solvent",
                    "temperature": 70.0,
                    "temperature_unit": "\u00b0C",
                    "reaction_constants": {
                        "constant_1": 1.63,
                        "constant_2": 2.75
                    },
                    "reaction_constant_conf": {
                        "constant_conf_1": 0.06,
                        "constant_conf_2": 0.08
                    },
                    "determination_method": "Fineman-Ross",
                    "Q-value": {
                        "constant_1": 0.36,
                        "constant_2": 4.48
                    },
                    "e-Value": {
                        "constant_1": 0.0,
                        "constant_2": 0.0
                    },
                    "r_product": 4.48
                },
                {
                    "polymerization_type": "free radical",
                    "solvent": "chlorobenzene",
                    "method": "solvent",
                    "temperature": 70.0,
                    "temperature_unit": "\u00b0C",
                    "reaction_constants": {
                        "constant_1": 1.58,
                        "constant_2": 2.55
                    },
                    "reaction_constant_conf": {
                        "constant_conf_1": 0.07,
                        "constant_conf_2": 0.09
                    },
                    "determination_method": "Kelen-Tudor",
                    "Q-value": {
                        "constant_1": 0.39,
                        "constant_2": 4.03
                    },
                    "e-Value": {
                        "constant_1": 0.0,
                        "constant_2": 0.0
                    },
                    "r_product": 4.03
                }
            ]
        }
    ],
    "source": "https://doi.org/10.1002/app.2001",
    "PDF_name": "Copolymerization of N-Substituted Maleimide with Alkyl Acrylate and Its Industrial Applications"
}

File: data_extraction/comparison_of_models/model_output_safe/10.1002_app.1984.070290206.json
{
    "reactions": [
        {
            "monomers": [
                "monomer1: Triphenyltin Methacrylate",
                "monomer2: Methyl Acrylate"
            ],
            "reaction_conditions": [
                {
                    "polymerization_type": "free radical",
                    "solvent": "toluene",
                    "method": "solvent",
                    "temperature": 70.0,
                    "temperature_unit": "\u00b0C",
                    "reaction_constants": {
                        "constant_1": 2.58,
                        "constant_2": 0.66
                    },
                    "reaction_constant_conf": {
                        "constant_conf_1": 0.13,
                        "constant_conf_2": 0.03
                    },
                    "determination_method": "Kelen-Tudos",
                    "Q-value": {
                        "constant_1": 1.7,
                        "constant_2": 0.22
                    },
                    "e-Value": {
                        "constant_1": "na",
                        "constant_2": "na"
                    },
                    "r_product": 1.7
                }
            ]
        },
        {
            "monomers": [
                "monomer1: Triphenyltin Methacrylate",
                "monomer2: Ethyl Acrylate"
            ],
            "reaction_conditions": [
                {
                    "polymerization_type": "free radical",
                    "solvent": "toluene",
                    "method": "solvent",
                    "temperature": 70.0,
                    "temperature_unit": "\u00b0C",
                    "reaction_constants": {
                        "constant_1": 2.37,
                        "constant_2": 0.43
                    },
                    "reaction_constant_conf": {
                        "constant_conf_1": 0.16,
                        "constant_conf_2": 0.04
                    },
                    "determination_method": "Kelen-Tudos",
                    "Q-value": {
                        "constant_1": 1.02,
                        "constant_2": 0.17
                    },
                    "e-Value": {
                        "constant_1": "na",
                        "constant_2": "na"
                    },
                    "r_product": 1.02
                }
            ]
        },
        {
            "monomers": [
                "monomer1: Triphenyltin Methacrylate",
                "monomer2: Butyl Acrylate"
            ],
            "reaction_conditions": [
                {
                    "polymerization_type": "free radical",
                    "solvent": "toluene",
                    "method": "solvent",
                    "temperature": 70.0,
                    "temperature_unit": "\u00b0C",
                    "reaction_constants": {
                        "constant_1": 1.27,
                        "constant_2": 0.39
                    },
                    "reaction_constant_conf": {
                        "constant_conf_1": 0.14,
                        "constant_conf_2": 0.05
                    },
                    "determination_method": "Kelen-Tudos",
                    "Q-value": {
                        "constant_1": 0.5,
                        "constant_2": 0.28
                    },
                    "e-Value": {
                        "constant_1": "na",
                        "constant_2": "na"
                    },
                    "r_product": 0.5
                }
            ]
        },
        {
            "monomers": [
                "monomer1: Triphenyltin Methacrylate",
                "monomer2: Methyl Methacrylate"
            ],
            "reaction_conditions": [
                {
                    "polymerization_type": "free radical",
                    "solvent": "toluene",
                    "method": "solvent",
                    "temperature": 70.0,
                    "temperature_unit": "\u00b0C",
                    "reaction_constants": {
                        "constant_1": 0.94,
                        "constant_2": 0.99
                    },
                    "reaction_constant_conf": {
                        "constant_conf_1": 0.05,
                        "constant_conf_2": 0.05
                    },
                    "determination_method": "Kelen-Tudos",
                    "Q-value": {
                        "constant_1": 0.93,
                        "constant_2": 0.92
                    },
                    "e-Value": {
                        "constant_1": "na",
                        "constant_2": "na"
                    },
                    "r_product": 0.93
                }
            ]
        },
        {
            "monomers": [
                "monomer1: Triphenyltin Methacrylate",
                "monomer2: Butyl Methacrylate"
            ],
            "reaction_conditions": [
                {
                    "polymerization_type": "free radical",
                    "solvent": "toluene",
                    "method": "solvent",
                    "temperature": 70.0,
                    "temperature_unit": "\u00b0C",
                    "reaction_constants": {
                        "constant_1": 0.68,
                        "constant_2": 0.83
                    },
                    "reaction_constant_conf": {
                        "constant_conf_1": 0.03,
                        "constant_conf_2": 0.04
                    },
                    "determination_method": "Kelen-Tudos",
                    "Q-value": {
                        "constant_1": 0.56,
                        "constant_2": 1.21
                    },
                    "e-Value": {
                        "constant_1": "na",
                        "constant_2": "na"
                    },
                    "r_product": 0.56
                }
            ]
        }
    ],
    "source": "Journal of Applied Polymer Science, Vol. 29, 509-514 (1984)",
    "PDF_name": "Organotin Polymers. VII. Copolymerization of Triphenyltin Methacrylate with Some Acrylic and Methacrylic Acid Esters"
}

File: data_extraction/comparison_of_models/model_output_safe/10.1002_app.1991.070420601.json
{
    "reactions": [
        {
            "monomers": [
                "monomer1: Propyl Methacrylate",
                "monomer2: Triallyl Cyanurate"
            ],
            "reaction_conditions": [
                {
                    "polymerization_type": "free radical",
                    "solvent": "benzene",
                    "method": "bulk",
                    "temperature": 60.0,
                    "temperature_unit": "\u00b0C",
                    "reaction_constants": {
                        "constant_1": 30.65,
                        "constant_2": -0.042
                    },
                    "reaction_constant_conf": {
                        "constant_conf_1": 0.037,
                        "constant_conf_2": 0.032
                    },
                    "determination_method": "Kelen-Tudor",
                    "Q-value": {
                        "constant_1": 0.41,
                        "constant_2": 0.9283
                    },
                    "e-Value": {
                        "constant_1": 0.15,
                        "constant_2": "na"
                    },
                    "r_product": "na"
                }
            ]
        },
        {
            "monomers": [
                "monomer1: Pentyl Methacrylate",
                "monomer2: Triallyl Cyanurate"
            ],
            "reaction_conditions": [
                {
                    "polymerization_type": "free radical",
                    "solvent": "benzene",
                    "method": "bulk",
                    "temperature": 60.0,
                    "temperature_unit": "\u00b0C",
                    "reaction_constants": {
                        "constant_1": 29.52,
                        "constant_2": -0.021
                    },
                    "reaction_constant_conf": {
                        "constant_conf_1": 0.0262,
                        "constant_conf_2": 0.0236
                    },
                    "determination_method": "Kelen-Tudor",
                    "Q-value": {
                        "constant_1": 0.47,
                        "constant_2": 0.8113
                    },
                    "e-Value": {
                        "constant_1": 0.39,
                        "constant_2": "na"
                    },
                    "r_product": "na"
                }
            ]
        },
        {
            "monomers": [
                "monomer1: Hexyl Methacrylate",
                "monomer2: Triallyl Cyanurate"
            ],
            "reaction_conditions": [
                {
                    "polymerization_type": "free radical",
                    "solvent": "benzene",
                    "method": "bulk",
                    "temperature": 60.0,
                    "temperature_unit": "\u00b0C",
                    "reaction_constants": {
                        "constant_1": 28.17,
                        "constant_2": 0.018
                    },
                    "reaction_constant_conf": {
                        "constant_conf_1": 0.005,
                        "constant_conf_2": 0.005
                    },
                    "determination_method": "Kelen-Tudor",
                    "Q-value": {
                        "constant_1": 0.47,
                        "constant_2": 0.7472
                    },
                    "e-Value": {
                        "constant_1": 0.42,
                        "constant_2": "na"
                    },
                    "r_product": "na"
                }
            ]
        },
        {
            "monomers": [
                "monomer1: Heptyl Methacrylate",
                "monomer2: Triallyl Cyanurate"
            ],
            "reaction_conditions": [
                {
                    "polymerization_type": "free radical",
                    "solvent": "benzene",
                    "method": "bulk",
                    "temperature": 60.0,
                    "temperature_unit": "\u00b0C",
                    "reaction_constants": {
                        "constant_1": 27.92,
                        "constant_2": 0.023
                    },
                    "reaction_constant_conf": {
                        "constant_conf_1": 0.029,
                        "constant_conf_2": 0.021
                    },
                    "determination_method": "Kelen-Tudor",
                    "Q-value": {
                        "constant_1": 0.45,
                        "constant_2": 0.7787
                    },
                    "e-Value": {
                        "constant_1": 0.38,
                        "constant_2": "na"
                    },
                    "r_product": "na"
                }
            ]
        },
        {
            "monomers": [
                "monomer1: Octyl Methacrylate",
                "monomer2: Triallyl Cyanurate"
            ],
            "reaction_conditions": [
                {
                    "polymerization_type": "free radical",
                    "solvent": "benzene",
                    "method": "bulk",
                    "temperature": 60.0,
                    "temperature_unit": "\u00b0C",
                    "reaction_constants": {
                        "constant_1": 21.99,
                        "constant_2": 0.06
                    },
                    "reaction_constant_conf": {
                        "constant_conf_1": 0.015,
                        "constant_conf_2": 0.05
                    },
                    "determination_method": "Kelen-Tudor",
                    "Q-value": {
                        "constant_1": 0.52,
                        "constant_2": 0.5114
                    },
                    "e-Value": {
                        "constant_1": 0.69,
                        "constant_2": "na"
                    },
                    "r_product": "na"
                }
            ]
        },
        {
            "monomers": [
                "monomer1: Dodecyl Methacrylate",
                "monomer2: Triallyl Cyanurate"
            ],
            "reaction_conditions": [
                {
                    "polymerization_type": "free radical",
                    "solvent": "benzene",
                    "method": "bulk",
                    "temperature": 60.0,
                    "temperature_unit": "\u00b0C",
                    "reaction_constants": {
                        "constant_1": 17.19,
                        "constant_2": 0.033
                    },
                    "reaction_constant_conf": {
                        "constant_conf_1": 0.058,
                        "constant_conf_2": 0.067
                    },
                    "determination_method": "Kelen-Tudor",
                    "Q-value": {
                        "constant_1": 0.25,
                        "constant_2": 0.938
                    },
                    "e-Value": {
                        "constant_1": 0.13,
                        "constant_2": "na"
                    },
                    "r_product": "na"
                }
            ]
        }
    ],
    "source": "Journal of Applied Polymer Science, Vol. 42, 1485-1492 (1991)",
    "PDF_name": "Copolymerization of Alkyl Methacrylates with Triallyl Cyanurate. Determination of Monomer Reactivity Ratios"
}
