Repository: lamalab-org/copolymer-reactivity

# `data_extraction/` — Pipeline 1: literature → reactions

Mines ~300 k Crossref records for copolymerisation papers, filters them down to ~1.8 k downloadable PDFs, and extracts reactivity-ratio measurements with a vision–language model. The output is the curated `extracted_reactions.csv` that Pipeline 2 (`copol_prediction/`) ingests.

- **Configuration:** All paths and thresholds are defined in
  `data_extraction/obtain_data.py` via the `ExtractionConfig` class. The default
  configuration mirrors the curated layout beneath `data_extraction/artifacts`.
- **Step selection:** `ExtractionSteps` lets you control which parts of the

File: data_extraction/comparison_of_models/model_output_safe/10.1002_app.1992.070451106.json
{
    "reactions": [
        {
            "monomers": [
                "monomer1",
                "Ethyl Methacrylate",
                "monomer2",
                "N-Vinyl Carbazole"
            ],
            "reaction_conditions": [
                {
                    "polymerization_type": "free radical",
                    "solvent": "Benzene",
                    "method": "solvent",
                    "temperature": 60.0,
                    "temperature_unit": "\u00b0C",
                    "reaction_constants": {
                        "constant_1": 3.15,
                        "constant_2": 0.05
                    },
                    "reaction_constant_conf": {
                        "constant_conf_1": 0.157,
                        "constant_conf_2": 0.161
                    },
                    "determination_method": "Fineman-Ross",
                    "Q-value": {
                        "constant_1": "na",
                        "constant_2": "na"
                    },
                    "e-Value": {
                        "constant_1": "na",
                        "constant_2": "na"
                    },
                    "r_product": 0.157
                },
                {
                    "polymerization_type": "free radical",
                    "solvent": "Ethyl Acetate",
                    "method": "solvent",
                    "temperature": 60.0,
                    "temperature_unit": "\u00b0C",
                    "reaction_constants": {
                        "constant_1": 3.19,
                        "constant_2": 0.206
                    },
                    "reaction_constant_conf": {
                        "constant_conf_1": 0.656,
                        "constant_conf_2": 0.474
                    },
                    "determination_method": "Fineman-Ross",
                    "Q-value": {
                        "constant_1": "na",
                        "constant_2": "na"
                    },
                    "e-Value": {
                        "constant_1": "na",
                        "constant_2": "na"
                    },
                    "r_product": 0.656
                },
                {
                    "polymerization_type": "free radical",
                    "solvent": "Acetone",
                    "method": "solvent",
                    "temperature": 60.0,
                    "temperature_unit": "\u00b0C",
                    "reaction_constants": {
                        "constant_1": 2.77,
                        "constant_2": 0.11
                    },
                    "reaction_constant_conf": {
                        "constant_conf_1": 0.305,
                        "constant_conf_2": 0.226
                    },
                    "determination_method": "Fineman-Ross",
                    "Q-value": {
                        "constant_1": "na",
                        "constant_2": "na"
                    },
                    "e-Value": {
                        "constant_1": "na",
                        "constant_2": "na"
                    },
                    "r_product": 0.305
                },
                {
                    "polymerization_type": "free radical",
                    "solvent": "N,N-Dimethylformamide",
                    "method": "solvent",
                    "temperature": 60.0,
                    "temperature_unit": "\u00b0C",
                    "reaction_constants": {
                        "constant_1": 4.3,
                        "constant_2": 0.292
                    },
                    "reaction_constant_conf": {
                        "constant_conf_1": 1.255,
                        "constant_conf_2": 0.632
                    },
                    "determination_method": "Fineman-Ross",
                    "Q-value": {
                        "constant_1": "na",
                        "constant_2": "na"
                    },
                    "e-Value": {
                        "constant_1": "na",
                        "constant_2": "na"
                    },
                    "r_product": 1.255
                }
            ]
        },
        {
            "monomers": [
                "monomer1",
                "n-Butyl Methacrylate",
                "monomer2",
                "N-Vinyl Carbazole"
            ],
            "reaction_conditions": [
                {
                    "polymerization_type": "free radical",
                    "solvent": "Benzene",
                    "method": "solvent",
                    "temperature": 60.0,
                    "temperature_unit": "\u00b0C",
                    "reaction_constants": {
                        "constant_1": 2.39,
                        "constant_2": 0.672
                    },
                    "reaction_constant_conf": {
                        "constant_conf_1": 1.607,
                        "constant_conf_2": 1.603
                    },
                    "determination_method": "Fineman-Ross",
                    "Q-value": {
                        "constant_1": "na",
                        "constant_2": "na"
                    },
                    "e-Value": {
                        "constant_1": "na",
                        "constant_2": "na"
                    },
                    "r_product": 1.607
                }
            ]
        }
    ],
    "source": "Journal of Applied Polymer Science, Vol. 45, 1911\u20131918 (1992)",
    "PDF_name": "Solution Copolymerization of Alkyl Methacrylates and N\u2013Vinyl Carbazole: Reactivity Ratios"
}

File: data_extraction/comparison_of_models/model_output_safe/10.1002_app.2053.json
{
    "reactions": [
        {
            "monomers": [
                "monomer1: N-(p-chlorophenyl) itaconimide",
                "monomer2: methyl methacrylate"
            ],
            "reaction_conditions": [
                {
                    "polymerization_type": "free radical",
                    "solvent": "tetrahydrofuran",
                    "method": "solvent",
                    "temperature": 60.0,
                    "temperature_unit": "\u00b0C",
                    "reaction_constants": {
                        "constant_1": 0.81,
                        "constant_2": 0.35
                    },
                    "reaction_constant_conf": {
                        "constant_conf_1": 0.32,
                        "constant_conf_2": 0.34
                    },
                    "determination_method": "Kelen-Tudos",
                    "Q-value": {
                        "constant_1": 3.64,
                        "constant_2": 3.64
                    },
                    "e-Value": {
                        "constant_1": 1.05,
                        "constant_2": 1.05
                    },
                    "r_product": null
                }
            ]
        },
        {
            "monomers": [
                "monomer1: N-(m-chlorophenyl) itaconimide",
                "monomer2: methyl methacrylate"
            ],
            "reaction_conditions": [
                {
                    "polymerization_type": "free radical",
                    "solvent": "tetrahydrofuran",
                    "method": "solvent",
                    "temperature": 60.0,
                    "temperature_unit": "\u00b0C",
                    "reaction_constants": {
                        "constant_1": 1.15,
                        "constant_2": 0.32
                    },
                    "reaction_constant_conf": {
                        "constant_conf_1": 0.32,
                        "constant_conf_2": 0.34
                    },
                    "determination_method": "Kelen-Tudos",
                    "Q-value": {
                        "constant_1": 3.64,
                        "constant_2": 3.64
                    },
                    "e-Value": {
                        "constant_1": 1.14,
                        "constant_2": 1.14
                    },
                    "r_product": null
                }
            ]
        },
        {
            "monomers": [
                "monomer1: N-(o-chlorophenyl) itaconimide",
                "monomer2: methyl methacrylate"
            ],
            "reaction_conditions": [
                {
                    "polymerization_type": "free radical",
                    "solvent": "tetrahydrofuran",
                    "method": "solvent",
                    "temperature": 60.0,
                    "temperature_unit": "\u00b0C",
                    "reaction_constants": {
                        "constant_1": 1.33,
                        "constant_2": 0.36
                    },
                    "reaction_constant_conf": {
                        "constant_conf_1": 0.32,
                        "constant_conf_2": 0.34
                    },
                    "determination_method": "Kelen-Tudos",
                    "Q-value": {
                        "constant_1": 3.12,
                        "constant_2": 3.12
                    },
                    "e-Value": {
                        "constant_1": 1.27,
                        "constant_2": 1.27
                    },
                    "r_product": null
                }
            ]
        }
    ],
    "source": "Journal of Applied Polymer Science",
    "PDF_name": "Studies on the Copolymerization of Methyl Methacrylate with N-(O/M/P-Chlorophenyl) Itaconimides"
}

File: data_extraction/comparison_of_models/model_output_safe/10.1002_app.21376.json
{
    "reactions": [
        {
            "monomers": [
                "monomer1",
                "styrene",
                "monomer2",
                "methyl methacrylate"
            ],
            "reaction_conditions": [
                {
                    "polymerization_type": "free radical",
                    "solvent": "butyl acetate",
                    "method": "solvent",
                    "temperature": 65.0,
                    "temperature_unit": "\u00b0C",
                    "reaction_constants": {
                        "constant_1": 0.66,
                        "constant_2": 0.309
                    },
                    "reaction_constant_conf": {
                        "constant_conf_1": 0.05,
                        "constant_conf_2": 0.05
                    },
                    "determination_method": "EVM",
                    "Q-value": {
                        "constant_1": "na",
                        "constant_2": "na"
                    },
                    "e-Value": {
                        "constant_1": "na",
                        "constant_2": "na"
                    },
                    "r_product": null
                },
                {
                    "polymerization_type": "free radical",
                    "solvent": "butyl acetate",
                    "method": "solvent",
                    "temperature": 65.0,
                    "temperature_unit": "\u00b0C",
                    "reaction_constants": {
                        "constant_1": 0.634,
                        "constant_2": 0.275
                    },
                    "reaction_constant_conf": {
                        "constant_conf_1": 0.09,
                        "constant_conf_2": 0.09
                    },
                    "determination_method": "Kelen-Tudor",
                    "Q-value": {
                        "constant_1": "na",
                        "constant_2": "na"
                    },
                    "e-Value": {
                        "constant_1": "na",
                        "constant_2": "na"
                    },
                    "r_product": null
                },
                {
                    "polymerization_type": "free radical",
                    "solvent": "butyl acetate",
                    "method": "solvent",
                    "temperature": 65.0,
                    "temperature_unit": "\u00b0C",
                    "reaction_constants": {
                        "constant_1": 0.626,
                        "constant_2": 0.26
                    },
                    "reaction_constant_conf": {
                        "constant_conf_1": 0.05,
                        "constant_conf_2": 0.05
                    },
                    "determination_method": "Extended Kelen-Tudor",
                    "Q-value": {
                        "constant_1": "na",
                        "constant_2": "na"
                    },
                    "e-Value": {
                        "constant_1": "na",
                        "constant_2": "na"
                    },
                    "r_product": null
                }
            ]
        }
    ],
    "source": "https://doi.org/10.1002/app.21376",
    "PDF_name": "Copolymerization Reactivity Ratios Analysis of Sequentially Sampled Data by Error in Variables Method"
}

File: data_extraction/comparison_of_models/model_output_safe/10.1002_app.23226.json
"{\n    \"reactions\": [\n        {\n            \"monomers\": [\n                \"monomer1: Methyl Methacrylate\",\n                \"monomer2: Acrylonitrile\"\n            ],\n            \"reaction_conditions\": [\n                {\n                    \"polymerization_type\": \"free radical\",\n                    \"solvent\": \"na\",\n                    \"method\": \"bulk\",\n                    \"temperature\": 60.0,\n                    \"temperature_unit\": \"\u00b0C\",\n                    \"reaction_constants\": {\n                        \"constant_1\": 1.04,\n                        \"constant_2\": 0.15\n                    },\n                    \"reaction_constant_conf\": {\n                        \"constant_conf_1\": 0.11,\n                        \"constant_conf_2\": 0.06\n                    },\n                    \"determination_method\": \"EVM Program\",\n                    \"Q-value\": {\n                        \"constant_1\": \"na\",\n                        \"constant_2\": \"na\"\n                    },\n                    \"e-Value\": {\n                        \"constant_1\": \"na\",\n                        \"constant_2\": \"na\"\n                    },\n                    \"r_product\": null\n                },\n                {\n                    \"polymerization_type\": \"free radical\",\n                    \"solvent\": \"na\",\n                    \"method\": \"bulk\",\n                    \"temperature\": 100.0,\n                    \"temperature_unit\": \"\u00b0C\",\n                    \"reaction_constants\": {\n                        \"constant_1\": 1.07,\n                        \"constant_2\": 0.26\n                    },\n                    \"reaction_constant_conf\": {\n                        \"constant_conf_1\": \"na\",\n                        \"constant_conf_2\": \"na\"\n                    },\n                    \"determination_method\": \"EVM Program\",\n                    \"Q-value\": {\n                        \"constant_1\": \"na\",\n                        \"constant_2\": \"na\"\n                    },\n                    \"e-Value\": {\n                        \"constant_1\": \"na\",\n                        \"constant_2\": \"na\"\n                    },\n                    \"r_product\": null\n                },\n                {\n                    \"polymerization_type\": \"free radical\",\n                    \"solvent\": \"na\",\n                    \"method\": \"bulk\",\n                    \"temperature\": 120.0,\n                    \"temperature_unit\": \"\u00b0C\",\n                    \"reaction_constants\": {\n                        \"constant_1\": 1.04,\n                        \"constant_2\": 0.25\n                    },\n                    \"reaction_constant_conf\": {\n                        \"constant_conf_1\": \"na\",\n                        \"constant_conf_2\": \"na\"\n                    },\n                    \"determination_method\": \"EVM Program\",\n                    \"Q-value\": {\n                        \"constant_1\": \"na\",\n                        \"constant_2\": \"na\"\n                    },\n                    \"e-Value\": {\n                        \"constant_1\": \"na\",\n                        \"constant_2\": \"na\"\n                    },\n                    \"r_product\": null\n                },\n                {\n                    \"polymerization_type\": \"free radical\",\n                    \"solvent\": \"na\",\n                    \"method\": \"bulk\",\n                    \"temperature\": 140.0,\n                    \"temperature_unit\": \"\u00b0C\",\n                    \"reaction_constants\": {\n                        \"constant_1\": 1.09,\n                        \"constant_2\": 0.25\n                    },\n                    \"reaction_constant_conf\": {\n                        \"constant_conf_1\": \"na\",\n                        \"constant_conf_2\": \"na\"\n                    },\n                    \"determination_method\": \"EVM Program\",\n                    \"Q-value\": {\n                        \"constant_1\": \"na\",\n                        \"constant_2\": \"na\"\n                    },\n                    \"e-Value\": {\n                        \"constant_1\": \"na\",\n                        \"constant_2\": \"na\"\n                    },\n                    \"r_product\": null\n                }\n            ]\n        }\n    ],\n    \"source\": \"https://doi.org/10.1002/app.23226\",\n    \"PDF_name\": \"High Temperature Bulk Copolymerization of Methyl Methacrylate and Acrylonitrile. I. Reactivity Ratio Estimation\"\n}"

File: data_extraction/comparison_of_models/model_output_safe/10.1002_app.24328.json
{
    "reactions": [
        {
            "monomers": [
                "monomer1: Acrylonitrile",
                "monomer2: Methyl Vinyl Ketone"
            ],
            "reaction_conditions": [
                {
                    "polymerization_type": "free radical",
                    "solvent": "dimethyl sulfoxide",
                    "method": "solvent",
                    "temperature": 60.0,
                    "temperature_unit": "\u00b0C",
                    "reaction_constants": {
                        "constant_1": 0.576,
                        "constant_2": 3.32
                    },
                    "reaction_constant_conf": {
                        "constant_conf_1": 0.002,
                        "constant_conf_2": 0.02
                    },
                    "determination_method": "Kelen-Tudos",
                    "Q-value": {
                        "constant_1": "na",
                        "constant_2": "na"
                    },
                    "e-Value": {
                        "constant_1": "na",
                        "constant_2": "na"
                    },
                    "r_product": null
                },
                {
                    "polymerization_type": "free radical",
                    "solvent": "water",
                    "method": "solvent",
                    "temperature": 60.0,
                    "temperature_unit": "\u00b0C",
                    "reaction_constants": {
                        "constant_1": 0.789,
                        "constant_2": 2.84
                    },
                    "reaction_constant_conf": {
                        "constant_conf_1": 0.002,
                        "constant_conf_2": 0.01
                    },
                    "determination_method": "Kelen-Tudos",
                    "Q-value": {
                        "constant_1": "na",
                        "constant_2": "na"
                    },
                    "e-Value": {
                        "constant_1": "na",
                        "constant_2": "na"
                    },
                    "r_product": null
                }
            ]
        }
    ],
    "source": "https://doi.org/10.1002/app.24328",
    "PDF_name": "Monomer Apparent Reactivity Ratios for Acrylonitrile/Methyl Vinyl Ketone Copolymerization System"
}

File: data_extraction/comparison_of_models/model_output_safe/10.1002_app.25271.json
{
    "reactions": [
        {
            "monomers": [
                "monomer1",
                "Acrylamide",
                "monomer2",
                "Acrylic Acid"
            ],
            "reaction_conditions": [
                {
                    "polymerization_type": "na",
                    "solvent": "water",
                    "method": "solvent",
                    "temperature": 60.0,
                    "temperature_unit": "\u00b0C",
                    "reaction_constants": {
                        "constant_1": 1.88,
                        "constant_2": 0.8
                    },
                    "reaction_constant_conf": {
                        "constant_conf_1": 0.17,
                        "constant_conf_2": 0.07
                    },
                    "determination_method": "EVM Program",
                    "Q-value": {
                        "constant_1": "na",
                        "constant_2": "na"
                    },
                    "e-Value": {
                        "constant_1": "na",
                        "constant_2": "na"
                    },
                    "r_product": null
                },
                {
                    "polymerization_type": "na",
                    "solvent": "water",
                    "method": "solvent",
                    "temperature": 60.0,
                    "temperature_unit": "\u00b0C",
                    "reaction_constants": {
                        "constant_1": 0.16,
                        "constant_2": 0.88
                    },
                    "reaction_constant_conf": {
                        "constant_conf_1": 0.04,
                        "constant_conf_2": 0.08
                    },
                    "determination_method": "EVM Program",
                    "Q-value": {
                        "constant_1": "na",
                        "constant_2": "na"
                    },
                    "e-Value": {
                        "constant_1": "na",
                        "constant_2": "na"
                    },
                    "r_product": null
                }
            ]
        }
    ],
    "source": "DOI 10.1002/app.25271",
    "PDF_name": "Effect of Medium pH on the Reactivity Ratios in Acrylamide Acrylic Acid Copolymerization"
}

File: data_extraction/comparison_of_models/model_output_safe/10.1002_app.25911.json
{
    "reactions": [
        {
            "monomers": [
                "monomer1: 2-[3-(6-Tetralino)-3-methylcyclobutyl]-2-ketoethyl methacrylate",
                "monomer2: acrylonitrile"
            ],
            "reaction_conditions": [
                {
                    "polymerization_type": "free radical",
                    "solvent": "1,4-dioxane",
                    "method": "solvent",
                    "temperature": 65.0,
                    "temperature_unit": "\u00b0C",
                    "reaction_constants": {
                        "constant_1": 0.57,
                        "constant_2": 0.57
                    },
                    "reaction_constant_conf": {
                        "constant_conf_1": 0.02,
                        "constant_conf_2": 0.02
                    },
                    "determination_method": "Fineman-Ross",
                    "Q-value": {
                        "constant_1": 0.32,
                        "constant_2": 0.31
                    },
                    "e-Value": {
                        "constant_1": 1.75,
                        "constant_2": 1.69
                    },
                    "r_product": 0.32
                },
                {
                    "polymerization_type": "free radical",
                    "solvent": "1,4-dioxane",
                    "method": "solvent",
                    "temperature": 65.0,
                    "temperature_unit": "\u00b0C",
                    "reaction_constants": {
                        "constant_1": 0.59,
                        "constant_2": 0.62
                    },
                    "reaction_constant_conf": {
                        "constant_conf_1": 0.03,
                        "constant_conf_2": 0.03
                    },
                    "determination_method": "Kelen-Tudos",
                    "Q-value": {
                        "constant_1": 0.31,
                        "constant_2": 0.32
                    },
                    "e-Value": {
                        "constant_1": 1.82,
                        "constant_2": 1.89
                    },
                    "r_product": 0.31
                }
            ]
        },
        {
            "monomers": [
                "monomer1: 2-[3-(6-Tetralino)-3-methylcyclobutyl]-2-ketoethyl methacrylate",
                "monomer2: styrene"
            ],
            "reaction_conditions": [
                {
                    "polymerization_type": "free radical",
                    "solvent": "1,4-dioxane",
                    "method": "solvent",
                    "temperature": 65.0,
                    "temperature_unit": "\u00b0C",
                    "reaction_constants": {
                        "constant_1": 0.96,
                        "constant_2": 0.11
                    },
                    "reaction_constant_conf": {
                        "constant_conf_1": 0.05,
                        "constant_conf_2": 0.01
                    },
                    "determination_method": "Fineman-Ross",
                    "Q-value": {
                        "constant_1": 0.11,
                        "constant_2": 0.11
                    },
                    "e-Value": {
                        "constant_1": 0.99,
                        "constant_2": 0.99
                    },
                    "r_product": 0.11
                },
                {
                    "polymerization_type": "free radical",
                    "solvent": "1,4-dioxane",
                    "method": "solvent",
                    "temperature": 65.0,
                    "temperature_unit": "\u00b0C",
                    "reaction_constants": {
                        "constant_1": 1.11,
                        "constant_2": 0.24
                    },
                    "reaction_constant_conf": {
                        "constant_conf_1": 0.06,
                        "constant_conf_2": 0.02
                    },
                    "determination_method": "Kelen-Tudos",
                    "Q-value": {
                        "constant_1": 0.19,
                        "constant_2": 0.19
                    },
                    "e-Value": {
                        "constant_1": 6.63,
                        "constant_2": 6.63
                    },
                    "r_product": 0.19
                }
            ]
        }
    ],
    "source": "https://doi.org/10.1002/app.25911",
    "PDF_name": "Free-Radical Copolymerization of 2-[3-(6-Tetralino)-3-methylcyclobutyl]-2-ketoethyl Methacrylate with Acrylonitrile and Styrene: Synthesis, Characterization, and Monomer Reactivity Ratios"
}

File: data_extraction/comparison_of_models/model_output_safe/10.1002_app.27054.json
{
    "reactions": [
        {
            "monomers": [
                "N-(4-bromophenyl)-2-methacrylamide",
                "n-butyl methacrylate"
            ],
            "reaction_conditions": [
                {
                    "polymerization_type": "free radical",
                    "solvent": "1,4-dioxane",
                    "method": "solvent",
                    "temperature": 70.0,
                    "temperature_unit": "\u00b0C",
                    "reaction_constants": {
                        "constant_1": 0.3068,
                        "constant_2": 1.4546
                    },
                    "reaction_constant_conf": {
                        "constant_conf_1": "na",
                        "constant_conf_2": "na"
                    },
                    "determination_method": "Fineman-Ross",
                    "Q-value": {
                        "constant_1": "na",
                        "constant_2": "na"
                    },
                    "e-Value": {
                        "constant_1": "na",
                        "constant_2": "na"
                    },
                    "r_product": 0.4463
                },
                {
                    "polymerization_type": "free radical",
                    "solvent": "1,4-dioxane",
                    "method": "solvent",
                    "temperature": 70.0,
                    "temperature_unit": "\u00b0C",
                    "reaction_constants": {
                        "constant_1": 0.5722,
                        "constant_2": 2.2304
                    },
                    "reaction_constant_conf": {
                        "constant_conf_1": "na",
                        "constant_conf_2": "na"
                    },
                    "determination_method": "Kelen-Tudor",
                    "Q-value": {
                        "constant_1": "na",
                        "constant_2": "na"
                    },
                    "e-Value": {
                        "constant_1": "na",
                        "constant_2": "na"
                    },
                    "r_product": 1.2762
                },
                {
                    "polymerization_type": "free radical",
                    "solvent": "1,4-dioxane",
                    "method": "solvent",
                    "temperature": 70.0,
                    "temperature_unit": "\u00b0C",
                    "reaction_constants": {
                        "constant_1": 0.4869,
                        "constant_2": 2.2096
                    },
                    "reaction_constant_conf": {
                        "constant_conf_1": "na",
                        "constant_conf_2": "na"
                    },
                    "determination_method": "Extended Kelen-Tudor",
                    "Q-value": {
                        "constant_1": "na",
                        "constant_2": "na"
                    },
                    "e-Value": {
                        "constant_1": "na",
                        "constant_2": "na"
                    },
                    "r_product": 1.0758
                }
            ]
        }
    ],
    "source": "https://doi.org/10.1002/app.27054",
    "PDF_name": "Copolymerization of N-(4-bromophenyl)-2-methacrylamide with n-Butyl Methacrylate: Synthesis, Characterization and Monomer Reactivity Ratios"
}

File: data_extraction/comparison_of_models/model_output_safe/10.1002_jemt.23384.json
{
    "reactions": [
        {
            "monomers": [
                "monomer1: Glycidyl Methacrylate",
                "monomer2: Acrylonitrile"
            ],
            "reaction_conditions": [
                {
                    "polymerization_type": "free radical",
                    "solvent": "1,4-Dioxane",
                    "method": "solvent",
                    "temperature": 70.0,
                    "temperature_unit": "\u00b0C",
                    "reaction_constants": {
                        "constant_1": 0.799,
                        "constant_2": 1.301
                    },
                    "reaction_constant_conf": {
                        "constant_conf_1": 0.74,
                        "constant_conf_2": 1.218
                    },
                    "determination_method": "Fineman-Ross",
                    "Q-value": {
                        "constant_1": "na",
                        "constant_2": "na"
                    },
                    "e-Value": {
                        "constant_1": "na",
                        "constant_2": "na"
                    },
                    "r_product": 1.039
                },
                {
                    "polymerization_type": "free radical",
                    "solvent": "1,4-Dioxane",
                    "method": "solvent",
                    "temperature": 70.0,
                    "temperature_unit": "\u00b0C",
                    "reaction_constants": {
                        "constant_1": 0.74,
                        "constant_2": 1.218
                    },
                    "reaction_constant_conf": {
                        "constant_conf_1": 0.76,
                        "constant_conf_2": 1.26
                    },
                    "determination_method": "Kelen-Tudos",
                    "Q-value": {
                        "constant_1": "na",
                        "constant_2": "na"
                    },
                    "e-Value": {
                        "constant_1": "na",
                        "constant_2": "na"
                    },
                    "r_product": 0.901
                },
                {
                    "polymerization_type": "free radical",
                    "solvent": "1,4-Dioxane",
                    "method": "solvent",
                    "temperature": 70.0,
                    "temperature_unit": "\u00b0C",
                    "reaction_constants": {
                        "constant_1": 0.76,
                        "constant_2": 1.26
                    },
                    "reaction_constant_conf": {
                        "constant_conf_1": "na",
                        "constant_conf_2": "na"
                    },
                    "determination_method": "RREVM",
                    "Q-value": {
                        "constant_1": "na",
                        "constant_2": "na"
                    },
                    "e-Value": {
                        "constant_1": "na",
                        "constant_2": "na"
                    },
                    "r_product": 0.958
                }
            ]
        }
    ],
    "source": "https://doi.org/10.1002/jemt.23384",
    "PDF_name": "Spectroscopic characterization of glycidyl methacrylate with acrylonitrile copolymers and monomer reactivity ratios"
}

File: data_extraction/comparison_of_models/model_output_safe/10.1002_macp.1967.021100127.json
{
    "reactions": [
        {
            "monomers": [
                "monomer1: Acrylonitrile",
                "monomer2: Methacrylic Acid"
            ],
            "reaction_conditions": [
                {
                    "polymerization_type": "na",
                    "solvent": "Ethylene Glycol Carbonate",
                    "method": "solvent",
                    "temperature": 70.0,
                    "temperature_unit": "\u00b0C",
                    "reaction_constants": {
                        "constant_1": 0.12,
                        "constant_2": 5.98
                    },
                    "reaction_constant_conf": {
                        "constant_conf_1": 0.1,
                        "constant_conf_2": 0.12
                    },
                    "determination_method": "Mayo-Lewis",
                    "Q-value": {
                        "constant_1": 0.093,
                        "constant_2": 2.5
                    },
                    "e-Value": {
                        "constant_1": 0.03,
                        "constant_2": 0.2
                    },
                    "r_product": null
                }
            ]
        },
        {
            "monomers": [
                "monomer1: Acrylonitrile",
                "monomer2: Methyl Methacrylate"
            ],
            "reaction_conditions": [
                {
                    "polymerization_type": "na",
                    "solvent": "Ethylene Glycol Carbonate",
                    "method": "solvent",
                    "temperature": 70.0,
                    "temperature_unit": "\u00b0C",
                    "reaction_constants": {
                        "constant_1": 0.18,
                        "constant_2": 1.42
                    },
                    "reaction_constant_conf": {
                        "constant_conf_1": 0.028,
                        "constant_conf_2": 0.033
                    },
                    "determination_method": "Mayo-Lewis",
                    "Q-value": {
                        "constant_1": 0.15,
                        "constant_2": 1.09
                    },
                    "e-Value": {
                        "constant_1": 0.02,
                        "constant_2": 0.21
                    },
                    "r_product": null
                }
            ]
        },
        {
            "monomers": [
                "monomer1: Methacrylic Acid",
                "monomer2: Methyl Methacrylate"
            ],
            "reaction_conditions": [
                {
                    "polymerization_type": "na",
                    "solvent": "Ethylene Glycol Carbonate",
                    "method": "solvent",
                    "temperature": 70.0,
                    "temperature_unit": "\u00b0C",
                    "reaction_constants": {
                        "constant_1": 1.12,
                        "constant_2": 0.35
                    },
                    "reaction_constant_conf": {
                        "constant_conf_1": 0.17,
                        "constant_conf_2": 0.08
                    },
                    "determination_method": "Mayo-Lewis",
                    "Q-value": {
                        "constant_1": 0.92,
                        "constant_2": 0.6
                    },
                    "e-Value": {
                        "constant_1": 0.1,
                        "constant_2": 0.07
                    },
                    "r_product": null
                }
            ]
        }
    ],
    "source": "na",
    "PDF_name": "Research in the Field of Terpolymers"
}
