Repository: lamalab-org/copolymer-reactivity

# `data_extraction/` — Pipeline 1: literature → reactions

Mines ~300 k Crossref records for copolymerisation papers, filters them down to ~1.8 k downloadable PDFs, and extracts reactivity-ratio measurements with a vision–language model. The output is the curated `extracted_reactions.csv` that Pipeline 2 (`copol_prediction/`) ingests.

- **Configuration:** All paths and thresholds are defined in
  `data_extraction/obtain_data.py` via the `ExtractionConfig` class. The default
  configuration mirrors the curated layout beneath `data_extraction/artifacts`.
- **Step selection:** `ExtractionSteps` lets you control which parts of the

File: data_extraction/comparison_of_models/model_output_safe/10.1002_macp.1969.021240124.json
{
    "reactions": [
        {
            "monomers": [
                "monomer1: vinylferrocene",
                "monomer2: styrene"
            ],
            "reaction_conditions": [
                {
                    "polymerization_type": "cationic",
                    "solvent": "methylene dichloride",
                    "method": "solvent",
                    "temperature": 0.0,
                    "temperature_unit": "\u00b0C",
                    "reaction_constants": {
                        "constant_1": 0.1,
                        "constant_2": 9.7
                    },
                    "reaction_constant_conf": {
                        "constant_conf_1": 0.1,
                        "constant_conf_2": 1.0
                    },
                    "determination_method": "integral equation of Mayo and Lewis",
                    "Q-value": {
                        "constant_1": 0.4,
                        "constant_2": -1.3
                    },
                    "e-Value": {
                        "constant_1": "na",
                        "constant_2": "na"
                    },
                    "r_product": null
                }
            ]
        },
        {
            "monomers": [
                "monomer1: vinylferrocene",
                "monomer2: vinyl isobutyl ether"
            ],
            "reaction_conditions": [
                {
                    "polymerization_type": "cationic",
                    "solvent": "toluene",
                    "method": "solvent",
                    "temperature": 0.0,
                    "temperature_unit": "\u00b0C",
                    "reaction_constants": {
                        "constant_1": 0.1,
                        "constant_2": 9.7
                    },
                    "reaction_constant_conf": {
                        "constant_conf_1": 0.1,
                        "constant_conf_2": 1.0
                    },
                    "determination_method": "integral equation of Mayo and Lewis",
                    "Q-value": {
                        "constant_1": "na",
                        "constant_2": "na"
                    },
                    "e-Value": {
                        "constant_1": "na",
                        "constant_2": "na"
                    },
                    "r_product": null
                }
            ]
        }
    ],
    "source": "Die Makromolekulare Chemie 124 (1969) 232-240",
    "PDF_name": "Cationic Polymerization and Copolymerization of Vinylferrocene"
}

File: data_extraction/comparison_of_models/model_output_safe/10.1002_macp.1974.021750514.json
{
    "reactions": [
        {
            "monomers": [
                "monomer1: Methyl Methacrylate",
                "monomer2: Acrylonitrile"
            ],
            "reaction_conditions": [
                {
                    "polymerization_type": "free radical",
                    "solvent": "Chloroform",
                    "method": "solvent",
                    "temperature": 60.0,
                    "temperature_unit": "\u00b0C",
                    "reaction_constants": {
                        "constant_1": "na",
                        "constant_2": "na"
                    },
                    "reaction_constant_conf": {
                        "constant_conf_1": "na",
                        "constant_conf_2": "na"
                    },
                    "determination_method": "na",
                    "Q-value": {
                        "constant_1": "na",
                        "constant_2": "na"
                    },
                    "e-Value": {
                        "constant_1": "na",
                        "constant_2": "na"
                    },
                    "r_product": null
                },
                {
                    "polymerization_type": "free radical",
                    "solvent": "Dioxane",
                    "method": "solvent",
                    "temperature": 60.0,
                    "temperature_unit": "\u00b0C",
                    "reaction_constants": {
                        "constant_1": "na",
                        "constant_2": "na"
                    },
                    "reaction_constant_conf": {
                        "constant_conf_1": "na",
                        "constant_conf_2": "na"
                    },
                    "determination_method": "na",
                    "Q-value": {
                        "constant_1": "na",
                        "constant_2": "na"
                    },
                    "e-Value": {
                        "constant_1": "na",
                        "constant_2": "na"
                    },
                    "r_product": null
                },
                {
                    "polymerization_type": "free radical",
                    "solvent": "Benzene",
                    "method": "solvent",
                    "temperature": 60.0,
                    "temperature_unit": "\u00b0C",
                    "reaction_constants": {
                        "constant_1": "na",
                        "constant_2": "na"
                    },
                    "reaction_constant_conf": {
                        "constant_conf_1": "na",
                        "constant_conf_2": "na"
                    },
                    "determination_method": "na",
                    "Q-value": {
                        "constant_1": "na",
                        "constant_2": "na"
                    },
                    "e-Value": {
                        "constant_1": "na",
                        "constant_2": "na"
                    },
                    "r_product": null
                },
                {
                    "polymerization_type": "free radical",
                    "solvent": "Anisole",
                    "method": "solvent",
                    "temperature": 60.0,
                    "temperature_unit": "\u00b0C",
                    "reaction_constants": {
                        "constant_1": "na",
                        "constant_2": "na"
                    },
                    "reaction_constant_conf": {
                        "constant_conf_1": "na",
                        "constant_conf_2": "na"
                    },
                    "determination_method": "na",
                    "Q-value": {
                        "constant_1": "na",
                        "constant_2": "na"
                    },
                    "e-Value": {
                        "constant_1": "na",
                        "constant_2": "na"
                    },
                    "r_product": null
                },
                {
                    "polymerization_type": "free radical",
                    "solvent": "Methyl Pentyl Ketone",
                    "method": "solvent",
                    "temperature": 60.0,
                    "temperature_unit": "\u00b0C",
                    "reaction_constants": {
                        "constant_1": "na",
                        "constant_2": "na"
                    },
                    "reaction_constant_conf": {
                        "constant_conf_1": "na",
                        "constant_conf_2": "na"
                    },
                    "determination_method": "na",
                    "Q-value": {
                        "constant_1": "na",
                        "constant_2": "na"
                    },
                    "e-Value": {
                        "constant_1": "na",
                        "constant_2": "na"
                    },
                    "r_product": null
                },
                {
                    "polymerization_type": "free radical",
                    "solvent": "Bromobenzene",
                    "method": "solvent",
                    "temperature": 60.0,
                    "temperature_unit": "\u00b0C",
                    "reaction_constants": {
                        "constant_1": "na",
                        "constant_2": "na"
                    },
                    "reaction_constant_conf": {
                        "constant_conf_1": "na",
                        "constant_conf_2": "na"
                    },
                    "determination_method": "na",
                    "Q-value": {
                        "constant_1": "na",
                        "constant_2": "na"
                    },
                    "e-Value": {
                        "constant_1": "na",
                        "constant_2": "na"
                    },
                    "r_product": null
                }
            ]
        }
    ],
    "source": "na",
    "PDF_name": "Solvent Effects on Radical Copolymerization of Methyl Methacrylate and Acrylonitrile"
}

File: data_extraction/comparison_of_models/model_output_safe/10.1002_macp.1976.021770209.json
{
    "reactions": [
        {
            "monomers": [
                "monomer1",
                "Butadiene",
                "monomer2",
                "Vinylferrocene"
            ],
            "reaction_conditions": [
                {
                    "polymerization_type": "free radical",
                    "solvent": "1,4-Dioxane",
                    "method": "solvent",
                    "temperature": 60.0,
                    "temperature_unit": "\u00b0C",
                    "reaction_constants": {
                        "constant_1": 3.5,
                        "constant_2": 0.3
                    },
                    "reaction_constant_conf": {
                        "constant_conf_1": 0.5,
                        "constant_conf_2": 0.1
                    },
                    "determination_method": "Fineman-Ross",
                    "Q-value": {
                        "constant_1": 2.39,
                        "constant_2": 0.68
                    },
                    "e-Value": {
                        "constant_1": -1.05,
                        "constant_2": -1.05
                    },
                    "r_product": 1.0
                }
            ]
        }
    ],
    "source": "na",
    "PDF_name": "Free Radical Copolymerization of Butadiene and Vinylferrocene"
}

File: data_extraction/comparison_of_models/model_output_safe/10.1002_macp.1977.021780408.json
{
    "reactions": [
        {
            "monomers": [
                "monomer1: Acrylic acid",
                "monomer2: Acrylamide"
            ],
            "reaction_conditions": [
                {
                    "polymerization_type": "free radical",
                    "solvent": "water",
                    "method": "solvent",
                    "temperature": 30.0,
                    "temperature_unit": "\u00b0C",
                    "reaction_constants": {
                        "constant_1": 0.92,
                        "constant_2": 0.25
                    },
                    "reaction_constant_conf": {
                        "constant_conf_1": 0.82,
                        "constant_conf_2": 0.36
                    },
                    "determination_method": "Mayo-Lewis integrated equation",
                    "Q-value": {
                        "constant_1": null,
                        "constant_2": null
                    },
                    "e-Value": {
                        "constant_1": null,
                        "constant_2": null
                    },
                    "r_product": null
                },
                {
                    "polymerization_type": "free radical",
                    "solvent": "water",
                    "method": "solvent",
                    "temperature": 30.0,
                    "temperature_unit": "\u00b0C",
                    "reaction_constants": {
                        "constant_1": 0.32,
                        "constant_2": 0.57
                    },
                    "reaction_constant_conf": {
                        "constant_conf_1": 0.046,
                        "constant_conf_2": 0.067
                    },
                    "determination_method": "Mayo-Lewis integrated equation",
                    "Q-value": {
                        "constant_1": null,
                        "constant_2": null
                    },
                    "e-Value": {
                        "constant_1": null,
                        "constant_2": null
                    },
                    "r_product": null
                }
            ]
        },
        {
            "monomers": [
                "monomer1: Methacrylic acid",
                "monomer2: Acrylamide"
            ],
            "reaction_conditions": [
                {
                    "polymerization_type": "free radical",
                    "solvent": "water",
                    "method": "solvent",
                    "temperature": 30.0,
                    "temperature_unit": "\u00b0C",
                    "reaction_constants": {
                        "constant_1": 2.8,
                        "constant_2": 0.2
                    },
                    "reaction_constant_conf": {
                        "constant_conf_1": 0.44,
                        "constant_conf_2": 0.069
                    },
                    "determination_method": "Mayo-Lewis integrated equation",
                    "Q-value": {
                        "constant_1": null,
                        "constant_2": null
                    },
                    "e-Value": {
                        "constant_1": null,
                        "constant_2": null
                    },
                    "r_product": null
                },
                {
                    "polymerization_type": "free radical",
                    "solvent": "water",
                    "method": "solvent",
                    "temperature": 30.0,
                    "temperature_unit": "\u00b0C",
                    "reaction_constants": {
                        "constant_1": 1.94,
                        "constant_2": 0.3
                    },
                    "reaction_constant_conf": {
                        "constant_conf_1": 0.34,
                        "constant_conf_2": 0.12
                    },
                    "determination_method": "Mayo-Lewis integrated equation",
                    "Q-value": {
                        "constant_1": null,
                        "constant_2": null
                    },
                    "e-Value": {
                        "constant_1": null,
                        "constant_2": null
                    },
                    "r_product": null
                }
            ]
        }
    ],
    "source": "na",
    "PDF_name": "Reactivity Ratios of Ionizing Monomers in Aqueous Solution"
}

File: data_extraction/comparison_of_models/model_output_safe/10.1002_macp.1978.021791206.json
{
    "reactions": [
        {
            "monomers": [
                "monomer1",
                "Diallyl Ether",
                "monomer2",
                "Maleic Anhydride"
            ],
            "reaction_conditions": [
                {
                    "polymerization_type": "free radical",
                    "solvent": "benzene",
                    "method": "solvent",
                    "temperature": 60.0,
                    "temperature_unit": "\u00b0C",
                    "reaction_constants": {
                        "constant_1": 0.35,
                        "constant_2": "na"
                    },
                    "reaction_constant_conf": {
                        "constant_conf_1": "na",
                        "constant_conf_2": "na"
                    },
                    "determination_method": "na",
                    "Q-value": {
                        "constant_1": 2.25,
                        "constant_2": 0.23
                    },
                    "e-Value": {
                        "constant_1": 2.25,
                        "constant_2": 1.96
                    },
                    "r_product": null
                },
                {
                    "polymerization_type": "free radical",
                    "solvent": "acetone",
                    "method": "solvent",
                    "temperature": 60.0,
                    "temperature_unit": "\u00b0C",
                    "reaction_constants": {
                        "constant_1": 0.35,
                        "constant_2": "na"
                    },
                    "reaction_constant_conf": {
                        "constant_conf_1": "na",
                        "constant_conf_2": "na"
                    },
                    "determination_method": "na",
                    "Q-value": {
                        "constant_1": 2.25,
                        "constant_2": 0.23
                    },
                    "e-Value": {
                        "constant_1": 2.25,
                        "constant_2": 1.96
                    },
                    "r_product": null
                }
            ]
        },
        {
            "monomers": [
                "monomer1",
                "Diallyl Ether",
                "monomer2",
                "Fumaronitrile"
            ],
            "reaction_conditions": [
                {
                    "polymerization_type": "free radical",
                    "solvent": "benzene",
                    "method": "solvent",
                    "temperature": 60.0,
                    "temperature_unit": "\u00b0C",
                    "reaction_constants": {
                        "constant_1": 0.15,
                        "constant_2": "na"
                    },
                    "reaction_constant_conf": {
                        "constant_conf_1": "na",
                        "constant_conf_2": "na"
                    },
                    "determination_method": "na",
                    "Q-value": {
                        "constant_1": 0.8,
                        "constant_2": 0.6
                    },
                    "e-Value": {
                        "constant_1": 0.8,
                        "constant_2": 1.2
                    },
                    "r_product": null
                }
            ]
        }
    ],
    "source": "Makromol. Chem. 179, 2867-2875 (1978)",
    "PDF_name": "Cyclo-copolymerization of 1,6-Diene with Monoolefin"
}

File: data_extraction/comparison_of_models/model_output_safe/10.1002_macp.1989.021900509.json
"{\n    \"reactions\": [\n        {\n            \"monomers\": [\n                \"monomer1: p-Aminostyrene\",\n                \"monomer2: Styrene\"\n            ],\n            \"reaction_conditions\": [\n                {\n                    \"polymerization_type\": \"free radical\",\n                    \"solvent\": \"Benzene\",\n                    \"method\": \"solvent\",\n                    \"temperature\": 60.0,\n                    \"temperature_unit\": \"\u00b0C\",\n                    \"reaction_constants\": {\n                        \"constant_1\": 1.14,\n                        \"constant_2\": 0.86\n                    },\n                    \"reaction_constant_conf\": {\n                        \"constant_conf_1\": \"na\",\n                        \"constant_conf_2\": \"na\"\n                    },\n                    \"determination_method\": \"Kelen-Tudor\",\n                    \"Q-value\": {\n                        \"constant_1\": \"na\",\n                        \"constant_2\": \"na\"\n                    },\n                    \"e-Value\": {\n                        \"constant_1\": \"na\",\n                        \"constant_2\": \"na\"\n                    },\n                    \"r_product\": null\n                },\n                {\n                    \"polymerization_type\": \"free radical\",\n                    \"solvent\": \"Toluene\",\n                    \"method\": \"solvent\",\n                    \"temperature\": 60.0,\n                    \"temperature_unit\": \"\u00b0C\",\n                    \"reaction_constants\": {\n                        \"constant_1\": 1.16,\n                        \"constant_2\": 0.81\n                    },\n                    \"reaction_constant_conf\": {\n                        \"constant_conf_1\": \"na\",\n                        \"constant_conf_2\": \"na\"\n                    },\n                    \"determination_method\": \"Kelen-Tudor\",\n                    \"Q-value\": {\n                        \"constant_1\": \"na\",\n                        \"constant_2\": \"na\"\n                    },\n                    \"e-Value\": {\n                        \"constant_1\": \"na\",\n                        \"constant_2\": \"na\"\n                    },\n                    \"r_product\": null\n                },\n                {\n                    \"polymerization_type\": \"free radical\",\n                    \"solvent\": \"Anisole\",\n                    \"method\": \"solvent\",\n                    \"temperature\": 60.0,\n                    \"temperature_unit\": \"\u00b0C\",\n                    \"reaction_constants\": {\n                        \"constant_1\": 0.78,\n                        \"constant_2\": 0.58\n                    },\n                    \"reaction_constant_conf\": {\n                        \"constant_conf_1\": \"na\",\n                        \"constant_conf_2\": \"na\"\n                    },\n                    \"determination_method\": \"Kelen-Tudor\",\n                    \"Q-value\": {\n                        \"constant_1\": \"na\",\n                        \"constant_2\": \"na\"\n                    },\n                    \"e-Value\": {\n                        \"constant_1\": \"na\",\n                        \"constant_2\": \"na\"\n                    },\n                    \"r_product\": null\n                },\n                {\n                    \"polymerization_type\": \"free radical\",\n                    \"solvent\": \"p-Dioxane\",\n                    \"method\": \"solvent\",\n                    \"temperature\": 60.0,\n                    \"temperature_unit\": \"\u00b0C\",\n                    \"reaction_constants\": {\n                        \"constant_1\": 0.71,\n                        \"constant_2\": 0.92\n                    },\n                    \"reaction_constant_conf\": {\n                        \"constant_conf_1\": \"na\",\n                        \"constant_conf_2\": \"na\"\n                    },\n                    \"determination_method\": \"Kelen-Tudor\",\n                    \"Q-value\": {\n                        \"constant_1\": \"na\",\n                        \"constant_2\": \"na\"\n                    },\n                    \"e-Value\": {\n                        \"constant_1\": \"na\",\n                        \"constant_2\": \"na\"\n                    },\n                    \"r_product\": null\n                },\n                {\n                    \"polymerization_type\": \"free radical\",\n                    \"solvent\": \"Ethyl acetate\",\n                    \"method\": \"solvent\",\n                    \"temperature\": 60.0,\n                    \"temperature_unit\": \"\u00b0C\",\n                    \"reaction_constants\": {\n                        \"constant_1\": 0.56,\n                        \"constant_2\": 0.81\n                    },\n                    \"reaction_constant_conf\": {\n                        \"constant_conf_1\": \"na\",\n                        \"constant_conf_2\": \"na\"\n                    },\n                    \"determination_method\": \"Kelen-Tudor\",\n                    \"Q-value\": {\n                        \"constant_1\": \"na\",\n                        \"constant_2\": \"na\"\n                    },\n                    \"e-Value\": {\n                        \"constant_1\": \"na\",\n                        \"constant_2\": \"na\"\n                    },\n                    \"r_product\": null\n                },\n                {\n                    \"polymerization_type\": \"free radical\",\n                    \"solvent\": \"Acetone\",\n                    \"method\": \"solvent\",\n                    \"temperature\": 60.0,\n                    \"temperature_unit\": \"\u00b0C\",\n                    \"reaction_constants\": {\n                        \"constant_1\": 0.41,\n                        \"constant_2\": 0.64\n                    },\n                    \"reaction_constant_conf\": {\n                        \"constant_conf_1\": \"na\",\n                        \"constant_conf_2\": \"na\"\n                    },\n                    \"determination_method\": \"Kelen-Tudor\",\n                    \"Q-value\": {\n                        \"constant_1\": \"na\",\n                        \"constant_2\": \"na\"\n                    },\n                    \"e-Value\": {\n                        \"constant_1\": \"na\",\n                        \"constant_2\": \"na\"\n                    },\n                    \"r_product\": null\n                },\n                {\n                    \"polymerization_type\": \"free radical\",\n                    \"solvent\": \"Tetrahydrofuran\",\n                    \"method\": \"solvent\",\n                    \"temperature\": 60.0,\n                    \"temperature_unit\": \"\u00b0C\",\n                    \"reaction_constants\": {\n                        \"constant_1\": 0.25,\n                        \"constant_2\": 0.94\n                    },\n                    \"reaction_constant_conf\": {\n                        \"constant_conf_1\": \"na\",\n                        \"constant_conf_2\": \"na\"\n                    },\n                    \"determination_method\": \"Kelen-Tudor\",\n                    \"Q-value\": {\n                        \"constant_1\": \"na\",\n                        \"constant_2\": \"na\"\n                    },\n                    \"e-Value\": {\n                        \"constant_1\": \"na\",\n                        \"constant_2\": \"na\"\n                    },\n                    \"r_product\": null\n                },\n                {\n                    \"polymerization_type\": \"free radical\",\n                    \"solvent\": \"N,N-Dimethylformamide\",\n                    \"method\": \"solvent\",\n                    \"temperature\": 60.0,\n                    \"temperature_unit\": \"\u00b0C\",\n                    \"reaction_constants\": {\n                        \"constant_1\": 0.22,\n                        \"constant_2\": 1.06\n                    },\n                    \"reaction_constant_conf\": {\n                        \"constant_conf_1\": \"na\",\n                        \"constant_conf_2\": \"na\"\n                    },\n                    \"determination_method\": \"Kelen-Tudor\",\n                    \"Q-value\": {\n                        \"constant_1\": \"na\",\n                        \"constant_2\": \"na\"\n                    },\n                    \"e-Value\": {\n                        \"constant_1\": \"na\",\n                        \"constant_2\": \"na\"\n                    },\n                    \"r_product\": null\n                },\n                {\n                    \"polymerization_type\": \"free radical\",\n                    \"solvent\": \"Dimethyl sulfoxide\",\n                    \"method\": \"solvent\",\n                    \"temperature\": 60.0,\n                    \"temperature_unit\": \"\u00b0C\",\n                    \"reaction_constants\": {\n                        \"constant_1\": 0.20,\n                        \"constant_2\": 1.04\n                    },\n                    \"reaction_constant_conf\": {\n                        \"constant_conf_1\": \"na\",\n                        \"constant_conf_2\": \"na\"\n                    },\n                    \"determination_method\": \"Kelen-Tudor\",\n                    \"Q-value\": {\n                        \"constant_1\": \"na\",\n                        \"constant_2\": \"na\"\n                    },\n                    \"e-Value\": {\n                        \"constant_1\": \"na\",\n                        \"constant_2\": \"na\"\n                    },\n                    \"r_product\": null\n                }\n            ]\n        }\n    ],\n    \"source\": \"10.1002/macp.1989.021900413\",\n    \"PDF_name\": \"Solvent effect in radical copolymerization of styrene with p-aminostyrene\"\n}"

File: data_extraction/comparison_of_models/model_output_safe/10.1002_macp.1990.021910811.json
"\n{\n    \"reactions\": [\n        {\n            \"monomers\": [\n                \"styrene\",\n                \"fumarodinitrile\"\n            ],\n            \"reaction_conditions\": [\n                {\n                    \"polymerization_type\": \"free radical\",\n                    \"solvent\": \"na\",\n                    \"method\": \"bulk\",\n                    \"temperature\": 70.0,\n                    \"temperature_unit\": \"\u00b0C\",\n                    \"reaction_constants\": {\n                        \"constant_1\": 0.062,\n                        \"constant_2\": 0.0\n                    },\n                    \"reaction_constant_conf\": {\n                        \"constant_conf_1\": \"na\",\n                        \"constant_conf_2\": \"na\"\n                    },\n                    \"determination_method\": \"Kelen-Tudos\",\n                    \"Q-value\": {\n                        \"constant_1\": \"na\",\n                        \"constant_2\": \"na\"\n                    },\n                    \"e-Value\": {\n                        \"constant_1\": \"na\",\n                        \"constant_2\": \"na\"\n                    },\n                    \"r_product\": null\n                }\n            ]\n        }\n    ],\n    \"source\": \"na\",\n    \"PDF_name\": \"Makromol. Chem. 191, 1853-1861 (1990)\"\n}"

File: data_extraction/comparison_of_models/model_output_safe/10.1002_macp.1992.021930218.json
{
    "reactions": [
        {
            "monomers": [
                "monomer1: styrene",
                "monomer2: methyl alpha-cyanocinnamate"
            ],
            "reaction_conditions": [
                {
                    "polymerization_type": "free radical",
                    "solvent": "toluene",
                    "method": "solvent",
                    "temperature": 60.0,
                    "temperature_unit": "\u00b0C",
                    "reaction_constants": {
                        "constant_1": 0.397,
                        "constant_2": -0.052
                    },
                    "reaction_constant_conf": {
                        "constant_conf_1": 0.082,
                        "constant_conf_2": 0.05
                    },
                    "determination_method": "terminal",
                    "Q-value": {
                        "constant_1": -0.2,
                        "constant_2": 0.024
                    },
                    "e-Value": {
                        "constant_1": 0.419,
                        "constant_2": 0.0
                    },
                    "r_product": null
                },
                {
                    "polymerization_type": "free radical",
                    "solvent": "toluene",
                    "method": "solvent",
                    "temperature": 60.0,
                    "temperature_unit": "\u00b0C",
                    "reaction_constants": {
                        "constant_1": 0.239,
                        "constant_2": 1.388
                    },
                    "reaction_constant_conf": {
                        "constant_conf_1": 0.056,
                        "constant_conf_2": 0.291
                    },
                    "determination_method": "penultimate",
                    "Q-value": {
                        "constant_1": 0.049,
                        "constant_2": 0.912
                    },
                    "e-Value": {
                        "constant_1": 0.408,
                        "constant_2": 0.0
                    },
                    "r_product": null
                }
            ]
        },
        {
            "monomers": [
                "monomer1: styrene",
                "monomer2: fumaroyldipyrrolidone"
            ],
            "reaction_conditions": [
                {
                    "polymerization_type": "free radical",
                    "solvent": "dimethyl sulfoxide",
                    "method": "solvent",
                    "temperature": 60.0,
                    "temperature_unit": "\u00b0C",
                    "reaction_constants": {
                        "constant_1": 0.167,
                        "constant_2": -0.028
                    },
                    "reaction_constant_conf": {
                        "constant_conf_1": 0.016,
                        "constant_conf_2": 0.081
                    },
                    "determination_method": "terminal",
                    "Q-value": {
                        "constant_1": -0.269,
                        "constant_2": 0.032
                    },
                    "e-Value": {
                        "constant_1": 0.169,
                        "constant_2": 0.0
                    },
                    "r_product": null
                },
                {
                    "polymerization_type": "free radical",
                    "solvent": "dimethyl sulfoxide",
                    "method": "solvent",
                    "temperature": 60.0,
                    "temperature_unit": "\u00b0C",
                    "reaction_constants": {
                        "constant_1": 0.118,
                        "constant_2": 0.271
                    },
                    "reaction_constant_conf": {
                        "constant_conf_1": 0.065,
                        "constant_conf_2": 0.074
                    },
                    "determination_method": "penultimate",
                    "Q-value": {
                        "constant_1": 0.152,
                        "constant_2": 0.522
                    },
                    "e-Value": {
                        "constant_1": 0.0,
                        "constant_2": 0.0
                    },
                    "r_product": null
                }
            ]
        }
    ],
    "source": "https://doi.org/10.1002/macp.1992.021930118",
    "PDF_name": "Analysis of the linear methods of determining copolymerization reactivity ratios, 11"
}

File: data_extraction/comparison_of_models/model_output_safe/10.1002_macp.1996.021970719.json
{
    "reactions": [
        {
            "monomers": [
                "methyl methacrylate",
                "dodecyl methacrylate"
            ],
            "reaction_conditions": [
                {
                    "polymerization_type": "free radical",
                    "solvent": "chloroform",
                    "method": "bulk",
                    "temperature": 60.0,
                    "temperature_unit": "\u00b0C",
                    "reaction_constants": {
                        "constant_1": 1.49,
                        "constant_2": 1.79
                    },
                    "reaction_constant_conf": {
                        "constant_conf_1": 0.09,
                        "constant_conf_2": 0.12
                    },
                    "determination_method": "Fineman-Ross",
                    "Q-value": {
                        "constant_1": null,
                        "constant_2": null
                    },
                    "e-Value": {
                        "constant_1": null,
                        "constant_2": null
                    },
                    "r_product": null
                },
                {
                    "polymerization_type": "free radical",
                    "solvent": "chloroform",
                    "method": "bulk",
                    "temperature": 60.0,
                    "temperature_unit": "\u00b0C",
                    "reaction_constants": {
                        "constant_1": 1.58,
                        "constant_2": 1.88
                    },
                    "reaction_constant_conf": {
                        "constant_conf_1": 0.33,
                        "constant_conf_2": 0.32
                    },
                    "determination_method": "Kelen-T\u00fcdos",
                    "Q-value": {
                        "constant_1": null,
                        "constant_2": null
                    },
                    "e-Value": {
                        "constant_1": null,
                        "constant_2": null
                    },
                    "r_product": null
                },
                {
                    "polymerization_type": "free radical",
                    "solvent": "na",
                    "method": "bulk",
                    "temperature": 60.0,
                    "temperature_unit": "\u00b0C",
                    "reaction_constants": {
                        "constant_1": 1.66,
                        "constant_2": 1.89
                    },
                    "reaction_constant_conf": {
                        "constant_conf_1": 0.03,
                        "constant_conf_2": 0.04
                    },
                    "determination_method": "Fineman-Ross",
                    "Q-value": {
                        "constant_1": null,
                        "constant_2": null
                    },
                    "e-Value": {
                        "constant_1": null,
                        "constant_2": null
                    },
                    "r_product": null
                },
                {
                    "polymerization_type": "free radical",
                    "solvent": "na",
                    "method": "bulk",
                    "temperature": 60.0,
                    "temperature_unit": "\u00b0C",
                    "reaction_constants": {
                        "constant_1": 1.67,
                        "constant_2": 1.95
                    },
                    "reaction_constant_conf": {
                        "constant_conf_1": 0.14,
                        "constant_conf_2": 0.19
                    },
                    "determination_method": "Kelen-T\u00fcdos",
                    "Q-value": {
                        "constant_1": null,
                        "constant_2": null
                    },
                    "e-Value": {
                        "constant_1": null,
                        "constant_2": null
                    },
                    "r_product": null
                }
            ]
        }
    ],
    "source": "https://doi.org/10.1002/macp.1996.021970801",
    "PDF_name": "Determination of copolymerization parameters of methyl methacrylate with dodecyl methacrylate by means of FTIR spectroscopy"
}
