Repository: lamalab-org/copolymer-reactivity

# `data_extraction/` — Pipeline 1: literature → reactions

Mines ~300 k Crossref records for copolymerisation papers, filters them down to ~1.8 k downloadable PDFs, and extracts reactivity-ratio measurements with a vision–language model. The output is the curated `extracted_reactions.csv` that Pipeline 2 (`copol_prediction/`) ingests.

- **Configuration:** All paths and thresholds are defined in
  `data_extraction/obtain_data.py` via the `ExtractionConfig` class. The default
  configuration mirrors the curated layout beneath `data_extraction/artifacts`.
- **Step selection:** `ExtractionSteps` lets you control which parts of the

File: data_extraction/comparison_of_models/model_output_safe/10.1002_macp.1997.021980521.json
{
    "reactions": [
        {
            "monomers": [
                "monomer1",
                "2-Hydroxyethyl methacrylate",
                "monomer2",
                "Methyl methacrylate"
            ],
            "reaction_conditions": [
                {
                    "polymerization_type": "free radical",
                    "solvent": "N,N-Dimethylformamide",
                    "method": "solvent",
                    "temperature": 60.0,
                    "temperature_unit": "\u00b0C",
                    "reaction_constants": {
                        "constant_1": 0.67,
                        "constant_2": 1.08
                    },
                    "reaction_constant_conf": {
                        "constant_conf_1": 0.0,
                        "constant_conf_2": 0.0
                    },
                    "determination_method": "Fineman-Ross",
                    "Q-value": {
                        "constant_1": 0.0,
                        "constant_2": 0.0
                    },
                    "e-Value": {
                        "constant_1": 0.0,
                        "constant_2": 0.0
                    },
                    "r_product": null
                },
                {
                    "polymerization_type": "free radical",
                    "solvent": "N,N-Dimethylformamide",
                    "method": "solvent",
                    "temperature": 60.0,
                    "temperature_unit": "\u00b0C",
                    "reaction_constants": {
                        "constant_1": 0.68,
                        "constant_2": 1.06
                    },
                    "reaction_constant_conf": {
                        "constant_conf_1": 0.02,
                        "constant_conf_2": 0.04
                    },
                    "determination_method": "Kelen-Tudor",
                    "Q-value": {
                        "constant_1": 0.0,
                        "constant_2": 0.0
                    },
                    "e-Value": {
                        "constant_1": 0.0,
                        "constant_2": 0.0
                    },
                    "r_product": null
                }
            ]
        },
        {
            "monomers": [
                "monomer1",
                "2-Hydroxyethyl methacrylate",
                "monomer2",
                "2-Dimethylaminoethyl methacrylate"
            ],
            "reaction_conditions": [
                {
                    "polymerization_type": "free radical",
                    "solvent": "N,N-Dimethylformamide",
                    "method": "solvent",
                    "temperature": 60.0,
                    "temperature_unit": "\u00b0C",
                    "reaction_constants": {
                        "constant_1": 0.75,
                        "constant_2": 0.36
                    },
                    "reaction_constant_conf": {
                        "constant_conf_1": 0.0,
                        "constant_conf_2": 0.0
                    },
                    "determination_method": "Fineman-Ross",
                    "Q-value": {
                        "constant_1": 0.0,
                        "constant_2": 0.0
                    },
                    "e-Value": {
                        "constant_1": 0.0,
                        "constant_2": 0.0
                    },
                    "r_product": null
                },
                {
                    "polymerization_type": "free radical",
                    "solvent": "N,N-Dimethylformamide",
                    "method": "solvent",
                    "temperature": 60.0,
                    "temperature_unit": "\u00b0C",
                    "reaction_constants": {
                        "constant_1": 0.7,
                        "constant_2": 0.37
                    },
                    "reaction_constant_conf": {
                        "constant_conf_1": 0.0,
                        "constant_conf_2": 0.0
                    },
                    "determination_method": "Kelen-Tudor",
                    "Q-value": {
                        "constant_1": 0.0,
                        "constant_2": 0.0
                    },
                    "e-Value": {
                        "constant_1": 0.0,
                        "constant_2": 0.0
                    },
                    "r_product": null
                }
            ]
        },
        {
            "monomers": [
                "monomer1",
                "2-Hydroxyethyl methacrylate",
                "monomer2",
                "Butyl acrylate"
            ],
            "reaction_conditions": [
                {
                    "polymerization_type": "free radical",
                    "solvent": "N,N-Dimethylformamide",
                    "method": "solvent",
                    "temperature": 60.0,
                    "temperature_unit": "\u00b0C",
                    "reaction_constants": {
                        "constant_1": 1.74,
                        "constant_2": 0.2
                    },
                    "reaction_constant_conf": {
                        "constant_conf_1": 0.0,
                        "constant_conf_2": 0.0
                    },
                    "determination_method": "Fineman-Ross",
                    "Q-value": {
                        "constant_1": 0.0,
                        "constant_2": 0.0
                    },
                    "e-Value": {
                        "constant_1": 0.0,
                        "constant_2": 0.0
                    },
                    "r_product": null
                },
                {
                    "polymerization_type": "free radical",
                    "solvent": "N,N-Dimethylformamide",
                    "method": "solvent",
                    "temperature": 60.0,
                    "temperature_unit": "\u00b0C",
                    "reaction_constants": {
                        "constant_1": 1.76,
                        "constant_2": 0.25
                    },
                    "reaction_constant_conf": {
                        "constant_conf_1": 0.0,
                        "constant_conf_2": 0.0
                    },
                    "determination_method": "Kelen-Tudor",
                    "Q-value": {
                        "constant_1": 0.0,
                        "constant_2": 0.0
                    },
                    "e-Value": {
                        "constant_1": 0.0,
                        "constant_2": 0.0
                    },
                    "r_product": null
                }
            ]
        }
    ],
    "source": "https://doi.org/10.1002/macp.1997.021980601",
    "PDF_name": "Redox-initiated radical polymerization of 2-hydroxyethyl methacrylate"
}

File: data_extraction/comparison_of_models/model_output_safe/10.1002_macp.200700026.json
{
    "reactions": [
        {
            "monomers": [
                "Styrene",
                "Methyl methacrylate"
            ],
            "reaction_conditions": [
                {
                    "polymerization_type": "free radical",
                    "solvent": "na",
                    "method": "bulk",
                    "temperature": 40.0,
                    "temperature_unit": "\u00b0C",
                    "reaction_constants": {
                        "constant_1": 0.8271,
                        "constant_2": 0.0711
                    },
                    "reaction_constant_conf": {
                        "constant_conf_1": 0.3666,
                        "constant_conf_2": 0.2244
                    },
                    "determination_method": "nonlinear least squares",
                    "Q-value": {
                        "constant_1": "na",
                        "constant_2": "na"
                    },
                    "e-Value": {
                        "constant_1": "na",
                        "constant_2": "na"
                    },
                    "r_product": null
                },
                {
                    "polymerization_type": "free radical",
                    "solvent": "na",
                    "method": "bulk",
                    "temperature": 25.0,
                    "temperature_unit": "\u00b0C",
                    "reaction_constants": {
                        "constant_1": 0.329,
                        "constant_2": 0.407
                    },
                    "reaction_constant_conf": {
                        "constant_conf_1": 0.3,
                        "constant_conf_2": 0.8
                    },
                    "determination_method": "nonlinear least squares",
                    "Q-value": {
                        "constant_1": "na",
                        "constant_2": "na"
                    },
                    "e-Value": {
                        "constant_1": "na",
                        "constant_2": "na"
                    },
                    "r_product": null
                }
            ]
        },
        {
            "monomers": [
                "Styrene",
                "Benzyl methacrylate"
            ],
            "reaction_conditions": [
                {
                    "polymerization_type": "free radical",
                    "solvent": "na",
                    "method": "bulk",
                    "temperature": "na",
                    "temperature_unit": "na",
                    "reaction_constants": {
                        "constant_1": 0.1323,
                        "constant_2": 1.3572
                    },
                    "reaction_constant_conf": {
                        "constant_conf_1": "na",
                        "constant_conf_2": "na"
                    },
                    "determination_method": "linearization",
                    "Q-value": {
                        "constant_1": "na",
                        "constant_2": "na"
                    },
                    "e-Value": {
                        "constant_1": "na",
                        "constant_2": "na"
                    },
                    "r_product": null
                }
            ]
        }
    ],
    "source": "10.1002/macp.200700026",
    "PDF_name": "A Linearization Procedure for the Determination of the Radical Reactivity Ratios in Restricted Penultimate Copolymerization Systems"
}

File: data_extraction/comparison_of_models/model_output_safe/10.1002_pi.2626.json
{
    "reactions": [
        {
            "monomers": [
                "monomer1: N,N-dimethylaminoethyl methacrylate",
                "monomer2: styrene"
            ],
            "reaction_conditions": [
                {
                    "polymerization_type": "free radical",
                    "solvent": "toluene",
                    "method": "solvent",
                    "temperature": 70.0,
                    "temperature_unit": "\u00b0C",
                    "reaction_constants": {
                        "constant_1": 0.43,
                        "constant_2": 1.74
                    },
                    "reaction_constant_conf": {
                        "constant_conf_1": 0.01,
                        "constant_conf_2": 0.03
                    },
                    "determination_method": "Kelen-Tudor",
                    "Q-value": {
                        "constant_1": "na",
                        "constant_2": "na"
                    },
                    "e-Value": {
                        "constant_1": "na",
                        "constant_2": "na"
                    },
                    "r_product": 0.75
                }
            ]
        },
        {
            "monomers": [
                "monomer1: N,N-dimethylaminoethyl methacrylate",
                "monomer2: methyl methacrylate"
            ],
            "reaction_conditions": [
                {
                    "polymerization_type": "free radical",
                    "solvent": "toluene",
                    "method": "solvent",
                    "temperature": 70.0,
                    "temperature_unit": "\u00b0C",
                    "reaction_constants": {
                        "constant_1": 0.85,
                        "constant_2": 0.86
                    },
                    "reaction_constant_conf": {
                        "constant_conf_1": 0.01,
                        "constant_conf_2": 0.02
                    },
                    "determination_method": "Kelen-Tudor",
                    "Q-value": {
                        "constant_1": "na",
                        "constant_2": "na"
                    },
                    "e-Value": {
                        "constant_1": "na",
                        "constant_2": "na"
                    },
                    "r_product": 0.73
                }
            ]
        }
    ],
    "source": "http://doi.org/10.1002/pi.2626",
    "PDF_name": "Free radical copolymerization of N,N-dimethylaminoethyl methacrylate with styrene and methyl methacrylate"
}

File: data_extraction/comparison_of_models/model_output_safe/10.1002_pi.4949.json
{
    "reactions": [
        {
            "monomers": [
                "monomer1: 2-(diisopropylamino)ethyl methacrylate",
                "monomer2: methyl methacrylate"
            ],
            "reaction_conditions": [
                {
                    "polymerization_type": "free radical",
                    "solvent": "toluene",
                    "method": "solvent",
                    "temperature": 70.0,
                    "temperature_unit": "\u00b0C",
                    "reaction_constants": {
                        "constant_1": 0.99,
                        "constant_2": 1.03
                    },
                    "reaction_constant_conf": {
                        "constant_conf_1": 0.06,
                        "constant_conf_2": 0.07
                    },
                    "determination_method": "TM",
                    "Q-value": {
                        "constant_1": "na",
                        "constant_2": "na"
                    },
                    "e-Value": {
                        "constant_1": "na",
                        "constant_2": "na"
                    },
                    "r_product": 1.02
                },
                {
                    "polymerization_type": "free radical",
                    "solvent": "toluene",
                    "method": "solvent",
                    "temperature": 70.0,
                    "temperature_unit": "\u00b0C",
                    "reaction_constants": {
                        "constant_1": 0.99,
                        "constant_2": 1.0
                    },
                    "reaction_constant_conf": {
                        "constant_conf_1": 0.07,
                        "constant_conf_2": 0.07
                    },
                    "determination_method": "EKT",
                    "Q-value": {
                        "constant_1": "na",
                        "constant_2": "na"
                    },
                    "e-Value": {
                        "constant_1": "na",
                        "constant_2": "na"
                    },
                    "r_product": 0.99
                }
            ]
        },
        {
            "monomers": [
                "monomer1: 2-(diisopropylamino)ethyl methacrylate",
                "monomer2: styrene"
            ],
            "reaction_conditions": [
                {
                    "polymerization_type": "free radical",
                    "solvent": "toluene",
                    "method": "solvent",
                    "temperature": 70.0,
                    "temperature_unit": "\u00b0C",
                    "reaction_constants": {
                        "constant_1": 2.48,
                        "constant_2": 0.49
                    },
                    "reaction_constant_conf": {
                        "constant_conf_1": 0.18,
                        "constant_conf_2": 0.04
                    },
                    "determination_method": "TM",
                    "Q-value": {
                        "constant_1": "na",
                        "constant_2": "na"
                    },
                    "e-Value": {
                        "constant_1": "na",
                        "constant_2": "na"
                    },
                    "r_product": 1.22
                },
                {
                    "polymerization_type": "free radical",
                    "solvent": "toluene",
                    "method": "solvent",
                    "temperature": 70.0,
                    "temperature_unit": "\u00b0C",
                    "reaction_constants": {
                        "constant_1": 2.74,
                        "constant_2": 0.54
                    },
                    "reaction_constant_conf": {
                        "constant_conf_1": 0.21,
                        "constant_conf_2": 0.05
                    },
                    "determination_method": "KT",
                    "Q-value": {
                        "constant_1": "na",
                        "constant_2": "na"
                    },
                    "e-Value": {
                        "constant_1": "na",
                        "constant_2": "na"
                    },
                    "r_product": 1.48
                }
            ]
        }
    ],
    "source": "https://doi.org/10.1002/pi.4949",
    "PDF_name": "Reactivity ratios and copolymer properties of 2-(diisopropylamino)ethyl methacrylate with methyl methacrylate and styrene"
}

File: data_extraction/comparison_of_models/model_output_safe/10.1002_pi.5594.json
{
    "reactions": [
        {
            "monomers": [
                "monomer1",
                "4-phthalimidocyclohexyl methacrylate",
                "monomer2",
                "methyl methacrylate"
            ],
            "reaction_conditions": [
                {
                    "polymerization_type": "free radical",
                    "solvent": "toluene",
                    "method": "solvent",
                    "temperature": 70.0,
                    "temperature_unit": "\u00b0C",
                    "reaction_constants": {
                        "constant_1": 1.31,
                        "constant_2": 0.74
                    },
                    "reaction_constant_conf": {
                        "constant_conf_1": 0.013,
                        "constant_conf_2": 0.021
                    },
                    "determination_method": "Fineman-Ross",
                    "Q-value": {
                        "constant_1": "na",
                        "constant_2": "na"
                    },
                    "e-Value": {
                        "constant_1": "na",
                        "constant_2": "na"
                    },
                    "r_product": 0.97
                },
                {
                    "polymerization_type": "free radical",
                    "solvent": "toluene",
                    "method": "solvent",
                    "temperature": 70.0,
                    "temperature_unit": "\u00b0C",
                    "reaction_constants": {
                        "constant_1": 1.3,
                        "constant_2": 0.73
                    },
                    "reaction_constant_conf": {
                        "constant_conf_1": 0.068,
                        "constant_conf_2": 0.035
                    },
                    "determination_method": "Kelen-Tudor",
                    "Q-value": {
                        "constant_1": "na",
                        "constant_2": "na"
                    },
                    "e-Value": {
                        "constant_1": "na",
                        "constant_2": "na"
                    },
                    "r_product": 0.94
                }
            ]
        },
        {
            "monomers": [
                "monomer1",
                "4-hexahydrophthalimidocyclohexyl methacrylate",
                "monomer2",
                "methyl methacrylate"
            ],
            "reaction_conditions": [
                {
                    "polymerization_type": "free radical",
                    "solvent": "toluene",
                    "method": "solvent",
                    "temperature": 70.0,
                    "temperature_unit": "\u00b0C",
                    "reaction_constants": {
                        "constant_1": 1.58,
                        "constant_2": 0.79
                    },
                    "reaction_constant_conf": {
                        "constant_conf_1": 0.066,
                        "constant_conf_2": 0.093
                    },
                    "determination_method": "Fineman-Ross",
                    "Q-value": {
                        "constant_1": "na",
                        "constant_2": "na"
                    },
                    "e-Value": {
                        "constant_1": "na",
                        "constant_2": "na"
                    },
                    "r_product": 1.25
                },
                {
                    "polymerization_type": "free radical",
                    "solvent": "toluene",
                    "method": "solvent",
                    "temperature": 70.0,
                    "temperature_unit": "\u00b0C",
                    "reaction_constants": {
                        "constant_1": 1.45,
                        "constant_2": 0.58
                    },
                    "reaction_constant_conf": {
                        "constant_conf_1": 0.062,
                        "constant_conf_2": 0.04
                    },
                    "determination_method": "Kelen-Tudor",
                    "Q-value": {
                        "constant_1": "na",
                        "constant_2": "na"
                    },
                    "e-Value": {
                        "constant_1": "na",
                        "constant_2": "na"
                    },
                    "r_product": 0.84
                }
            ]
        },
        {
            "monomers": [
                "monomer1",
                "4-hexahydro-3,6-methanophthalimidocyclohexyl methacrylate",
                "monomer2",
                "methyl methacrylate"
            ],
            "reaction_conditions": [
                {
                    "polymerization_type": "free radical",
                    "solvent": "toluene",
                    "method": "solvent",
                    "temperature": 70.0,
                    "temperature_unit": "\u00b0C",
                    "reaction_constants": {
                        "constant_1": 1.79,
                        "constant_2": 0.65
                    },
                    "reaction_constant_conf": {
                        "constant_conf_1": 0.085,
                        "constant_conf_2": 0.095
                    },
                    "determination_method": "Fineman-Ross",
                    "Q-value": {
                        "constant_1": "na",
                        "constant_2": "na"
                    },
                    "e-Value": {
                        "constant_1": "na",
                        "constant_2": "na"
                    },
                    "r_product": 1.16
                },
                {
                    "polymerization_type": "free radical",
                    "solvent": "toluene",
                    "method": "solvent",
                    "temperature": 70.0,
                    "temperature_unit": "\u00b0C",
                    "reaction_constants": {
                        "constant_1": 1.76,
                        "constant_2": 0.48
                    },
                    "reaction_constant_conf": {
                        "constant_conf_1": 0.099,
                        "constant_conf_2": 0.018
                    },
                    "determination_method": "Kelen-Tudor",
                    "Q-value": {
                        "constant_1": "na",
                        "constant_2": "na"
                    },
                    "e-Value": {
                        "constant_1": "na",
                        "constant_2": "na"
                    },
                    "r_product": 0.85
                }
            ]
        }
    ],
    "source": "10.1002/pi.5594",
    "PDF_name": "Synthesis of Imide-based Methacrylic Monomers and Their Copolymerization with Methyl Methacrylate: Monomer Reactivity Ratios and Heat Resistance Properties"
}

File: data_extraction/comparison_of_models/model_output_safe/10.1002_pi.974.json
{
    "reactions": [
        {
            "monomers": [
                "monomer1: 2-F-hexylethyl acrylate",
                "monomer2: styrene"
            ],
            "reaction_conditions": [
                {
                    "polymerization_type": "free radical",
                    "solvent": "acetonitrile",
                    "method": "solvent",
                    "temperature": 80.0,
                    "temperature_unit": "\u00b0C",
                    "reaction_constants": {
                        "constant_1": 0.72,
                        "constant_2": 0.42
                    },
                    "reaction_constant_conf": {
                        "constant_conf_1": 0.02,
                        "constant_conf_2": 0.02
                    },
                    "determination_method": "Fineman-Ross",
                    "Q-value": {
                        "constant_1": 1.61,
                        "constant_2": 0.58
                    },
                    "e-Value": {
                        "constant_1": 0.29,
                        "constant_2": 0.29
                    },
                    "r_product": 0.31
                },
                {
                    "polymerization_type": "free radical",
                    "solvent": "acetonitrile",
                    "method": "solvent",
                    "temperature": 80.0,
                    "temperature_unit": "\u00b0C",
                    "reaction_constants": {
                        "constant_1": 0.7,
                        "constant_2": 0.4
                    },
                    "reaction_constant_conf": {
                        "constant_conf_1": 0.02,
                        "constant_conf_2": 0.02
                    },
                    "determination_method": "Fineman-Ross inverse",
                    "Q-value": {
                        "constant_1": 1.61,
                        "constant_2": 0.58
                    },
                    "e-Value": {
                        "constant_1": 0.29,
                        "constant_2": 0.29
                    },
                    "r_product": 0.28
                },
                {
                    "polymerization_type": "free radical",
                    "solvent": "acetonitrile",
                    "method": "solvent",
                    "temperature": 80.0,
                    "temperature_unit": "\u00b0C",
                    "reaction_constants": {
                        "constant_1": 0.62,
                        "constant_2": 0.41
                    },
                    "reaction_constant_conf": {
                        "constant_conf_1": 0.02,
                        "constant_conf_2": 0.02
                    },
                    "determination_method": "Kelen-Tudos",
                    "Q-value": {
                        "constant_1": 1.61,
                        "constant_2": 0.58
                    },
                    "e-Value": {
                        "constant_1": 0.29,
                        "constant_2": 0.29
                    },
                    "r_product": 0.3
                }
            ]
        },
        {
            "monomers": [
                "monomer1: 4-F-hexylbutyl acrylate",
                "monomer2: styrene"
            ],
            "reaction_conditions": [
                {
                    "polymerization_type": "free radical",
                    "solvent": "acetonitrile",
                    "method": "solvent",
                    "temperature": 80.0,
                    "temperature_unit": "\u00b0C",
                    "reaction_constants": {
                        "constant_1": 1.03,
                        "constant_2": 0.68
                    },
                    "reaction_constant_conf": {
                        "constant_conf_1": 0.02,
                        "constant_conf_2": 0.02
                    },
                    "determination_method": "Fineman-Ross",
                    "Q-value": {
                        "constant_1": 1.07,
                        "constant_2": 0.6
                    },
                    "e-Value": {
                        "constant_1": 0.08,
                        "constant_2": 0.08
                    },
                    "r_product": 0.7
                },
                {
                    "polymerization_type": "free radical",
                    "solvent": "acetonitrile",
                    "method": "solvent",
                    "temperature": 80.0,
                    "temperature_unit": "\u00b0C",
                    "reaction_constants": {
                        "constant_1": 0.96,
                        "constant_2": 0.57
                    },
                    "reaction_constant_conf": {
                        "constant_conf_1": 0.02,
                        "constant_conf_2": 0.02
                    },
                    "determination_method": "Fineman-Ross inverse",
                    "Q-value": {
                        "constant_1": 1.07,
                        "constant_2": 0.6
                    },
                    "e-Value": {
                        "constant_1": 0.08,
                        "constant_2": 0.08
                    },
                    "r_product": 0.55
                },
                {
                    "polymerization_type": "free radical",
                    "solvent": "acetonitrile",
                    "method": "solvent",
                    "temperature": 80.0,
                    "temperature_unit": "\u00b0C",
                    "reaction_constants": {
                        "constant_1": 0.93,
                        "constant_2": 0.64
                    },
                    "reaction_constant_conf": {
                        "constant_conf_1": 0.02,
                        "constant_conf_2": 0.02
                    },
                    "determination_method": "Kelen-Tudos",
                    "Q-value": {
                        "constant_1": 1.07,
                        "constant_2": 0.6
                    },
                    "e-Value": {
                        "constant_1": 0.08,
                        "constant_2": 0.08
                    },
                    "r_product": 0.59
                }
            ]
        },
        {
            "monomers": [
                "monomer1: 6-F-hexylhexyl acrylate",
                "monomer2: styrene"
            ],
            "reaction_conditions": [
                {
                    "polymerization_type": "free radical",
                    "solvent": "acetonitrile",
                    "method": "solvent",
                    "temperature": 80.0,
                    "temperature_unit": "\u00b0C",
                    "reaction_constants": {
                        "constant_1": 1.02,
                        "constant_2": 0.55
                    },
                    "reaction_constant_conf": {
                        "constant_conf_1": 0.02,
                        "constant_conf_2": 0.02
                    },
                    "determination_method": "Fineman-Ross",
                    "Q-value": {
                        "constant_1": 0.94,
                        "constant_2": 0.54
                    },
                    "e-Value": {
                        "constant_1": -0.1,
                        "constant_2": -0.1
                    },
                    "r_product": 0.56
                },
                {
                    "polymerization_type": "free radical",
                    "solvent": "acetonitrile",
                    "method": "solvent",
                    "temperature": 80.0,
                    "temperature_unit": "\u00b0C",
                    "reaction_constants": {
                        "constant_1": 1.12,
                        "constant_2": 0.61
                    },
                    "reaction_constant_conf": {
                        "constant_conf_1": 0.02,
                        "constant_conf_2": 0.02
                    },
                    "determination_method": "Fineman-Ross inverse",
                    "Q-value": {
                        "constant_1": 0.94,
                        "constant_2": 0.54
                    },
                    "e-Value": {
                        "constant_1": -0.1,
                        "constant_2": -0.1
                    },
                    "r_product": 0.68
                },
                {
                    "polymerization_type": "free radical",
                    "solvent": "acetonitrile",
                    "method": "solvent",
                    "temperature": 80.0,
                    "temperature_unit": "\u00b0C",
                    "reaction_constants": {
                        "constant_1": 1.06,
                        "constant_2": 0.58
                    },
                    "reaction_constant_conf": {
                        "constant_conf_1": 0.02,
                        "constant_conf_2": 0.02
                    },
                    "determination_method": "Kelen-Tudos",
                    "Q-value": {
                        "constant_1": 0.94,
                        "constant_2": 0.54
                    },
                    "e-Value": {
                        "constant_1": -0.1,
                        "constant_2": -0.1
                    },
                    "r_product": 0.61
                }
            ]
        }
    ],
    "source": "10.1002/pi.974",
    "PDF_name": "Monomers reactivity ratios of fluorinated acrylates\u2013styrene copolymers"
}

File: data_extraction/comparison_of_models/model_output_safe/10.1002_pol.1947.120020509.json
"\n{\n    \"reactions\": [\n        {\n            \"monomers\": [\n                {\n                    \"monomer1\": \"Styrene\",\n                    \"monomer2\": \"Acrylonitrile\"\n                }\n            ],\n            \"reaction_conditions\": [\n                {\n                    \"polymerization_type\": \"na\",\n                    \"solvent\": \"na\",\n                    \"method\": \"na\",\n                    \"temperature\": \"na\",\n                    \"temperature_unit\": \"na\",\n                    \"reaction_constants\": {\n                        \"constant_1\": 0.43,\n                        \"constant_2\": 0.009\n                    },\n                    \"reaction_constant_conf\": {\n                        \"constant_conf_1\": 0.54,\n                        \"constant_conf_2\": 0.03\n                    },\n                    \"determination_method\": \"na\",\n                    \"Q-value\": {\n                        \"constant_1\": 1.0,\n                        \"constant_2\": 0.34\n                    },\n                    \"e-Value\": {\n                        \"constant_1\": -1,\n                        \"constant_2\": 1\n                    },\n                    \"r_product\": null\n                }\n            ]\n        },\n        {\n            \"monomers\": [\n                {\n                    \"monomer1\": \"Styrene\",\n                    \"monomer2\": \"Chloroprene\"\n                }\n            ],\n            \"reaction_conditions\": [\n                {\n                    \"polymerization_type\": \"na\",\n                    \"solvent\": \"na\",\n                    \"method\": \"na\",\n                    \"temperature\": \"na\",\n                    \"temperature_unit\": \"na\",\n                    \"reaction_constants\": {\n                        \"constant_1\": 0.23,\n                        \"constant_2\": 2.3\n                    },\n                    \"reaction_constant_conf\": {\n                        \"constant_conf_1\": 0.07,\n                        \"constant_conf_2\": 0.11\n                    },\n                    \"determination_method\": \"na\",\n                    \"Q-value\": {\n                        \"constant_1\": 1.0,\n                        \"constant_2\": 2.0\n                    },\n                    \"e-Value\": {\n                        \"constant_1\": -1,\n                        \"constant_2\": 0.9\n                    },\n                    \"r_product\": null\n                }\n            ]\n        },\n        {\n            \"monomers\": [\n                {\n                    \"monomer1\": \"Acrylonitrile\",\n                    \"monomer2\": \"Chloroprene\"\n                }\n            ],\n            \"reaction_conditions\": [\n                {\n                    \"polymerization_type\": \"na\",\n                    \"solvent\": \"na\",\n                    \"method\": \"na\",\n                    \"temperature\": \"na\",\n                    \"temperature_unit\": \"na\",\n                    \"reaction_constants\": {\n                        \"constant_1\": 0.01,\n                        \"constant_2\": 5.5\n                    },\n                    \"reaction_constant_conf\": {\n                        \"constant_conf_1\": 0.04,\n                        \"constant_conf_2\": 0.53\n                    },\n                    \"determination_method\": \"na\",\n                    \"Q-value\": {\n                        \"constant_1\": 0.34,\n                        \"constant_2\": 2.0\n                    },\n                    \"e-Value\": {\n                        \"constant_1\": 1,\n                        \"constant_2\": 0.9\n                    },\n                    \"r_product\": null\n                }\n            ]\n        },\n        {\n            \"monomers\": [\n                {\n                    \"monomer1\": \"Isoprene\",\n                    \"monomer2\": \"Chloroprene\"\n                }\n            ],\n            \"reaction_conditions\": [\n                {\n                    \"polymerization_type\": \"na\",\n                    \"solvent\": \"na\",\n                    \"method\": \"na\",\n                    \"temperature\": \"na\",\n                    \"temperature_unit\": \"na\",\n                    \"reaction_constants\": {\n                        \"constant_1\": 2.1,\n                        \"constant_2\": 6.2\n                    },\n                    \"reaction_constant_conf\": {\n                        \"constant_conf_1\": 0.45,\n                        \"constant_conf_2\": 0.1\n                    },\n                    \"determination_method\": \"na\",\n                    \"Q-value\": {\n                        \"constant_1\": 3.5,\n                        \"constant_2\": 2.0\n                    },\n                    \"e-Value\": {\n                        \"constant_1\": -1.4,\n                        \"constant_2\": 0.9\n                    },\n                    \"r_product\": null\n                }\n            ]\n        }\n    ],\n    \"source\": \"Journal of Polymer Science\",\n    \"PDF_name\": \"Reactivity Ratios in Diene and Diene-Vinyl Copolymerization\"\n}"
