Repository: lamalab-org/copolymer-reactivity

# `data_extraction/` — Pipeline 1: literature → reactions

Mines ~300 k Crossref records for copolymerisation papers, filters them down to ~1.8 k downloadable PDFs, and extracts reactivity-ratio measurements with a vision–language model. The output is the curated `extracted_reactions.csv` that Pipeline 2 (`copol_prediction/`) ingests.

- **Configuration:** All paths and thresholds are defined in
  `data_extraction/obtain_data.py` via the `ExtractionConfig` class. The default
  configuration mirrors the curated layout beneath `data_extraction/artifacts`.
- **Step selection:** `ExtractionSteps` lets you control which parts of the

File: data_extraction/comparison_of_models/model_output_safe/10.1002_pol.1960.1204714901.json
{
    "reactions": [
        {
            "monomers": [
                "monomer1: Vinyl isobutyl ether",
                "monomer2: Vinyl 2-chloroethyl ether"
            ],
            "reaction_conditions": [
                {
                    "polymerization_type": "cationic",
                    "solvent": "benzene",
                    "method": "solvent",
                    "temperature": 30.0,
                    "temperature_unit": "\u00b0C",
                    "reaction_constants": {
                        "constant_1": 2.03,
                        "constant_2": 0.34
                    },
                    "reaction_constant_conf": {
                        "constant_conf_1": 0.55,
                        "constant_conf_2": 0.14
                    },
                    "determination_method": "intersection method of Mayo and Lewis",
                    "Q-value": {
                        "constant_1": null,
                        "constant_2": null
                    },
                    "e-Value": {
                        "constant_1": null,
                        "constant_2": null
                    },
                    "r_product": null
                }
            ]
        },
        {
            "monomers": [
                "monomer1: Vinyl octadecyl ether",
                "monomer2: Vinyl 2-chloroethyl ether"
            ],
            "reaction_conditions": [
                {
                    "polymerization_type": "cationic",
                    "solvent": "benzene",
                    "method": "solvent",
                    "temperature": 30.0,
                    "temperature_unit": "\u00b0C",
                    "reaction_constants": {
                        "constant_1": 2.67,
                        "constant_2": 0.21
                    },
                    "reaction_constant_conf": {
                        "constant_conf_1": 0.06,
                        "constant_conf_2": 0.06
                    },
                    "determination_method": "intersection method of Mayo and Lewis",
                    "Q-value": {
                        "constant_1": null,
                        "constant_2": null
                    },
                    "e-Value": {
                        "constant_1": null,
                        "constant_2": null
                    },
                    "r_product": null
                }
            ]
        },
        {
            "monomers": [
                "monomer1: \u03b1-Methylstyrene",
                "monomer2: Vinyl 2-chloroethyl ether"
            ],
            "reaction_conditions": [
                {
                    "polymerization_type": "cationic",
                    "solvent": "benzene",
                    "method": "solvent",
                    "temperature": 30.0,
                    "temperature_unit": "\u00b0C",
                    "reaction_constants": {
                        "constant_1": 0.33,
                        "constant_2": 5.03
                    },
                    "reaction_constant_conf": {
                        "constant_conf_1": 0.05,
                        "constant_conf_2": 0.66
                    },
                    "determination_method": "intersection method of Mayo and Lewis",
                    "Q-value": {
                        "constant_1": null,
                        "constant_2": null
                    },
                    "e-Value": {
                        "constant_1": null,
                        "constant_2": null
                    },
                    "r_product": null
                }
            ]
        },
        {
            "monomers": [
                "monomer1: p-Methyl-\u03b1-methylstyrene",
                "monomer2: Vinyl 2-chloroethyl ether"
            ],
            "reaction_conditions": [
                {
                    "polymerization_type": "cationic",
                    "solvent": "benzene",
                    "method": "solvent",
                    "temperature": 30.0,
                    "temperature_unit": "\u00b0C",
                    "reaction_constants": {
                        "constant_1": 0.54,
                        "constant_2": 1.73
                    },
                    "reaction_constant_conf": {
                        "constant_conf_1": 0.24,
                        "constant_conf_2": 0.24
                    },
                    "determination_method": "intersection method of Mayo and Lewis",
                    "Q-value": {
                        "constant_1": null,
                        "constant_2": null
                    },
                    "e-Value": {
                        "constant_1": null,
                        "constant_2": null
                    },
                    "r_product": null
                }
            ]
        },
        {
            "monomers": [
                "monomer1: p-Methoxy-\u03b1-methylstyrene",
                "monomer2: Vinyl 2-chloroethyl ether"
            ],
            "reaction_conditions": [
                {
                    "polymerization_type": "cationic",
                    "solvent": "benzene",
                    "method": "solvent",
                    "temperature": 30.0,
                    "temperature_unit": "\u00b0C",
                    "reaction_constants": {
                        "constant_1": 1.09,
                        "constant_2": 0.42
                    },
                    "reaction_constant_conf": {
                        "constant_conf_1": 0.27,
                        "constant_conf_2": 0.2
                    },
                    "determination_method": "intersection method of Mayo and Lewis",
                    "Q-value": {
                        "constant_1": null,
                        "constant_2": null
                    },
                    "e-Value": {
                        "constant_1": null,
                        "constant_2": null
                    },
                    "r_product": null
                }
            ]
        }
    ],
    "source": "na",
    "PDF_name": "Reactivity Ratios of Vinyl 2-Chloroethyl Ether in Cationic Copolymerization with Vinyl Alkyl Ethers and Para-Substituted \u03b1-Methylstyrenes"
}

File: data_extraction/comparison_of_models/model_output_safe/10.1002_pol.1963.100010516.json
{
    "reactions": [
        {
            "monomers": [
                "monomer1: 1-Vinylnaphthalene",
                "monomer2: Styrene"
            ],
            "reaction_conditions": [
                {
                    "polymerization_type": "free radical",
                    "solvent": "na",
                    "method": "bulk",
                    "temperature": 65.0,
                    "temperature_unit": "\u00b0C",
                    "reaction_constants": {
                        "constant_1": 0.67,
                        "constant_2": 1.35
                    },
                    "reaction_constant_conf": {
                        "constant_conf_1": 0.0,
                        "constant_conf_2": 0.0
                    },
                    "determination_method": "na",
                    "Q-value": {
                        "constant_1": 3.55,
                        "constant_2": 1.0
                    },
                    "e-Value": {
                        "constant_1": 1350.0,
                        "constant_2": 792.0
                    },
                    "r_product": null
                }
            ]
        },
        {
            "monomers": [
                "monomer1: 9-Vinylanthracene",
                "monomer2: Styrene"
            ],
            "reaction_conditions": [
                {
                    "polymerization_type": "free radical",
                    "solvent": "na",
                    "method": "bulk",
                    "temperature": 100.0,
                    "temperature_unit": "\u00b0C",
                    "reaction_constants": {
                        "constant_1": 2.12,
                        "constant_2": 0.25
                    },
                    "reaction_constant_conf": {
                        "constant_conf_1": 0.0,
                        "constant_conf_2": 0.0
                    },
                    "determination_method": "na",
                    "Q-value": {
                        "constant_1": 0.89,
                        "constant_2": 1.0
                    },
                    "e-Value": {
                        "constant_1": 440.0,
                        "constant_2": 792.0
                    },
                    "r_product": null
                }
            ]
        },
        {
            "monomers": [
                "monomer1: 9-Vinylphenanthrene",
                "monomer2: Styrene"
            ],
            "reaction_conditions": [
                {
                    "polymerization_type": "free radical",
                    "solvent": "na",
                    "method": "bulk",
                    "temperature": 65.0,
                    "temperature_unit": "\u00b0C",
                    "reaction_constants": {
                        "constant_1": 0.58,
                        "constant_2": 2.36
                    },
                    "reaction_constant_conf": {
                        "constant_conf_1": 0.0,
                        "constant_conf_2": 0.0
                    },
                    "determination_method": "na",
                    "Q-value": {
                        "constant_1": 0.89,
                        "constant_2": 1.0
                    },
                    "e-Value": {
                        "constant_1": 440.0,
                        "constant_2": 792.0
                    },
                    "r_product": null
                }
            ]
        }
    ],
    "source": "na",
    "PDF_name": "Polymerization and Copolymerization of 1- and 9-Vinylnaphthalenes and 9-Vinylphenanthrene"
}

File: data_extraction/comparison_of_models/model_output_safe/10.1002_pol.1963.100010613.json
{
    "reactions": [
        {
            "monomers": [
                "monomer1",
                "vinylhydroquinone dibenzoate",
                "monomer2",
                "styrene"
            ],
            "reaction_conditions": [
                {
                    "polymerization_type": "free radical",
                    "solvent": "toluene",
                    "method": "solvent",
                    "temperature": 78.0,
                    "temperature_unit": "\u00b0C",
                    "reaction_constants": {
                        "constant_1": 0.43,
                        "constant_2": 0.22
                    },
                    "reaction_constant_conf": {
                        "constant_conf_1": "na",
                        "constant_conf_2": "na"
                    },
                    "determination_method": "Mayo and Lewis",
                    "Q-value": {
                        "constant_1": 1.32,
                        "constant_2": 1.0
                    },
                    "e-Value": {
                        "constant_1": 0.74,
                        "constant_2": -0.8
                    },
                    "r_product": 0.095
                }
            ]
        },
        {
            "monomers": [
                "monomer1",
                "vinylhydroquinone dibenzoate",
                "monomer2",
                "alpha-methylstyrene"
            ],
            "reaction_conditions": [
                {
                    "polymerization_type": "free radical",
                    "solvent": "toluene",
                    "method": "solvent",
                    "temperature": 78.0,
                    "temperature_unit": "\u00b0C",
                    "reaction_constants": {
                        "constant_1": 0.3,
                        "constant_2": 0.11
                    },
                    "reaction_constant_conf": {
                        "constant_conf_1": "na",
                        "constant_conf_2": "na"
                    },
                    "determination_method": "Mayo and Lewis",
                    "Q-value": {
                        "constant_1": 0.83,
                        "constant_2": 0.98
                    },
                    "e-Value": {
                        "constant_1": 0.6,
                        "constant_2": -1.27
                    },
                    "r_product": 0.033
                }
            ]
        },
        {
            "monomers": [
                "monomer1",
                "vinylhydroquinone dibenzoate",
                "monomer2",
                "4-vinylpyridine"
            ],
            "reaction_conditions": [
                {
                    "polymerization_type": "free radical",
                    "solvent": "chloroform",
                    "method": "solvent",
                    "temperature": 78.0,
                    "temperature_unit": "\u00b0C",
                    "reaction_constants": {
                        "constant_1": 0.4,
                        "constant_2": 0.48
                    },
                    "reaction_constant_conf": {
                        "constant_conf_1": "na",
                        "constant_conf_2": "na"
                    },
                    "determination_method": "Mayo and Lewis",
                    "Q-value": {
                        "constant_1": 1.32,
                        "constant_2": 0.82
                    },
                    "e-Value": {
                        "constant_1": 1.08,
                        "constant_2": -0.2
                    },
                    "r_product": 0.192
                }
            ]
        },
        {
            "monomers": [
                "monomer1",
                "vinylhydroquinone dibenzoate",
                "monomer2",
                "methyl methacrylate"
            ],
            "reaction_conditions": [
                {
                    "polymerization_type": "free radical",
                    "solvent": "benzene",
                    "method": "solvent",
                    "temperature": 78.0,
                    "temperature_unit": "\u00b0C",
                    "reaction_constants": {
                        "constant_1": 0.41,
                        "constant_2": 0.34
                    },
                    "reaction_constant_conf": {
                        "constant_conf_1": "na",
                        "constant_conf_2": "na"
                    },
                    "determination_method": "Mayo and Lewis",
                    "Q-value": {
                        "constant_1": 3.8,
                        "constant_2": 0.74
                    },
                    "e-Value": {
                        "constant_1": 1.8,
                        "constant_2": 0.4
                    },
                    "r_product": 0.139
                }
            ]
        },
        {
            "monomers": [
                "monomer1",
                "vinylhydroquinone dibenzoate",
                "monomer2",
                "methyl acrylate"
            ],
            "reaction_conditions": [
                {
                    "polymerization_type": "free radical",
                    "solvent": "benzene",
                    "method": "solvent",
                    "temperature": 78.0,
                    "temperature_unit": "\u00b0C",
                    "reaction_constants": {
                        "constant_1": 0.75,
                        "constant_2": 0.46
                    },
                    "reaction_constant_conf": {
                        "constant_conf_1": "na",
                        "constant_conf_2": "na"
                    },
                    "determination_method": "Mayo and Lewis",
                    "Q-value": {
                        "constant_1": 1.68,
                        "constant_2": 0.42
                    },
                    "e-Value": {
                        "constant_1": 1.63,
                        "constant_2": 0.6
                    },
                    "r_product": 0.345
                }
            ]
        }
    ],
    "source": "na",
    "PDF_name": "Electron Exchange Polymers XIX"
}

File: data_extraction/comparison_of_models/model_output_safe/10.1002_pol.1967.150050813.json
{
    "reactions": [
        {
            "monomers": [
                "monomer1",
                "Acrylonitrile",
                "monomer2",
                "Methyl Acrylate"
            ],
            "reaction_conditions": [
                {
                    "polymerization_type": "na",
                    "solvent": "water",
                    "method": "emulsion",
                    "temperature": 50.0,
                    "temperature_unit": "\u00b0C",
                    "reaction_constants": {
                        "constant_1": 0.78,
                        "constant_2": 1.04
                    },
                    "reaction_constant_conf": {
                        "constant_conf_1": 0.02,
                        "constant_conf_2": 0.02
                    },
                    "determination_method": "na",
                    "Q-value": {
                        "constant_1": "na",
                        "constant_2": "na"
                    },
                    "e-Value": {
                        "constant_1": "na",
                        "constant_2": "na"
                    },
                    "r_product": null
                },
                {
                    "polymerization_type": "na",
                    "solvent": "dimethyl sulfoxide",
                    "method": "solvent",
                    "temperature": 50.0,
                    "temperature_unit": "\u00b0C",
                    "reaction_constants": {
                        "constant_1": 1.02,
                        "constant_2": 0.7
                    },
                    "reaction_constant_conf": {
                        "constant_conf_1": 0.02,
                        "constant_conf_2": 0.02
                    },
                    "determination_method": "na",
                    "Q-value": {
                        "constant_1": 0.6,
                        "constant_2": 0.29
                    },
                    "e-Value": {
                        "constant_1": 1.2,
                        "constant_2": 0.62
                    },
                    "r_product": null
                },
                {
                    "polymerization_type": "na",
                    "solvent": "water",
                    "method": "suspension",
                    "temperature": 50.0,
                    "temperature_unit": "\u00b0C",
                    "reaction_constants": {
                        "constant_1": 0.75,
                        "constant_2": 1.54
                    },
                    "reaction_constant_conf": {
                        "constant_conf_1": 0.05,
                        "constant_conf_2": 0.05
                    },
                    "determination_method": "na",
                    "Q-value": {
                        "constant_1": "na",
                        "constant_2": "na"
                    },
                    "e-Value": {
                        "constant_1": "na",
                        "constant_2": "na"
                    },
                    "r_product": null
                }
            ]
        }
    ],
    "source": "na",
    "PDF_name": "Effect of Reaction Medium on Copolymerization of Acrylonitrile and Methyl Acrylate"
}

File: data_extraction/comparison_of_models/model_output_safe/10.1002_pol.1971.150091021.json
{
    "reactions": [
        {
            "monomers": [
                "monomer1: Methacrylonitrile",
                "monomer2: Styrene"
            ],
            "reaction_conditions": [
                {
                    "polymerization_type": "free radical",
                    "solvent": "toluene",
                    "method": "solvent",
                    "temperature": 60.0,
                    "temperature_unit": "\u00b0C",
                    "reaction_constants": {
                        "constant_1": 0.32,
                        "constant_2": 0.39
                    },
                    "reaction_constant_conf": {
                        "constant_conf_1": 0.05,
                        "constant_conf_2": 0.07
                    },
                    "determination_method": "Integrated equation",
                    "Q-value": {
                        "constant_1": "na",
                        "constant_2": "na"
                    },
                    "e-Value": {
                        "constant_1": "na",
                        "constant_2": "na"
                    },
                    "r_product": null
                },
                {
                    "polymerization_type": "free radical",
                    "solvent": "toluene",
                    "method": "solvent",
                    "temperature": 90.0,
                    "temperature_unit": "\u00b0C",
                    "reaction_constants": {
                        "constant_1": 0.41,
                        "constant_2": 0.37
                    },
                    "reaction_constant_conf": {
                        "constant_conf_1": 0.05,
                        "constant_conf_2": 0.06
                    },
                    "determination_method": "Integrated equation",
                    "Q-value": {
                        "constant_1": "na",
                        "constant_2": "na"
                    },
                    "e-Value": {
                        "constant_1": "na",
                        "constant_2": "na"
                    },
                    "r_product": null
                },
                {
                    "polymerization_type": "free radical",
                    "solvent": "toluene",
                    "method": "solvent",
                    "temperature": 120.0,
                    "temperature_unit": "\u00b0C",
                    "reaction_constants": {
                        "constant_1": 0.42,
                        "constant_2": 0.38
                    },
                    "reaction_constant_conf": {
                        "constant_conf_1": 0.15,
                        "constant_conf_2": 0.08
                    },
                    "determination_method": "Integrated equation",
                    "Q-value": {
                        "constant_1": "na",
                        "constant_2": "na"
                    },
                    "e-Value": {
                        "constant_1": "na",
                        "constant_2": "na"
                    },
                    "r_product": null
                }
            ]
        }
    ],
    "source": "Journal of Polymer Science: Part A-1, Vol. 9, 3009-3025 (1971)",
    "PDF_name": "Effects of Temperature on Styrene\u2013Methacrylonitrile Copolymerization"
}

File: data_extraction/comparison_of_models/model_output_safe/10.1002_pol.1972.170101013.json
"{\n    \"reactions\": [\n        {\n            \"monomers\": [\n                \"tetrafluoroethylene\",\n                \"n-butyl vinyl ether\"\n            ],\n            \"reaction_conditions\": [\n                {\n                    \"polymerization_type\": \"free radical\",\n                    \"solvent\": \"tetrahydrofuran\",\n                    \"method\": \"solvent\",\n                    \"temperature\": 27.0,\n                    \"temperature_unit\": \"\u00b0C\",\n                    \"reaction_constants\": {\n                        \"constant_1\": 0.005,\n                        \"constant_2\": 0.0015\n                    },\n                    \"reaction_constant_conf\": {\n                        \"constant_conf_1\": \"na\",\n                        \"constant_conf_2\": \"na\"\n                    },\n                    \"determination_method\": \"na\",\n                    \"Q-value\": {\n                        \"constant_1\": \"na\",\n                        \"constant_2\": \"na\"\n                    },\n                    \"e-Value\": {\n                        \"constant_1\": \"na\",\n                        \"constant_2\": \"na\"\n                    },\n                    \"r_product\": null\n                }\n            ]\n        }\n    ],\n    \"source\": \"na\",\n    \"PDF_name\": \"Radiation-Induced Copolymerization of Tetrafluoroethylene with Vinyl Ethers\"\n}"

File: data_extraction/comparison_of_models/model_output_safe/10.1002_pol.1974.170121007.json
"{\n    \"reactions\": [\n        {\n            \"monomers\": [\n                \"monomer1: alpha-Methylstyrene\",\n                \"monomer2: Styrene\"\n            ],\n            \"reaction_conditions\": [\n                {\n                    \"polymerization_type\": \"free radical\",\n                    \"solvent\": \"toluene\",\n                    \"method\": \"solvent\",\n                    \"temperature\": 60.0,\n                    \"temperature_unit\": \"\u00b0C\",\n                    \"reaction_constants\": {\n                        \"constant_1\": 1.12,\n                        \"constant_2\": 0.63\n                    },\n                    \"reaction_constant_conf\": {\n                        \"constant_conf_1\": \"na\",\n                        \"constant_conf_2\": \"na\"\n                    },\n                    \"determination_method\": \"na\",\n                    \"Q-value\": {\n                        \"constant_1\": \"na\",\n                        \"constant_2\": \"na\"\n                    },\n                    \"e-Value\": {\n                        \"constant_1\": \"na\",\n                        \"constant_2\": \"na\"\n                    },\n                    \"r_product\": null\n                }\n            ]\n        }\n    ],\n    \"source\": \"na\",\n    \"PDF_name\": \"Kinetics of Free-Radical Copolymerization of alpha-Methylstyrene and Styrene\"\n}"

File: data_extraction/comparison_of_models/model_output_safe/10.1002_pol.1975.170130204.json
{
    "reactions": [
        {
            "monomers": [
                "monomer1: 2-Hydroxyethyl acrylate",
                "monomer2: Styrene"
            ],
            "reaction_conditions": [
                {
                    "polymerization_type": "free radical",
                    "solvent": "benzene",
                    "method": "solvent",
                    "temperature": 60.0,
                    "temperature_unit": "\u00b0C",
                    "reaction_constants": {
                        "constant_1": 0.38,
                        "constant_2": 0.34
                    },
                    "reaction_constant_conf": {
                        "constant_conf_1": 0.02,
                        "constant_conf_2": 0.03
                    },
                    "determination_method": "elemental analysis",
                    "Q-value": {
                        "constant_1": 0.85,
                        "constant_2": 0.64
                    },
                    "e-Value": {
                        "constant_1": 0.64,
                        "constant_2": 0.64
                    },
                    "r_product": null
                }
            ]
        },
        {
            "monomers": [
                "monomer1: Hydroxypropyl acrylate",
                "monomer2: Styrene"
            ],
            "reaction_conditions": [
                {
                    "polymerization_type": "free radical",
                    "solvent": "benzene",
                    "method": "solvent",
                    "temperature": 60.0,
                    "temperature_unit": "\u00b0C",
                    "reaction_constants": {
                        "constant_1": 0.45,
                        "constant_2": 0.36
                    },
                    "reaction_constant_conf": {
                        "constant_conf_1": 0.03,
                        "constant_conf_2": 0.03
                    },
                    "determination_method": "elemental analysis",
                    "Q-value": {
                        "constant_1": 0.75,
                        "constant_2": 0.56
                    },
                    "e-Value": {
                        "constant_1": 0.56,
                        "constant_2": 0.56
                    },
                    "r_product": null
                }
            ]
        },
        {
            "monomers": [
                "monomer1: 2-(1-Aziridinyl)ethyl methacrylate",
                "monomer2: Styrene"
            ],
            "reaction_conditions": [
                {
                    "polymerization_type": "free radical",
                    "solvent": "benzene",
                    "method": "solvent",
                    "temperature": 60.0,
                    "temperature_unit": "\u00b0C",
                    "reaction_constants": {
                        "constant_1": 0.53,
                        "constant_2": 0.63
                    },
                    "reaction_constant_conf": {
                        "constant_conf_1": 0.02,
                        "constant_conf_2": 0.04
                    },
                    "determination_method": "elemental analysis",
                    "Q-value": {
                        "constant_1": 0.82,
                        "constant_2": 0.25
                    },
                    "e-Value": {
                        "constant_1": 0.25,
                        "constant_2": 0.25
                    },
                    "r_product": null
                }
            ]
        }
    ],
    "source": "na",
    "PDF_name": "Monomer Reactivity Ratio and Q-e Values for Copolymerization of Hydroxyalkyl Acrylates and 2-(1-Aziridinyl)ethyl Methacrylate with Styrene"
}

File: data_extraction/comparison_of_models/model_output_safe/10.1002_pol.1976.170140815.json
{
    "reactions": [
        {
            "monomers": [
                "monomer1",
                "Acrylic Acid",
                "monomer2",
                "N-Vinylpyrrolidone"
            ],
            "reaction_conditions": [
                {
                    "polymerization_type": "free radical",
                    "solvent": "water",
                    "method": "solvent",
                    "temperature": 30.0,
                    "temperature_unit": "\u00b0C",
                    "reaction_constants": {
                        "constant_1": 5.39,
                        "constant_2": 0.072
                    },
                    "reaction_constant_conf": {
                        "constant_conf_1": 1.72,
                        "constant_conf_2": 0.0128
                    },
                    "determination_method": "differential method",
                    "Q-value": {
                        "constant_1": "na",
                        "constant_2": "na"
                    },
                    "e-Value": {
                        "constant_1": "na",
                        "constant_2": "na"
                    },
                    "r_product": null
                },
                {
                    "polymerization_type": "free radical",
                    "solvent": "water",
                    "method": "solvent",
                    "temperature": 30.0,
                    "temperature_unit": "\u00b0C",
                    "reaction_constants": {
                        "constant_1": 1.36,
                        "constant_2": 0.3
                    },
                    "reaction_constant_conf": {
                        "constant_conf_1": 0.3,
                        "constant_conf_2": 0.012
                    },
                    "determination_method": "differential method",
                    "Q-value": {
                        "constant_1": "na",
                        "constant_2": "na"
                    },
                    "e-Value": {
                        "constant_1": "na",
                        "constant_2": "na"
                    },
                    "r_product": null
                },
                {
                    "polymerization_type": "free radical",
                    "solvent": "water",
                    "method": "solvent",
                    "temperature": 30.0,
                    "temperature_unit": "\u00b0C",
                    "reaction_constants": {
                        "constant_1": 7.58,
                        "constant_2": 0.35
                    },
                    "reaction_constant_conf": {
                        "constant_conf_1": 0.52,
                        "constant_conf_2": 0.017
                    },
                    "determination_method": "differential method",
                    "Q-value": {
                        "constant_1": "na",
                        "constant_2": "na"
                    },
                    "e-Value": {
                        "constant_1": "na",
                        "constant_2": "na"
                    },
                    "r_product": null
                },
                {
                    "polymerization_type": "free radical",
                    "solvent": "water",
                    "method": "solvent",
                    "temperature": 30.0,
                    "temperature_unit": "\u00b0C",
                    "reaction_constants": {
                        "constant_1": 8.94,
                        "constant_2": 0.19
                    },
                    "reaction_constant_conf": {
                        "constant_conf_1": 0.44,
                        "constant_conf_2": 0.034
                    },
                    "determination_method": "differential method",
                    "Q-value": {
                        "constant_1": "na",
                        "constant_2": "na"
                    },
                    "e-Value": {
                        "constant_1": "na",
                        "constant_2": "na"
                    },
                    "r_product": null
                },
                {
                    "polymerization_type": "free radical",
                    "solvent": "water",
                    "method": "solvent",
                    "temperature": 30.0,
                    "temperature_unit": "\u00b0C",
                    "reaction_constants": {
                        "constant_1": 8.43,
                        "constant_2": 0.014
                    },
                    "reaction_constant_conf": {
                        "constant_conf_1": 0.43,
                        "constant_conf_2": 0.02
                    },
                    "determination_method": "differential method",
                    "Q-value": {
                        "constant_1": "na",
                        "constant_2": "na"
                    },
                    "e-Value": {
                        "constant_1": "na",
                        "constant_2": "na"
                    },
                    "r_product": null
                },
                {
                    "polymerization_type": "free radical",
                    "solvent": "water",
                    "method": "solvent",
                    "temperature": 30.0,
                    "temperature_unit": "\u00b0C",
                    "reaction_constants": {
                        "constant_1": 6.29,
                        "constant_2": -0.088
                    },
                    "reaction_constant_conf": {
                        "constant_conf_1": 0.68,
                        "constant_conf_2": 0.017
                    },
                    "determination_method": "differential method",
                    "Q-value": {
                        "constant_1": "na",
                        "constant_2": "na"
                    },
                    "e-Value": {
                        "constant_1": "na",
                        "constant_2": "na"
                    },
                    "r_product": null
                }
            ]
        }
    ],
    "source": "na",
    "PDF_name": "Effect of pH on the Reactivity Ratios in Aqueous Solution Copolymerization of Acrylic Acid and N-Vinylpyrrolidone"
}

File: data_extraction/comparison_of_models/model_output_safe/10.1002_pol.1981.170190213.json
"\n{\n    \"reactions\": [\n        {\n            \"monomers\": [\n                \"monomer1: Methyl Methacrylate\",\n                \"monomer2: Acrylic Acid\"\n            ],\n            \"reaction_conditions\": [\n                {\n                    \"polymerization_type\": \"na\",\n                    \"solvent\": \"Toluene\",\n                    \"method\": \"solvent\",\n                    \"temperature\": 60.0,\n                    \"temperature_unit\": \"\u00b0C\",\n                    \"reaction_constants\": {\n                        \"constant_1\": 0.38,\n                        \"constant_2\": 0.81\n                    },\n                    \"reaction_constant_conf\": {\n                        \"constant_conf_1\": 0.06,\n                        \"constant_conf_2\": 0.14\n                    },\n                    \"determination_method\": \"Tidwell and Mortimer\",\n                    \"Q-value\": {\n                        \"constant_1\": \"na\",\n                        \"constant_2\": \"na\"\n                    },\n                    \"e-Value\": {\n                        \"constant_1\": \"na\",\n                        \"constant_2\": \"na\"\n                    },\n                    \"r_product\": 0.31\n                },\n                {\n                    \"polymerization_type\": \"na\",\n                    \"solvent\": \"Benzene\",\n                    \"method\": \"solvent\",\n                    \"temperature\": 60.0,\n                    \"temperature_unit\": \"\u00b0C\",\n                    \"reaction_constants\": {\n                        \"constant_1\": 0.73,\n                        \"constant_2\": 1.3\n                    },\n                    \"reaction_constant_conf\": {\n                        \"constant_conf_1\": 0.08,\n                        \"constant_conf_2\": 0.13\n                    },\n                    \"determination_method\": \"Tidwell and Mortimer\",\n                    \"Q-value\": {\n                        \"constant_1\": \"na\",\n                        \"constant_2\": \"na\"\n                    },\n                    \"e-Value\": {\n                        \"constant_1\": \"na\",\n                        \"constant_2\": \"na\"\n                    },\n                    \"r_product\": 0.95\n                },\n                {\n                    \"polymerization_type\": \"na\",\n                    \"solvent\": \"Isopentyl Acetate\",\n                    \"method\": \"solvent\",\n                    \"temperature\": 60.0,\n                    \"temperature_unit\": \"\u00b0C\",\n                    \"reaction_constants\": {\n                        \"constant_1\": 1.97,\n                        \"constant_2\": 0.62\n                    },\n                    \"reaction_constant_conf\": {\n                        \"constant_conf_1\": 0.22,\n                        \"constant_conf_2\": 0.08\n                    },\n                    \"determination_method\": \"Tidwell and Mortimer\",\n                    \"Q-value\": {\n                        \"constant_1\": \"na\",\n                        \"constant_2\": \"na\"\n                    },\n                    \"e-Value\": {\n                        \"constant_1\": \"na\",\n                        \"constant_2\": \"na\"\n                    },\n                    \"r_product\": 1.22\n                },\n                {\n                    \"polymerization_type\": \"na\",\n                    \"solvent\": \"Ethyl Acetate\",\n                    \"method\": \"solvent\",\n                    \"temperature\": 60.0,\n                    \"temperature_unit\": \"\u00b0C\",\n                    \"reaction_constants\": {\n                        \"constant_1\": 2.72,\n                        \"constant_2\": 0.51\n                    },\n                    \"reaction_constant_conf\": {\n                        \"constant_conf_1\": 0.25,\n                        \"constant_conf_2\": 0.04\n                    },\n                    \"determination_method\": \"Tidwell and Mortimer\",\n                    \"Q-value\": {\n                        \"constant_1\": \"na\",\n                        \"constant_2\": \"na\"\n                    },\n                    \"e-Value\": {\n                        \"constant_1\": \"na\",\n                        \"constant_2\": \"na\"\n                    },\n                    \"r_product\": 1.39\n                },\n                {\n                    \"polymerization_type\": \"na\",\n                    \"solvent\": \"Methyl Formate\",\n                    \"method\": \"solvent\",\n                    \"temperature\": 60.0,\n                    \"temperature_unit\": \"\u00b0C\",\n                    \"reaction_constants\": {\n                        \"constant_1\": 1.66,\n                        \"constant_2\": 0.45\n                    },\n                    \"reaction_constant_conf\": {\n                        \"constant_conf_1\": 0.34,\n                        \"constant_conf_2\": 0.07\n                    },\n                    \"determination_method\": \"Tidwell and Mortimer\",\n                    \"Q-value\": {\n                        \"constant_1\": \"na\",\n                        \"constant_2\": \"na\"\n                    },\n                    \"e-Value\": {\n                        \"constant_1\": \"na\",\n                        \"constant_2\": \"na\"\n                    },\n                    \"r_product\": 0.75\n                },\n                {\n                    \"polymerization_type\": \"na\",\n                    \"solvent\": \"tert-Butyl Alcohol\",\n                    \"method\": \"solvent\",\n                    \"temperature\": 60.0,\n                    \"temperature_unit\": \"\u00b0C\",\n                    \"reaction_constants\": {\n                        \"constant_1\": 4.23,\n                        \"constant_2\": 0.27\n                    },\n                    \"reaction_constant_conf\": {\n                        \"constant_conf_1\": 0.5,\n                        \"constant_conf_2\": 0.04\n                    },\n                    \"determination_method\": \"Tidwell and Mortimer\",\n                    \"Q-value\": {\n                        \"constant_1\": \"na\",\n                        \"constant_2\": \"na\"\n                    },\n                    \"e-Value\": {\n                        \"constant_1\": \"na\",\n                        \"constant_2\": \"na\"\n                    },\n                    \"r_product\": 1.14\n                }\n            ]\n        }\n    ],\n    \"source\": \"10.1002/pol.1981.170190215\",\n    \"PDF_name\": \"Copolymerization Parameters of Methyl Methacrylate and Acrylic Acid\"\n}"
