Repository: lamalab-org/copolymer-reactivity

# `data_extraction/` — Pipeline 1: literature → reactions

Mines ~300 k Crossref records for copolymerisation papers, filters them down to ~1.8 k downloadable PDFs, and extracts reactivity-ratio measurements with a vision–language model. The output is the curated `extracted_reactions.csv` that Pipeline 2 (`copol_prediction/`) ingests.

- **Configuration:** All paths and thresholds are defined in
  `data_extraction/obtain_data.py` via the `ExtractionConfig` class. The default
  configuration mirrors the curated layout beneath `data_extraction/artifacts`.
- **Step selection:** `ExtractionSteps` lets you control which parts of the

File: data_extraction/comparison_of_models/model_output_safe/10.1002_pol.1983.170211015.json
{
    "reactions": [
        {
            "monomers": [
                "monomer1: Styrene",
                "monomer2: Cyanomethyl Methacrylate"
            ],
            "reaction_conditions": [
                {
                    "polymerization_type": "free radical",
                    "solvent": "acetonitrile",
                    "method": "solvent",
                    "temperature": 60.0,
                    "temperature_unit": "\u00b0C",
                    "reaction_constants": {
                        "constant_1": 0.15,
                        "constant_2": 0.29
                    },
                    "reaction_constant_conf": {
                        "constant_conf_1": "na",
                        "constant_conf_2": "na"
                    },
                    "determination_method": "nonlinear least-squares",
                    "Q-value": {
                        "constant_1": 1.64,
                        "constant_2": "na"
                    },
                    "e-Value": {
                        "constant_1": 0.98,
                        "constant_2": "na"
                    },
                    "r_product": 0.044
                }
            ]
        },
        {
            "monomers": [
                "monomer1: Methyl Methacrylate",
                "monomer2: Cyanomethyl Methacrylate"
            ],
            "reaction_conditions": [
                {
                    "polymerization_type": "free radical",
                    "solvent": "acetonitrile",
                    "method": "solvent",
                    "temperature": 60.0,
                    "temperature_unit": "\u00b0C",
                    "reaction_constants": {
                        "constant_1": 0.43,
                        "constant_2": 0.75
                    },
                    "reaction_constant_conf": {
                        "constant_conf_1": "na",
                        "constant_conf_2": "na"
                    },
                    "determination_method": "nonlinear least-squares",
                    "Q-value": {
                        "constant_1": 0.32,
                        "constant_2": "na"
                    },
                    "e-Value": {
                        "constant_1": 1.47,
                        "constant_2": "na"
                    },
                    "r_product": 0.32
                }
            ]
        }
    ],
    "source": "Journal of Polymer Science: Polymer Chemistry Edition, Vol. 21, 2997\u20133008 (1983)",
    "PDF_name": "Radical-Initiated Homo- and Copolymerization of Cyanomethyl Methacrylate"
}

File: data_extraction/comparison_of_models/model_output_safe/10.1002_pol.1984.170220711.json
{
    "reactions": [
        {
            "monomers": [
                "monomer1: Methacrylate-Terminated Polystyrene",
                "monomer2: Ethyl Acrylate"
            ],
            "reaction_conditions": [
                {
                    "polymerization_type": "free radical",
                    "solvent": "dimethyl sulfoxide",
                    "method": "solvent",
                    "temperature": 67.0,
                    "temperature_unit": "\u00b0C",
                    "reaction_constants": {
                        "constant_1": 1.83,
                        "constant_2": 0.47
                    },
                    "reaction_constant_conf": {
                        "constant_conf_1": 0.0,
                        "constant_conf_2": 0.0
                    },
                    "determination_method": "na",
                    "Q-value": {
                        "constant_1": "na",
                        "constant_2": "na"
                    },
                    "e-Value": {
                        "constant_1": "na",
                        "constant_2": "na"
                    },
                    "r_product": null
                }
            ]
        },
        {
            "monomers": [
                "monomer1: Methacrylate-Terminated Polystyrene",
                "monomer2: Butyl Acrylate"
            ],
            "reaction_conditions": [
                {
                    "polymerization_type": "free radical",
                    "solvent": "dimethyl sulfoxide",
                    "method": "solvent",
                    "temperature": 67.0,
                    "temperature_unit": "\u00b0C",
                    "reaction_constants": {
                        "constant_1": 1.74,
                        "constant_2": 0.2
                    },
                    "reaction_constant_conf": {
                        "constant_conf_1": 0.0,
                        "constant_conf_2": 0.0
                    },
                    "determination_method": "na",
                    "Q-value": {
                        "constant_1": "na",
                        "constant_2": "na"
                    },
                    "e-Value": {
                        "constant_1": "na",
                        "constant_2": "na"
                    },
                    "r_product": null
                }
            ]
        }
    ],
    "source": "Journal of Polymer Science: Polymer Chemistry Edition, Vol. 22, 1633\u20131652 (1984)",
    "PDF_name": "Graft Polymers with Macromonomers. II. Copolymerization Kinetics of Methacrylate-Terminated Polystyrene and Predicted Graft Copolymer Structures"
}

File: data_extraction/comparison_of_models/model_output_safe/10.1002_pol.1984.170221002.json
{
    "reactions": [
        {
            "monomers": [
                "monomer1: Methoxymethyl Methacrylate",
                "monomer2: Styrene"
            ],
            "reaction_conditions": [
                {
                    "polymerization_type": "free radical",
                    "solvent": "benzene",
                    "method": "solvent",
                    "temperature": 60.0,
                    "temperature_unit": "\u00b0C",
                    "reaction_constants": {
                        "constant_1": 0.4,
                        "constant_2": 0.58
                    },
                    "reaction_constant_conf": {
                        "constant_conf_1": "na",
                        "constant_conf_2": "na"
                    },
                    "determination_method": "Kelen-Tudor",
                    "Q-value": {
                        "constant_1": 0.78,
                        "constant_2": "na"
                    },
                    "e-Value": {
                        "constant_1": "na",
                        "constant_2": "na"
                    },
                    "r_product": 0.23
                }
            ]
        }
    ],
    "source": "https://doi.org/10.1002/pol.1984.230221005",
    "PDF_name": "Radical-Initiated Homo- and Copolymerization of Methoxymethyl Methacrylate"
}

File: data_extraction/comparison_of_models/model_output_safe/10.1002_pola.10174.json
{
    "reactions": [
        {
            "monomers": [
                "monomer1: 2-Phenyl-1,3-dioxolane-4-ylmethyl methacrylate",
                "monomer2: Methyl methacrylate"
            ],
            "reaction_conditions": [
                {
                    "polymerization_type": "free radical",
                    "solvent": "dioxane",
                    "method": "solvent",
                    "temperature": 60.0,
                    "temperature_unit": "\u00b0C",
                    "reaction_constants": {
                        "constant_1": 1.74,
                        "constant_2": 0.55
                    },
                    "reaction_constant_conf": {
                        "constant_conf_1": 0.065,
                        "constant_conf_2": 0.008
                    },
                    "determination_method": "Kelen-Tudor",
                    "Q-value": {
                        "constant_1": "na",
                        "constant_2": "na"
                    },
                    "e-Value": {
                        "constant_1": "na",
                        "constant_2": "na"
                    },
                    "r_product": null
                },
                {
                    "polymerization_type": "free radical",
                    "solvent": "dioxane",
                    "method": "solvent",
                    "temperature": 60.0,
                    "temperature_unit": "\u00b0C",
                    "reaction_constants": {
                        "constant_1": 1.74,
                        "constant_2": 0.54
                    },
                    "reaction_constant_conf": {
                        "constant_conf_1": 0.047,
                        "constant_conf_2": 0.003
                    },
                    "determination_method": "Finemann-Ross",
                    "Q-value": {
                        "constant_1": "na",
                        "constant_2": "na"
                    },
                    "e-Value": {
                        "constant_1": "na",
                        "constant_2": "na"
                    },
                    "r_product": null
                }
            ]
        },
        {
            "monomers": [
                "monomer1: 2-Phenyl-1,3-dioxolane-4-ylmethyl methacrylate",
                "monomer2: Ethyl methacrylate"
            ],
            "reaction_conditions": [
                {
                    "polymerization_type": "free radical",
                    "solvent": "dioxane",
                    "method": "solvent",
                    "temperature": 60.0,
                    "temperature_unit": "\u00b0C",
                    "reaction_constants": {
                        "constant_1": 0.86,
                        "constant_2": 0.87
                    },
                    "reaction_constant_conf": {
                        "constant_conf_1": 0.007,
                        "constant_conf_2": 0.004
                    },
                    "determination_method": "Kelen-Tudor",
                    "Q-value": {
                        "constant_1": "na",
                        "constant_2": "na"
                    },
                    "e-Value": {
                        "constant_1": "na",
                        "constant_2": "na"
                    },
                    "r_product": null
                },
                {
                    "polymerization_type": "free radical",
                    "solvent": "dioxane",
                    "method": "solvent",
                    "temperature": 60.0,
                    "temperature_unit": "\u00b0C",
                    "reaction_constants": {
                        "constant_1": 0.88,
                        "constant_2": 0.9
                    },
                    "reaction_constant_conf": {
                        "constant_conf_1": 0.009,
                        "constant_conf_2": 0.009
                    },
                    "determination_method": "Finemann-Ross",
                    "Q-value": {
                        "constant_1": "na",
                        "constant_2": "na"
                    },
                    "e-Value": {
                        "constant_1": "na",
                        "constant_2": "na"
                    },
                    "r_product": null
                }
            ]
        },
        {
            "monomers": [
                "monomer1: 2-Phenyl-1,3-dioxolane-4-ylmethyl methacrylate",
                "monomer2: Butyl methacrylate"
            ],
            "reaction_conditions": [
                {
                    "polymerization_type": "free radical",
                    "solvent": "dioxane",
                    "method": "solvent",
                    "temperature": 60.0,
                    "temperature_unit": "\u00b0C",
                    "reaction_constants": {
                        "constant_1": 0.43,
                        "constant_2": 0.78
                    },
                    "reaction_constant_conf": {
                        "constant_conf_1": 0.002,
                        "constant_conf_2": 0.005
                    },
                    "determination_method": "Kelen-Tudor",
                    "Q-value": {
                        "constant_1": "na",
                        "constant_2": "na"
                    },
                    "e-Value": {
                        "constant_1": "na",
                        "constant_2": "na"
                    },
                    "r_product": null
                },
                {
                    "polymerization_type": "free radical",
                    "solvent": "dioxane",
                    "method": "solvent",
                    "temperature": 60.0,
                    "temperature_unit": "\u00b0C",
                    "reaction_constants": {
                        "constant_1": 0.4,
                        "constant_2": 0.72
                    },
                    "reaction_constant_conf": {
                        "constant_conf_1": 0.015,
                        "constant_conf_2": 0.008
                    },
                    "determination_method": "Finemann-Ross",
                    "Q-value": {
                        "constant_1": "na",
                        "constant_2": "na"
                    },
                    "e-Value": {
                        "constant_1": "na",
                        "constant_2": "na"
                    },
                    "r_product": null
                }
            ]
        }
    ],
    "source": "https://doi.org/10.1002/polb.2002",
    "PDF_name": "Copolymerization of (2-Phenyl-1,3-dioxolane-4-yl)methyl Methacrylate with Alkyl Methacrylates: Reactivity Ratios and Copolymer Characterization"
}

File: data_extraction/comparison_of_models/model_output_safe/10.1002_pola.10368.json
{
    "reactions": [
        {
            "monomers": [
                "monomer1: Styrene",
                "monomer2: Butyl Methacrylate"
            ],
            "reaction_conditions": [
                {
                    "polymerization_type": "free radical",
                    "solvent": "na",
                    "method": "bulk",
                    "temperature": 125.0,
                    "temperature_unit": "\u00b0C",
                    "reaction_constants": {
                        "constant_1": 0.44,
                        "constant_2": 0.55
                    },
                    "reaction_constant_conf": {
                        "constant_conf_1": 0.02,
                        "constant_conf_2": 0.02
                    },
                    "determination_method": "Kelen-Tudos",
                    "Q-value": {
                        "constant_1": "na",
                        "constant_2": "na"
                    },
                    "e-Value": {
                        "constant_1": "na",
                        "constant_2": "na"
                    },
                    "r_product": null
                }
            ]
        }
    ],
    "source": "10.1002/pola.10300",
    "PDF_name": "Kinetic Study of the Stable Free-Radical Copolymerization of Styrene with Butyl Methacrylate"
}

File: data_extraction/comparison_of_models/model_output_safe/10.1002_pola.10710.json
{
    "reactions": [
        {
            "monomers": [
                "monomer1: methacrylic macromonomer derived from Triton X-100",
                "monomer2: methyl methacrylate"
            ],
            "reaction_conditions": [
                {
                    "polymerization_type": "free radical",
                    "solvent": "toluene",
                    "method": "solvent",
                    "temperature": 60.0,
                    "temperature_unit": "\u00b0C",
                    "reaction_constants": {
                        "constant_1": 0.97,
                        "constant_2": 0.95
                    },
                    "reaction_constant_conf": {
                        "constant_conf_1": 0.03,
                        "constant_conf_2": 0.03
                    },
                    "determination_method": "Tidwell-Mortimer",
                    "Q-value": {
                        "constant_1": "na",
                        "constant_2": "na"
                    },
                    "e-Value": {
                        "constant_1": "na",
                        "constant_2": "na"
                    },
                    "r_product": 0.92
                },
                {
                    "polymerization_type": "free radical",
                    "solvent": "toluene",
                    "method": "solvent",
                    "temperature": 60.0,
                    "temperature_unit": "\u00b0C",
                    "reaction_constants": {
                        "constant_1": 0.99,
                        "constant_2": 0.96
                    },
                    "reaction_constant_conf": {
                        "constant_conf_1": 0.01,
                        "constant_conf_2": 0.03
                    },
                    "determination_method": "Fineman-Ross",
                    "Q-value": {
                        "constant_1": "na",
                        "constant_2": "na"
                    },
                    "e-Value": {
                        "constant_1": "na",
                        "constant_2": "na"
                    },
                    "r_product": 0.95
                },
                {
                    "polymerization_type": "free radical",
                    "solvent": "toluene",
                    "method": "solvent",
                    "temperature": 60.0,
                    "temperature_unit": "\u00b0C",
                    "reaction_constants": {
                        "constant_1": 0.97,
                        "constant_2": 0.94
                    },
                    "reaction_constant_conf": {
                        "constant_conf_1": 0.08,
                        "constant_conf_2": 0.03
                    },
                    "determination_method": "Kelen-Tudos",
                    "Q-value": {
                        "constant_1": "na",
                        "constant_2": "na"
                    },
                    "e-Value": {
                        "constant_1": "na",
                        "constant_2": "na"
                    },
                    "r_product": 0.91
                }
            ]
        }
    ],
    "source": "doi:10.1002/pola.10768",
    "PDF_name": "Novel Acrylic Macromonomer with Amphiphilic Character Derived from Triton X-100: Radical Copolymerization with Methyl Methacrylate and Thermal Properties"
}

File: data_extraction/comparison_of_models/model_output_safe/10.1002_pola.1180.json
"\n{\n    \"reactions\": [\n        {\n            \"monomers\": [\n                \"monomer1: 2-Hydroxyethyl Methacrylate\",\n                \"monomer2: t-Butyl Acrylate\"\n            ],\n            \"reaction_conditions\": [\n                {\n                    \"polymerization_type\": \"free radical\",\n                    \"solvent\": \"1,4-Dioxane\",\n                    \"method\": \"solvent\",\n                    \"temperature\": 50.0,\n                    \"temperature_unit\": \"\u00b0C\",\n                    \"reaction_constants\": {\n                        \"constant_1\": 2.541,\n                        \"constant_2\": 0.406\n                    },\n                    \"reaction_constant_conf\": {\n                        \"constant_conf_1\": \"na\",\n                        \"constant_conf_2\": \"na\"\n                    },\n                    \"determination_method\": \"na\",\n                    \"Q-value\": {\n                        \"constant_1\": \"na\",\n                        \"constant_2\": \"na\"\n                    },\n                    \"e-Value\": {\n                        \"constant_1\": \"na\",\n                        \"constant_2\": \"na\"\n                    },\n                    \"r_product\": null\n                },\n                {\n                    \"polymerization_type\": \"free radical\",\n                    \"solvent\": \"DMF\",\n                    \"method\": \"solvent\",\n                    \"temperature\": 50.0,\n                    \"temperature_unit\": \"\u00b0C\",\n                    \"reaction_constants\": {\n                        \"constant_1\": 1.792,\n                        \"constant_2\": 0.510\n                    },\n                    \"reaction_constant_conf\": {\n                        \"constant_conf_1\": \"na\",\n                        \"constant_conf_2\": \"na\"\n                    },\n                    \"determination_method\": \"na\",\n                    \"Q-value\": {\n                        \"constant_1\": \"na\",\n                        \"constant_2\": \"na\"\n                    },\n                    \"e-Value\": {\n                        \"constant_1\": \"na\",\n                        \"constant_2\": \"na\"\n                    },\n                    \"r_product\": null\n                },\n                {\n                    \"polymerization_type\": \"free radical\",\n                    \"solvent\": \"na\",\n                    \"method\": \"bulk\",\n                    \"temperature\": 50.0,\n                    \"temperature_unit\": \"\u00b0C\",\n                    \"reaction_constants\": {\n                        \"constant_1\": 4.363,\n                        \"constant_2\": 0.355\n                    },\n                    \"reaction_constant_conf\": {\n                        \"constant_conf_1\": \"na\",\n                        \"constant_conf_2\": \"na\"\n                    },\n                    \"determination_method\": \"na\",\n                    \"Q-value\": {\n                        \"constant_1\": \"na\",\n                        \"constant_2\": \"na\"\n                    },\n                    \"e-Value\": {\n                        \"constant_1\": \"na\",\n                        \"constant_2\": \"na\"\n                    },\n                    \"r_product\": null\n                }\n            ]\n        }\n    ],\n    \"source\": \"doi:10.1002/pola.2001\",\n    \"PDF_name\": \"Solvent Effect on the Free-Radical Copolymerization of 2-Hydroxyethyl Methacrylate with t-Butyl Acrylate\"\n}"

File: data_extraction/comparison_of_models/model_output_safe/10.1002_pola.1986.080240103.json
{
    "reactions": [
        {
            "monomers": [
                "monomer1: N,N-dimethylaminoethylmethacrylate",
                "monomer2: acrylamide"
            ],
            "reaction_conditions": [
                {
                    "polymerization_type": "free radical",
                    "solvent": "water",
                    "method": "solvent",
                    "temperature": 20.0,
                    "temperature_unit": "\u00b0C",
                    "reaction_constants": {
                        "constant_1": 1.68,
                        "constant_2": 0.26
                    },
                    "reaction_constant_conf": {
                        "constant_conf_1": "na",
                        "constant_conf_2": "na"
                    },
                    "determination_method": "Fineman-Ross",
                    "Q-value": {
                        "constant_1": 1.46,
                        "constant_2": 0.28
                    },
                    "e-Value": {
                        "constant_1": 1.19,
                        "constant_2": -0.16
                    },
                    "r_product": 0.44
                }
            ]
        },
        {
            "monomers": [
                "monomer1: methacryloyloxyethyltrimethylammonium chloride",
                "monomer2: acrylamide"
            ],
            "reaction_conditions": [
                {
                    "polymerization_type": "free radical",
                    "solvent": "water",
                    "method": "solvent",
                    "temperature": 20.0,
                    "temperature_unit": "\u00b0C",
                    "reaction_constants": {
                        "constant_1": 1.13,
                        "constant_2": 0.57
                    },
                    "reaction_constant_conf": {
                        "constant_conf_1": "na",
                        "constant_conf_2": "na"
                    },
                    "determination_method": "Fineman-Ross",
                    "Q-value": {
                        "constant_1": 0.89,
                        "constant_2": 0.53
                    },
                    "e-Value": {
                        "constant_1": 0.65,
                        "constant_2": 0.09
                    },
                    "r_product": 0.6
                }
            ]
        }
    ],
    "source": "Journal of Polymer Science: Polymer Chemistry Edition, Vol. 24, 29-36 (1986)",
    "PDF_name": "Copolymerization of Cationic Monomers with Acrylamide in an Aqueous Solution"
}

File: data_extraction/comparison_of_models/model_output_safe/10.1002_pola.1989.080270301.json
{
    "reactions": [
        {
            "monomers": [
                "monomer1: Ethyl alpha-hydroxymethylacrylate",
                "monomer2: Styrene"
            ],
            "reaction_conditions": [
                {
                    "polymerization_type": "free radical",
                    "solvent": "ethyl acetate",
                    "method": "solvent",
                    "temperature": 60.0,
                    "temperature_unit": "\u00b0C",
                    "reaction_constants": {
                        "constant_1": 0.472,
                        "constant_2": 0.564
                    },
                    "reaction_constant_conf": {
                        "constant_conf_1": "na",
                        "constant_conf_2": "na"
                    },
                    "determination_method": "curve fitting method",
                    "Q-value": {
                        "constant_1": 0.84,
                        "constant_2": "na"
                    },
                    "e-Value": {
                        "constant_1": 0.35,
                        "constant_2": "na"
                    },
                    "r_product": 0.26
                }
            ]
        }
    ],
    "source": "Journal of Polymer Science: Part A: Polymer Chemistry, Vol. 27, 751-762 (1989)",
    "PDF_name": "Radical-Initiated Homopolymerization and Copolymerization of Ethyl alpha-Hydroxymethylacrylate"
}

File: data_extraction/comparison_of_models/model_output_safe/10.1002_pola.20149.json
{
    "reactions": [
        {
            "monomers": [
                "monomer1: Acrylonitrile",
                "monomer2: Methyl Acrylate"
            ],
            "reaction_conditions": [
                {
                    "polymerization_type": "free radical",
                    "solvent": "N,N-Dimethylformamide",
                    "method": "solvent",
                    "temperature": 62.0,
                    "temperature_unit": "\u00b0C",
                    "reaction_constants": {
                        "constant_1": 1.29,
                        "constant_2": 0.96
                    },
                    "reaction_constant_conf": {
                        "constant_conf_1": 0.2,
                        "constant_conf_2": 0.2
                    },
                    "determination_method": "nonlinear least-squares",
                    "Q-value": {
                        "constant_1": null,
                        "constant_2": null
                    },
                    "e-Value": {
                        "constant_1": null,
                        "constant_2": null
                    },
                    "r_product": null
                }
            ]
        }
    ],
    "source": "10.1002/pola.20149",
    "PDF_name": "Monomer Reactivity Ratios for Acrylonitrile\u2013Methyl Acrylate Free-Radical Copolymerization"
}

File: data_extraction/comparison_of_models/model_output_safe/10.1002_pola.20882.json
{
    "reactions": [
        {
            "monomers": [
                "monomer1: Acrylolylmorpholine",
                "monomer2: Methyl methacrylate"
            ],
            "reaction_conditions": [
                {
                    "polymerization_type": "Atom transfer radical polymerization",
                    "solvent": "N,N-Dimethylformamide",
                    "method": "solvent",
                    "temperature": 130.0,
                    "temperature_unit": "\u00b0C",
                    "reaction_constants": {
                        "constant_1": 1.28,
                        "constant_2": 0.54
                    },
                    "reaction_constant_conf": {
                        "constant_conf_1": 0.0,
                        "constant_conf_2": 0.0
                    },
                    "determination_method": "Yezrielev-Brokhina-Roskin",
                    "Q-value": {
                        "constant_1": 0.0,
                        "constant_2": 0.0
                    },
                    "e-Value": {
                        "constant_1": 0.0,
                        "constant_2": 0.0
                    },
                    "r_product": null
                }
            ]
        }
    ],
    "source": "https://doi.org/10.1002/pola.208882",
    "PDF_name": "Graft Copolymerization of Poly(styrene-co-p-chloromethylstyrene) with Methyl Methacrylate and Acryloylmorpholine by Atom Transfer Radical Polymerization"
}

File: data_extraction/comparison_of_models/model_output_safe/10.1002_pola.21702.json
{
    "reactions": [
        {
            "monomers": [
                "monomer1: Ethyl alpha-hydroxymethylacrylate",
                "monomer2: Methyl methacrylate"
            ],
            "reaction_conditions": [
                {
                    "polymerization_type": "Reversible addition-fragmentation chain transfer",
                    "solvent": "Chlorobenzene",
                    "method": "Solvent",
                    "temperature": 70.0,
                    "temperature_unit": "\u00b0C",
                    "reaction_constants": {
                        "constant_1": 1.09,
                        "constant_2": 0.76
                    },
                    "reaction_constant_conf": {
                        "constant_conf_1": 0.04,
                        "constant_conf_2": 0.02
                    },
                    "determination_method": "Kelen-Tudos",
                    "Q-value": {
                        "constant_1": "na",
                        "constant_2": "na"
                    },
                    "e-Value": {
                        "constant_1": "na",
                        "constant_2": "na"
                    },
                    "r_product": null
                }
            ]
        }
    ],
    "source": "10.1002/pola.21702",
    "PDF_name": "Free-Radical Copolymerization of Ethyl alpha-Hydroxymethylacrylate with Methyl Methacrylate by Reversible Addition-Fragmentation Chain Transfer"
}

File: data_extraction/comparison_of_models/model_output_safe/10.1002_pola.23695.json
"\n{\n    \"reactions\": [\n        {\n            \"monomers\": [\n                \"monomer1: Glycidyl Methacrylate\",\n                \"monomer2: 2-Ethylhexyl Acrylate\"\n            ],\n            \"reaction_conditions\": [\n                {\n                    \"polymerization_type\": \"atom transfer radical copolymerization\",\n                    \"solvent\": \"toluene\",\n                    \"method\": \"solvent\",\n                    \"temperature\": 70.0,\n                    \"temperature_unit\": \"\u00b0C\",\n                    \"reaction_constants\": {\n                        \"constant_1\": 2.69,\n                        \"constant_2\": 0.35\n                    },\n                    \"reaction_constant_conf\": {\n                        \"constant_conf_1\": \"na\",\n                        \"constant_conf_2\": \"na\"\n                    },\n                    \"determination_method\": \"Finemann-Ross\",\n                    \"Q-value\": {\n                        \"constant_1\": \"na\",\n                        \"constant_2\": \"na\"\n                    },\n                    \"e-Value\": {\n                        \"constant_1\": \"na\",\n                        \"constant_2\": \"na\"\n                    },\n                    \"r_product\": 0.94\n                },\n                {\n                    \"polymerization_type\": \"atom transfer radical copolymerization\",\n                    \"solvent\": \"toluene\",\n                    \"method\": \"solvent\",\n                    \"temperature\": 70.0,\n                    \"temperature_unit\": \"\u00b0C\",\n                    \"reaction_constants\": {\n                        \"constant_1\": 2.85,\n                        \"constant_2\": 0.39\n                    },\n                    \"reaction_constant_conf\": {\n                        \"constant_conf_1\": \"na\",\n                        \"constant_conf_2\": \"na\"\n                    },\n                    \"determination_method\": \"Inverted Finemann-Ross\",\n                    \"Q-value\": {\n                        \"constant_1\": \"na\",\n                        \"constant_2\": \"na\"\n                    },\n                    \"e-Value\": {\n                        \"constant_1\": \"na\",\n                        \"constant_2\": \"na\"\n                    },\n                    \"r_product\": 1.11\n                },\n                {\n                    \"polymerization_type\": \"atom transfer radical copolymerization\",\n                    \"solvent\": \"toluene\",\n                    \"method\": \"solvent\",\n                    \"temperature\": 70.0,\n                    \"temperature_unit\": \"\u00b0C\",\n                    \"reaction_constants\": {\n                        \"constant_1\": 2.74,\n                        \"constant_2\": 0.37\n                    },\n                    \"reaction_constant_conf\": {\n                        \"constant_conf_1\": \"na\",\n                        \"constant_conf_2\": \"na\"\n                    },\n                    \"determination_method\": \"Kelen-Tudos\",\n                    \"Q-value\": {\n                        \"constant_1\": \"na\",\n                        \"constant_2\": \"na\"\n                    },\n                    \"e-Value\": {\n                        \"constant_1\": \"na\",\n                        \"constant_2\": \"na\"\n                    },\n                    \"r_product\": 1.01\n                }\n            ]\n        }\n    ],\n    \"source\": \"DOI: 10.1002/pola.23695\",\n    \"PDF_name\": \"Copper Catalyzed Atom Transfer Radical Copolymerization of Glycidyl Methacrylate and 2-Ethylhexyl Acrylate\"\n}"

File: data_extraction/comparison_of_models/model_output_safe/10.1002_pola.23857.json
{
    "reactions": [
        {
            "monomers": [
                "monomer1: 2,2,2-Trifluoroethyl methacrylate",
                "monomer2: tert-Butyl \u03b1-trifluoromethacrylate"
            ],
            "reaction_conditions": [
                {
                    "polymerization_type": "free radical",
                    "solvent": "acetonitrile",
                    "method": "solvent",
                    "temperature": 74.0,
                    "temperature_unit": "\u00b0C",
                    "reaction_constants": {
                        "constant_1": 4.87,
                        "constant_2": 0.1
                    },
                    "reaction_constant_conf": {
                        "constant_conf_1": 1.5,
                        "constant_conf_2": 0.02
                    },
                    "determination_method": "Fineman-Ross, Kelen-Tudos, Extended Kelen-Tudos",
                    "Q-value": {
                        "constant_1": 1.13,
                        "constant_2": 0.53
                    },
                    "e-Value": {
                        "constant_1": 0.98,
                        "constant_2": 1.81
                    },
                    "r_product": null
                }
            ]
        }
    ],
    "source": "10.1002/pola.23857",
    "PDF_name": "Kinetics of the Radical Copolymerization of 2,2,2-Trifluoroethyl methacrylate with tert-Butyl \u03b1-trifluoromethacrylate"
}

File: data_extraction/comparison_of_models/model_output_safe/10.1002_pola.29017.json
{
    "reactions": [
        {
            "monomers": [
                "monomer1: Methyl methacrylate",
                "monomer2: 2-(Dimethylamino)ethyl methacrylate"
            ],
            "reaction_conditions": [
                {
                    "polymerization_type": "Atom Transfer Radical Polymerization",
                    "solvent": "toluene",
                    "method": "solvent",
                    "temperature": 90.0,
                    "temperature_unit": "\u00b0C",
                    "reaction_constants": {
                        "constant_1": 0.36,
                        "constant_2": 2.76
                    },
                    "reaction_constant_conf": {
                        "constant_conf_1": 0.1,
                        "constant_conf_2": 0.15
                    },
                    "determination_method": "Eq. 8",
                    "Q-value": {
                        "constant_1": 1.94,
                        "constant_2": 2.83
                    },
                    "e-Value": {
                        "constant_1": 1.04,
                        "constant_2": 0.77
                    },
                    "r_product": null
                },
                {
                    "polymerization_type": "Atom Transfer Radical Polymerization",
                    "solvent": "toluene",
                    "method": "solvent",
                    "temperature": 60.0,
                    "temperature_unit": "\u00b0C",
                    "reaction_constants": {
                        "constant_1": 0.48,
                        "constant_2": 1.6
                    },
                    "reaction_constant_conf": {
                        "constant_conf_1": 0.08,
                        "constant_conf_2": 0.26
                    },
                    "determination_method": "Eq. 7",
                    "Q-value": {
                        "constant_1": 1.04,
                        "constant_2": 0.77
                    },
                    "e-Value": {
                        "constant_1": 1.04,
                        "constant_2": 0.77
                    },
                    "r_product": null
                }
            ]
        }
    ],
    "source": "https://doi.org/10.1002/pola.29017",
    "PDF_name": "On the Origin and Consequences of High DMAEMA Reactivity Ratio in ATRP Copolymerization with MMA: An Experimental and Theoretical Study"
}
