Repository: lamalab-org/copolymer-reactivity

# `data_extraction/` — Pipeline 1: literature → reactions

Mines ~300 k Crossref records for copolymerisation papers, filters them down to ~1.8 k downloadable PDFs, and extracts reactivity-ratio measurements with a vision–language model. The output is the curated `extracted_reactions.csv` that Pipeline 2 (`copol_prediction/`) ingests.

- **Configuration:** All paths and thresholds are defined in
  `data_extraction/obtain_data.py` via the `ExtractionConfig` class. The default
  configuration mirrors the curated layout beneath `data_extraction/artifacts`.
- **Step selection:** `ExtractionSteps` lets you control which parts of the

File: data_extraction/comparison_of_models/model_output_safe/10.1007_s00289-007-0728-2.json
{
    "reactions": [
        {
            "monomers": [
                "monomer1",
                "4-biphenyl methacrylate",
                "monomer2",
                "glycidyl methacrylate"
            ],
            "reaction_conditions": [
                {
                    "polymerization_type": "free radical",
                    "solvent": "ethyl methyl ketone",
                    "method": "solvent",
                    "temperature": 70.0,
                    "temperature_unit": "\u00b0C",
                    "reaction_constants": {
                        "constant_1": 0.398,
                        "constant_2": 0.365
                    },
                    "reaction_constant_conf": {
                        "constant_conf_1": 0.004,
                        "constant_conf_2": 0.013
                    },
                    "determination_method": "Kelen-Tudos",
                    "Q-value": {
                        "constant_1": "na",
                        "constant_2": "na"
                    },
                    "e-Value": {
                        "constant_1": "na",
                        "constant_2": "na"
                    },
                    "r_product": null
                },
                {
                    "polymerization_type": "free radical",
                    "solvent": "ethyl methyl ketone",
                    "method": "solvent",
                    "temperature": 70.0,
                    "temperature_unit": "\u00b0C",
                    "reaction_constants": {
                        "constant_1": 0.394,
                        "constant_2": 0.352
                    },
                    "reaction_constant_conf": {
                        "constant_conf_1": 0.004,
                        "constant_conf_2": 0.006
                    },
                    "determination_method": "extended Kelen-Tudos",
                    "Q-value": {
                        "constant_1": "na",
                        "constant_2": "na"
                    },
                    "e-Value": {
                        "constant_1": "na",
                        "constant_2": "na"
                    },
                    "r_product": null
                },
                {
                    "polymerization_type": "free radical",
                    "solvent": "ethyl methyl ketone",
                    "method": "solvent",
                    "temperature": 70.0,
                    "temperature_unit": "\u00b0C",
                    "reaction_constants": {
                        "constant_1": 0.392,
                        "constant_2": 0.358
                    },
                    "reaction_constant_conf": {
                        "constant_conf_1": 0.006,
                        "constant_conf_2": 0.007
                    },
                    "determination_method": "Fineman-Ross",
                    "Q-value": {
                        "constant_1": "na",
                        "constant_2": "na"
                    },
                    "e-Value": {
                        "constant_1": "na",
                        "constant_2": "na"
                    },
                    "r_product": null
                }
            ]
        }
    ],
    "source": "DOI 10.1007/s00289-007-0728-2",
    "PDF_name": "Copolymerization of 4-biphenyl methacrylate with glycidyl methacrylate"
}

File: data_extraction/comparison_of_models/model_output_safe/10.1007_s00289-007-0787-4.json
{
    "reactions": [
        {
            "monomers": [
                "monomer1",
                "4-cyanophenyl methacrylate",
                "monomer2",
                "methyl methacrylate"
            ],
            "reaction_conditions": [
                {
                    "polymerization_type": "free radical",
                    "solvent": "methyl ethyl ketone",
                    "method": "solvent",
                    "temperature": 70.0,
                    "temperature_unit": "\u00b0C",
                    "reaction_constants": {
                        "constant_1": 2.524,
                        "constant_2": 0.502
                    },
                    "reaction_constant_conf": {
                        "constant_conf_1": 0.038,
                        "constant_conf_2": 0.015
                    },
                    "determination_method": "Fineman-Ross",
                    "Q-value": {
                        "constant_1": "na",
                        "constant_2": "na"
                    },
                    "e-Value": {
                        "constant_1": "na",
                        "constant_2": "na"
                    },
                    "r_product": 1.288
                },
                {
                    "polymerization_type": "free radical",
                    "solvent": "methyl ethyl ketone",
                    "method": "solvent",
                    "temperature": 70.0,
                    "temperature_unit": "\u00b0C",
                    "reaction_constants": {
                        "constant_1": 2.562,
                        "constant_2": 0.487
                    },
                    "reaction_constant_conf": {
                        "constant_conf_1": 0.173,
                        "constant_conf_2": 0.005
                    },
                    "determination_method": "Kelen-Tudos",
                    "Q-value": {
                        "constant_1": "na",
                        "constant_2": "na"
                    },
                    "e-Value": {
                        "constant_1": "na",
                        "constant_2": "na"
                    },
                    "r_product": 1.288
                },
                {
                    "polymerization_type": "free radical",
                    "solvent": "methyl ethyl ketone",
                    "method": "solvent",
                    "temperature": 70.0,
                    "temperature_unit": "\u00b0C",
                    "reaction_constants": {
                        "constant_1": 2.735,
                        "constant_2": 0.492
                    },
                    "reaction_constant_conf": {
                        "constant_conf_1": 0.128,
                        "constant_conf_2": 0.002
                    },
                    "determination_method": "extended Kelen-Tudos",
                    "Q-value": {
                        "constant_1": "na",
                        "constant_2": "na"
                    },
                    "e-Value": {
                        "constant_1": "na",
                        "constant_2": "na"
                    },
                    "r_product": 1.288
                }
            ]
        }
    ],
    "source": "DOI 10.1007/s00289-007-0787-4",
    "PDF_name": "Copolymerization of 4-cyanophenyl methacrylate with methyl methacrylate: Synthesis, characterization and determination of monomer reactivity ratios"
}

File: data_extraction/comparison_of_models/model_output_safe/10.1007_s10965-005-3184-4.json
{
    "reactions": [
        {
            "monomers": [
                "monomer1: 2-(p-methoxyphenoxy)-2-oxo-ethyl methacrylate",
                "monomer2: acrylonitrile"
            ],
            "reaction_conditions": [
                {
                    "polymerization_type": "free radical",
                    "solvent": "1,4-dioxane",
                    "method": "solvent",
                    "temperature": 65.0,
                    "temperature_unit": "\u00b0C",
                    "reaction_constants": {
                        "constant_1": 0.62,
                        "constant_2": 0.15
                    },
                    "reaction_constant_conf": {
                        "constant_conf_1": 0.15,
                        "constant_conf_2": 0.12
                    },
                    "determination_method": "Fineman-Ross",
                    "Q-value": {
                        "constant_1": "na",
                        "constant_2": "na"
                    },
                    "e-Value": {
                        "constant_1": "na",
                        "constant_2": "na"
                    },
                    "r_product": 0.16
                },
                {
                    "polymerization_type": "free radical",
                    "solvent": "1,4-dioxane",
                    "method": "solvent",
                    "temperature": 65.0,
                    "temperature_unit": "\u00b0C",
                    "reaction_constants": {
                        "constant_1": 0.66,
                        "constant_2": 0.18
                    },
                    "reaction_constant_conf": {
                        "constant_conf_1": 0.18,
                        "constant_conf_2": 0.24
                    },
                    "determination_method": "Kelen-Tudor",
                    "Q-value": {
                        "constant_1": "na",
                        "constant_2": "na"
                    },
                    "e-Value": {
                        "constant_1": "na",
                        "constant_2": "na"
                    },
                    "r_product": 0.2
                }
            ]
        },
        {
            "monomers": [
                "monomer1: 2-(p-chlorophenoxy)-2-oxo-ethyl methacrylate",
                "monomer2: acrylonitrile"
            ],
            "reaction_conditions": [
                {
                    "polymerization_type": "free radical",
                    "solvent": "1,4-dioxane",
                    "method": "solvent",
                    "temperature": 65.0,
                    "temperature_unit": "\u00b0C",
                    "reaction_constants": {
                        "constant_1": 0.64,
                        "constant_2": 0.21
                    },
                    "reaction_constant_conf": {
                        "constant_conf_1": 0.21,
                        "constant_conf_2": 0.19
                    },
                    "determination_method": "Fineman-Ross",
                    "Q-value": {
                        "constant_1": "na",
                        "constant_2": "na"
                    },
                    "e-Value": {
                        "constant_1": "na",
                        "constant_2": "na"
                    },
                    "r_product": 0.14
                },
                {
                    "polymerization_type": "free radical",
                    "solvent": "1,4-dioxane",
                    "method": "solvent",
                    "temperature": 65.0,
                    "temperature_unit": "\u00b0C",
                    "reaction_constants": {
                        "constant_1": 0.68,
                        "constant_2": 0.2
                    },
                    "reaction_constant_conf": {
                        "constant_conf_1": 0.2,
                        "constant_conf_2": 0.22
                    },
                    "determination_method": "Kelen-Tudor",
                    "Q-value": {
                        "constant_1": "na",
                        "constant_2": "na"
                    },
                    "e-Value": {
                        "constant_1": "na",
                        "constant_2": "na"
                    },
                    "r_product": 0.14
                }
            ]
        }
    ],
    "source": "DOI: 10.1007/s10965-005-3184-4",
    "PDF_name": "Free Radical Copolymerization of Novel Methacrylates with Acrylonitrile and Determination of Monomer Reactivity Ratios"
}

File: data_extraction/comparison_of_models/model_output_safe/10.1016_0014-3057_68_90015-3.json
"\n{\n    \"reactions\": [\n        {\n            \"monomers\": [\n                \"monomer1: Methyl Acrylate\",\n                \"monomer2: Methyl Methacrylate\"\n            ],\n            \"reaction_conditions\": [\n                {\n                    \"polymerization_type\": \"na\",\n                    \"solvent\": \"na\",\n                    \"method\": \"bulk\",\n                    \"temperature\": 130.0,\n                    \"temperature_unit\": \"\u00b0C\",\n                    \"reaction_constants\": {\n                        \"constant_1\": 0.47,\n                        \"constant_2\": 2.3\n                    },\n                    \"reaction_constant_conf\": {\n                        \"constant_conf_1\": 0.1,\n                        \"constant_conf_2\": 0.5\n                    },\n                    \"determination_method\": \"na\",\n                    \"Q-value\": {\n                        \"constant_1\": \"na\",\n                        \"constant_2\": \"na\"\n                    },\n                    \"e-Value\": {\n                        \"constant_1\": \"na\",\n                        \"constant_2\": \"na\"\n                    },\n                    \"r_product\": null\n                },\n                {\n                    \"polymerization_type\": \"na\",\n                    \"solvent\": \"na\",\n                    \"method\": \"bulk\",\n                    \"temperature\": 65.0,\n                    \"temperature_unit\": \"\u00b0C\",\n                    \"reaction_constants\": {\n                        \"constant_1\": 0.35,\n                        \"constant_2\": 1.8\n                    },\n                    \"reaction_constant_conf\": {\n                        \"constant_conf_1\": 0.4,\n                        \"constant_conf_2\": 0.4\n                    },\n                    \"determination_method\": \"na\",\n                    \"Q-value\": {\n                        \"constant_1\": \"na\",\n                        \"constant_2\": \"na\"\n                    },\n                    \"e-Value\": {\n                        \"constant_1\": \"na\",\n                        \"constant_2\": \"na\"\n                    },\n                    \"r_product\": null\n                },\n                {\n                    \"polymerization_type\": \"na\",\n                    \"solvent\": \"benzene\",\n                    \"method\": \"na\",\n                    \"temperature\": 60.0,\n                    \"temperature_unit\": \"\u00b0C\",\n                    \"reaction_constants\": {\n                        \"constant_1\": 0.34,\n                        \"constant_2\": 1.69\n                    },\n                    \"reaction_constant_conf\": {\n                        \"constant_conf_1\": \"na\",\n                        \"constant_conf_2\": \"na\"\n                    },\n                    \"determination_method\": \"na\",\n                    \"Q-value\": {\n                        \"constant_1\": \"na\",\n                        \"constant_2\": \"na\"\n                    },\n                    \"e-Value\": {\n                        \"constant_1\": \"na\",\n                        \"constant_2\": \"na\"\n                    },\n                    \"r_product\": null\n                },\n                {\n                    \"polymerization_type\": \"na\",\n                    \"solvent\": \"na\",\n                    \"method\": \"bulk\",\n                    \"temperature\": \"na\",\n                    \"temperature_unit\": \"na\",\n                    \"reaction_constants\": {\n                        \"constant_1\": 0.35,\n                        \"constant_2\": 2.05\n                    },\n                    \"reaction_constant_conf\": {\n                        \"constant_conf_1\": \"na\",\n                        \"constant_conf_2\": \"na\"\n                    },\n                    \"determination_method\": \"Mayo-Lewis\",\n                    \"Q-value\": {\n                        \"constant_1\": \"na\",\n                        \"constant_2\": \"na\"\n                    },\n                    \"e-Value\": {\n                        \"constant_1\": \"na\",\n                        \"constant_2\": \"na\"\n                    },\n                    \"r_product\": null\n                },\n                {\n                    \"polymerization_type\": \"na\",\n                    \"solvent\": \"na\",\n                    \"method\": \"na\",\n                    \"temperature\": 60.0,\n                    \"temperature_unit\": \"\u00b0C\",\n                    \"reaction_constants\": {\n                        \"constant_1\": 0.33,\n                        \"constant_2\": 1.99\n                    },\n                    \"reaction_constant_conf\": {\n                        \"constant_conf_1\": \"na\",\n                        \"constant_conf_2\": \"na\"\n                    },\n                    \"determination_method\": \"Fineman-Ross\",\n                    \"Q-value\": {\n                        \"constant_1\": \"na\",\n                        \"constant_2\": \"na\"\n                    },\n                    \"e-Value\": {\n                        \"constant_1\": \"na\",\n                        \"constant_2\": \"na\"\n                    },\n                    \"r_product\": null\n                },\n                {\n                    \"polymerization_type\": \"na\",\n                    \"solvent\": \"na\",\n                    \"method\": \"na\",\n                    \"temperature\": \"na\",\n                    \"temperature_unit\": \"na\",\n                    \"reaction_constants\": {\n                        \"constant_1\": 0.35,\n                        \"constant_2\": 2.04\n                    },\n                    \"reaction_constant_conf\": {\n                        \"constant_conf_1\": \"na\",\n                        \"constant_conf_2\": \"na\"\n                    },\n                    \"determination_method\": \"Fineman-Ross\",\n                    \"Q-value\": {\n                        \"constant_1\": \"na\",\n                        \"constant_2\": \"na\"\n                    },\n                    \"e-Value\": {\n                        \"constant_1\": \"na\",\n                        \"constant_2\": \"na\"\n                    },\n                    \"r_product\": null\n                }\n            ]\n        }\n    ],\n    \"source\": \"European Polymer Journal, 1968, Vol. 4, pp. 139-143\",\n    \"PDF_name\": \"Reactivity Ratios for the Copolymerization of Methyl Acrylate and Methyl Methacrylate by a Radiotracer Method\"\n}"

File: data_extraction/comparison_of_models/model_output_safe/10.1016_0014-3057_73_90077-3.json
"{\n    \"reactions\": [\n        {\n            \"monomers\": [\n                \"benzylacrylate\",\n                \"methylmethacrylate\"\n            ],\n            \"reaction_conditions\": [\n                {\n                    \"polymerization_type\": \"na\",\n                    \"solvent\": \"na\",\n                    \"method\": \"na\",\n                    \"temperature\": \"na\",\n                    \"temperature_unit\": \"na\",\n                    \"reaction_constants\": {\n                        \"constant_1\": 0.36,\n                        \"constant_2\": 1.78\n                    },\n                    \"reaction_constant_conf\": {\n                        \"constant_conf_1\": 0.1,\n                        \"constant_conf_2\": 0.1\n                    },\n                    \"determination_method\": \"Fortran IV program\",\n                    \"Q-value\": {\n                        \"constant_1\": \"na\",\n                        \"constant_2\": \"na\"\n                    },\n                    \"e-Value\": {\n                        \"constant_1\": \"na\",\n                        \"constant_2\": \"na\"\n                    },\n                    \"r_product\": null\n                }\n            ]\n        }\n    ],\n    \"source\": \"European Polymer Journal, 1973, Vol. 9, pp. 1007-1012\",\n    \"PDF_name\": \"A Simple Method of Determining Copolymerization Reactivity Ratios by Means of a Computer\"\n}"

File: data_extraction/comparison_of_models/model_output_safe/10.1016_0014-3057_95_00157-3.json
{
    "reactions": [
        {
            "monomers": [
                "monomer1: Glycidyl Methacrylate",
                "monomer2: N-Vinyl Pyrrolidone"
            ],
            "reaction_conditions": [
                {
                    "polymerization_type": "free radical",
                    "solvent": "acetonitrile",
                    "method": "solvent",
                    "temperature": 80.0,
                    "temperature_unit": "\u00b0C",
                    "reaction_constants": {
                        "constant_1": 3.41,
                        "constant_2": 0.006
                    },
                    "reaction_constant_conf": {
                        "constant_conf_1": 2.87,
                        "constant_conf_2": 4.05
                    },
                    "determination_method": "least-squares method",
                    "Q-value": {
                        "constant_1": 0.088,
                        "constant_2": 0.0
                    },
                    "e-Value": {
                        "constant_1": 1.62,
                        "constant_2": 0.2
                    },
                    "r_product": null
                }
            ]
        }
    ],
    "source": "10.1016/0014-3057(95)00157-3",
    "PDF_name": "copolymerization_of_glycidyl_methacrylate_and_n-vinyl_pyrrolidone.pdf"
}

File: data_extraction/comparison_of_models/model_output_safe/10.1016_0032-3861_75_90170-6.json
{
    "reactions": [
        {
            "monomers": [
                "monomer1: styrene",
                "monomer2: p-ethoxystyrene"
            ],
            "reaction_conditions": [
                {
                    "polymerization_type": "free radical",
                    "solvent": "toluene",
                    "method": "solvent",
                    "temperature": 50.0,
                    "temperature_unit": "\u00b0C",
                    "reaction_constants": {
                        "constant_1": 1.08,
                        "constant_2": 0.74
                    },
                    "reaction_constant_conf": {
                        "constant_conf_1": 0.05,
                        "constant_conf_2": 0.02
                    },
                    "determination_method": "oxygen analysis",
                    "Q-value": {
                        "constant_1": "na",
                        "constant_2": "na"
                    },
                    "e-Value": {
                        "constant_1": "na",
                        "constant_2": "na"
                    },
                    "r_product": null
                }
            ]
        },
        {
            "monomers": [
                "monomer1: methyl methacrylate",
                "monomer2: p-ethoxystyrene"
            ],
            "reaction_conditions": [
                {
                    "polymerization_type": "free radical",
                    "solvent": "toluene",
                    "method": "solvent",
                    "temperature": 50.0,
                    "temperature_unit": "\u00b0C",
                    "reaction_constants": {
                        "constant_1": 0.37,
                        "constant_2": 0.24
                    },
                    "reaction_constant_conf": {
                        "constant_conf_1": 0.03,
                        "constant_conf_2": 0.01
                    },
                    "determination_method": "u.v. analysis",
                    "Q-value": {
                        "constant_1": "na",
                        "constant_2": "na"
                    },
                    "e-Value": {
                        "constant_1": "na",
                        "constant_2": "na"
                    },
                    "r_product": null
                }
            ]
        }
    ],
    "source": "na",
    "PDF_name": "Reactivity ratios for the copolymerization systems styrene/p-ethoxystyrene and methyl methacrylate/p-ethoxystyrene"
}

File: data_extraction/comparison_of_models/model_output_safe/10.1016_0032-3861_81_90007-0.json
{
    "reactions": [
        {
            "monomers": [
                "monomer1: Vinylidene chloride",
                "monomer2: Vinyl acetate"
            ],
            "reaction_conditions": [
                {
                    "polymerization_type": "na",
                    "solvent": "na",
                    "method": "na",
                    "temperature": "na",
                    "temperature_unit": "na",
                    "reaction_constants": {
                        "constant_1": 6.1,
                        "constant_2": 0.04
                    },
                    "reaction_constant_conf": {
                        "constant_conf_1": "na",
                        "constant_conf_2": "na"
                    },
                    "determination_method": "na",
                    "Q-value": {
                        "constant_1": "na",
                        "constant_2": "na"
                    },
                    "e-Value": {
                        "constant_1": "na",
                        "constant_2": "na"
                    },
                    "r_product": null
                }
            ]
        },
        {
            "monomers": [
                "monomer1: Ethylene sulphide",
                "monomer2: Propylene sulphide"
            ],
            "reaction_conditions": [
                {
                    "polymerization_type": "anionic",
                    "solvent": "na",
                    "method": "na",
                    "temperature": "na",
                    "temperature_unit": "na",
                    "reaction_constants": {
                        "constant_1": 2.1,
                        "constant_2": 0.5
                    },
                    "reaction_constant_conf": {
                        "constant_conf_1": "na",
                        "constant_conf_2": "na"
                    },
                    "determination_method": "na",
                    "Q-value": {
                        "constant_1": "na",
                        "constant_2": "na"
                    },
                    "e-Value": {
                        "constant_1": "na",
                        "constant_2": "na"
                    },
                    "r_product": null
                }
            ]
        },
        {
            "monomers": [
                "monomer1: Acrylonitrile",
                "monomer2: Butadiene"
            ],
            "reaction_conditions": [
                {
                    "polymerization_type": "na",
                    "solvent": "na",
                    "method": "na",
                    "temperature": "na",
                    "temperature_unit": "na",
                    "reaction_constants": {
                        "constant_1": 0.04,
                        "constant_2": 0.48
                    },
                    "reaction_constant_conf": {
                        "constant_conf_1": "na",
                        "constant_conf_2": "na"
                    },
                    "determination_method": "na",
                    "Q-value": {
                        "constant_1": "na",
                        "constant_2": "na"
                    },
                    "e-Value": {
                        "constant_1": "na",
                        "constant_2": "na"
                    },
                    "r_product": null
                }
            ]
        }
    ],
    "source": "na",
    "PDF_name": "Use of n.m.r. data to calculate copolymer reactivity ratios"
}

File: data_extraction/comparison_of_models/model_output_safe/10.1016_0032-3861_96_81142-6.json
{
    "reactions": [
        {
            "monomers": [
                "monomer1: allyl methacrylate",
                "monomer2: methyl methacrylate"
            ],
            "reaction_conditions": [
                {
                    "polymerization_type": "free radical",
                    "solvent": "n-heptane",
                    "method": "bulk",
                    "temperature": 40.0,
                    "temperature_unit": "\u00b0C",
                    "reaction_constants": {
                        "constant_1": 1.55,
                        "constant_2": 0.99
                    },
                    "reaction_constant_conf": {
                        "constant_conf_1": 0.16,
                        "constant_conf_2": 0.19
                    },
                    "determination_method": "non-linear least squares",
                    "Q-value": {
                        "constant_1": null,
                        "constant_2": null
                    },
                    "e-Value": {
                        "constant_1": null,
                        "constant_2": null
                    },
                    "r_product": null
                }
            ]
        },
        {
            "monomers": [
                "monomer1: allyl methacrylate",
                "monomer2: N-vinyl-2-pyrrolidone"
            ],
            "reaction_conditions": [
                {
                    "polymerization_type": "free radical",
                    "solvent": "n-heptane",
                    "method": "bulk",
                    "temperature": 40.0,
                    "temperature_unit": "\u00b0C",
                    "reaction_constants": {
                        "constant_1": 1.408,
                        "constant_2": 0.401
                    },
                    "reaction_constant_conf": {
                        "constant_conf_1": 0.074,
                        "constant_conf_2": 0.044
                    },
                    "determination_method": "non-linear least squares",
                    "Q-value": {
                        "constant_1": null,
                        "constant_2": null
                    },
                    "e-Value": {
                        "constant_1": null,
                        "constant_2": null
                    },
                    "r_product": null
                }
            ]
        }
    ],
    "source": "doi:10.1016/0032-3861(96)00000-0",
    "PDF_name": "Reactivity ratios in copolymerizations involving allyl methacrylate"
}

File: data_extraction/comparison_of_models/model_output_safe/10.1016_j.eurpolymj.2005.04.012.json
{
    "reactions": [
        {
            "monomers": [
                "monomer1: Methyl methacrylate",
                "monomer2: 2-Hydroxyethyl methacrylate"
            ],
            "reaction_conditions": [
                {
                    "polymerization_type": "nickel-mediated radical",
                    "solvent": "toluene",
                    "method": "solvent",
                    "temperature": 80.0,
                    "temperature_unit": "\u00b0C",
                    "reaction_constants": {
                        "constant_1": 0.62,
                        "constant_2": 2.03
                    },
                    "reaction_constant_conf": {
                        "constant_conf_1": 0.04,
                        "constant_conf_2": 0.74
                    },
                    "determination_method": "Jaacks method",
                    "Q-value": {
                        "constant_1": "na",
                        "constant_2": "na"
                    },
                    "e-Value": {
                        "constant_1": "na",
                        "constant_2": "na"
                    },
                    "r_product": null
                },
                {
                    "polymerization_type": "conventional radical",
                    "solvent": "toluene",
                    "method": "solvent",
                    "temperature": 80.0,
                    "temperature_unit": "\u00b0C",
                    "reaction_constants": {
                        "constant_1": 0.56,
                        "constant_2": 0.04
                    },
                    "reaction_constant_conf": {
                        "constant_conf_1": 0.04,
                        "constant_conf_2": "na"
                    },
                    "determination_method": "Jaacks method",
                    "Q-value": {
                        "constant_1": "na",
                        "constant_2": "na"
                    },
                    "e-Value": {
                        "constant_1": "na",
                        "constant_2": "na"
                    },
                    "r_product": null
                }
            ]
        },
        {
            "monomers": [
                "monomer1: Methyl methacrylate",
                "monomer2: Poly(ethylene glycol) \u03b1-methyl \u03c9-methacrylate"
            ],
            "reaction_conditions": [
                {
                    "polymerization_type": "nickel-mediated radical",
                    "solvent": "toluene",
                    "method": "solvent",
                    "temperature": 80.0,
                    "temperature_unit": "\u00b0C",
                    "reaction_constants": {
                        "constant_1": 0.75,
                        "constant_2": 0.03
                    },
                    "reaction_constant_conf": {
                        "constant_conf_1": 0.07,
                        "constant_conf_2": "na"
                    },
                    "determination_method": "Jaacks method",
                    "Q-value": {
                        "constant_1": "na",
                        "constant_2": "na"
                    },
                    "e-Value": {
                        "constant_1": "na",
                        "constant_2": "na"
                    },
                    "r_product": null
                }
            ]
        }
    ],
    "source": "doi:10.1016/j.eurpolymj.2005.04.012",
    "PDF_name": "Reactivity ratios in conventional and nickel-mediated radical copolymerization of methyl methacrylate and functionalized methacrylate monomers"
}

File: data_extraction/comparison_of_models/model_output_safe/10.1016_j.polymer.2004.07.030.json
{
    "reactions": [
        {
            "monomers": [
                "monomer1: Poly(hexyl acrylate)",
                "monomer2: Poly(dodecyl acrylate)"
            ],
            "reaction_conditions": [
                {
                    "polymerization_type": "free radical",
                    "solvent": "toluene",
                    "method": "solvent",
                    "temperature": 60.0,
                    "temperature_unit": "\u00b0C",
                    "reaction_constants": {
                        "constant_1": 0.9,
                        "constant_2": 0.8
                    },
                    "reaction_constant_conf": {
                        "constant_conf_1": 0.1,
                        "constant_conf_2": 0.1
                    },
                    "determination_method": "13C NMR",
                    "Q-value": {
                        "constant_1": 0.0,
                        "constant_2": 0.0
                    },
                    "e-Value": {
                        "constant_1": 0.0,
                        "constant_2": 0.0
                    },
                    "r_product": 0.72
                }
            ]
        },
        {
            "monomers": [
                "monomer1: Poly(hexyl acrylate)",
                "monomer2: Poly(behnyl acrylate)"
            ],
            "reaction_conditions": [
                {
                    "polymerization_type": "free radical",
                    "solvent": "toluene",
                    "method": "solvent",
                    "temperature": 60.0,
                    "temperature_unit": "\u00b0C",
                    "reaction_constants": {
                        "constant_1": 0.9,
                        "constant_2": 0.9
                    },
                    "reaction_constant_conf": {
                        "constant_conf_1": 0.1,
                        "constant_conf_2": 0.1
                    },
                    "determination_method": "13C NMR",
                    "Q-value": {
                        "constant_1": 0.0,
                        "constant_2": 0.0
                    },
                    "e-Value": {
                        "constant_1": 0.0,
                        "constant_2": 0.0
                    },
                    "r_product": 0.81
                }
            ]
        }
    ],
    "source": "doi:10.1016/j.polymer.2004.07.030",
    "PDF_name": "Copolymers of poly(n-alkyl acrylates): synthesis, characterization, and monomer reactivity ratios"
}

File: data_extraction/comparison_of_models/model_output_safe/10.1016_j.polymer.2004.09.068.json
{
    "reactions": [
        {
            "monomers": [
                "monomer1: 1-Vinyl-2-Pyrrolidone",
                "monomer2: N-(3-(Dimethylamino)propyl)methacrylamide"
            ],
            "reaction_conditions": [
                {
                    "polymerization_type": "free radical",
                    "solvent": "water",
                    "method": "solvent",
                    "temperature": 68.0,
                    "temperature_unit": "\u00b0C",
                    "reaction_constants": {
                        "constant_1": 5.67,
                        "constant_2": 0.37
                    },
                    "reaction_constant_conf": {
                        "constant_conf_1": 0.34,
                        "constant_conf_2": 0.1
                    },
                    "determination_method": "Rosenbrock optimization",
                    "Q-value": {
                        "constant_1": "na",
                        "constant_2": "na"
                    },
                    "e-Value": {
                        "constant_1": "na",
                        "constant_2": "na"
                    },
                    "r_product": null
                }
            ]
        },
        {
            "monomers": [
                "monomer1: 1-Vinyl-2-Pyrrolidone",
                "monomer2: 3-(Trimethylammoniopropyl)methacrylamide methylsulfate"
            ],
            "reaction_conditions": [
                {
                    "polymerization_type": "free radical",
                    "solvent": "water",
                    "method": "solvent",
                    "temperature": 68.0,
                    "temperature_unit": "\u00b0C",
                    "reaction_constants": {
                        "constant_1": 4.47,
                        "constant_2": 0.038
                    },
                    "reaction_constant_conf": {
                        "constant_conf_1": 0.049,
                        "constant_conf_2": 0.0056
                    },
                    "determination_method": "Rosenbrock optimization",
                    "Q-value": {
                        "constant_1": "na",
                        "constant_2": "na"
                    },
                    "e-Value": {
                        "constant_1": "na",
                        "constant_2": "na"
                    },
                    "r_product": null
                }
            ]
        }
    ],
    "source": "doi:10.1016/j.polymer.2004.09.068",
    "PDF_name": "Copolymerization of 1-vinylpyrrolidone with N-substituted methacrylamides: monomer reactivity ratios and copolymer sequence distribution"
}
