Repository: lamalab-org/copolymer-reactivity

# `data_extraction/` — Pipeline 1: literature → reactions

Mines ~300 k Crossref records for copolymerisation papers, filters them down to ~1.8 k downloadable PDFs, and extracts reactivity-ratio measurements with a vision–language model. The output is the curated `extracted_reactions.csv` that Pipeline 2 (`copol_prediction/`) ingests.

- **Configuration:** All paths and thresholds are defined in
  `data_extraction/obtain_data.py` via the `ExtractionConfig` class. The default
  configuration mirrors the curated layout beneath `data_extraction/artifacts`.
- **Step selection:** `ExtractionSteps` lets you control which parts of the

File: data_extraction/comparison_of_models/model_output_safe/10.1016_j.polymer.2006.11.010.json
{
    "reactions": [
        {
            "monomers": [
                "monomer1: Vinyl Acetate",
                "monomer2: Methyl Acrylate"
            ],
            "reaction_conditions": [
                {
                    "polymerization_type": "free radical",
                    "solvent": "benzene",
                    "method": "solvent",
                    "temperature": 60.0,
                    "temperature_unit": "\u00b0C",
                    "reaction_constants": {
                        "constant_1": 7.5912,
                        "constant_2": 0.0087
                    },
                    "reaction_constant_conf": {
                        "constant_conf_1": 0.5932,
                        "constant_conf_2": -0.0016
                    },
                    "determination_method": "Mao-Huglin",
                    "Q-value": {
                        "constant_1": "na",
                        "constant_2": "na"
                    },
                    "e-Value": {
                        "constant_1": "na",
                        "constant_2": "na"
                    },
                    "r_product": null
                }
            ]
        }
    ],
    "source": "doi:10.1016/j.polymer.2006.11.010",
    "PDF_name": "A new simple procedure to calculate monomer reactivity ratios by using on-line 1H NMR kinetic experiments"
}

File: data_extraction/comparison_of_models/model_output_safe/10.1016_s0014-3057_02_00090-3.json
"\n{\n    \"reactions\": [\n        {\n            \"monomers\": [\n                \"styrene\",\n                \"n-butyl methacrylate\"\n            ],\n            \"reaction_conditions\": [\n                {\n                    \"polymerization_type\": \"free radical\",\n                    \"solvent\": \"benzene\",\n                    \"method\": \"solvent\",\n                    \"temperature\": 50.0,\n                    \"temperature_unit\": \"\u00b0C\",\n                    \"reaction_constants\": {\n                        \"constant_1\": 0.895,\n                        \"constant_2\": 0.239\n                    },\n                    \"reaction_constant_conf\": {\n                        \"constant_conf_1\": \"na\",\n                        \"constant_conf_2\": \"na\"\n                    },\n                    \"determination_method\": \"Finemann-Ross\",\n                    \"Q-value\": {\n                        \"constant_1\": \"na\",\n                        \"constant_2\": \"na\"\n                    },\n                    \"e-Value\": {\n                        \"constant_1\": \"na\",\n                        \"constant_2\": \"na\"\n                    },\n                    \"r_product\": 0.214\n                },\n                {\n                    \"polymerization_type\": \"free radical\",\n                    \"solvent\": \"benzene\",\n                    \"method\": \"solvent\",\n                    \"temperature\": 50.0,\n                    \"temperature_unit\": \"\u00b0C\",\n                    \"reaction_constants\": {\n                        \"constant_1\": 0.826,\n                        \"constant_2\": 0.165\n                    },\n                    \"reaction_constant_conf\": {\n                        \"constant_conf_1\": \"na\",\n                        \"constant_conf_2\": \"na\"\n                    },\n                    \"determination_method\": \"inverted Finemann-Ross\",\n                    \"Q-value\": {\n                        \"constant_1\": \"na\",\n                        \"constant_2\": \"na\"\n                    },\n                    \"e-Value\": {\n                        \"constant_1\": \"na\",\n                        \"constant_2\": \"na\"\n                    },\n                    \"r_product\": 0.136\n                },\n                {\n                    \"polymerization_type\": \"free radical\",\n                    \"solvent\": \"benzene\",\n                    \"method\": \"solvent\",\n                    \"temperature\": 50.0,\n                    \"temperature_unit\": \"\u00b0C\",\n                    \"reaction_constants\": {\n                        \"constant_1\": 0.85,\n                        \"constant_2\": 0.183\n                    },\n                    \"reaction_constant_conf\": {\n                        \"constant_conf_1\": \"na\",\n                        \"constant_conf_2\": \"na\"\n                    },\n                    \"determination_method\": \"Kelen-Tudos\",\n                    \"Q-value\": {\n                        \"constant_1\": \"na\",\n                        \"constant_2\": \"na\"\n                    },\n                    \"e-Value\": {\n                        \"constant_1\": \"na\",\n                        \"constant_2\": \"na\"\n                    },\n                    \"r_product\": 0.156\n                }\n            ]\n        },\n        {\n            \"monomers\": [\n                \"styrene\",\n                \"n-hexyl methacrylate\"\n            ],\n            \"reaction_conditions\": [\n                {\n                    \"polymerization_type\": \"free radical\",\n                    \"solvent\": \"benzene\",\n                    \"method\": \"solvent\",\n                    \"temperature\": 50.0,\n                    \"temperature_unit\": \"\u00b0C\",\n                    \"reaction_constants\": {\n                        \"constant_1\": 1.596,\n                        \"constant_2\": 0.164\n                    },\n                    \"reaction_constant_conf\": {\n                        \"constant_conf_1\": \"na\",\n                        \"constant_conf_2\": \"na\"\n                    },\n                    \"determination_method\": \"Finemann-Ross\",\n                    \"Q-value\": {\n                        \"constant_1\": \"na\",\n                        \"constant_2\": \"na\"\n                    },\n                    \"e-Value\": {\n                        \"constant_1\": \"na\",\n                        \"constant_2\": \"na\"\n                    },\n                    \"r_product\": 0.262\n                },\n                {\n                    \"polymerization_type\": \"free radical\",\n                    \"solvent\": \"benzene\",\n                    \"method\": \"solvent\",\n                    \"temperature\": 50.0,\n                    \"temperature_unit\": \"\u00b0C\",\n                    \"reaction_constants\": {\n                        \"constant_1\": 1.524,\n                        \"constant_2\": 0.107\n                    },\n                    \"reaction_constant_conf\": {\n                        \"constant_conf_1\": \"na\",\n                        \"constant_conf_2\": \"na\"\n                    },\n                    \"determination_method\": \"inverted Finemann-Ross\",\n                    \"Q-value\": {\n                        \"constant_1\": \"na\",\n                        \"constant_2\": \"na\"\n                    },\n                    \"e-Value\": {\n                        \"constant_1\": \"na\",\n                        \"constant_2\": \"na\"\n                    },\n                    \"r_product\": 0.163\n                },\n                {\n                    \"polymerization_type\": \"free radical\",\n                    \"solvent\": \"benzene\",\n                    \"method\": \"solvent\",\n                    \"temperature\": 50.0,\n                    \"temperature_unit\": \"\u00b0C\",\n                    \"reaction_constants\": {\n                        \"constant_1\": 1.541,\n                        \"constant_2\": 0.115\n                    },\n                    \"reaction_constant_conf\": {\n                        \"constant_conf_1\": \"na\",\n                        \"constant_conf_2\": \"na\"\n                    },\n                    \"determination_method\": \"Kelen-Tudos\",\n                    \"Q-value\": {\n                        \"constant_1\": \"na\",\n                        \"constant_2\": \"na\"\n                    },\n                    \"e-Value\": {\n                        \"constant_1\": \"na\",\n                        \"constant_2\": \"na\"\n                    },\n                    \"r_product\": 0.177\n                }\n            ]\n        },\n        {\n            \"monomers\": [\n                \"styrene\",\n                \"stearyl methacrylate\"\n            ],\n            \"reaction_conditions\": [\n                {\n                    \"polymerization_type\": \"free radical\",\n                    \"solvent\": \"benzene\",\n                    \"method\": \"solvent\",\n                    \"temperature\": 50.0,\n                    \"temperature_unit\": \"\u00b0C\",\n                    \"reaction_constants\": {\n                        \"constant_1\": 1.799,\n                        \"constant_2\": 0.674\n                    },\n                    \"reaction_constant_conf\": {\n                        \"constant_conf_1\": \"na\",\n                        \"constant_conf_2\": \"na\"\n                    },\n                    \"determination_method\": \"Finemann-Ross\",\n                    \"Q-value\": {\n                        \"constant_1\": \"na\",\n                        \"constant_2\": \"na\"\n                    },\n                    \"e-Value\": {\n                        \"constant_1\": \"na\",\n                        \"constant_2\": \"na\"\n                    },\n                    \"r_product\": 1.212\n                },\n                {\n                    \"polymerization_type\": \"free radical\",\n                    \"solvent\": \"benzene\",\n                    \"method\": \"solvent\",\n                    \"temperature\": 50.0,\n                    \"temperature_unit\": \"\u00b0C\",\n                    \"reaction_constants\": {\n                        \"constant_1\": 1.734,\n                        \"constant_2\": 0.548\n                    },\n                    \"reaction_constant_conf\": {\n                        \"constant_conf_1\": \"na\",\n                        \"constant_conf_2\": \"na\"\n                    },\n                    \"determination_method\": \"inverted Finemann-Ross\",\n                    \"Q-value\": {\n                        \"constant_1\": \"na\",\n                        \"constant_2\": \"na\"\n                    },\n                    \"e-Value\": {\n                        \"constant_1\": \"na\",\n                        \"constant_2\": \"na\"\n                    },\n                    \"r_product\": 0.95\n                },\n                {\n                    \"polymerization_type\": \"free radical\",\n                    \"solvent\": \"benzene\",\n                    \"method\": \"solvent\",\n                    \"temperature\": 50.0,\n                    \"temperature_unit\": \"\u00b0C\",\n                    \"reaction_constants\": {\n                        \"constant_1\": 1.758,\n                        \"constant_2\": 0.51\n                    },\n                    \"reaction_constant_conf\": {\n                        \"constant_conf_1\": \"na\",\n                        \"constant_conf_2\": \"na\"\n                    },\n                    \"determination_method\": \"Kelen-Tudos\",\n                    \"Q-value\": {\n                        \"constant_1\": \"na\",\n                        \"constant_2\": \"na\"\n                    },\n                    \"e-Value\": {\n                        \"constant_1\": \"na\",\n                        \"constant_2\": \"na\"\n                    },\n                    \"r_product\": 0.896\n                }\n            ]\n        }\n    ],\n    \"source\": \"10.1016/S0014-3057(02)00090-3\",\n    \"PDF_name\": \"Radical copolymerization of styrene and alkyl methacrylates: monomer reactivity ratios and thermal properties\"\n}"

File: data_extraction/comparison_of_models/model_output_safe/10.1016_s0032-3861_00_00019-7.json
{
    "reactions": [
        {
            "monomers": [
                "monomer1",
                "2-Hydroxyethyl methacrylate",
                "monomer2",
                "t-Butyl acrylate"
            ],
            "reaction_conditions": [
                {
                    "polymerization_type": "free radical",
                    "solvent": "N,N-Dimethylformamide",
                    "method": "solvent",
                    "temperature": 50.0,
                    "temperature_unit": "\u00b0C",
                    "reaction_constants": {
                        "constant_1": 1.792,
                        "constant_2": 0.51
                    },
                    "reaction_constant_conf": {
                        "constant_conf_1": 0.17,
                        "constant_conf_2": 0.55
                    },
                    "determination_method": "Mayo\u2013Lewis terminal model",
                    "Q-value": {
                        "constant_1": "na",
                        "constant_2": "na"
                    },
                    "e-Value": {
                        "constant_1": "na",
                        "constant_2": "na"
                    },
                    "r_product": null
                }
            ]
        }
    ],
    "source": "10.1016/S0032-3861(00)00109-7",
    "PDF_name": "Monomer reactivity ratios and microstructural analysis of 2-hydroxyethyl methacrylate\u2013t-butyl acrylate copolymers"
}

File: data_extraction/comparison_of_models/model_output_safe/10.1016_s0032-3861_01_00697-8.json
"\n{\n    \"reactions\": [\n        {\n            \"monomers\": [\n                \"methyl 2-acetoxyacrylate\",\n                \"vinylidene cyanide\"\n            ],\n            \"reaction_conditions\": [\n                {\n                    \"polymerization_type\": \"free radical\",\n                    \"solvent\": \"na\",\n                    \"method\": \"bulk\",\n                    \"temperature\": 60.0,\n                    \"temperature_unit\": \"\u00b0C\",\n                    \"reaction_constants\": {\n                        \"constant_1\": 0.20,\n                        \"constant_2\": 0.13\n                    },\n                    \"reaction_constant_conf\": {\n                        \"constant_conf_1\": 0.03,\n                        \"constant_conf_2\": 0.02\n                    },\n                    \"determination_method\": \"Kelen-Tudos plot\",\n                    \"Q-value\": {\n                        \"constant_1\": \"na\",\n                        \"constant_2\": \"na\"\n                    },\n                    \"e-Value\": {\n                        \"constant_1\": \"na\",\n                        \"constant_2\": \"na\"\n                    },\n                    \"r_product\": null\n                }\n            ]\n        },\n        {\n            \"monomers\": [\n                \"methyl 2-acetoxyacrylate\",\n                \"acrylonitrile\"\n            ],\n            \"reaction_conditions\": [\n                {\n                    \"polymerization_type\": \"free radical\",\n                    \"solvent\": \"benzene\",\n                    \"method\": \"solvent\",\n                    \"temperature\": 60.0,\n                    \"temperature_unit\": \"\u00b0C\",\n                    \"reaction_constants\": {\n                        \"constant_1\": 0.99,\n                        \"constant_2\": 0.11\n                    },\n                    \"reaction_constant_conf\": {\n                        \"constant_conf_1\": \"na\",\n                        \"constant_conf_2\": \"na\"\n                    },\n                    \"determination_method\": \"na\",\n                    \"Q-value\": {\n                        \"constant_1\": \"na\",\n                        \"constant_2\": \"na\"\n                    },\n                    \"e-Value\": {\n                        \"constant_1\": \"na\",\n                        \"constant_2\": \"na\"\n                    },\n                    \"r_product\": null\n                },\n                {\n                    \"polymerization_type\": \"free radical\",\n                    \"solvent\": \"benzene\",\n                    \"method\": \"solvent\",\n                    \"temperature\": 60.0,\n                    \"temperature_unit\": \"\u00b0C\",\n                    \"reaction_constants\": {\n                        \"constant_1\": 1.19,\n                        \"constant_2\": 0.78\n                    },\n                    \"reaction_constant_conf\": {\n                        \"constant_conf_1\": 0.05,\n                        \"constant_conf_2\": 0.03\n                    },\n                    \"determination_method\": \"na\",\n                    \"Q-value\": {\n                        \"constant_1\": \"na\",\n                        \"constant_2\": \"na\"\n                    },\n                    \"e-Value\": {\n                        \"constant_1\": \"na\",\n                        \"constant_2\": \"na\"\n                    },\n                    \"r_product\": null\n                }\n            ]\n        }\n    ],\n    \"source\": \"10.1016/S0032-3861(01)00697-8\",\n    \"PDF_name\": \"Radical copolymerization of 2-acetoxyacrylates with nitrile monomers and properties of the copolymers\"\n}"

File: data_extraction/comparison_of_models/model_output_safe/10.1016_s0032-3861_99_00116-0.json
{
    "reactions": [
        {
            "monomers": [
                "monomer1",
                "2-hydroxy-4-methacrylamidobenzoic acid",
                "monomer2",
                "methyl methacrylate"
            ],
            "reaction_conditions": [
                {
                    "polymerization_type": "free radical",
                    "solvent": "N,N-dimethylformamide",
                    "method": "solvent",
                    "temperature": 50.0,
                    "temperature_unit": "\u00b0C",
                    "reaction_constants": {
                        "constant_1": 1.52,
                        "constant_2": 0.83
                    },
                    "reaction_constant_conf": {
                        "constant_conf_1": 0.29,
                        "constant_conf_2": 0.03
                    },
                    "determination_method": "Tidwell-Mortimer",
                    "Q-value": {
                        "constant_1": "na",
                        "constant_2": "na"
                    },
                    "e-Value": {
                        "constant_1": "na",
                        "constant_2": "na"
                    },
                    "r_product": "na"
                }
            ]
        },
        {
            "monomers": [
                "monomer1",
                "2-hydroxy-5-methacrylamidobenzoic acid",
                "monomer2",
                "methyl methacrylate"
            ],
            "reaction_conditions": [
                {
                    "polymerization_type": "free radical",
                    "solvent": "N,N-dimethylformamide",
                    "method": "solvent",
                    "temperature": 50.0,
                    "temperature_unit": "\u00b0C",
                    "reaction_constants": {
                        "constant_1": 2.15,
                        "constant_2": 0.29
                    },
                    "reaction_constant_conf": {
                        "constant_conf_1": 0.11,
                        "constant_conf_2": 0.01
                    },
                    "determination_method": "Tidwell-Mortimer",
                    "Q-value": {
                        "constant_1": "na",
                        "constant_2": "na"
                    },
                    "e-Value": {
                        "constant_1": "na",
                        "constant_2": "na"
                    },
                    "r_product": "na"
                }
            ]
        }
    ],
    "source": "10.1016/S0032-3861(99)00116-0",
    "PDF_name": "Free radical copolymerization of methyl methacrylate with methacrylic monomers derived from salicylic acid. Microstructural analysis, chain flexibility and hydration behaviour of the prepared copolymers"
}

File: data_extraction/comparison_of_models/model_output_safe/10.1016_s0032-3861_99_00117-2.json
{
    "reactions": [
        {
            "monomers": [
                "monomer1: styrene",
                "monomer2: methyl methacrylate"
            ],
            "reaction_conditions": [
                {
                    "polymerization_type": "free radical",
                    "solvent": "bulk",
                    "method": "bulk",
                    "temperature": 313.15,
                    "temperature_unit": "K",
                    "reaction_constants": {
                        "constant_1": 0.39,
                        "constant_2": 0.298
                    },
                    "reaction_constant_conf": {
                        "constant_conf_1": 0.01113,
                        "constant_conf_2": 0.01113
                    },
                    "determination_method": "Nelder and Mead simplex method",
                    "Q-value": {
                        "constant_1": "na",
                        "constant_2": "na"
                    },
                    "e-Value": {
                        "constant_1": "na",
                        "constant_2": "na"
                    },
                    "r_product": null
                },
                {
                    "polymerization_type": "free radical",
                    "solvent": "benzene",
                    "method": "solvent",
                    "temperature": 313.15,
                    "temperature_unit": "K",
                    "reaction_constants": {
                        "constant_1": 0.424,
                        "constant_2": 0.304
                    },
                    "reaction_constant_conf": {
                        "constant_conf_1": 0.00344,
                        "constant_conf_2": 0.00344
                    },
                    "determination_method": "Nelder and Mead simplex method",
                    "Q-value": {
                        "constant_1": "na",
                        "constant_2": "na"
                    },
                    "e-Value": {
                        "constant_1": "na",
                        "constant_2": "na"
                    },
                    "r_product": null
                },
                {
                    "polymerization_type": "free radical",
                    "solvent": "toluene",
                    "method": "solvent",
                    "temperature": 313.15,
                    "temperature_unit": "K",
                    "reaction_constants": {
                        "constant_1": 0.38,
                        "constant_2": 0.243
                    },
                    "reaction_constant_conf": {
                        "constant_conf_1": 0.00652,
                        "constant_conf_2": 0.00652
                    },
                    "determination_method": "Nelder and Mead simplex method",
                    "Q-value": {
                        "constant_1": "na",
                        "constant_2": "na"
                    },
                    "e-Value": {
                        "constant_1": "na",
                        "constant_2": "na"
                    },
                    "r_product": null
                },
                {
                    "polymerization_type": "free radical",
                    "solvent": "benzyl alcohol",
                    "method": "solvent",
                    "temperature": 313.15,
                    "temperature_unit": "K",
                    "reaction_constants": {
                        "constant_1": 0.317,
                        "constant_2": 0.256
                    },
                    "reaction_constant_conf": {
                        "constant_conf_1": 0.00625,
                        "constant_conf_2": 0.00625
                    },
                    "determination_method": "Nelder and Mead simplex method",
                    "Q-value": {
                        "constant_1": "na",
                        "constant_2": "na"
                    },
                    "e-Value": {
                        "constant_1": "na",
                        "constant_2": "na"
                    },
                    "r_product": null
                },
                {
                    "polymerization_type": "free radical",
                    "solvent": "phenol",
                    "method": "solvent",
                    "temperature": 313.15,
                    "temperature_unit": "K",
                    "reaction_constants": {
                        "constant_1": 0.25,
                        "constant_2": 0.232
                    },
                    "reaction_constant_conf": {
                        "constant_conf_1": 0.0047,
                        "constant_conf_2": 0.0047
                    },
                    "determination_method": "Nelder and Mead simplex method",
                    "Q-value": {
                        "constant_1": "na",
                        "constant_2": "na"
                    },
                    "e-Value": {
                        "constant_1": "na",
                        "constant_2": "na"
                    },
                    "r_product": null
                }
            ]
        }
    ],
    "source": "doi:10.1016/S0032-3861(99)00117-2",
    "PDF_name": "Solvent effects on true terminal reactivity ratios for styrene \u2013 methyl methacrylate copolymerization system"
}

File: data_extraction/comparison_of_models/model_output_safe/10.1021_acs.iecr.8b04033.json
{
    "reactions": [
        {
            "monomers": [
                "monomer1: Methyl Methacrylate",
                "monomer2: Diallyl Dimethylammonium Chloride"
            ],
            "reaction_conditions": [
                {
                    "polymerization_type": "free radical",
                    "solvent": "dimethyl sulfoxide",
                    "method": "solvent",
                    "temperature": 60.0,
                    "temperature_unit": "\u00b0C",
                    "reaction_constants": {
                        "constant_1": 20.62,
                        "constant_2": 0.13
                    },
                    "reaction_constant_conf": {
                        "constant_conf_1": 1.93,
                        "constant_conf_2": 0.09
                    },
                    "determination_method": "non-linear least squares",
                    "Q-value": {
                        "constant_1": 0.78,
                        "constant_2": 0.026
                    },
                    "e-Value": {
                        "constant_1": -0.88,
                        "constant_2": 0.54
                    },
                    "r_product": null
                },
                {
                    "polymerization_type": "free radical",
                    "solvent": "dimethyl sulfoxide",
                    "method": "solvent",
                    "temperature": 70.0,
                    "temperature_unit": "\u00b0C",
                    "reaction_constants": {
                        "constant_1": 35.87,
                        "constant_2": 0.14
                    },
                    "reaction_constant_conf": {
                        "constant_conf_1": 3.84,
                        "constant_conf_2": 0.05
                    },
                    "determination_method": "non-linear least squares",
                    "Q-value": {
                        "constant_1": 0.4,
                        "constant_2": 0.23
                    },
                    "e-Value": {
                        "constant_1": -0.88,
                        "constant_2": 0.54
                    },
                    "r_product": null
                },
                {
                    "polymerization_type": "free radical",
                    "solvent": "dimethyl sulfoxide",
                    "method": "solvent",
                    "temperature": 80.0,
                    "temperature_unit": "\u00b0C",
                    "reaction_constants": {
                        "constant_1": 29.22,
                        "constant_2": 0.18
                    },
                    "reaction_constant_conf": {
                        "constant_conf_1": 2.45,
                        "constant_conf_2": 0.03
                    },
                    "determination_method": "non-linear least squares",
                    "Q-value": {
                        "constant_1": 0.4,
                        "constant_2": 0.23
                    },
                    "e-Value": {
                        "constant_1": -0.88,
                        "constant_2": 0.54
                    },
                    "r_product": null
                }
            ]
        }
    ],
    "source": "10.1021/acs.iecr.8b04033",
    "PDF_name": "In-Situ NMR Measurement of Reactivity Ratios for Copolymerization of Methyl Methacrylate and Diallyl Dimethylammonium Chloride"
}

File: data_extraction/comparison_of_models/model_output_safe/10.1021_acs.iecr.8b04033.s001.json
"{\n    \"reactions\": [\n        {\n            \"monomers\": [\n                \"monomer1: Methyl Methacrylate\",\n                \"monomer2: Diallyl Dimethylammonium Chloride\"\n            ],\n            \"reaction_conditions\": [\n                {\n                    \"polymerization_type\": \"na\",\n                    \"solvent\": \"DMSO\",\n                    \"method\": \"solvent\",\n                    \"temperature\": 70.0,\n                    \"temperature_unit\": \"\u00b0C\",\n                    \"reaction_constants\": {\n                        \"constant_1\": 35.87,\n                        \"constant_2\": 0.13\n                    },\n                    \"reaction_constant_conf\": {\n                        \"constant_conf_1\": 3.84,\n                        \"constant_conf_2\": 0.05\n                    },\n                    \"determination_method\": \"NLLS\",\n                    \"Q-value\": {\n                        \"constant_1\": \"na\",\n                        \"constant_2\": \"na\"\n                    },\n                    \"e-Value\": {\n                        \"constant_1\": \"na\",\n                        \"constant_2\": \"na\"\n                    },\n                    \"r_product\": null\n                },\n                {\n                    \"polymerization_type\": \"na\",\n                    \"solvent\": \"DMSO\",\n                    \"method\": \"solvent\",\n                    \"temperature\": 70.0,\n                    \"temperature_unit\": \"\u00b0C\",\n                    \"reaction_constants\": {\n                        \"constant_1\": 44.27,\n                        \"constant_2\": 0.19\n                    },\n                    \"reaction_constant_conf\": {\n                        \"constant_conf_1\": 1.71,\n                        \"constant_conf_2\": 0.01\n                    },\n                    \"determination_method\": \"NLLS\",\n                    \"Q-value\": {\n                        \"constant_1\": \"na\",\n                        \"constant_2\": \"na\"\n                    },\n                    \"e-Value\": {\n                        \"constant_1\": \"na\",\n                        \"constant_2\": \"na\"\n                    },\n                    \"r_product\": null\n                },\n                {\n                    \"polymerization_type\": \"na\",\n                    \"solvent\": \"DMSO\",\n                    \"method\": \"solvent\",\n                    \"temperature\": 70.0,\n                    \"temperature_unit\": \"\u00b0C\",\n                    \"reaction_constants\": {\n                        \"constant_1\": 43.18,\n                        \"constant_2\": 0.15\n                    },\n                    \"reaction_constant_conf\": {\n                        \"constant_conf_1\": 1.71,\n                        \"constant_conf_2\": 0.02\n                    },\n                    \"determination_method\": \"NLLS\",\n                    \"Q-value\": {\n                        \"constant_1\": \"na\",\n                        \"constant_2\": \"na\"\n                    },\n                    \"e-Value\": {\n                        \"constant_1\": \"na\",\n                        \"constant_2\": \"na\"\n                    },\n                    \"r_product\": null\n                },\n                {\n                    \"polymerization_type\": \"na\",\n                    \"solvent\": \"DMSO\",\n                    \"method\": \"solvent\",\n                    \"temperature\": 70.0,\n                    \"temperature_unit\": \"\u00b0C\",\n                    \"reaction_constants\": {\n                        \"constant_1\": 39.39,\n                        \"constant_2\": 0.1\n                    },\n                    \"reaction_constant_conf\": {\n                        \"constant_conf_1\": 1.63,\n                        \"constant_conf_2\": 0.01\n                    },\n                    \"determination_method\": \"NLLS\",\n                    \"Q-value\": {\n                        \"constant_1\": \"na\",\n                        \"constant_2\": \"na\"\n                    },\n                    \"e-Value\": {\n                        \"constant_1\": \"na\",\n                        \"constant_2\": \"na\"\n                    },\n                    \"r_product\": null\n                }\n            ]\n        }\n    ],\n    \"source\": \"na\",\n    \"PDF_name\": \"In-Situ NMR Measurement of Reactivity Ratios for Copolymerization of Methyl Methacrylate and Diallyl Dimethylammonium Chloride\"\n}"

File: data_extraction/comparison_of_models/model_output_safe/10.1021_ed062p173.json
"\n{\n    \"reactions\": [\n        {\n            \"monomers\": [\n                \"monomer1: Acrylic Acid\",\n                \"monomer2: Methylmethacrylate\"\n            ],\n            \"reaction_conditions\": [\n                {\n                    \"polymerization_type\": \"free radical\",\n                    \"solvent\": \"Dimethylsulfoxide\",\n                    \"method\": \"solvent\",\n                    \"temperature\": 50.0,\n                    \"temperature_unit\": \"\u00b0C\",\n                    \"reaction_constants\": {\n                        \"constant_1\": 1.51,\n                        \"constant_2\": 0.48\n                    },\n                    \"reaction_constant_conf\": {\n                        \"constant_conf_1\": \"na\",\n                        \"constant_conf_2\": \"na\"\n                    },\n                    \"determination_method\": \"na\",\n                    \"Q-value\": {\n                        \"constant_1\": \"na\",\n                        \"constant_2\": \"na\"\n                    },\n                    \"e-Value\": {\n                        \"constant_1\": \"na\",\n                        \"constant_2\": \"na\"\n                    },\n                    \"r_product\": null\n                },\n                {\n                    \"polymerization_type\": \"free radical\",\n                    \"solvent\": \"Dimethylsulfoxide\",\n                    \"method\": \"solvent\",\n                    \"temperature\": 50.0,\n                    \"temperature_unit\": \"\u00b0C\",\n                    \"reaction_constants\": {\n                        \"constant_1\": 0.12,\n                        \"constant_2\": 2.64\n                    },\n                    \"reaction_constant_conf\": {\n                        \"constant_conf_1\": \"na\",\n                        \"constant_conf_2\": \"na\"\n                    },\n                    \"determination_method\": \"na\",\n                    \"Q-value\": {\n                        \"constant_1\": \"na\",\n                        \"constant_2\": \"na\"\n                    },\n                    \"e-Value\": {\n                        \"constant_1\": \"na\",\n                        \"constant_2\": \"na\"\n                    },\n                    \"r_product\": null\n                }\n            ]\n        }\n    ],\n    \"source\": \"Journal of Chemical Education\",\n    \"PDF_name\": \"Monomer Reactivity Ratios Acrylic Acid-Methylmethacrylate Copolymerization in Dimethylsulfoxide\"\n}"

File: data_extraction/comparison_of_models/model_output_safe/10.1021_ma00110a004.json
{
    "reactions": [
        {
            "monomers": [
                "monomer1: acetylsalicylic acid",
                "monomer2: N-vinylpyrrolidone"
            ],
            "reaction_conditions": [
                {
                    "polymerization_type": "free radical",
                    "solvent": "acetonitrile",
                    "method": "solvent",
                    "temperature": 80.0,
                    "temperature_unit": "\u00b0C",
                    "reaction_constants": {
                        "constant_1": 0.94,
                        "constant_2": 0.384
                    },
                    "reaction_constant_conf": {
                        "constant_conf_1": 1.01,
                        "constant_conf_2": 0.347
                    },
                    "determination_method": "Joshi-Kapur",
                    "Q-value": {
                        "constant_1": null,
                        "constant_2": null
                    },
                    "e-Value": {
                        "constant_1": null,
                        "constant_2": null
                    },
                    "r_product": null
                },
                {
                    "polymerization_type": "free radical",
                    "solvent": "acetonitrile",
                    "method": "solvent",
                    "temperature": 80.0,
                    "temperature_unit": "\u00b0C",
                    "reaction_constants": {
                        "constant_1": 0.92,
                        "constant_2": 0.375
                    },
                    "reaction_constant_conf": {
                        "constant_conf_1": 0.46,
                        "constant_conf_2": 0.432
                    },
                    "determination_method": "Joshi-Joshi",
                    "Q-value": {
                        "constant_1": null,
                        "constant_2": null
                    },
                    "e-Value": {
                        "constant_1": null,
                        "constant_2": null
                    },
                    "r_product": null
                }
            ]
        }
    ],
    "source": "10.1021/ma00130a009",
    "PDF_name": "Determination of Reactivity Ratios in Radical Copolymerization: A Comparison of Methods for a Methacrylate/N-Vinylpyrrolidone System"
}
