Repository: lamalab-org/copolymer-reactivity

# `data_extraction/` — Pipeline 1: literature → reactions

Mines ~300 k Crossref records for copolymerisation papers, filters them down to ~1.8 k downloadable PDFs, and extracts reactivity-ratio measurements with a vision–language model. The output is the curated `extracted_reactions.csv` that Pipeline 2 (`copol_prediction/`) ingests.

- **Configuration:** All paths and thresholds are defined in
  `data_extraction/obtain_data.py` via the `ExtractionConfig` class. The default
  configuration mirrors the curated layout beneath `data_extraction/artifacts`.
- **Step selection:** `ExtractionSteps` lets you control which parts of the

File: data_extraction/comparison_of_models/model_output_safe/10.1021_ma9819337.json
{
    "reactions": [
        {
            "monomers": [
                "monomer1",
                "n-Butyl Acrylate",
                "monomer2",
                "Methyl Methacrylate"
            ],
            "reaction_conditions": [
                {
                    "polymerization_type": "atom transfer radical polymerization",
                    "solvent": "ethyl acetate",
                    "method": "solvent",
                    "temperature": 90.0,
                    "temperature_unit": "\u00b0C",
                    "reaction_constants": {
                        "constant_1": 0.39,
                        "constant_2": 2.19
                    },
                    "reaction_constant_conf": {
                        "constant_conf_1": 0.01,
                        "constant_conf_2": 0.03
                    },
                    "determination_method": "Jaacks",
                    "Q-value": {
                        "constant_1": "na",
                        "constant_2": "na"
                    },
                    "e-Value": {
                        "constant_1": "na",
                        "constant_2": "na"
                    },
                    "r_product": null
                },
                {
                    "polymerization_type": "conventional radical polymerization",
                    "solvent": "butyl acetate",
                    "method": "solvent",
                    "temperature": 60.0,
                    "temperature_unit": "\u00b0C",
                    "reaction_constants": {
                        "constant_1": 0.26,
                        "constant_2": 2.15
                    },
                    "reaction_constant_conf": {
                        "constant_conf_1": 0.014,
                        "constant_conf_2": 0.37
                    },
                    "determination_method": "Kelen-Tudor",
                    "Q-value": {
                        "constant_1": "na",
                        "constant_2": "na"
                    },
                    "e-Value": {
                        "constant_1": "na",
                        "constant_2": "na"
                    },
                    "r_product": null
                }
            ]
        }
    ],
    "source": "10.1021/ma9819337",
    "PDF_name": "Copolymerization of n-Butyl Acrylate with Methyl Methacrylate and PMMA Macromonomers"
}

File: data_extraction/comparison_of_models/model_output_safe/10.1023_b_jpol.0000021749.81047.7f.json
{
    "reactions": [
        {
            "monomers": [
                "monomer1: 2-(4-tert-butylphenoxy)-2-oxo-ethyl methacrylate",
                "monomer2: methyl methacrylate"
            ],
            "reaction_conditions": [
                {
                    "polymerization_type": "free radical",
                    "solvent": "dimethyl sulfoxide",
                    "method": "solvent",
                    "temperature": 65.0,
                    "temperature_unit": "\u00b0C",
                    "reaction_constants": {
                        "constant_1": 0.73,
                        "constant_2": 1.18
                    },
                    "reaction_constant_conf": {
                        "constant_conf_1": 0.27,
                        "constant_conf_2": 0.44
                    },
                    "determination_method": "average",
                    "Q-value": {
                        "constant_1": "na",
                        "constant_2": "na"
                    },
                    "e-Value": {
                        "constant_1": "na",
                        "constant_2": "na"
                    },
                    "r_product": 0.86
                }
            ]
        },
        {
            "monomers": [
                "monomer1: 2-(4-tert-butylphenoxy)-2-oxo-ethyl methacrylate",
                "monomer2: styrene"
            ],
            "reaction_conditions": [
                {
                    "polymerization_type": "free radical",
                    "solvent": "dimethyl sulfoxide",
                    "method": "solvent",
                    "temperature": 65.0,
                    "temperature_unit": "\u00b0C",
                    "reaction_constants": {
                        "constant_1": 0.35,
                        "constant_2": 1.22
                    },
                    "reaction_constant_conf": {
                        "constant_conf_1": 0.2,
                        "constant_conf_2": 0.43
                    },
                    "determination_method": "average",
                    "Q-value": {
                        "constant_1": "na",
                        "constant_2": "na"
                    },
                    "e-Value": {
                        "constant_1": "na",
                        "constant_2": "na"
                    },
                    "r_product": 0.42
                }
            ]
        }
    ],
    "source": "Journal of Polymer Research 11: 53-63, 2004",
    "PDF_name": "Copolymerization of 2-(4-tert-butylphenoxy)-2-oxo-ethyl Methacrylate"
}

File: data_extraction/comparison_of_models/model_output_safe/10.1080_00222337008059524.json
"{\n    \"reactions\": [\n        {\n            \"monomers\": [\n                \"monomer1: Vinyl acetate\",\n                \"monomer2: Methyl acid maleate\"\n            ],\n            \"reaction_conditions\": [\n                {\n                    \"polymerization_type\": \"free radical\",\n                    \"solvent\": \"na\",\n                    \"method\": \"na\",\n                    \"temperature\": \"na\",\n                    \"temperature_unit\": \"na\",\n                    \"reaction_constants\": {\n                        \"constant_1\": 0.12,\n                        \"constant_2\": -1.5\n                    },\n                    \"reaction_constant_conf\": {\n                        \"constant_conf_1\": \"na\",\n                        \"constant_conf_2\": \"na\"\n                    },\n                    \"determination_method\": \"na\",\n                    \"Q-value\": {\n                        \"constant_1\": \"na\",\n                        \"constant_2\": \"na\"\n                    },\n                    \"e-Value\": {\n                        \"constant_1\": \"na\",\n                        \"constant_2\": \"na\"\n                    },\n                    \"r_product\": null\n                }\n            ]\n        },\n        {\n            \"monomers\": [\n                \"monomer1: Styrene\",\n                \"monomer2: Methyl methacrylate\"\n            ],\n            \"reaction_conditions\": [\n                {\n                    \"polymerization_type\": \"free radical\",\n                    \"solvent\": \"na\",\n                    \"method\": \"na\",\n                    \"temperature\": \"na\",\n                    \"temperature_unit\": \"na\",\n                    \"reaction_constants\": {\n                        \"constant_1\": 1.27,\n                        \"constant_2\": -1.3\n                    },\n                    \"reaction_constant_conf\": {\n                        \"constant_conf_1\": \"na\",\n                        \"constant_conf_2\": \"na\"\n                    },\n                    \"determination_method\": \"na\",\n                    \"Q-value\": {\n                        \"constant_1\": \"na\",\n                        \"constant_2\": \"na\"\n                    },\n                    \"e-Value\": {\n                        \"constant_1\": \"na\",\n                        \"constant_2\": \"na\"\n                    },\n                    \"r_product\": null\n                }\n            ]\n        },\n        {\n            \"monomers\": [\n                \"monomer1: Styrene\",\n                \"monomer2: Methyl acrylate\"\n            ],\n            \"reaction_conditions\": [\n                {\n                    \"polymerization_type\": \"free radical\",\n                    \"solvent\": \"na\",\n                    \"method\": \"na\",\n                    \"temperature\": \"na\",\n                    \"temperature_unit\": \"na\",\n                    \"reaction_constants\": {\n                        \"constant_1\": 1.41,\n                        \"constant_2\": -0.37\n                    },\n                    \"reaction_constant_conf\": {\n                        \"constant_conf_1\": \"na\",\n                        \"constant_conf_2\": \"na\"\n                    },\n                    \"determination_method\": \"na\",\n                    \"Q-value\": {\n                        \"constant_1\": \"na\",\n                        \"constant_2\": \"na\"\n                    },\n                    \"e-Value\": {\n                        \"constant_1\": \"na\",\n                        \"constant_2\": \"na\"\n                    },\n                    \"r_product\": null\n                }\n            ]\n        },\n        {\n            \"monomers\": [\n                \"monomer1: Styrene\",\n                \"monomer2: Diethyl fumarate\"\n            ],\n            \"reaction_conditions\": [\n                {\n                    \"polymerization_type\": \"free radical\",\n                    \"solvent\": \"na\",\n                    \"method\": \"na\",\n                    \"temperature\": \"na\",\n                    \"temperature_unit\": \"na\",\n                    \"reaction_constants\": {\n                        \"constant_1\": 5.5,\n                        \"constant_2\": -1.1\n                    },\n                    \"reaction_constant_conf\": {\n                        \"constant_conf_1\": \"na\",\n                        \"constant_conf_2\": \"na\"\n                    },\n                    \"determination_method\": \"na\",\n                    \"Q-value\": {\n                        \"constant_1\": \"na\",\n                        \"constant_2\": \"na\"\n                    },\n                    \"e-Value\": {\n                        \"constant_1\": \"na\",\n                        \"constant_2\": \"na\"\n                    },\n                    \"r_product\": null\n                }\n            ]\n        },\n        {\n            \"monomers\": [\n                \"monomer1: N-Vinyl carbazol\",\n                \"monomer2: Vinyl acetate\"\n            ],\n            \"reaction_conditions\": [\n                {\n                    \"polymerization_type\": \"free radical\",\n                    \"solvent\": \"na\",\n                    \"method\": \"na\",\n                    \"temperature\": \"na\",\n                    \"temperature_unit\": \"na\",\n                    \"reaction_constants\": {\n                        \"constant_1\": 10,\n                        \"constant_2\": -0.64\n                    },\n                    \"reaction_constant_conf\": {\n                        \"constant_conf_1\": \"na\",\n                        \"constant_conf_2\": \"na\"\n                    },\n                    \"determination_method\": \"na\",\n                    \"Q-value\": {\n                        \"constant_1\": \"na\",\n                        \"constant_2\": \"na\"\n                    },\n                    \"e-Value\": {\n                        \"constant_1\": \"na\",\n                        \"constant_2\": \"na\"\n                    },\n                    \"r_product\": null\n                }\n            ]\n        }\n    ],\n    \"source\": \"10.1080/00222337008059524\",\n    \"PDF_name\": \"Product Relation of Copolymerization Reactivity Ratios\"\n}"

File: data_extraction/comparison_of_models/model_output_safe/10.1080_00222337608060767.json
{
    "reactions": [
        {
            "monomers": [
                "monomer1: Methyl Methacrylate",
                "monomer2: Methacrylophenone"
            ],
            "reaction_conditions": [
                {
                    "polymerization_type": "free radical",
                    "solvent": "ethylbenzene",
                    "method": "solvent",
                    "temperature": 60.0,
                    "temperature_unit": "\u00b0C",
                    "reaction_constants": {
                        "constant_1": 1.77,
                        "constant_2": 0.11
                    },
                    "reaction_constant_conf": {
                        "constant_conf_1": 0.02,
                        "constant_conf_2": 0.006
                    },
                    "determination_method": "Fineman-Ross",
                    "Q-value": {
                        "constant_1": 0.7,
                        "constant_2": 0.25
                    },
                    "e-Value": {
                        "constant_1": 1.68,
                        "constant_2": -0.88
                    },
                    "r_product": null
                },
                {
                    "polymerization_type": "free radical",
                    "solvent": "toluene",
                    "method": "bulk",
                    "temperature": 60.0,
                    "temperature_unit": "\u00b0C",
                    "reaction_constants": {
                        "constant_1": 1.81,
                        "constant_2": 0.174
                    },
                    "reaction_constant_conf": {
                        "constant_conf_1": 0.03,
                        "constant_conf_2": 0.01
                    },
                    "determination_method": "Lowry's Case II",
                    "Q-value": {
                        "constant_1": 0.7,
                        "constant_2": 0.25
                    },
                    "e-Value": {
                        "constant_1": 1.68,
                        "constant_2": -0.88
                    },
                    "r_product": null
                }
            ]
        }
    ],
    "source": "http://dx.doi.org/10.1080/00222337608060767",
    "PDF_name": "Free-Radical Copolymerization of Methyl Methacrylate and Methacrylophenone. I. Reactivity Ratios"
}

File: data_extraction/comparison_of_models/model_output_safe/10.1080_1023666x.2013.879437.json
{
    "reactions": [
        {
            "monomers": [
                "monomer1: Methyl methacrylate",
                "monomer2: Isobutyl acrylate"
            ],
            "reaction_conditions": [
                {
                    "polymerization_type": "free radical",
                    "solvent": "2-butanone",
                    "method": "solvent",
                    "temperature": 78.0,
                    "temperature_unit": "\u00b0C",
                    "reaction_constants": {
                        "constant_1": 1.713,
                        "constant_2": 0.378
                    },
                    "reaction_constant_conf": {
                        "constant_conf_1": 0.036,
                        "constant_conf_2": 0.008
                    },
                    "determination_method": "Jaacks",
                    "Q-value": {
                        "constant_1": "na",
                        "constant_2": "na"
                    },
                    "e-Value": {
                        "constant_1": "na",
                        "constant_2": "na"
                    },
                    "r_product": null
                }
            ]
        },
        {
            "monomers": [
                "monomer1: Methyl methacrylate",
                "monomer2: Sec-butyl acrylate"
            ],
            "reaction_conditions": [
                {
                    "polymerization_type": "free radical",
                    "solvent": "2-butanone",
                    "method": "solvent",
                    "temperature": 78.0,
                    "temperature_unit": "\u00b0C",
                    "reaction_constants": {
                        "constant_1": 2.295,
                        "constant_2": 0.467
                    },
                    "reaction_constant_conf": {
                        "constant_conf_1": 0.06,
                        "constant_conf_2": 0.014
                    },
                    "determination_method": "Jaacks",
                    "Q-value": {
                        "constant_1": "na",
                        "constant_2": "na"
                    },
                    "e-Value": {
                        "constant_1": "na",
                        "constant_2": "na"
                    },
                    "r_product": null
                }
            ]
        },
        {
            "monomers": [
                "monomer1: Tert-butyl methacrylate",
                "monomer2: N-butyl acrylate"
            ],
            "reaction_conditions": [
                {
                    "polymerization_type": "free radical",
                    "solvent": "2-butanone",
                    "method": "solvent",
                    "temperature": 78.0,
                    "temperature_unit": "\u00b0C",
                    "reaction_constants": {
                        "constant_1": 1.564,
                        "constant_2": 0.238
                    },
                    "reaction_constant_conf": {
                        "constant_conf_1": 0.056,
                        "constant_conf_2": 0.013
                    },
                    "determination_method": "Jaacks",
                    "Q-value": {
                        "constant_1": "na",
                        "constant_2": "na"
                    },
                    "e-Value": {
                        "constant_1": "na",
                        "constant_2": "na"
                    },
                    "r_product": null
                }
            ]
        },
        {
            "monomers": [
                "monomer1: Tert-butyl methacrylate",
                "monomer2: Sec-butyl acrylate"
            ],
            "reaction_conditions": [
                {
                    "polymerization_type": "free radical",
                    "solvent": "2-butanone",
                    "method": "solvent",
                    "temperature": 78.0,
                    "temperature_unit": "\u00b0C",
                    "reaction_constants": {
                        "constant_1": 1.707,
                        "constant_2": 0.231
                    },
                    "reaction_constant_conf": {
                        "constant_conf_1": 0.055,
                        "constant_conf_2": 0.007
                    },
                    "determination_method": "Jaacks",
                    "Q-value": {
                        "constant_1": "na",
                        "constant_2": "na"
                    },
                    "e-Value": {
                        "constant_1": "na",
                        "constant_2": "na"
                    },
                    "r_product": null
                }
            ]
        },
        {
            "monomers": [
                "monomer1: Tert-butyl methacrylate",
                "monomer2: Isobutyl acrylate"
            ],
            "reaction_conditions": [
                {
                    "polymerization_type": "free radical",
                    "solvent": "2-butanone",
                    "method": "solvent",
                    "temperature": 78.0,
                    "temperature_unit": "\u00b0C",
                    "reaction_constants": {
                        "constant_1": 1.513,
                        "constant_2": 0.328
                    },
                    "reaction_constant_conf": {
                        "constant_conf_1": 0.014,
                        "constant_conf_2": 0.008
                    },
                    "determination_method": "Jaacks",
                    "Q-value": {
                        "constant_1": "na",
                        "constant_2": "na"
                    },
                    "e-Value": {
                        "constant_1": "na",
                        "constant_2": "na"
                    },
                    "r_product": null
                }
            ]
        },
        {
            "monomers": [
                "monomer1: Tert-butyl methacrylate",
                "monomer2: Tert-butyl acrylate"
            ],
            "reaction_conditions": [
                {
                    "polymerization_type": "free radical",
                    "solvent": "2-butanone",
                    "method": "solvent",
                    "temperature": 78.0,
                    "temperature_unit": "\u00b0C",
                    "reaction_constants": {
                        "constant_1": 1.017,
                        "constant_2": 0.424
                    },
                    "reaction_constant_conf": {
                        "constant_conf_1": 0.014,
                        "constant_conf_2": 0.009
                    },
                    "determination_method": "Jaacks",
                    "Q-value": {
                        "constant_1": "na",
                        "constant_2": "na"
                    },
                    "e-Value": {
                        "constant_1": "na",
                        "constant_2": "na"
                    },
                    "r_product": null
                }
            ]
        }
    ],
    "source": "DOI: 10.1080/1023666X.2013.879437",
    "PDF_name": "Reactivity Ratios of Butyl Acrylates in Radical Copolymerization with Methacrylates"
}

File: data_extraction/comparison_of_models/model_output_safe/10.1080_15685551.2014.907613.json
{
    "reactions": [
        {
            "monomers": [
                "monomer1: cyclohexene-3-yl methyl methacrylate",
                "monomer2: styrene"
            ],
            "reaction_conditions": [
                {
                    "polymerization_type": "free radical",
                    "solvent": "1,4-dioxane",
                    "method": "solvent",
                    "temperature": 70.0,
                    "temperature_unit": "\u00b0C",
                    "reaction_constants": {
                        "constant_1": 0.2,
                        "constant_2": 0.76
                    },
                    "reaction_constant_conf": {
                        "constant_conf_1": 0.02,
                        "constant_conf_2": 0.03
                    },
                    "determination_method": "Kelen-Tudos",
                    "Q-value": {
                        "constant_1": "na",
                        "constant_2": "na"
                    },
                    "e-Value": {
                        "constant_1": "na",
                        "constant_2": "na"
                    },
                    "r_product": null
                },
                {
                    "polymerization_type": "free radical",
                    "solvent": "1,4-dioxane",
                    "method": "solvent",
                    "temperature": 70.0,
                    "temperature_unit": "\u00b0C",
                    "reaction_constants": {
                        "constant_1": 0.17,
                        "constant_2": 0.74
                    },
                    "reaction_constant_conf": {
                        "constant_conf_1": 0.02,
                        "constant_conf_2": 0.03
                    },
                    "determination_method": "Extended Kelen-Tudos",
                    "Q-value": {
                        "constant_1": "na",
                        "constant_2": "na"
                    },
                    "e-Value": {
                        "constant_1": "na",
                        "constant_2": "na"
                    },
                    "r_product": null
                },
                {
                    "polymerization_type": "free radical",
                    "solvent": "1,4-dioxane",
                    "method": "solvent",
                    "temperature": 70.0,
                    "temperature_unit": "\u00b0C",
                    "reaction_constants": {
                        "constant_1": 0.21,
                        "constant_2": 0.89
                    },
                    "reaction_constant_conf": {
                        "constant_conf_1": 0.02,
                        "constant_conf_2": 0.03
                    },
                    "determination_method": "NLLS",
                    "Q-value": {
                        "constant_1": "na",
                        "constant_2": "na"
                    },
                    "e-Value": {
                        "constant_1": "na",
                        "constant_2": "na"
                    },
                    "r_product": null
                }
            ]
        }
    ],
    "source": "http://dx.doi.org/10.1080/15685551.2014.907613",
    "PDF_name": "Designed Monomers and Polymers"
}

File: data_extraction/comparison_of_models/model_output_safe/10.1081_ma-120017256.json
"{\n    \"reactions\": [\n        {\n            \"monomers\": [\n                \"monomer1: 4-Benzyloxycarbonylphenyl Acrylate\",\n                \"monomer2: Methyl Methacrylate\"\n            ],\n            \"reaction_conditions\": [\n                {\n                    \"polymerization_type\": \"free radical\",\n                    \"solvent\": \"ethyl methyl ketone\",\n                    \"method\": \"solvent\",\n                    \"temperature\": 70.0,\n                    \"temperature_unit\": \"\u00b0C\",\n                    \"reaction_constants\": {\n                        \"constant_1\": 0.6085,\n                        \"constant_2\": 1.7251\n                    },\n                    \"reaction_constant_conf\": {\n                        \"constant_conf_1\": \"na\",\n                        \"constant_conf_2\": \"na\"\n                    },\n                    \"determination_method\": \"Fineman-Ross\",\n                    \"Q-value\": {\n                        \"constant_1\": \"na\",\n                        \"constant_2\": \"na\"\n                    },\n                    \"e-Value\": {\n                        \"constant_1\": \"na\",\n                        \"constant_2\": \"na\"\n                    },\n                    \"r_product\": 1.0498\n                },\n                {\n                    \"polymerization_type\": \"free radical\",\n                    \"solvent\": \"ethyl methyl ketone\",\n                    \"method\": \"solvent\",\n                    \"temperature\": 70.0,\n                    \"temperature_unit\": \"\u00b0C\",\n                    \"reaction_constants\": {\n                        \"constant_1\": 0.6083,\n                        \"constant_2\": 1.7963\n                    },\n                    \"reaction_constant_conf\": {\n                        \"constant_conf_1\": \"na\",\n                        \"constant_conf_2\": \"na\"\n                    },\n                    \"determination_method\": \"Extended Kelen-Tudos\",\n                    \"Q-value\": {\n                        \"constant_1\": \"na\",\n                        \"constant_2\": \"na\"\n                    },\n                    \"e-Value\": {\n                        \"constant_1\": \"na\",\n                        \"constant_2\": \"na\"\n                    },\n                    \"r_product\": 1.0927\n                },\n                {\n                    \"polymerization_type\": \"free radical\",\n                    \"solvent\": \"ethyl methyl ketone\",\n                    \"method\": \"solvent\",\n                    \"temperature\": 70.0,\n                    \"temperature_unit\": \"\u00b0C\",\n                    \"reaction_constants\": {\n                        \"constant_1\": 0.6627,\n                        \"constant_2\": 1.7858\n                    },\n                    \"reaction_constant_conf\": {\n                        \"constant_conf_1\": \"na\",\n                        \"constant_conf_2\": \"na\"\n                    },\n                    \"determination_method\": \"RREVM\",\n                    \"Q-value\": {\n                        \"constant_1\": \"na\",\n                        \"constant_2\": \"na\"\n                    },\n                    \"e-Value\": {\n                        \"constant_1\": \"na\",\n                        \"constant_2\": \"na\"\n                    },\n                    \"r_product\": 1.1834\n                }\n            ]\n        }\n    ],\n    \"source\": \"http://dx.doi.org/10.1081/MA-120017256\",\n    \"PDF_name\": \"Copolymerization of 4-Benzyloxycarbonylphenyl Acrylate with Methyl Methacrylate: Synthesis, Characterization, and Determination of Reactivity Ratios\"\n}"

File: data_extraction/comparison_of_models/model_output_safe/10.1081_ma-200056324.json
"{\n    \"reactions\": [\n        {\n            \"monomers\": [\n                \"monomer1: Benzoylphenyl Methacrylate\",\n                \"monomer2: Methyl Methacrylate\"\n            ],\n            \"reaction_conditions\": [\n                {\n                    \"polymerization_type\": \"free radical\",\n                    \"solvent\": \"methyl ethyl ketone\",\n                    \"method\": \"solvent\",\n                    \"temperature\": 70.0,\n                    \"temperature_unit\": \"\u00b0C\",\n                    \"reaction_constants\": {\n                        \"constant_1\": 2.201,\n                        \"constant_2\": 0.814\n                    },\n                    \"reaction_constant_conf\": {\n                        \"constant_conf_1\": \"na\",\n                        \"constant_conf_2\": \"na\"\n                    },\n                    \"determination_method\": \"Fineman-Ross\",\n                    \"Q-value\": {\n                        \"constant_1\": \"na\",\n                        \"constant_2\": \"na\"\n                    },\n                    \"e-Value\": {\n                        \"constant_1\": \"na\",\n                        \"constant_2\": \"na\"\n                    },\n                    \"r_product\": null\n                },\n                {\n                    \"polymerization_type\": \"free radical\",\n                    \"solvent\": \"methyl ethyl ketone\",\n                    \"method\": \"solvent\",\n                    \"temperature\": 70.0,\n                    \"temperature_unit\": \"\u00b0C\",\n                    \"reaction_constants\": {\n                        \"constant_1\": 2.121,\n                        \"constant_2\": 0.634\n                    },\n                    \"reaction_constant_conf\": {\n                        \"constant_conf_1\": \"na\",\n                        \"constant_conf_2\": \"na\"\n                    },\n                    \"determination_method\": \"Kelen-Tudos\",\n                    \"Q-value\": {\n                        \"constant_1\": \"na\",\n                        \"constant_2\": \"na\"\n                    },\n                    \"e-Value\": {\n                        \"constant_1\": \"na\",\n                        \"constant_2\": \"na\"\n                    },\n                    \"r_product\": null\n                },\n                {\n                    \"polymerization_type\": \"free radical\",\n                    \"solvent\": \"methyl ethyl ketone\",\n                    \"method\": \"solvent\",\n                    \"temperature\": 70.0,\n                    \"temperature_unit\": \"\u00b0C\",\n                    \"reaction_constants\": {\n                        \"constant_1\": 2.153,\n                        \"constant_2\": 0.698\n                    },\n                    \"reaction_constant_conf\": {\n                        \"constant_conf_1\": \"na\",\n                        \"constant_conf_2\": \"na\"\n                    },\n                    \"determination_method\": \"Extended Kelen-Tudos\",\n                    \"Q-value\": {\n                        \"constant_1\": \"na\",\n                        \"constant_2\": \"na\"\n                    },\n                    \"e-Value\": {\n                        \"constant_1\": \"na\",\n                        \"constant_2\": \"na\"\n                    },\n                    \"r_product\": null\n                },\n                {\n                    \"polymerization_type\": \"free radical\",\n                    \"solvent\": \"methyl ethyl ketone\",\n                    \"method\": \"solvent\",\n                    \"temperature\": 70.0,\n                    \"temperature_unit\": \"\u00b0C\",\n                    \"reaction_constants\": {\n                        \"constant_1\": 1.638,\n                        \"constant_2\": 0.543\n                    },\n                    \"reaction_constant_conf\": {\n                        \"constant_conf_1\": \"na\",\n                        \"constant_conf_2\": \"na\"\n                    },\n                    \"determination_method\": \"RREVM\",\n                    \"Q-value\": {\n                        \"constant_1\": \"na\",\n                        \"constant_2\": \"na\"\n                    },\n                    \"e-Value\": {\n                        \"constant_1\": \"na\",\n                        \"constant_2\": \"na\"\n                    },\n                    \"r_product\": 0.889\n                }\n            ]\n        }\n    ],\n    \"source\": \"10.1081/MA-200056324\",\n    \"PDF_name\": \"Copolymerization of Benzoylphenyl Methacrylate with Methyl Methacrylate: Synthesis, Characterization and Determination of Monomer Reactivity Ratios\"\n}"

File: data_extraction/comparison_of_models/model_output_safe/10.1155_2014_643789.json
{
    "reactions": [
        {
            "monomers": [
                "monomer1",
                "4-Acetylphenyl Methacrylate",
                "monomer2",
                "Ethyl Methacrylate"
            ],
            "reaction_conditions": [
                {
                    "polymerization_type": "free radical",
                    "solvent": "1,4-dioxane",
                    "method": "solvent",
                    "temperature": 70.0,
                    "temperature_unit": "\u00b0C",
                    "reaction_constants": {
                        "constant_1": 0.81,
                        "constant_2": 0.61
                    },
                    "reaction_constant_conf": {
                        "constant_conf_1": 0.07,
                        "constant_conf_2": 0.06
                    },
                    "determination_method": "Kelen-Tudos",
                    "Q-value": {
                        "constant_1": "na",
                        "constant_2": "na"
                    },
                    "e-Value": {
                        "constant_1": "na",
                        "constant_2": "na"
                    },
                    "r_product": null
                },
                {
                    "polymerization_type": "free radical",
                    "solvent": "1,4-dioxane",
                    "method": "solvent",
                    "temperature": 70.0,
                    "temperature_unit": "\u00b0C",
                    "reaction_constants": {
                        "constant_1": 0.77,
                        "constant_2": 0.54
                    },
                    "reaction_constant_conf": {
                        "constant_conf_1": 0.07,
                        "constant_conf_2": 0.06
                    },
                    "determination_method": "Extended Kelen-Tudos",
                    "Q-value": {
                        "constant_1": "na",
                        "constant_2": "na"
                    },
                    "e-Value": {
                        "constant_1": "na",
                        "constant_2": "na"
                    },
                    "r_product": null
                },
                {
                    "polymerization_type": "free radical",
                    "solvent": "1,4-dioxane",
                    "method": "solvent",
                    "temperature": 70.0,
                    "temperature_unit": "\u00b0C",
                    "reaction_constants": {
                        "constant_1": 0.74,
                        "constant_2": 0.49
                    },
                    "reaction_constant_conf": {
                        "constant_conf_1": 0.07,
                        "constant_conf_2": 0.06
                    },
                    "determination_method": "Nonlinear Least Squares",
                    "Q-value": {
                        "constant_1": "na",
                        "constant_2": "na"
                    },
                    "e-Value": {
                        "constant_1": "na",
                        "constant_2": "na"
                    },
                    "r_product": null
                }
            ]
        }
    ],
    "source": "http://dx.doi.org/10.1155/2014/643789",
    "PDF_name": "Copolymerization of 4-Acetylphenyl Methacrylate with Ethyl Methacrylate: Synthesis, Characterization, Monomer Reactivity Ratios, and Thermal Properties"
}

File: data_extraction/comparison_of_models/model_output_safe/10.1515_epoly.2012.12.1.181.json
"{\n    \"reactions\": [\n        {\n            \"monomers\": [\n                \"Acrylamide\",\n                \"Acrylic acid\"\n            ],\n            \"reaction_conditions\": [\n                {\n                    \"polymerization_type\": \"free radical\",\n                    \"solvent\": \"ethyl acetate\",\n                    \"method\": \"solvent\",\n                    \"temperature\": 65.0,\n                    \"temperature_unit\": \"\u00b0C\",\n                    \"reaction_constants\": {\n                        \"constant_1\": 0.46,\n                        \"constant_2\": 0.28\n                    },\n                    \"reaction_constant_conf\": {\n                        \"constant_conf_1\": \"na\",\n                        \"constant_conf_2\": \"na\"\n                    },\n                    \"determination_method\": \"Finemann-Ross\",\n                    \"Q-value\": {\n                        \"constant_1\": \"na\",\n                        \"constant_2\": \"na\"\n                    },\n                    \"e-Value\": {\n                        \"constant_1\": \"na\",\n                        \"constant_2\": \"na\"\n                    },\n                    \"r_product\": 0.129\n                },\n                {\n                    \"polymerization_type\": \"free radical\",\n                    \"solvent\": \"ethyl acetate\",\n                    \"method\": \"solvent\",\n                    \"temperature\": 65.0,\n                    \"temperature_unit\": \"\u00b0C\",\n                    \"reaction_constants\": {\n                        \"constant_1\": 0.47,\n                        \"constant_2\": 0.28\n                    },\n                    \"reaction_constant_conf\": {\n                        \"constant_conf_1\": \"na\",\n                        \"constant_conf_2\": \"na\"\n                    },\n                    \"determination_method\": \"Mayo-Lewis\",\n                    \"Q-value\": {\n                        \"constant_1\": \"na\",\n                        \"constant_2\": \"na\"\n                    },\n                    \"e-Value\": {\n                        \"constant_1\": \"na\",\n                        \"constant_2\": \"na\"\n                    },\n                    \"r_product\": null\n                },\n                {\n                    \"polymerization_type\": \"free radical\",\n                    \"solvent\": \"ethyl acetate\",\n                    \"method\": \"solvent\",\n                    \"temperature\": 65.0,\n                    \"temperature_unit\": \"\u00b0C\",\n                    \"reaction_constants\": {\n                        \"constant_1\": 0.45,\n                        \"constant_2\": 0.26\n                    },\n                    \"reaction_constant_conf\": {\n                        \"constant_conf_1\": \"na\",\n                        \"constant_conf_2\": \"na\"\n                    },\n                    \"determination_method\": \"Extended Kelen-Tudos\",\n                    \"Q-value\": {\n                        \"constant_1\": \"na\",\n                        \"constant_2\": \"na\"\n                    },\n                    \"e-Value\": {\n                        \"constant_1\": \"na\",\n                        \"constant_2\": \"na\"\n                    },\n                    \"r_product\": null\n                }\n            ]\n        }\n    ],\n    \"source\": \"http://www.e-polymers.org\",\n    \"PDF_name\": \"Precipitation copolymerization of acrylamide and acrylic acid\"\n}"
