Repository: lamalab-org/copolymer-reactivity

# `data_extraction/` — Pipeline 1: literature → reactions

Mines ~300 k Crossref records for copolymerisation papers, filters them down to ~1.8 k downloadable PDFs, and extracts reactivity-ratio measurements with a vision–language model. The output is the curated `extracted_reactions.csv` that Pipeline 2 (`copol_prediction/`) ingests.

- **Configuration:** All paths and thresholds are defined in
  `data_extraction/obtain_data.py` via the `ExtractionConfig` class. The default
  configuration mirrors the curated layout beneath `data_extraction/artifacts`.
- **Step selection:** `ExtractionSteps` lets you control which parts of the

File: data_extraction/comparison_of_models/model_output_safe/10.3390_molecules15031784.json
"{\n    \"reactions\": [\n        {\n            \"monomers\": [\n                \"monomer1: Dibutyltin maleate\",\n                \"monomer2: Styrene\"\n            ],\n            \"reaction_conditions\": [\n                {\n                    \"polymerization_type\": \"free radical\",\n                    \"solvent\": \"benzene\",\n                    \"method\": \"solvent\",\n                    \"temperature\": 70.0,\n                    \"temperature_unit\": \"\u00b0C\",\n                    \"reaction_constants\": {\n                        \"constant_1\": 0.099,\n                        \"constant_2\": 9.065\n                    },\n                    \"reaction_constant_conf\": {\n                        \"constant_conf_1\": \"na\",\n                        \"constant_conf_2\": \"na\"\n                    },\n                    \"determination_method\": \"Fineman-Ross\",\n                    \"Q-value\": {\n                        \"constant_1\": \"na\",\n                        \"constant_2\": \"na\"\n                    },\n                    \"e-Value\": {\n                        \"constant_1\": \"na\",\n                        \"constant_2\": \"na\"\n                    },\n                    \"r_product\": 0.9807\n                }\n            ]\n        },\n        {\n            \"monomers\": [\n                \"monomer1: Dibutyltin maleate\",\n                \"monomer2: Butyl acrylate\"\n            ],\n            \"reaction_conditions\": [\n                {\n                    \"polymerization_type\": \"free radical\",\n                    \"solvent\": \"benzene\",\n                    \"method\": \"solvent\",\n                    \"temperature\": 70.0,\n                    \"temperature_unit\": \"\u00b0C\",\n                    \"reaction_constants\": {\n                        \"constant_1\": 0.0248,\n                        \"constant_2\": 24.431\n                    },\n                    \"reaction_constant_conf\": {\n                        \"constant_conf_1\": \"na\",\n                        \"constant_conf_2\": \"na\"\n                    },\n                    \"determination_method\": \"Fineman-Ross\",\n                    \"Q-value\": {\n                        \"constant_1\": \"na\",\n                        \"constant_2\": \"na\"\n                    },\n                    \"e-Value\": {\n                        \"constant_1\": \"na\",\n                        \"constant_2\": \"na\"\n                    },\n                    \"r_product\": 0.7058\n                }\n            ]\n        },\n        {\n            \"monomers\": [\n                \"monomer1: Dibutyltin citraconate\",\n                \"monomer2: Styrene\"\n            ],\n            \"reaction_conditions\": [\n                {\n                    \"polymerization_type\": \"free radical\",\n                    \"solvent\": \"benzene\",\n                    \"method\": \"solvent\",\n                    \"temperature\": 70.0,\n                    \"temperature_unit\": \"\u00b0C\",\n                    \"reaction_constants\": {\n                        \"constant_1\": 0.3258,\n                        \"constant_2\": 14.803\n                    },\n                    \"reaction_constant_conf\": {\n                        \"constant_conf_1\": \"na\",\n                        \"constant_conf_2\": \"na\"\n                    },\n                    \"determination_method\": \"Fineman-Ross\",\n                    \"Q-value\": {\n                        \"constant_1\": \"na\",\n                        \"constant_2\": \"na\"\n                    },\n                    \"e-Value\": {\n                        \"constant_1\": \"na\",\n                        \"constant_2\": \"na\"\n                    },\n                    \"r_product\": 4.8228\n                }\n            ]\n        },\n        {\n            \"monomers\": [\n                \"monomer1: Dibutyltin citraconate\",\n                \"monomer2: Butyl acrylate\"\n            ],\n            \"reaction_conditions\": [\n                {\n                    \"polymerization_type\": \"free radical\",\n                    \"solvent\": \"benzene\",\n                    \"method\": \"solvent\",\n                    \"temperature\": 70.0,\n                    \"temperature_unit\": \"\u00b0C\",\n                    \"reaction_constants\": {\n                        \"constant_1\": 0.2727,\n                        \"constant_2\": 33.611\n                    },\n                    \"reaction_constant_conf\": {\n                        \"constant_conf_1\": \"na\",\n                        \"constant_conf_2\": \"na\"\n                    },\n                    \"determination_method\": \"Fineman-Ross\",\n                    \"Q-value\": {\n                        \"constant_1\": \"na\",\n                        \"constant_2\": \"na\"\n                    },\n                    \"e-Value\": {\n                        \"constant_1\": \"na\",\n                        \"constant_2\": \"na\"\n                    },\n                    \"r_product\": 9.1657\n                }\n            ]\n        }\n    ],\n    \"source\": \"doi:10.3390/molecules15031784\",\n    \"PDF_name\": \"Synthesis and Characterization of Organotin Containing Copolymers: Reactivity Ratio Studies\"\n}"

File: data_extraction/comparison_of_models/model_output_safe/10.3390_molecules15042749.json
"\n{\n    \"reactions\": [\n        {\n            \"monomers\": [\n                \"monomer1: Di(tri-n-butyltin) itaconate\",\n                \"monomer2: Styrene\"\n            ],\n            \"reaction_conditions\": [\n                {\n                    \"polymerization_type\": \"free radical\",\n                    \"solvent\": \"na\",\n                    \"method\": \"solvent\",\n                    \"temperature\": 70.0,\n                    \"temperature_unit\": \"\u00b0C\",\n                    \"reaction_constants\": {\n                        \"constant_1\": 0.0,\n                        \"constant_2\": 0.0\n                    },\n                    \"reaction_constant_conf\": {\n                        \"constant_conf_1\": \"na\",\n                        \"constant_conf_2\": \"na\"\n                    },\n                    \"determination_method\": \"Fineman-Ross\",\n                    \"Q-value\": {\n                        \"constant_1\": \"na\",\n                        \"constant_2\": \"na\"\n                    },\n                    \"e-Value\": {\n                        \"constant_1\": \"na\",\n                        \"constant_2\": \"na\"\n                    },\n                    \"r_product\": 0.0\n                }\n            ]\n        },\n        {\n            \"monomers\": [\n                \"monomer1: Di(tri-n-butyltin) itaconate\",\n                \"monomer2: Methyl methacrylate\"\n            ],\n            \"reaction_conditions\": [\n                {\n                    \"polymerization_type\": \"free radical\",\n                    \"solvent\": \"na\",\n                    \"method\": \"solvent\",\n                    \"temperature\": 70.0,\n                    \"temperature_unit\": \"\u00b0C\",\n                    \"reaction_constants\": {\n                        \"constant_1\": 0.0,\n                        \"constant_2\": 0.0\n                    },\n                    \"reaction_constant_conf\": {\n                        \"constant_conf_1\": \"na\",\n                        \"constant_conf_2\": \"na\"\n                    },\n                    \"determination_method\": \"Fineman-Ross\",\n                    \"Q-value\": {\n                        \"constant_1\": \"na\",\n                        \"constant_2\": \"na\"\n                    },\n                    \"e-Value\": {\n                        \"constant_1\": \"na\",\n                        \"constant_2\": \"na\"\n                    },\n                    \"r_product\": 0.0\n                }\n            ]\n        },\n        {\n            \"monomers\": [\n                \"monomer1: Monoethyl tri-n-butyltin fumarate\",\n                \"monomer2: Styrene\"\n            ],\n            \"reaction_conditions\": [\n                {\n                    \"polymerization_type\": \"free radical\",\n                    \"solvent\": \"na\",\n                    \"method\": \"solvent\",\n                    \"temperature\": 70.0,\n                    \"temperature_unit\": \"\u00b0C\",\n                    \"reaction_constants\": {\n                        \"constant_1\": 0.0,\n                        \"constant_2\": 0.0\n                    },\n                    \"reaction_constant_conf\": {\n                        \"constant_conf_1\": \"na\",\n                        \"constant_conf_2\": \"na\"\n                    },\n                    \"determination_method\": \"Fineman-Ross\",\n                    \"Q-value\": {\n                        \"constant_1\": \"na\",\n                        \"constant_2\": \"na\"\n                    },\n                    \"e-Value\": {\n                        \"constant_1\": \"na\",\n                        \"constant_2\": \"na\"\n                    },\n                    \"r_product\": 0.0\n                }\n            ]\n        },\n        {\n            \"monomers\": [\n                \"monomer1: Monoethyl tri-n-butyltin fumarate\",\n                \"monomer2: Methyl methacrylate\"\n            ],\n            \"reaction_conditions\": [\n                {\n                    \"polymerization_type\": \"free radical\",\n                    \"solvent\": \"na\",\n                    \"method\": \"solvent\",\n                    \"temperature\": 70.0,\n                    \"temperature_unit\": \"\u00b0C\",\n                    \"reaction_constants\": {\n                        \"constant_1\": 0.0,\n                        \"constant_2\": 0.0\n                    },\n                    \"reaction_constant_conf\": {\n                        \"constant_conf_1\": \"na\",\n                        \"constant_conf_2\": \"na\"\n                    },\n                    \"determination_method\": \"Fineman-Ross\",\n                    \"Q-value\": {\n                        \"constant_1\": \"na\",\n                        \"constant_2\": \"na\"\n                    },\n                    \"e-Value\": {\n                        \"constant_1\": \"na\",\n                        \"constant_2\": \"na\"\n                    },\n                    \"r_product\": 0.0\n                }\n            ]\n        }\n    ],\n    \"source\": \"https://doi.org/10.3390/molecules15042749\",\n    \"PDF_name\": \"Reactivity Ratios for Organotin Copolymer Systems\"\n}"

File: data_extraction/comparison_of_models/model_output_safe/output_data10.json
{
    "reactions": [
        {
            "monomers": [
                "3-Methylstyrene",
                "Methacrylic Acid"
            ],
            "reaction_conditions": [
                {
                    "polymerization_type": "free radical",
                    "solvent": "toluene",
                    "method": "solvent",
                    "temperature": 70.0,
                    "temperature_unit": "°C",
                    "reaction_constants": {
                        "constant_1": 0.06,
                        "constant_2": 0.35
                    },
                    "reaction_constant_conf": {
                        "constant_conf_1": 0.03,
                        "constant_conf_2": 0.08
                    },
                    "determination_method": "Kelen-Tudos"
                },
                {
                    "polymerization_type": "free radical",
                    "solvent": "isopropyl alcohol",
                    "method": "solvent",
                    "temperature": 70.0,
                    "temperature_unit": "°C",
                    "reaction_constants": {
                        "constant_1": 0.33,
                        "constant_2": 0.18
                    },
                    "reaction_constant_conf": {
                        "constant_conf_1": 0.02,
                        "constant_conf_2": 0.02
                    },
                    "determination_method": "Kelen-Tudos"
                },
                {
                    "polymerization_type": "free radical",
                    "solvent": "acetone",
                    "method": "solvent",
                    "temperature": 70.0,
                    "temperature_unit": "°C",
                    "reaction_constants": {
                        "constant_1": 0.42,
                        "constant_2": 0.51
                    },
                    "reaction_constant_conf": {
                        "constant_conf_1": 0.01,
                        "constant_conf_2": 0.01
                    },
                    "determination_method": "Kelen-Tudos"
                }
            ]
        },
        {
            "monomers": [
                "3-Methylstyrene",
                "Methyl Methacrylate"
            ],
            "reaction_conditions": [
                {
                    "polymerization_type": "free radical",
                    "solvent": "toluene",
                    "method": "solvent",
                    "temperature": 70.0,
                    "temperature_unit": "°C",
                    "reaction_constants": {
                        "constant_1": 0.53,
                        "constant_2": 0.48
                    },
                    "reaction_constant_conf": {
                        "constant_conf_1": 0.04,
                        "constant_conf_2": 0.04
                    },
                    "determination_method": "Kelen-Tudos"
                },
                {
                    "polymerization_type": "free radical",
                    "solvent": "isopropyl alcohol",
                    "method": "solvent",
                    "temperature": 70.0,
                    "temperature_unit": "°C",
                    "reaction_constants": {
                        "constant_1": 0.36,
                        "constant_2": 0.38
                    },
                    "reaction_constant_conf": {
                        "constant_conf_1": 0.06,
                        "constant_conf_2": 0.03
                    },
                    "determination_method": "Kelen-Tudos"
                },
                {
                    "polymerization_type": "free radical",
                    "solvent": "acetone",
                    "method": "solvent",
                    "temperature": 70.0,
                    "temperature_unit": "°C",
                    "reaction_constants": {
                        "constant_1": 0.51,
                        "constant_2": 0.41
                    },
                    "reaction_constant_conf": {
                        "constant_conf_1": 0.05,
                        "constant_conf_2": 0.04
                    },
                    "determination_method": "Kelen-Tudos"
                }
            ]
        },
        {
            "monomers": [
                "Methacrylic Acid",
                "Methyl Methacrylate"
            ],
            "reaction_conditions": [
                {
                    "polymerization_type": "free radical",
                    "solvent": "toluene",
                    "method": "solvent",
                    "temperature": 70.0,
                    "temperature_unit": "°C",
                    "reaction_constants": {
                        "constant_1": 1.06,
                        "constant_2": 0.1
                    },
                    "reaction_constant_conf": {
                        "constant_conf_1": 0.02,
                        "constant_conf_2": 0.01
                    },
                    "determination_method": "Kelen-Tudos"
                },
                {
                    "polymerization_type": "free radical",
                    "solvent": "isopropyl alcohol",
                    "method": "solvent",
                    "temperature": 70.0,
                    "temperature_unit": "°C",
                    "reaction_constants": {
                        "constant_1": 0.33,
                        "constant_2": 0.78
                    },
                    "reaction_constant_conf": {
                        "constant_conf_1": 0.02,
                        "constant_conf_2": 0.03
                    },
                    "determination_method": "Kelen-Tudos"
                },
                {
                    "polymerization_type": "free radical",
                    "solvent": "acetone",
                    "method": "solvent",
                    "temperature": 70.0,
                    "temperature_unit": "°C",
                    "reaction_constants": {
                        "constant_1": 0.63,
                        "constant_2": 0.32
                    },
                    "reaction_constant_conf": {
                        "constant_conf_1": 0.02,
                        "constant_conf_2": 0.02
                    },
                    "determination_method": "Kelen-Tudos"
                }
            ]
        }
    ],
    "source": "https://doi.org/10.1080/10601329508013679",
    "PDF_name": "Solvent Effect on 3-Methylstyrene Radical Copolymerization with Methacrylic Acid and Methyl Methacrylate",
    "source_pdf": "paper10.pdf"
}

File: data_extraction/comparison_of_models/model_output_safe/output_data2.json
{
    "reactions": [
        {
            "monomers": [
                "2-Vinylpyridine",
                "Methacrylic Acid"
            ],
            "reaction_conditions": [
                {
                    "polymerization_type": "free radical",
                    "solvent": "dioxane",
                    "method": "solvent",
                    "temperature": 70.0,
                    "temperature_unit": "°C",
                    "reaction_constants": {
                        "constant_1": 1.55,
                        "constant_2": 0.05
                    },
                    "reaction_constant_conf": {
                        "constant_conf_1": 0.1,
                        "constant_conf_2": 0.05
                    },
                    "determination_method": "na"
                }
            ]
        }
    ],
    "source": "https://doi.org/10.1021/ja01122a053",
    "PDF_name": "Amphoteric Polyelectrolytes. I. 2-Vinylpyridine–Methacrylic Acid Copolymers",
    "source_pdf": "paper02.pdf"
}

File: data_extraction/comparison_of_models/model_output_safe/output_data3.json
{
    "reactions": [
        {
            "monomers": [
                "Methacrylic Acid",
                "Ethyl Acrylate"
            ],
            "reaction_conditions": [
                {
                    "polymerization_type": "free radical",
                    "solvent": "water",
                    "method": "emulsion",
                    "temperature": 50.0,
                    "temperature_unit": "°C",
                    "reaction_constants": {
                        "constant_1": 2.58,
                        "constant_2": 0.157
                    },
                    "reaction_constant_conf": {
                        "constant_conf_1": 0.13,
                        "constant_conf_2": 0.08
                    },
                    "determination_method": "EVM Program"
                },
                {
                    "polymerization_type": "free radical",
                    "solvent": "water",
                    "method": "emulsion",
                    "temperature": 50.0,
                    "temperature_unit": "°C",
                    "reaction_constants": {
                        "constant_1": 2.9,
                        "constant_2": 0.162
                    },
                    "reaction_constant_conf": {
                        "constant_conf_1": "na",
                        "constant_conf_2": "na"
                    },
                    "determination_method": "Kelen-Tudos method"
                }
            ]
        }
    ],
    "source": "https://doi.org/10.1002/app.1994.070531217",
    "PDF_name": "Synthesis and Characterization of Methacrylic Acid–Ethyl Acrylate Copolymers",
    "source_pdf": "paper03.pdf"
}

File: data_extraction/comparison_of_models/model_output_safe/output_data4.json
{
    "reactions": [
        {
            "monomers": [
                "2-Chloro-1,3-butadiene",
                "Methyl isopropenyl ketone"
            ],
            "reaction_conditions": [
                {
                    "polymerization_type": "free radical",
                    "solvent": "water",
                    "method": "emulsion",
                    "temperature": 40.0,
                    "temperature_unit": "°C",
                    "reaction_constants": {
                        "constant_1": 3.6,
                        "constant_2": 0.1
                    },
                    "reaction_constant_conf": {
                        "constant_conf_1": 0.2,
                        "constant_conf_2": 0.05
                    },
                    "determination_method": "Fineman-Ross"
                }
            ]
        },
        {
            "monomers": [
                "2-Chloro-1,3-butadiene",
                "Methacrylic acid"
            ],
            "reaction_conditions": [
                {
                    "polymerization_type": "free radical",
                    "solvent": "water",
                    "method": "emulsion",
                    "temperature": 40.0,
                    "temperature_unit": "°C",
                    "reaction_constants": {
                        "constant_1": 2.7,
                        "constant_2": 0.15
                    },
                    "reaction_constant_conf": {
                        "constant_conf_1": 0.2,
                        "constant_conf_2": 0.05
                    },
                    "determination_method": "Fineman-Ross"
                }
            ]
        }
    ],
    "source": "https://doi.org/10.1002/pol.1963.100010138",
    "PDF_name": "Relative Reactivity Ratios for Two New 2-Chloro-1,3-Butadiene Systems",
    "source_pdf": "paper04.pdf"
}

File: data_extraction/comparison_of_models/model_output_safe/output_data8.json
{
    "reactions": [
        {
            "monomers": [
                "Acrylonitrile",
                "Ethylene"
            ],
            "reaction_conditions": [
                {
                    "polymerization_type": "free radical",
                    "solvent": "toluene",
                    "method": "solvent",
                    "temperature": 20.0,
                    "temperature_unit": "°C",
                    "reaction_constants": {
                        "constant_1": 7.0,
                        "constant_2": 0.0
                    },
                    "reaction_constant_conf": {
                        "constant_conf_1": "na",
                        "constant_conf_2": "na"
                    },
                    "determination_method": "na"
                }
            ]
        }
    ],
    "source": "Vysokomol. soedin. 3: No. 7, 1015–1019, 1961",
    "PDF_name": "Abstracts",
    "source_pdf": "paper08.pdf"
}

File: data_extraction/comparison_of_models/data_extracted.json (part 2 of 16)
[
        "Source": "crossref",
        "polymerization_type": "Unknown",
        "Similarity": 0.7758832955369268,
        "filename": "10.1002_pol.1975.170130512.json",
        "pdf_exists": false,
        "precision_score": null
    },
    {
        "Title": "Copolymerization of (2\u2010phenyl\u20101,3\u2010dioxolane\u20104\u2010yl)methyl methacrylate with alkyl methacrylates: Reactivity ratios and copolymer characterization",
        "Abstract": "<jats:title>Abstract</jats:title><jats:p>The radical copolymerizations of (2\u2010phenyl\u20101,3\u2010dioxolane\u20104\u2010yl\u2010)methyl methacrylate (PDMMA) with methyl methacrylate (MMA), ethyl methacrylate (EMA), and butyl methacrylate (BMA) were studied in dioxane at 60 \u00b0C with benzoyl peroxide as an initiator. The glass\u2010transition temperatures of poly(PDMMA\u2010<jats:italic>co</jats:italic>\u2010MMA), poly(PDMMA\u2010<jats:italic>co</jats:italic>\u2010EMA), and poly(PDMMA\u2010<jats:italic>co</jats:italic>\u2010BMA) varied from 130 to 138 \u00b0C, from 100 to 134 \u00b0C, and from 63 to 122 \u00b0C, respectively, depending on the copolymer composition. Along with some physicochemical properties and thermal stability investigations of the copolymers, the monomer reactivity ratios were also determined with the conventional Finemann\u2013Ross and Kelen\u2013T\u00fcd\u00f6s linearization methods. \u00a9 2002 Wiley Periodicals, Inc. J Polym Sci Part A: Polym Chem 40: 1184\u20131191, 2002</jats:p>",
        "Score": 120,
        "DOI": "10.1002/pola.10174",
        "Source": "crossref",
        "polymerization_type": "Unknown",
        "Similarity": 0.7742424200972786,
        "filename": "10.1002_pola.10174.json",
        "pdf_exists": false,
        "precision_score": null
    },
    {
        "Title": "Measurement of Reactivity Ratios in Surface-Initiated Radical Copolymerization",
        "Abstract": "No abstract available",
        "Score": 115,
        "DOI": "10.1021/ma070944+",
        "Source": "crossref",
        "polymerization_type": "Unknown",
        "Similarity": 0.7739479213936137,
        "filename": "10.1021_ma070944+.json",
        "pdf_exists": false,
        "precision_score": null
    },
    {
        "Title": "Studies of methyl methacrylate\u2013glycidyl methacrylate copolymers: Copolymerization to low molecular weights and modification by ring\u2010opening reaction of epoxy side groups",
        "Abstract": "<jats:title>Abstract</jats:title><jats:p>The copolymerization of methyl methacrylate (MMA) with glycidyl methacrylate (GMA) at 60\u00b0C with 2,2\u2032\u2010azobisisobutyronitrile (AIBN) as radical initiator and in the presence of thiophenol (TP) as chain\u2010transfer agent has been investigated. Monomer reactivity ratios for MMA and GMA are found to be <jats:italic>r</jats:italic><jats:sub>1</jats:sub> (MMA) = 0.80 \u00b1 0.015 and <jats:italic>r</jats:italic><jats:sub>2</jats:sub> (GMA) = 0.70 \u00b1 0.015, from which <jats:italic>Q</jats:italic> and <jats:italic>e</jats:italic> values are calculated to be 0.68 and \u22120.36 for GMA. The initial rate of copolymerization <jats:italic>R</jats:italic><jats:sub><jats:italic>p</jats:italic></jats:sub> at 60\u00b0C with AIBN (0.02 mole/l.) and TP (0.1, 0.01 mole/l.) were found to increase nonlinearly with increasing GMA concentration in the monomer feed. Homopolymerizations of MMA and GMA monomers were studied in the presence and in the absence of thiophenol. The values of \u03b4 (= <jats:italic>k</jats:italic><jats:sub><jats:italic>t</jats:italic></jats:sub><jats:sup>1/2</jats:sup>/<jats:italic>k</jats:italic><jats:sub><jats:italic>p</jats:italic></jats:sub>) for MMA and GMA were determined to be 10.25 and 3.00 (mole\u2010sec/l.)<jats:sup>1/2</jats:sup>, respectively. Using the values <jats:italic>r</jats:italic><jats:sub>1</jats:sub> (MMA), <jats:italic>r</jats:italic><jats:sub>2</jats:sub> (GMA), \u03b4<jats:sub>1</jats:sub> (MMA), \u03b4<jats:sub>2</jats:sub> (GMA), and <jats:italic>R</jats:italic><jats:sub><jats:italic>p</jats:italic></jats:sub>, the cross\u2010termination constants \u03d5 for MMA\u2013GMA monomers were determined (average value \u03d5 = 0.42). The increase in <jats:italic>R</jats:italic><jats:sub><jats:italic>p</jats:italic></jats:sub> values with increasing GMA content has been attributed to the cross\u2010termination of MMA\u2013GMA radicals. The transfer constant of TP has also been determined for GMA and found to be 1.00. A MMA\u2013GMA copolymer of low molecular weight, containing 2.01% of oxirane oxygen, was modified by opening of the oxirane ring of GMA by reaction with diethanolamine (DEA). The reaction was carried out at 70 \u00b1 1\u00b0C, the copolymer content of epoxy groups and the amine being assumed to be in the molar ratio of 1:4. Addition of a hydrogen\u2010bond acceptor like nitrobenzene decreases, while addition of a hydrogen\u2010bond donor like phenol increases the rate of epoxy ring opening with DEA. This indicates that a hydrogen\u2010bonded intermediate is involved in this reaction and that it weakens the epoxy ring and enhances the rate of its opening with DEA. From the studies of the conversion rates, existence of a \u201cnonspecific\u201d side reaction has been shown which involves the reaction of the terminal epoxy groups of the copolymer and the hydroxyl groups of DEA or formed in the reaction with DEA (involves a chain coupling). DEA can be trifunctional in this reaction. This has been further confirmed from the increase of number\u2010average molecular weights M\u0304<jats:sub><jats:italic>n</jats:italic></jats:sub> of the copolymers resulting from this coupling and the nitrogen content in the copolymers after modification with DEA.</jats:p>",
        "Score": 125,
        "DOI": "10.1002/pol.1976.170141012",
        "Source": "crossref",
        "polymerization_type": "Unknown",
        "Similarity": 0.7739139016948071,
        "filename": "10.1002_pol.1976.170141012.json",
        "pdf_exists": false,
        "precision_score": null
    },
    {
        "Title": "Free Radical Copolymerization Reactivity Ratios",
        "Abstract": "No abstract available",
        "Score": 115,
        "DOI": "10.1002/0471532053.bra007",
        "Source": "crossref",
        "polymerization_type": "Unknown",
        "Similarity": 0.7737837383471873,
        "filename": "10.1002_0471532053.bra007.json",
        "pdf_exists": false,
        "precision_score": null
    },
    {
        "Title": "Statistical group transfer copolymerization. Monomer reactivity ratios for allyl methacrylate and n-butyl methacrylate",
        "Abstract": "No abstract available",
        "Score": 115,
        "DOI": "10.1016/0032-3861(92)90747-k",
        "Source": "crossref",
        "polymerization_type": "Unknown",
        "Similarity": 0.77375870182383,
        "filename": "10.1016_0032-3861(92)90747-k.json",
        "pdf_exists": false,
        "precision_score": null
    },
    {
        "Title": "Identifying the Nature of the Active Species in the Polymerization of Methacrylates:\u2009 Inhibition of Methyl Methacrylate Homopolymerizations and Reactivity Ratios for Copolymerization of Methyl Methacrylate/<i>n</i>-Butyl Methacrylate in Classical Anionic, Alkyllithium/Trialkylaluminum-Initiated, Group Transfer Polymerization, Atom Transfer Radical Polymerization, Catalytic Chain Transfer, and Classical Free Radical Polymerization",
        "Abstract": "No abstract available",
        "Score": 115,
        "DOI": "10.1021/ma970303m",
        "Source": "crossref",
        "polymerization_type": "Unknown",
        "Similarity": 0.7733759675251469,
        "filename": "10.1021_ma970303m.json",
        "pdf_exists": false,
        "precision_score": null
    },
    {
        "Title": "Reactivity ratios for new copolymerizations relevant to thermosetting resins",
        "Abstract": "<jats:title>Abstract</jats:title><jats:p>Free radical copolymerizations of four new systems, namely (1) methyl methacrylate (MMA) with \u03b2\u2010acryloxypropionic acid (AOPA); (2) MMA with <jats:italic>p</jats:italic>\u2010styrene sulphonyl chloride (SSC); (3) 2\u2010[(phenylamino) carbonyl] oxyethyl methacrylate (PCOMA) with 2\u2010phenoxyethyl methacrylate (PEMA); and (4) PCOMA with 1\u2010methyl\u20102\u2010phenoxyethyl methacrylate (MPEMA), have been carried out at 60\u00b0C for systems 1 and 2 and at 70\u00b0C for systems 3 and 4. The copolymer compositions were analysed by acid\u2010base titration for system 1 and by FTIR for systems 2\u20134. The monomer reactivity ratios as well as the 95% individual confidence intervals and 95% joint confidence intervals were calculated from the Kelen\u2010T\u00fcd\u0151s method, the Extended Kelen\u2010T\u00fcd\u0151os method, and from a new iterative linear method by Mao and Huglin. The results show that all these copolymerizations are strictly linear systems describable by the Mayo\u2010Lewis equation based on the terminal model and that accurate reactivity ratio data can be obtained. The <jats:italic>Q</jats:italic>\u2010<jats:italic>e</jats:italic> values of the monomers AOPA and SSC have been estimated. Some physical properties of AOPA, PEMA and MPEMA are also presented for the first time.</jats:p>",
        "Score": 120,
        "DOI": "10.1002/pi.4990310411",
        "Source": "crossref",
        "polymerization_type": "Unknown",
        "Similarity": 0.7730333235802297,
        "filename": "10.1002_pi.4990310411.json",
        "pdf_exists": false,
        "precision_score": null
    },
    {
        "Title": "Atom transfer radical copolymerization of glycidyl methacrylate and methyl methacrylate",
        "Abstract": "<jats:title>Abstract</jats:title><jats:p>Glycidyl methacrylate (GMA) and methyl methacrylate (MMA) copolymers were synthesized by atom transfer radical polymerization (ATRP). The effect of different molar fractions of GMA, ranging from 0.28 to 1.0, on the polymer polydispersity index (weight\u2010average molecular weight/number\u2010average molecular weight) as the indicator of a controlled process was investigated at 70\u00b0C, with ethyl 2\u2010bromoisobutyrate as an initiator and 4,4\u2032\u2010dinonyl\u20102,2\u2032\u2010bipyridyne (dNbpy)/CuBr as a catalyst system in anisole. The monomer reactivity ratios (<jats:italic>r</jats:italic> values) were obtained by the application of the conventional linearization Fineman\u2013Ross method (<jats:italic>r</jats:italic><jats:sub>GMA</jats:sub> = 1.24 \u00b1 0.02 and <jats:italic>r</jats:italic><jats:sub>MMA</jats:sub> = 0.85 \u00b1 0.03) and by the Mayo\u2013Lewis method (<jats:italic>r</jats:italic><jats:sub>GMA</jats:sub> = 1.19 \u00b1 0.04 and <jats:italic>r</jats:italic><jats:sub>MMA</jats:sub> = 0.86 \u00b1 0.03). The molecular weights and polydispersities of the copolymers exhibited a linear increase with GMA content. The copolymer compositions were determined by <jats:sup>1</jats:sup>H\u2010NMR and showed a domination of syndiotactic structures. The glass\u2010transition temperatures (<jats:italic>T<jats:sub>g</jats:sub></jats:italic>) of the copolymers analyzed by differential scanning calorimetry (DSC) decreased in the range 105\u201365\u00b0C with increasing GMA units. \u00a9 2011 Wiley Periodicals, Inc. J Appl Polym Sci, 2012</jats:p>",
        "Score": 120,
        "DOI": "10.1002/app.35234",
        "Source": "crossref",
        "polymerization_type": "Unknown",
        "Similarity": 0.772490789978538,
        "filename": "10.1002_app.35234.json",
        "pdf_exists": false,
        "precision_score": null
    },
    {
        "Title": "Determination of Monomer Reactivity Ratios in the Crosslinking Copolymerization of Methyl Methacrylate with Ethylene Dimethacrylate",
        "Abstract": "No abstract available",
        "Score": 115,
        "DOI": "10.1021/ma00124a007",
        "Source": "crossref",
        "polymerization_type": "Unknown",
        "Similarity": 0.7718992671618807,
        "filename": "10.1021_ma00124a007.json",
        "pdf_exists": false,
        "precision_score": null
    },
    {
        "Title": "Copolymerization of Benzoylphenyl Methacrylate with Methyl Methacrylate: Synthesis, Characterization and Determination of Monomer Reactivity Ratios",
        "Abstract": "No abstract available",
        "Score": 115,
        "DOI": "10.1081/ma-200056324",
        "Source": "crossref",
        "polymerization_type": "Unknown",
        "Similarity": 0.7712205069954411,
        "filename": "10.1081_ma-200056324.json",
        "pdf_exists": false,
        "precision_score": null
    },
    {
        "Title": "Copolymerization of Ethyl Methacrylate and Vinyl Acetate with Methacrylamide: Synthesis, Characterization and Reactivity Ratios",
        "Abstract": "No abstract available",
        "Score": 115,
        "DOI": "10.21608/ejchem.2022.112096.5091",
        "Source": "crossref",
        "polymerization_type": "Unknown",
        "Similarity": 0.7707401711537646,
        "filename": "10.21608_ejchem.2022.112096.5091.json",
        "pdf_exists": false,
        "precision_score": null
    },
    {
        "Title": "Copolymerization of 4-Benzyloxycarbonylphenyl Acrylate with Methyl Methacrylate: Synthesis, Characterization, and Determination of Reactivity Ratios",
        "Abstract": "No abstract available",
        "Score": 115,
        "DOI": "10.1081/ma-120017256",
        "Source": "crossref",
        "polymerization_type": "Unknown",
        "Similarity": 0.7706309368687113,
        "filename": "10.1081_ma-120017256.json",
        "pdf_exists": false,
        "precision_score": null
    },
    {
        "Title": "Copolymerization of hydroxyalkyl methacrylates with acrylamide and methacrylamide I. Determination of reactivity ratios",
        "Abstract": "No abstract available",
        "Score": 115,
        "DOI": "10.1002/(sici)1097-4628(19970516)64:7<1259::aid-app3>3.3.co;2-9",
        "Source": "crossref",
        "polymerization_type": "Unknown",
        "Similarity": 0.7704763064879616,
        "filename": "10.1002_(sici)1097-4628(19970516)64_7_1259__aid-app3_3.3.co;2-9.json",
        "pdf_exists": false,
        "precision_score": null
    },
    {
        "Title": "Copolymerization of hydroxyalkyl methacrylates with acrylamide and methacrylamide I. Determination of reactivity ratios",
        "Abstract": "No abstract available",
        "Score": 115,
        "DOI": "10.1002/(sici)1097-4628(19970516)64:7<1259::aid-app3>3.0.co;2-i",
        "Source": "crossref",
        "polymerization_type": "Unknown",
        "Similarity": 0.7704763064879616,
        "filename": "10.1002_(sici)1097-4628(19970516)64_7_1259__aid-app3_3.0.co;2-i.json",
        "pdf_exists": false,
        "precision_score": null
    },
    {
        "Title": "Determination of the reactivity ratios for the 2-ethyl-n-hexyl methacrylate-methacrylamide system",
        "Abstract": "No abstract available",
        "Score": 100,
        "DOI": "10.1016/0032-3950(64)90568-4",
        "Source": "crossref",
        "polymerization_type": "Unknown",
        "Similarity": 0.7704331816290085,
        "filename": "10.1016_0032-3950(64)90568-4.json",
        "pdf_exists": false,
        "precision_score": null
    },
    {
        "Title": "True reactivity ratios for styrene-methyl methacrylate copolymerization in bulk",
        "Abstract": "No abstract available",
        "Score": 75,
        "DOI": "10.1002/mats.1998.040070113",
        "Source": "crossref",
        "polymerization_type": "Unknown",
        "Similarity": 0.7697873565699463,
        "filename": "10.1002_mats.1998.040070113.json",
        "pdf_exists": false,
        "precision_score": null
    },
    {
        "Title": "True reactivity ratios for styrene-methyl methacrylate copolymerization in bulk",
        "Abstract": "No abstract available",
        "Score": 75,
        "DOI": "10.1002/(sici)1521-3919(19980101)7:1<97::aid-mats97>3.3.co;2-z",
        "Source": "crossref",
        "polymerization_type": "Unknown",
        "Similarity": 0.7697873565699463,
        "filename": "10.1002_(sici)1521-3919(19980101)7_1_97__aid-mats97_3.3.co;2-z.json",
        "pdf_exists": false,
        "precision_score": null
    },
    {
        "Title": "True reactivity ratios for styrene-methyl methacrylate copolymerization in bulk",
        "Abstract": "No abstract available",
        "Score": 75,
        "DOI": "10.1002/(sici)1521-3919(19980101)7:1<97::aid-mats97>3.0.co;2-7",
        "Source": "crossref",
        "polymerization_type": "Unknown",
        "Similarity": 0.7697873565699463,
        "filename": "10.1002_(sici)1521-3919(19980101)7_1_97__aid-mats97_3.0.co;2-7.json",
        "pdf_exists": false,
        "precision_score": null
    },
    {
        "Title": "Determination of Monomer Reactivity Ratios in Copolymerization from a Single Sample and Its Application to the Acrylonitrile\u2013Methyl Methacrylate System",
        "Abstract": "No abstract available",
        "Score": 115,
        "DOI": "10.1295/polymj.3.670",
        "Source": "crossref",
        "polymerization_type": "Unknown",
        "Similarity": 0.76833941954813,
        "filename": "10.1295_polymj.3.670.json",
        "pdf_exists": false,
        "precision_score": null
    },
    {
        "Title": "Free\u2010radical copolymerization and kinetic treatment of methyl methacrylate with <i>N\u2010P</i>\u2010tolylmaleimide",
        "Abstract": "<jats:title>Abstract</jats:title><jats:p>The free\u2010radical copolymerization of methyl methacrylate (MMA) with <jats:italic>N</jats:italic>\u2010<jats:italic>P</jats:italic>\u2010tolylmalemide (NPTMI) at 77\u00b0C in cyclohexanone solution initiated by AIBN was studied. The copolymer composition was calculated from the nitrogen content estimated by the Mico\u2013Kijedldahl's method and by elemental analysis. The reactivity ratios have been calculated by Fineman and Ross method. The monomer reactivity ratios were <jats:italic>r</jats:italic><jats:sub>NPTMI</jats:sub> = 1.24, <jats:italic>r</jats:italic><jats:sub>MMA</jats:sub> = 2.1. The glass transition temperature (<jats:italic>T</jats:italic><jats:sub><jats:italic>g</jats:italic></jats:sub>) of the copolymers were determined by torsion braid analysis (TBA). The thermal stability was determined by thermogravimetric analysis (TGA). <jats:italic>T</jats:italic><jats:sub>50</jats:sub>, temperature at which the weight loss reaches 50%, was abstained. The results showed that the <jats:styled-content><jats:italic>M</jats:italic></jats:styled-content><jats:sub><jats:italic>n</jats:italic></jats:sub> and <jats:styled-content><jats:italic>M</jats:italic></jats:styled-content><jats:sub><jats:italic>w</jats:italic></jats:sub> increased, whereas the NPTMI feed content increased. The <jats:italic>T</jats:italic><jats:sub><jats:italic>g</jats:italic></jats:sub> and <jats:italic>T</jats:italic><jats:sub>50</jats:sub> increased dramatically. \u00a9 2003 Wiley Periodicals, Inc. J Appl Polym Sci 91: 867\u2013870, 2004</jats:p>",
        "Score": 120,
        "DOI": "10.1002/app.13237",
        "Source": "crossref",
        "polymerization_type": "Unknown",
        "Similarity": 0.768217739798669,
        "filename": "10.1002_app.13237.json",
        "pdf_exists": false,
        "precision_score": null
    },
    {
        "Title": "Copolymerization of <i>N</i>\u2010(4\u2010bromophenyl)\u20102\u2010methacrylamide with <i>n</i>\u2010butyl methacrylate: Synthesis, characterization and monomer reactivity ratios",
        "Abstract": "<jats:title>Abstract</jats:title><jats:p>The monomer, <jats:italic>N</jats:italic>\u2010(4\u2010bromophenyl)\u20102\u2010methacrylamide (BrPMAAm) has been synthesized by reacting 4\u2010bromoaniline with methacryloyl chloride in the presence of triethylamine (NR<jats:sub>3</jats:sub>) at 0\u22125\u00b0C. Copolymerization of BrPMAAm with <jats:italic>n</jats:italic>\u2010butyl methacrylate (<jats:italic>n</jats:italic>\u2010BMA) has been carried out in 1,4\u2010dioxane by free radical solution polymerization at (70 \u00b1 0.1)\u00b0C utilizing 2,2\u2032\u2010azobisisobutyronitrile (AIBN) as an initiator in different in\u2010feed ratios. The composition of the copolymer was determined by the elemental analysis. The comonomer reactivity ratios determined by Fineman\u2010Ross (FR), Kelen\u2010T\u00fcd\u00f6s (KT), and extended Kelen\u2010T\u00fcd\u00f6s (EKT) methods. The copolymers were characterized by FTIR, <jats:sup>1</jats:sup>H\u2010, and <jats:sup>13</jats:sup>C NMR spectroscopic technique. Gel permeation chromatography was employed for estimating the weight\u2013average (<jats:styled-content><jats:italic>M</jats:italic></jats:styled-content><jats:sub><jats:italic>w</jats:italic></jats:sub>) and number\u2013average (<jats:styled-content><jats:italic>M</jats:italic></jats:styled-content><jats:sub><jats:italic>n</jats:italic></jats:sub>) molecular weights and polydispersity index (PDI) of the copolymers. Glass transition temperatures (<jats:italic>T<jats:sub>g</jats:sub></jats:italic>) were determined by differential scanning calorimetry and found to be characteristic of copolymer composition. As the <jats:italic>N</jats:italic>\u2010(4\u2010bromophenyl)\u20102\u2010methacrylamide content increases, the <jats:italic>T<jats:sub>g</jats:sub></jats:italic> increases from 339 to 437 K. Thermal stabilities of the homo\u2010 and copolymers were calculated using thermogravimetric analysis. Thermally stable copolymers were obtained by the incorporation of BrPMAAm units as the initial decomposition temperature of the copolymers increased with the increase in concentration of BrPMAAm units. \u00a9 2007 Wiley Periodicals, Inc. J Appl Polym Sci, 2008</jats:p>",
        "Score": 120,
        "DOI": "10.1002/app.27054",
        "Source": "crossref",
        "polymerization_type": "Unknown",
        "Similarity": 0.7675266683426606,
        "filename": "10.1002_app.27054.json",
        "pdf_exists": false,
        "precision_score": null
    },
    {
        "Title": "Reactivity Ratios for Some Phenolic Copolymerization Systems",
        "Abstract": "No abstract available",
        "Score": 115,
        "DOI": "10.1080/00222338108066448",
        "Source": "crossref",
        "polymerization_type": "Unknown",
        "Similarity": 0.7663861296555271,
        "filename": "10.1080_00222338108066448.json",
        "pdf_exists": false,
        "precision_score": null
    },
    {
        "Title": "Novel acrylic macromonomer with amphiphilic character derived from Triton X\u2010100: Radical copolymerization with methyl methacrylate and thermal properties",
        "Abstract": "<jats:title>Abstract</jats:title><jats:p>This article explores the synthesis of a novel methacrylic macromonomer with an amphiphilic character derived from poly(ethylene glycol) <jats:italic>tert</jats:italic>\u2010octylphenyl ether (MT) and its respective homopolymer. To know their reactivity in radical copolymerization reactions with methyl methacrylate (MMA), a model monomer (MTm) was synthesized to determine the reactivity ratios and compare them with the low molar fractions of copolymers of MT with MMA because they were difficult to isolate. They were <jats:italic>r</jats:italic><jats:sub>MTm</jats:sub> = 0.97 and <jats:italic>r</jats:italic><jats:sub>MMA</jats:sub> = 0.95. The compositional diagrams when representing the weight fraction of MT and MTm in the feed and the copolymer suggested that a clear correlation exists between the experimental points of the model monomer MTm and the macromonomer MT ones, suggesting that the length of the side poly(ethylene oxide) chain does not affect the reactivity of the methacrylic double bond in the prepared monomers for this type of polymerization reaction. The reactivity ratios of the copolymers have a tendency for the formation of random or Bernoullian copolymers. The glass\u2010transition temperatures (<jats:italic>T</jats:italic><jats:sub>g</jats:sub>'s) of the prepared copolymers were determined by differential scanning calorimetry, deviated from the Fox equation, and discussed on the basis of treatments that consider the influence of the monomeric units along the copolymer chains, determining the <jats:italic>T</jats:italic><jats:sub>g</jats:sub> of the corresponding alternating dyads. \u00a9 2003 Wiley Periodicals, Inc. J Polym Sci Part A: Polym Chem 41: 1641\u20131649, 2003</jats:p>",
        "Score": 125,
        "DOI": "10.1002/pola.10710",
        "Source": "crossref",
        "polymerization_type": "Unknown",
        "Similarity": 0.7660023810695765,
        "filename": "10.1002_pola.10710.json",
        "pdf_exists": false,
        "precision_score": null
    },
    {
        "Title": "Reactivity Ratios in the Redox Copolymerization of Acrylamide and n-Butyl Acrylate in Dimethylformamide",
        "Abstract": "No abstract available",
        "Score": 115,
        "DOI": "10.1080/00222338408056553",
        "Source": "crossref",
        "polymerization_type": "Unknown",
        "Similarity": 0.7653704612777043,
        "filename": "10.1080_00222338408056553.json",
        "pdf_exists": false,
        "precision_score": null
    },
    {
        "Title": "Monomer reactivity ratios of some methyl aryloxymethacrylates",
        "Abstract": "No abstract available",
        "Score": 100,
        "DOI": "10.1007/bf00255890",
        "Source": "crossref",
        "polymerization_type": "Unknown",
        "Similarity": 0.7650661732398829,
        "filename": "10.1007_bf00255890.json",
        "pdf_exists": false,
        "precision_score": null
    },
    {
        "Title": "Copolymerization Reactivity Ratios of Acrylic acid-Acrylonitrile, Acrylic acid-Butylacrylate, Acrylonitrile-Butylacrylate, and Terpolymerization of Arcylic acid. Acrylonitrile and Butylacrylate",
        "Abstract": "No abstract available",
        "Score": 115,
        "DOI": "10.1501/commub_0000000311",
        "Source": "crossref",
        "polymerization_type": "Unknown",
        "Similarity": 0.7644487514323756,
        "filename": "10.1501_commub_0000000311.json",
        "pdf_exists": false,
        "precision_score": null
    },
    {
        "Title": "Copolymerization parameters of methyl methacrylate and acrylic acid",
        "Abstract": "<jats:title>Abstract</jats:title><jats:p>The relative reactivity of acrylic acid is known to be influenced by the polymerization medium. Nonetheless, the more commonly used reactivity ratios do not show this dependence because they were calculated from low\u2010conversion polymerizations. We have studied the copolymerization of acrylic acid and methyl methacrylate in a number of non\u2010hydrogen\u2010bonding and hydrogen\u2010bonding solvents. We found that the acrylic acid fraction in the copolymer was larger when copolymerized in a non\u2010hydrogen\u2010bonding medium and that the methyl methacrylate fraction was larger when copolymerized in a hydrogen\u2010bonding medium. The precise reactivity ratios were reported when toluene, benzene, isopentyl, acetate, ethyl acetate, methyl formate, and <jats:italic>tert</jats:italic>\u2010butyl alcohol were used as the polymerization medium. The values were obtained by chromatographic analysis of residual monomer, followed by computation based on the nonlinear, least\u2010squares technique of Tidwell and Mortimer.</jats:p>",
        "Score": 115,
        "DOI": "10.1002/pol.1981.170190213",
        "Source": "crossref",
        "polymerization_type": "Unknown",
        "Similarity": 0.7640672782293084,
        "filename": "10.1002_pol.1981.170190213.json",
        "pdf_exists": false,
        "precision_score": null
    },
    {
        "Title": "Synthesis of Amphiphilic Graft Copolymers of <i>n-</i>Butyl Acrylate and Acrylic Acid by Atom Transfer Radical Copolymerization of Macromonomers",
        "Abstract": "No abstract available",
        "Score": 65,
        "DOI": "10.1021/ma049410o",
        "Source": "crossref",
        "polymerization_type": "Unknown",
        "Similarity": 0.7637587110298704,
        "filename": "10.1021_ma049410o.json",
        "pdf_exists": false,
        "precision_score": null
    },
    {
        "Title": "Copolymerization of two new kinds of methacrylate monomers and determination of monomer reactivity ratios",
        "Abstract": "<jats:title>Abstract</jats:title><jats:p>New methacrylate monomers 2\u2010(<jats:italic>p</jats:italic>\u2010methoxyphenoxy)\u20102\u2010oxo\u2010ethyl methacrylate (pMPOEMA), 2\u2010(<jats:italic>p</jats:italic>\u2010chlorophenoxy)\u20102\u2010oxo\u2010ethyl methacrylate (pClPOEMA), and 2\u2010oxo\u20102\u2010phenylamino ethylene methacrylate (PAMA) were synthesized for the first time. The free\u2010radical\u2010initiated copolymerization of pMPOEMA and pClPOEMA with PAMA was carried out in 1,4\u2010dioxane solution at 65\u00b0C using 2,2\u2032\u2010azobisisobutyronitrile (AIBN) as an initiator with different monomer\u2010to\u2010monomer ratios in the feed. The monomers and copolymers were characterized by Fourier transform infrared, <jats:sup>1</jats:sup>H and <jats:sup>13</jats:sup>C NMR spectral studies. The copolymer compositions were evaluated from nitrogen content in polymers. The reactivity ratios of the monomers were determined by applying Fineman\u2013Ross and Kelen\u2013T\u00fcd\u00f6s methods. The analysis of reactivity ratios revealed that pMPOEMA and pClPOEMA are less reactive than PAMA is, and copolymers formed are statistically in nature. The molecular weights (<jats:styled-content><jats:italic>M</jats:italic></jats:styled-content><jats:sub><jats:italic>w</jats:italic></jats:sub> and <jats:styled-content><jats:italic>M</jats:italic></jats:styled-content><jats:sub><jats:italic>n</jats:italic></jats:sub>) and polydispersity index of the polymers were determined using gel permeation chromatography. Thermogravimetric analysis of the polymers reveals that the thermal stability of the copolymers increases with an increase in the mole fraction of pMPOEMA and pClPOEMA in the copolymers. Glass transition temperatures of the copolymers were found to decrease with an increase in the mole fraction of PAMA in the copolymers. \u00a9 2006 Wiley Periodicals, Inc. J Appl Polym Sci 100: 1864\u20131874, 2006</jats:p>",
        "Score": 125,
        "DOI": "10.1002/app.23134",
        "Source": "crossref",
        "polymerization_type": "Unknown",
        "Similarity": 0.763262468914941,
        "filename": "10.1002_app.23134.json",
        "pdf_exists": false,
        "precision_score": null
    },
    {
        "Title": "Binary copolymerization with full depropagation: A study of methyl methacrylate/\u03b1\u2010methyl styrene copolymerization",
        "Abstract": "<jats:title>Abstract</jats:title><jats:p>The kinetics of the copolymerization of \u03b1\u2010methyl styrene and methyl methacrylate (MMA) have been revisited for the bulk system. Reactivity ratios and other kinetic parameter estimates based upon a copolymerization model developed by Kruger et al. (Makromol Chemie 1987, 188, 2163\u20132175) have been determined for a range of temperatures (60\u2013140 \u00b0C). An interesting phenomenon has been uncovered, which shows that there is a distinct difference in copolymer composition predicted by the model when compared with experimental data at feed ratios of MMA below a critical value. This deviation also appears to be influenced by the reaction temperature. \u00a9 2005 Wiley Periodicals, Inc. J Polym Sci Part A: Polym Chem 43: 3868\u20133877, 2005</jats:p>",
        "Score": 115,
        "DOI": "10.1002/pola.20874",
        "Source": "crossref",
        "polymerization_type": "Unknown",
        "Similarity": 0.7625589840722715,
        "filename": "10.1002_pola.20874.json",
        "pdf_exists": false,
        "precision_score": null
    },
    {
        "Title": "Reactivity ratios and microstructure determination of (vinyl acetate)-(methyl methacrylate) copolymers",
        "Abstract": "No abstract available",
        "Score": 105,
        "DOI": "10.1016/0014-3057(93)90140-b",
        "Source": "crossref",
        "polymerization_type": "Unknown",
        "Similarity": 0.7623504156317005,
        "filename": "10.1016_0014-3057(93)90140-b.json",
        "pdf_exists": false,
        "precision_score": null
    },
    {
        "Title": "Determination of monomer apparent reactivity ratios for acrylonitrile-acrylamide copolymerization system",
        "Abstract": "No abstract available",
        "Score": 115,
        "DOI": "10.1007/s10853-005-6297-6",
        "Source": "crossref",
        "polymerization_type": "Unknown",
        "Similarity": 0.7611370333515478,
        "filename": "10.1007_s10853-005-6297-6.json",
        "pdf_exists": false,
        "precision_score": null
    },
    {
        "Title": "Study of Copolymerization Acrylamide with Methyl Methacrylate",
        "Abstract": "<jats:p>Copolymer of acrylamide (AM) with methyl methacrylate (MMA) was synthesized by free radical technique using dimethylsulfoxide (DMSO) as solvent and benzoyl peroxide (BPO) as initiator. The overall conversion was kept low (\u2264 15% wt/wt) for all studies copolymer\u2019s samples. The synthesized copolymers were characterized using fourier transform infrared spectroscopy (FT-IR), and their thermal properties were studied by thermogravimetric analysis (TGA) and differential scanning calorimetry (DSC). The copolymers compositions were determined by elemental analysis. The monomer reactivity ratios have been calculated by linearization methods proposed by Kelen-Tudos and Fineman-Ross. The derived reactivity ratios (r1, r2) for (AM-co-MMA) are: (0.03, 0.593). The microstructure of copolymers and sequence distribution of monomers in the copolymers were calculated by statistical method based on the average reactivity ratios and found that these values are in agreement with the derived reactivity ratios. Copolymers of AM with MMA formed alternating copolymers.\n\nKeywords: Acrylamide; Methyl methacrylate; Reactivity ratios; Sequence distribution</jats:p>",
        "Score": 85,
        "DOI": "10.36811/ijbm.2020.110018",
        "Source": "crossref",
        "polymerization_type": "Unknown",
        "Similarity": 0.7610433806042282,
        "filename": "10.36811_ijbm.2020.110018.json",
        "pdf_exists": false,
        "precision_score": null
    },
    {
        "Title": "Synthesis of densely branched poly(methyl methacrylate)s via ATR copolymerization of methyl methacrylate and ethylene glycol dimethacrylate",
        "Abstract": "<jats:title>Abstract</jats:title><jats:p>Densely branched poly(methyl methacrylate)s have been synthesized by copolymerization of methyl methacrylate (MMA) and ethylene glycol dimethacrylate (EGDMA) using atom transfer free radical polymerization (ATRP). By employing the phenyl and benzyl esters of 2\u2010bromo\u20102\u2010methylpropionic acid as the initiators with 2,2\u2010bipyridyl and Cu(I)Cl it has been possible to use high field <jats:sup>1</jats:sup>H nuclear magnetic resonance spectroscopy to evaluate in some detail the composition and structure of the branched PMMAs obtained. Parallel molar mass size exclusion chromatographic analysis using a multi\u2010angle light scattering detector with a refractive index detector (MALS/SEC) has allowed the branched architecture of the products to be confirmed. Rather remarkably, high yields of branched PMMAs can be obtained without crosslinking using MMA/EGDMA molar feed ratios of up to 5/1 by appropriate adjustment of the molar feed of initiator. In particular by maintaining the EGDMA/initiator molar feed ratio \u223c1/1 fully soluble products can be obtained that are densely branched since this feed ratio ensures that on average each living primary chain initiated contains on average only one branching EGDMA segment. As might be expected this controlled free radical process offers better control in the synthesis of branched polymer than the corresponding system we have reported using conventional free radical polymerization, and unlike the latter which requires the use of a chain transfer agent, the ATRP system requires no additional chain regulating component. \u00a9 2007 Wiley Periodicals, Inc. J Polym Sci Part A: Polym Chem 45: 2375\u20132386, 2007</jats:p>",
        "Score": 75,
        "DOI": "10.1002/pola.22001",
        "Source": "crossref",
        "polymerization_type": "Unknown",
        "Similarity": 0.7605856945512369,
        "filename": "10.1002_pola.22001.json",
        "pdf_exists": false,
        "precision_score": null
    },
    {
        "Title": "Monomer reactivity ratios in the copolymerization of glycidyl methacrylate and styrene",
        "Abstract": "No abstract available",
        "Score": 115,
        "DOI": "10.1016/0032-3950(64)90501-5",
        "Source": "crossref",
        "polymerization_type": "Unknown",
        "Similarity": 0.7605061984286022,
        "filename": "10.1016_0032-3950(64)90501-5.json",
        "pdf_exists": false,
        "precision_score": null
    },
    {
        "Title": "Copolymers from tert-butyl methacrylate and itaconic anhydride\u2013\u2013reactivity ratios and polymer analogous reactions",
        "Abstract": "No abstract available",
        "Score": 105,
        "DOI": "10.1016/s0014-3057(02)00246-x",
        "Source": "crossref",
        "polymerization_type": "Unknown",
        "Similarity": 0.7601474999294563,
        "filename": "10.1016_s0014-3057(02)00246-x.json",
        "pdf_exists": false,
        "precision_score": null
    },
    {
        "Title": "Effects of complexing agents in radical copolymerization",
        "Abstract": "<jats:title>Abstract</jats:title><jats:p>Radical copolymerization of methyl methacrylate (MMA, M<jats:sub>1</jats:sub>) with various monomers has been studied in presence of modifiers, i.e., complexing agents (CA): ZnCl<jats:sub>2</jats:sub>, AlCl<jats:sub>3</jats:sub>, AlBr<jats:sub>3</jats:sub>, Al(C<jats:sub>2</jats:sub>H<jats:sub>5</jats:sub>)<jats:sub>2</jats:sub>Cl, forming coordinate complexes with ester group of the monomer and of the propagating radical. The comonomers of the first group form complexes of similar structure and stability as MMA, methyl acrylate, or butyl acrylate. The comonomers of the second group do not form complexes with the modifiers (vinylidene chloride, 2,6\u2010dichlorostyrene, <jats:italic>p</jats:italic>\u2010chlorostyrene, styrene). For all systems studied the copolymer composition follows the Mayo\u2010Lewis equation. In the first group of the systems the effective reactivity ratios (<jats:italic>r</jats:italic><jats:sub>1</jats:sub>, <jats:italic>r</jats:italic><jats:sub>2</jats:sub>) approach unity with increase of the CA molar content (<jats:italic>r</jats:italic><jats:sub>1</jats:sub> = <jats:italic>r</jats:italic><jats:sub>2</jats:sub> \u2243 1 at [(CA)/MMA] + [MA] \u2265 0,3) In the second group of the systems the values of <jats:italic>r</jats:italic><jats:sub>1</jats:sub> either increase to a limit value (at [CA]/[MMA] \u2265 0.3), pass through maximum, or decrease to a limiting value with the CA molar content. The values of <jats:italic>r</jats:italic><jats:sub>2</jats:sub> decrease in all systems. The character of variation of <jats:italic>r</jats:italic><jats:sub>1</jats:sub> and <jats:italic>r</jats:italic><jats:sub>2</jats:sub> has been explained in terms of effects of the CA's on reactivity of MMA and PMMA radical. The equations for the copolymer compositions in these systems have been derived.</jats:p>",
        "Score": 120,
        "DOI": "10.1002/pol.1971.150090401",
        "Source": "copol database",
        "polymerization_type": "Unknown",
        "Similarity": 0.7587459024939739,
        "filename": "10.1002_pol.1971.150090401.json",
        "pdf_exists": false,
        "precision_score": null
    },
    {
        "Title": "Effects of complexing agents in radical copolymerization",
