Repository: lamalab-org/copolymer-reactivity

# copolymer-reactivity

A condition-aware machine-learning model and FastAPI service that predicts the **microstructure of radical copolymers** — *alternating*, *random*, or *gradient* — from two monomer structures and the reaction conditions (solvent, temperature, polymerisation mechanism), backed by a curated literature dataset of **3,791 copolymerisations from 1,206 publications**.

The model is served live at <https://polycarp.cheminfo.org> (web UI: [cheminfo-py/polycarp.cheminfo.org](https://github.com/cheminfo-py/polycarp.cheminfo.org)).

## The pipelines

This repo contains **two main pipelines** that produce the dataset, the model, and the deployed service. The diagram below is the conceptual map you'll want to keep in mind when navigating the tree.

```
                                    ┌─────────────────────────────────────────┐
                                    │ Pipeline 1 — literature → reactions     │   data_extraction/
                                    │                                         │
                  Crossref          │   1. score & filter (~300k → 1,851)     │
                  abstract          │   2. embedding-based pre-filter         │
                   →                │   3. download PDFs                      │
                                    │   4. vision-language model extraction   │
                                    │   5. curate + assign reaction_id        │
                                    │                                         │

# `data_extraction/` — Pipeline 1: literature → reactions

Mines ~300 k Crossref records for copolymerisation papers, filters them down to ~1.8 k downloadable PDFs, and extracts reactivity-ratio measurements with a vision–language model. The output is the curated `extracted_reactions.csv` that Pipeline 2 (`copol_prediction/`) ingests.

- **Configuration:** All paths and thresholds are defined in
  `data_extraction/obtain_data.py` via the `ExtractionConfig` class. The default
  configuration mirrors the curated layout beneath `data_extraction/artifacts`.
- **Step selection:** `ExtractionSteps` lets you control which parts of the
  pipeline should run (for example, trigger only the LLM extraction without
  re-running Crossref). By default only the extraction and the CSV export run to
  avoid accidental API calls or downloads.
- **Manual PDF download:** The `pdf_download` step only resolves papers
  available through open-access sources (OpenAlex, Unpaywall, Semantic
  Scholar, CORE). In practice, **most papers are not open access**, so expect
  the majority of PDFs to remain unresolved after this step. The unresolved
  DOIs are written to `unresolved_papers.json` in `config.pdf_folder`. By
  default (`ExtractionSteps.pause_for_manual_pdf_download=True`), the script
  prints that list and **stops with an interactive prompt** so you can
  download those PDFs by hand from the publisher and place them into
  `config.pdf_folder` before continuing to the quality filter / extraction
  steps. Set `pause_for_manual_pdf_download=False` to skip the pause (the
  unresolved papers are then simply skipped further down the pipeline).
- **Working directories:** The script makes sure that every required folder
  exists before a step runs. Intermediate artefacts now accumulate under
  `data_extraction/artifacts`, while historic experiments are preserved in
  `data_extraction/archive`.

```
Crossref query ──┐
                 ▼
       keyword + journal scoring  →  ~300 k → ~1.8 k candidates
                 ▼
       embedding-based pre-download filter  (cached → provenance/embeddings/)
                 ▼
       PDF download
                 ▼
       per-PDF quality scoring  (LLM, gates whether to extract)
                 ▼
       vision-language extraction  (per-paper JSON → extracted_data.json)
                 ▼
       consolidate + canonicalise SMILES + assign reaction_id
                 ▼
       src/copolextractor/extracted_reactions.csv      ← Pipeline 2 reads this
```

Each stage is implemented as a module under [`src/copolextractor/`](../src/copolextractor/); [`obtain_data.py`](obtain_data.py) is the thin orchestration layer.

## Layout

```
data_extraction/
├── obtain_data.py           ← orchestrator: ExtractionConfig + ExtractionSteps
├── provenance/              ← intermediates of the frozen run that produced
│                              the shipped extracted_reactions.csv (kept for
│                              audit / re-use). See provenance/README.md.
├── archive/                 ← superseded evaluation harnesses
└── token_stats.json         ← cumulative LLM token usage log
```

`obtain_data.py`'s default `ExtractionConfig` writes a fresh run's intermediates under `data_extraction/artifacts/{metadata, llm, datasets, …}/` (created on first run). The directory is gitignored by convention; promote anything you want to keep into `provenance/` and update its README.

File: data_extraction/comparison_of_models/model_output_safe/10.1002_app.30804.json
{
    "reactions": [
        {
            "monomers": [
                "monomer1",
                "styrene",
                "monomer2",
                "methyl acrylate"
            ],
            "reaction_conditions": [
                {
                    "polymerization_type": "atom transfer radical polymerization",
                    "solvent": "tetrahydrofuran",
                    "method": "bulk",
                    "temperature": 90.0,
                    "temperature_unit": "\u00b0C",
                    "reaction_constants": {
                        "constant_1": 1.018,
                        "constant_2": 0.177
                    },
                    "reaction_constant_conf": {
                        "constant_conf_1": 0.06,
                        "constant_conf_2": 0.025
                    },
                    "determination_method": "extended Kelen-Tudor",
                    "Q-value": {
                        "constant_1": "na",
                        "constant_2": "na"
                    },
                    "e-Value": {
                        "constant_1": "na",
                        "constant_2": "na"
                    },
                    "r_product": null
                },
                {
                    "polymerization_type": "atom transfer radical polymerization",
                    "solvent": "tetrahydrofuran",
                    "method": "bulk",
                    "temperature": 90.0,
                    "temperature_unit": "\u00b0C",
                    "reaction_constants": {
                        "constant_1": 1.016,
                        "constant_2": 0.179
                    },
                    "reaction_constant_conf": {
                        "constant_conf_1": 0.053,
                        "constant_conf_2": 0.023
                    },
                    "determination_method": "Mao-Huglin",
                    "Q-value": {
                        "constant_1": "na",
                        "constant_2": "na"
                    },
                    "e-Value": {
                        "constant_1": "na",
                        "constant_2": "na"
                    },
                    "r_product": null
                }
            ]
        }
    ],
    "source": "https://doi.org/10.1002/app.30804",
    "PDF_name": "Atom Transfer Radical Homo- and Copolymerization of Styrene and Methyl Acrylate Initiated with Trichloromethyl-Terminated Poly(vinyl acetate) Macroinitiator: A Kinetic Study"
}
