Repository: lamalab-org/copolymer-reactivity

# `data_extraction/` — Pipeline 1: literature → reactions

Mines ~300 k Crossref records for copolymerisation papers, filters them down to ~1.8 k downloadable PDFs, and extracts reactivity-ratio measurements with a vision–language model. The output is the curated `extracted_reactions.csv` that Pipeline 2 (`copol_prediction/`) ingests.

- **Configuration:** All paths and thresholds are defined in
  `data_extraction/obtain_data.py` via the `ExtractionConfig` class. The default
  configuration mirrors the curated layout beneath `data_extraction/artifacts`.
- **Step selection:** `ExtractionSteps` lets you control which parts of the

File: data_extraction/data_extraction_GPT-4o/model_output_extraction/paper06.json
"{\n    \"reactions\": [\n        {\n            \"monomers\": [\"Methacrylic Acid Sulpholanate\", \"Styrene\"],\n            \"reaction_conditions\": [\n                {\n                    \"polymerization_type\": \"free radical\",\n                    \"solvent\": \"Dimethylformamide\",\n                    \"method\": \"solvent\",\n                    \"temperature\": 50.0,\n                    \"temperature_unit\": \"\u00b0C\",\n                    \"reaction_constants\": {\n                        \"constant_1\": 1.5,\n                        \"constant_2\": 0.22\n                    },\n                    \"reaction_constant_conf\": {\n                        \"constant_conf_1\": 0.1,\n                        \"constant_conf_2\": 0.01\n                    },\n                    \"determination_method\": \"not specified\"\n                },\n                {\n                    \"polymerization_type\": \"free radical\",\n                    \"solvent\": \"Dimethyl Sulfoxide\",\n                    \"method\": \"solvent\",\n                    \"temperature\": 50.0,\n                    \"temperature_unit\": \"\u00b0C\",\n                    \"reaction_constants\": {\n                        \"constant_1\": 1.5,\n                        \"constant_2\": 0.22\n                    },\n                    \"reaction_constant_conf\": {\n                        \"constant_conf_1\": 0.1,\n                        \"constant_conf_2\": 0.01\n                    },\n                    \"determination_method\": \"not specified\"\n                }\n            ]\n        },\n        {\n            \"monomers\": [\"Methacrylic Acid Sulpholanate\", \"Methyl Methacrylate\"],\n            \"reaction_conditions\": [\n                {\n                    \"polymerization_type\": \"free radical\",\n                    \"solvent\": \"Dimethylformamide\",\n                    \"method\": \"solvent\",\n                    \"temperature\": 50.0,\n                    \"temperature_unit\": \"\u00b0C\",\n                    \"reaction_constants\": {\n                        \"constant_1\": 3.34,\n                        \"constant_2\": 0.67\n                    },\n                    \"reaction_constant_conf\": {\n                        \"constant_conf_1\": 0.25,\n                        \"constant_conf_2\": 0.02\n                    },\n                    \"determination_method\": \"not specified\"\n                },\n                {\n                    \"polymerization_type\": \"free radical\",\n                    \"solvent\": \"Dimethyl Sulfoxide\",\n                    \"method\": \"solvent\",\n                    \"temperature\": 50.0,\n                    \"temperature_unit\": \"\u00b0C\",\n                    \"reaction_constants\": {\n                        \"constant_1\": 3.34,\n                        \"constant_2\": 0.67\n                    },\n                    \"reaction_constant_conf\": {\n                        \"constant_conf_1\": 0.25,\n                        \"constant_conf_2\": 0.02\n                    },\n                    \"determination_method\": \"not specified\"\n                }\n            ]\n        },\n        {\n            \"monomers\": [\"Methacrylic Acid Sulpholanate\", \"Methacrylic Acid\"],\n            \"reaction_conditions\": [\n                {\n                    \"polymerization_type\": \"free radical\",\n                    \"solvent\": \"Dimethylformamide\",\n                    \"method\": \"solvent\",\n                    \"temperature\": 50.0,\n                    \"temperature_unit\": \"\u00b0C\",\n                    \"reaction_constants\": {\n                        \"constant_1\": 1.0,\n                        \"constant_2\": 0.83\n                    },\n                    \"reaction_constant_conf\": {\n                        \"constant_conf_1\": 0.1,\n                        \"constant_conf_2\": 0.02\n                    },\n                    \"determination_method\": \"not specified\"\n                }\n            ]\n        }\n    ],\n    \"source\": \"not specified\",\n    \"PDF_name\": \"Kinetics of polymerization and copolymerization of MAS\"\n}"

File: data_extraction/data_extraction_GPT-4o/model_output_extraction/paper08.json
"{\n    \"reactions\": [\n        {\n            \"monomers\": [\"Acrylonitrile\", \"Ethylene\"],\n            \"reaction_conditions\": [\n                {\n                    \"polymerization_type\": \"free radical\",\n                    \"solvent\": \"toluene\",\n                    \"method\": \"solvent\",\n                    \"temperature\": 20.0,\n                    \"temperature_unit\": \"\u00b0C\",\n                    \"reaction_constants\": {\n                        \"constant_1\": 7.0,\n                        \"constant_2\": 0.0\n                    },\n                    \"reaction_constant_conf\": {\n                        \"constant_conf_1\": null,\n                        \"constant_conf_2\": null\n                    },\n                    \"determination_method\": null\n                }\n            ]\n        }\n    ],\n    \"source\": \"Vysokomol. soedin. 3: No. 7, 1015\u20131019, 1961\",\n    \"PDF_name\": \"Abstracts\"\n}"

File: data_extraction/data_extraction_GPT-4o/model_output_extraction/paper_110.json
"{\n  \"reactions\": [\n    {\n      \"monomers\": [\n        {\n          \"monomer1\": \"Trimethyl aconitate\",\n          \"monomer2\": \"Vinylidene chloride\"\n        }\n      ],\n      \"reaction_conditions\": [\n        {\n          \"polymerization_type\": \"free radical\",\n          \"solvent\": \"benzene\",\n          \"method\": \"solvent\",\n          \"temperature\": 60.0,\n          \"temperature_unit\": \"\u00b0C\",\n          \"reaction_constants\": {\n            \"constant_1\": 0.01,\n            \"constant_2\": 54.0\n          },\n          \"reaction_constant_conf\": {\n            \"constant_conf_1\": 0.1,\n            \"constant_conf_2\": 5.0\n          },\n          \"determination_method\": \"Mayo-Lewis\",\n          \"Q-value\": null,\n          \"e-Value\": null,\n          \"r_product\": null\n        }\n      ]\n    }\n  ],\n  \"source\": \"Journal of Polymer Science, Vol. XXXI, Pages 165-171 (1958)\",\n  \"PDF_name\": \"Copolymerization of Trialkyl Aconitates with Vinylidene Chloride\"\n}"

File: data_extraction/data_extraction_GPT-4o/model_output_extraction/paper_13.json
"{\n  \"reactions\": [\n    {\n      \"monomers\": [\n        \"monomer1\" \t,\"Methacrylic Acid\",\n        \"monomer2\" \t,\"Ethyl Acrylate\"\n      ],\n      \"reaction_conditions\": [\n        {\n          \"polymerization_type\": \"semicontinuous emulsion\",\n          \"solvent\": \"water\",\n          \"method\": \"emulsion\",\n          \"temperature\": 50.0,\n          \"temperature_unit\": \"\u00b0C\",\n          \"reaction_constants\": {\n            \"constant_1\": 2.58,\n            \"constant_2\": 0.157\n          },\n          \"reaction_constant_conf\": {\n            \"constant_conf_1\": 0.13,\n            \"constant_conf_2\": 0.08\n          },\n          \"determination_method\": \"EVM program\",\n          \"Q-value\": null,\n          \"e-Value\": null,\n          \"r_product\": null\n        },\n        {\n          \"polymerization_type\": \"semicontinuous emulsion\",\n          \"solvent\": \"water\",\n          \"method\": \"emulsion\",\n          \"temperature\": 50.0,\n          \"temperature_unit\": \"\u00b0C\",\n          \"reaction_constants\": {\n            \"constant_1\": 2.9,\n            \"constant_2\": 0.162\n          },\n          \"reaction_constant_conf\": {\n            \"constant_conf_1\": null,\n            \"constant_conf_2\": null\n          },\n          \"determination_method\": \"Kelen-Tudos method\",\n          \"Q-value\": null,\n          \"e-Value\": null,\n          \"r_product\": null\n        }\n      ]\n    }\n  ],\n  \"source\": \"https://doi.org/10.1002/app.1994.070531317\",\n  \"PDF_name\": \"Synthesis and Characterization of Methacrylic Acid\u2013Ethyl Acrylate Copolymers\"\n}"

File: data_extraction/data_extraction_GPT-4o/model_output_extraction/paper_134.json
"{\n  \"reactions\": [\n    {\n      \"monomers\": [\n        \"monomer1\" \t,\"Acrylamide\"\n        ,\"monomer2\" \t,\"Methacrylic acid\"\n      ],\n      \"reaction_conditions\": [\n        {\n          \"polymerization_type\": \"free radical\",\n          \"solvent\": \"toluene\",\n          \"method\": \"inverse emulsion\",\n          \"temperature\": 40.0,\n          \"temperature_unit\": \"\u00b0C\",\n          \"reaction_constants\": {\n            \"constant_1\": 0.58,\n            \"constant_2\": 4.30\n          },\n          \"reaction_constant_conf\": {\n            \"constant_conf_1\": 0.02,\n            \"constant_conf_2\": 0.20\n          },\n          \"determination_method\": null,\n          \"Q-value\": null,\n          \"e-Value\": null,\n          \"r_product\": null\n        },\n        {\n          \"polymerization_type\": \"free radical\",\n          \"solvent\": \"toluene\",\n          \"method\": \"inverse emulsion\",\n          \"temperature\": 40.0,\n          \"temperature_unit\": \"\u00b0C\",\n          \"reaction_constants\": {\n            \"constant_1\": 0.56,\n            \"constant_2\": 0.15\n          },\n          \"reaction_constant_conf\": {\n            \"constant_conf_1\": 0.005,\n            \"constant_conf_2\": 0.03\n          },\n          \"determination_method\": null,\n          \"Q-value\": null,\n          \"e-Value\": null,\n          \"r_product\": null\n        }\n      ]\n    }\n  ],\n  \"source\": \"Makromol. Chem., Suppl. 10/11, 199-214 (1985)\",\n  \"PDF_name\": \"SOME ASPECTS OF INVERSE EMULSION COPOLYMERIZATION OF ACRYLAMIDE WITH METHACRYLIC ACID\"\n}"

File: data_extraction/data_extraction_GPT-4o/model_output_extraction/paper_137.json
"{\n    \"reactions\": [\n        {\n            \"monomers\": [\n                \"monomer1\" \t, \"\u03b1-methylene \u03b3-butyrolactone\",\n                \"monomer2\" \t, \"methyl methacrylate\"\n            ],\n            \"reaction_conditions\": [\n                {\n                    \"polymerization_type\": \"free radical\",\n                    \"solvent\": \"dimethyl sulfoxide\",\n                    \"method\": \"solvent\",\n                    \"temperature\": 60.0,\n                    \"temperature_unit\": \"\u00b0C\",\n                    \"reaction_constants\": {\n                        \"constant_1\": 1.67,\n                        \"constant_2\": 0.6\n                    },\n                    \"reaction_constant_conf\": {\n                        \"constant_conf_1\": null,\n                        \"constant_conf_2\": null\n                    },\n                    \"determination_method\": \"Fineman-Ross\",\n                    \"Q-value\": {\n                        \"constant_1\": 0.74,\n                        \"constant_2\": 0.4\n                    },\n                    \"e-Value\": {\n                        \"constant_1\": 0.7,\n                        \"constant_2\": 0.8\n                    },\n                    \"r_product\": null\n                }\n            ]\n        },\n        {\n            \"monomers\": [\n                \"monomer1\" \t, \"\u03b1-methylene \u03b3-butyrolactone\",\n                \"monomer2\" \t, \"styrene\"\n            ],\n            \"reaction_conditions\": [\n                {\n                    \"polymerization_type\": \"free radical\",\n                    \"solvent\": \"dimethyl sulfoxide\",\n                    \"method\": \"solvent\",\n                    \"temperature\": 60.0,\n                    \"temperature_unit\": \"\u00b0C\",\n                    \"reaction_constants\": {\n                        \"constant_1\": 0.7,\n                        \"constant_2\": 0.09\n                    },\n                    \"reaction_constant_conf\": {\n                        \"constant_conf_1\": null,\n                        \"constant_conf_2\": null\n                    },\n                    \"determination_method\": \"Fineman-Ross\",\n                    \"Q-value\": {\n                        \"constant_1\": 1.23,\n                        \"constant_2\": 2.04\n                    },\n                    \"e-Value\": {\n                        \"constant_1\": 2.9,\n                        \"constant_2\": 0.86\n                    },\n                    \"r_product\": null\n                }\n            ]\n        },\n        {\n            \"monomers\": [\n                \"monomer1\" \t, \"\u03b1-methylene \u03b3-butyrolactone\",\n                \"monomer2\" \t, \"acrylamide\"\n            ],\n            \"reaction_conditions\": [\n                {\n                    \"polymerization_type\": \"free radical\",\n                    \"solvent\": \"dimethyl sulfoxide\",\n                    \"method\": \"solvent\",\n                    \"temperature\": 60.0,\n                    \"temperature_unit\": \"\u00b0C\",\n                    \"reaction_constants\": {\n                        \"constant_1\": 2.85,\n                        \"constant_2\": 0.3\n                    },\n                    \"reaction_constant_conf\": {\n                        \"constant_conf_1\": null,\n                        \"constant_conf_2\": null\n                    },\n                    \"determination_method\": \"Fineman-Ross\",\n                    \"Q-value\": {\n                        \"constant_1\": 1.12,\n                        \"constant_2\": 1.19\n                    },\n                    \"e-Value\": {\n                        \"constant_1\": 0.79,\n                        \"constant_2\": null\n                    },\n                    \"r_product\": null\n                }\n            ]\n        },\n        {\n            \"monomers\": [\n                \"monomer1\" \t, \"\u03b1-methylene \u03b3-butyrolactone\",\n                \"monomer2\" \t, \"acrylonitrile\"\n            ],\n            \"reaction_conditions\": [\n                {\n                    \"polymerization_type\": \"free radical\",\n                    \"solvent\": \"dimethyl sulfoxide\",\n                    \"method\": \"solvent\",\n                    \"temperature\": 60.0,\n                    \"temperature_unit\": \"\u00b0C\",\n                    \"reaction_constants\": {\n                        \"constant_1\": 1.1,\n                        \"constant_2\": 0.09\n                    },\n                    \"reaction_constant_conf\": {\n                        \"constant_conf_1\": null,\n                        \"constant_conf_2\": null\n                    },\n                    \"determination_method\": \"Fineman-Ross\",\n                    \"Q-value\": {\n                        \"constant_1\": null,\n                        \"constant_2\": null\n                    },\n                    \"e-Value\": {\n                        \"constant_1\": null,\n                        \"constant_2\": null\n                    },\n                    \"r_product\": null\n                }\n            ]\n        }\n    ],\n    \"source\": \"https://doi.org/10.1016/0032-3861(79)90121-5\",\n    \"PDF_name\": \"The free radical copolymerization characteristics of \u03b1-methylene \u03b3-butyrolactone\"\n}"

File: data_extraction/data_extraction_GPT-4o/model_output_extraction/paper_147.json
"{\n    \"reactions\": [\n        {\n            \"monomers\": [\n                \"monomer1\" \t,\"Acrylic Acid\",\n                \"monomer2\" \t,\"Methyl Methacrylate\"\n            ],\n            \"reaction_conditions\": [\n                {\n                    \"polymerization_type\": \"free radical\",\n                    \"solvent\": \"dimethyl sulfoxide\",\n                    \"method\": \"bulk\",\n                    \"temperature\": 60.0,\n                    \"temperature_unit\": \"\u00b0C\",\n                    \"reaction_constants\": {\n                        \"constant_1\": 1.76,\n                        \"constant_2\": 0.42\n                    },\n                    \"reaction_constant_conf\": {\n                        \"constant_conf_1\": null,\n                        \"constant_conf_2\": null\n                    },\n                    \"determination_method\": \"Kelen-Tudos\",\n                    \"Q-value\": {\n                        \"constant_1\": null,\n                        \"constant_2\": null\n                    },\n                    \"e-Value\": {\n                        \"constant_1\": null,\n                        \"constant_2\": null\n                    },\n                    \"r_product\": null\n                },\n                {\n                    \"polymerization_type\": \"free radical\",\n                    \"solvent\": \"dimethyl sulfoxide\",\n                    \"method\": \"bulk\",\n                    \"temperature\": 60.0,\n                    \"temperature_unit\": \"\u00b0C\",\n                    \"reaction_constants\": {\n                        \"constant_1\": 1.44,\n                        \"constant_2\": 0.74\n                    },\n                    \"reaction_constant_conf\": {\n                        \"constant_conf_1\": null,\n                        \"constant_conf_2\": null\n                    },\n                    \"determination_method\": \"Chujo\",\n                    \"Q-value\": {\n                        \"constant_1\": null,\n                        \"constant_2\": null\n                    },\n                    \"e-Value\": {\n                        \"constant_1\": null,\n                        \"constant_2\": null\n                    },\n                    \"r_product\": null\n                },\n                {\n                    \"polymerization_type\": \"free radical\",\n                    \"solvent\": \"dimethyl sulfoxide\",\n                    \"method\": \"bulk\",\n                    \"temperature\": 60.0,\n                    \"temperature_unit\": \"\u00b0C\",\n                    \"reaction_constants\": {\n                        \"constant_1\": 1.43,\n                        \"constant_2\": 0.60\n                    },\n                    \"reaction_constant_conf\": {\n                        \"constant_conf_1\": null,\n                        \"constant_conf_2\": null\n                    },\n                    \"determination_method\": \"Chujo\",\n                    \"Q-value\": {\n                        \"constant_1\": null,\n                        \"constant_2\": null\n                    },\n                    \"e-Value\": {\n                        \"constant_1\": null,\n                        \"constant_2\": null\n                    },\n                    \"r_product\": null\n                },\n                {\n                    \"polymerization_type\": \"free radical\",\n                    \"solvent\": \"dimethyl sulfoxide\",\n                    \"method\": \"bulk\",\n                    \"temperature\": 60.0,\n                    \"temperature_unit\": \"\u00b0C\",\n                    \"reaction_constants\": {\n                        \"constant_1\": 1.38,\n                        \"constant_2\": 0.70\n                    },\n                    \"reaction_constant_conf\": {\n                        \"constant_conf_1\": null,\n                        \"constant_conf_2\": null\n                    },\n                    \"determination_method\": \"Chujo\",\n                    \"Q-value\": {\n                        \"constant_1\": null,\n                        \"constant_2\": null\n                    },\n                    \"e-Value\": {\n                        \"constant_1\": null,\n                        \"constant_2\": null\n                    },\n                    \"r_product\": null\n                },\n                {\n                    \"polymerization_type\": \"free radical\",\n                    \"solvent\": \"dimethyl sulfoxide\",\n                    \"method\": \"bulk\",\n                    \"temperature\": 60.0,\n                    \"temperature_unit\": \"\u00b0C\",\n                    \"reaction_constants\": {\n                        \"constant_1\": 1.41,\n                        \"constant_2\": 0.60\n                    },\n                    \"reaction_constant_conf\": {\n                        \"constant_conf_1\": null,\n                        \"constant_conf_2\": null\n                    },\n                    \"determination_method\": \"Chujo\",\n                    \"Q-value\": {\n                        \"constant_1\": null,\n                        \"constant_2\": null\n                    },\n                    \"e-Value\": {\n                        \"constant_1\": null,\n                        \"constant_2\": null\n                    },\n                    \"r_product\": null\n                }\n            ]\n        }\n    ],\n    \"source\": \"Polymer Journal, Vol. 21, No. 9, pp 689\u2014695 (1989)\",\n    \"PDF_name\": \"Sequence Determination in Acrylic Acid\u2013Methyl Methacrylate Copolymers by 13C and 1H NMR Spectroscopy\"\n}"

File: data_extraction/data_extraction_GPT-4o/model_output_extraction/paper_154.json
"{\n    \"reactions\": [\n        {\n            \"monomers\": [\n                {\n                    \"monomer1\": \"N,N-Dimethylacrylamide\",\n                    \"monomer2\": \"Acrylic Acid\"\n                }\n            ],\n            \"reaction_conditions\": [\n                {\n                    \"polymerization_type\": \"free radical\",\n                    \"solvent\": \"dioxane\",\n                    \"method\": \"solvent\",\n                    \"temperature\": 75.0,\n                    \"temperature_unit\": \"\u00b0C\",\n                    \"reaction_constants\": {\n                        \"constant_1\": 0.5,\n                        \"constant_2\": 0.4\n                    },\n                    \"reaction_constant_conf\": {\n                        \"constant_conf_1\": 0.1,\n                        \"constant_conf_2\": 0.05\n                    },\n                    \"determination_method\": null,\n                    \"Q-value\": {\n                        \"constant_1\": 0.09,\n                        \"constant_2\": 1.12\n                    },\n                    \"e-Value\": {\n                        \"constant_1\": -0.26,\n                        \"constant_2\": null\n                    },\n                    \"r_product\": null\n                }\n            ]\n        }\n    ],\n    \"source\": \"Journal of Polymer Science. Vol. L, Issue 153 (1961)\",\n    \"PDF_name\": \"Journal_of_Polymer_Science_1961.pdf\"\n}"

File: data_extraction/data_extraction_GPT-4o/model_output_extraction/paper_158.json
"{\n    \"reactions\": [\n        {\n            \"monomers\": [\n                {\n                    \"monomer1\": \"alpha-Phenylvinylphosphinic acid\",\n                    \"monomer2\": \"Acrylic acid\"\n                }\n            ],\n            \"reaction_conditions\": [\n                {\n                    \"polymerization_type\": \"radical\",\n                    \"solvent\": \"dimethylformamide\",\n                    \"method\": \"solvent\",\n                    \"temperature\": 70.0,\n                    \"temperature_unit\": \"\u00b0C\",\n                    \"reaction_constants\": {\n                        \"constant_1\": 0.44,\n                        \"constant_2\": 0.98\n                    },\n                    \"reaction_constant_conf\": {\n                        \"constant_conf_1\": 0.03,\n                        \"constant_conf_2\": 0.08\n                    },\n                    \"determination_method\": \"Mayo and Lewis integrations\",\n                    \"Q-value\": {\n                        \"constant_1\": 0.78,\n                        \"constant_2\": 1.45\n                    },\n                    \"e-Value\": {\n                        \"constant_1\": 0.72,\n                        \"constant_2\": 0.01\n                    },\n                    \"r_product\": 0.43\n                }\n            ]\n        },\n        {\n            \"monomers\": [\n                {\n                    \"monomer1\": \"alpha-Phenylvinylphosphinic acid\",\n                    \"monomer2\": \"Acrylonitrile\"\n                }\n            ],\n            \"reaction_conditions\": [\n                {\n                    \"polymerization_type\": \"radical\",\n                    \"solvent\": \"methanol\",\n                    \"method\": \"solvent\",\n                    \"temperature\": 70.0,\n                    \"temperature_unit\": \"\u00b0C\",\n                    \"reaction_constants\": {\n                        \"constant_1\": 0.32,\n                        \"constant_2\": 0.69\n                    },\n                    \"reaction_constant_conf\": {\n                        \"constant_conf_1\": 0.07,\n                        \"constant_conf_2\": 0.18\n                    },\n                    \"determination_method\": \"Mayo and Lewis integrations\",\n                    \"Q-value\": {\n                        \"constant_1\": 0.82,\n                        \"constant_2\": 0.44\n                    },\n                    \"e-Value\": {\n                        \"constant_1\": 0.80,\n                        \"constant_2\": 1.20\n                    },\n                    \"r_product\": 0.22\n                }\n            ]\n        }\n    ],\n    \"source\": \"https://doi.org/10.1007/BF00552050\",\n    \"PDF_name\": \"alpha-PVP copolymerization with AA and AN\"\n}"

File: data_extraction/data_extraction_GPT-4o/model_output_extraction/paper_16.json
"{\n  \"reactions\": [\n    {\n      \"monomers\": [\n        {\n          \"monomer1\": \"2-Ethylacrylic acid\",\n          \"monomer2\": \"Methacrylic acid\"\n        }\n      ],\n      \"reaction_conditions\": [\n        {\n          \"polymerization_type\": \"free radical\",\n          \"solvent\": null,\n          \"method\": \"bulk\",\n          \"temperature\": 60.0,\n          \"temperature_unit\": \"\u00b0C\",\n          \"reaction_constants\": {\n            \"constant_1\": 1.14,\n            \"constant_2\": 0.23\n          },\n          \"reaction_constant_conf\": {\n            \"constant_conf_1\": null,\n            \"constant_conf_2\": null\n          },\n          \"determination_method\": \"nonlinear least squares technique\",\n          \"Q-value\": {\n            \"constant_1\": null,\n            \"constant_2\": null\n          },\n          \"e-Value\": {\n            \"constant_1\": null,\n            \"constant_2\": null\n          },\n          \"r_product\": null\n        },\n        {\n          \"polymerization_type\": \"free radical\",\n          \"solvent\": \"N,N-Dimethylformamide\",\n          \"method\": \"solvent\",\n          \"temperature\": 60.0,\n          \"temperature_unit\": \"\u00b0C\",\n          \"reaction_constants\": {\n            \"constant_1\": 1.91,\n            \"constant_2\": 0.09\n          },\n          \"reaction_constant_conf\": {\n            \"constant_conf_1\": null,\n            \"constant_conf_2\": null\n          },\n          \"determination_method\": \"nonlinear least squares technique\",\n          \"Q-value\": {\n            \"constant_1\": null,\n            \"constant_2\": null\n          },\n          \"e-Value\": {\n            \"constant_1\": null,\n            \"constant_2\": null\n          },\n          \"r_product\": null\n        }\n      ]\n    }\n  ],\n  \"source\": \"https://doi.org/10.1002/pol.1990.080281215\",\n  \"PDF_name\": \"Radical Copolymerization of 2-Ethylacrylic Acid and Methacrylic Acid\"\n}"

File: data_extraction/data_extraction_GPT-4o/model_output_extraction/paper_162.json
"{\n  \"reactions\": [\n    {\n      \"monomers\": [\n        {\n          \"monomer1\": \"Methyl Methacrylate\",\n          \"monomer2\": \"Vinylhydroquinone\"\n        }\n      ],\n      \"reaction_conditions\": [\n        {\n          \"polymerization_type\": \"free radical\",\n          \"solvent\": \"cyclohexanone\",\n          \"method\": \"solvent\",\n          \"temperature\": 30.0,\n          \"temperature_unit\": \"\u00b0C\",\n          \"reaction_constants\": {\n            \"constant_1\": 0.62,\n            \"constant_2\": 0.17\n          },\n          \"reaction_constant_conf\": {\n            \"constant_conf_1\": null,\n            \"constant_conf_2\": null\n          },\n          \"determination_method\": \"Fineman-Ross\",\n          \"Q-value\": {\n            \"constant_1\": 1.0,\n            \"constant_2\": 1.4\n          },\n          \"e-Value\": {\n            \"constant_1\": -1.2,\n            \"constant_2\": -1.1\n          },\n          \"r_product\": null\n        }\n      ]\n    },\n    {\n      \"monomers\": [\n        {\n          \"monomer1\": \"4-Vinylpyridine\",\n          \"monomer2\": \"Vinylhydroquinone\"\n        }\n      ],\n      \"reaction_conditions\": [\n        {\n          \"polymerization_type\": \"free radical\",\n          \"solvent\": \"cyclohexanone\",\n          \"method\": \"solvent\",\n          \"temperature\": 30.0,\n          \"temperature_unit\": \"\u00b0C\",\n          \"reaction_constants\": {\n            \"constant_1\": 0.58,\n            \"constant_2\": 0.05\n          },\n          \"reaction_constant_conf\": {\n            \"constant_conf_1\": null,\n            \"constant_conf_2\": null\n          },\n          \"determination_method\": \"Fineman-Ross\",\n          \"Q-value\": {\n            \"constant_1\": 1.2,\n            \"constant_2\": 1.2\n          },\n          \"e-Value\": {\n            \"constant_1\": -1.5,\n            \"constant_2\": -1.1\n          },\n          \"r_product\": null\n        }\n      ]\n    },\n    {\n      \"monomers\": [\n        {\n          \"monomer1\": \"Acrylamide\",\n          \"monomer2\": \"Vinylhydroquinone\"\n        }\n      ],\n      \"reaction_conditions\": [\n        {\n          \"polymerization_type\": \"free radical\",\n          \"solvent\": \"cyclohexanone\",\n          \"method\": \"solvent\",\n          \"temperature\": 30.0,\n          \"temperature_unit\": \"\u00b0C\",\n          \"reaction_constants\": {\n            \"constant_1\": 0.35,\n            \"constant_2\": 0.08\n          },\n          \"reaction_constant_conf\": {\n            \"constant_conf_1\": null,\n            \"constant_conf_2\": null\n          },\n          \"determination_method\": \"Fineman-Ross\",\n          \"Q-value\": {\n            \"constant_1\": 1.6,\n            \"constant_2\": 1.4\n          },\n          \"e-Value\": {\n            \"constant_1\": -0.6,\n            \"constant_2\": -1.1\n          },\n          \"r_product\": null\n        }\n      ]\n    }\n  ],\n  \"source\": \"https://doi.org/10.1002/pol.1974.170120921\",\n  \"PDF_name\": \"Vinylhydroquinone. III. Copolymerization of Vinylhydroquinone and Vinyl Monomers by Tri-n-butylborane\"\n}"

File: data_extraction/data_extraction_GPT-4o/model_output_extraction/paper_165.json
"{\n  \"reactions\": [\n    {\n      \"monomers\": [\n        {\n          \"monomer1\": \"Methacrylamide\",\n          \"monomer2\": \"Methyl methacrylate\"\n        }\n      ],\n      \"reaction_conditions\": [\n        {\n          \"polymerization_type\": \"free radical\",\n          \"solvent\": \"ethyl alcohol\",\n          \"method\": \"solvent\",\n          \"temperature\": 65.0,\n          \"temperature_unit\": \"\u00b0C\",\n          \"reaction_constants\": {\n            \"constant_1\": 0.47,\n            \"constant_2\": 1.5\n          },\n          \"reaction_constant_conf\": {\n            \"constant_conf_1\": 0.04,\n            \"constant_conf_2\": 0.02\n          },\n          \"determination_method\": null,\n          \"Q-value\": null,\n          \"e-Value\": null,\n          \"r_product\": 1.42\n        }\n      ]\n    },\n    {\n      \"monomers\": [\n        {\n          \"monomer1\": \"Methacrylic acid\",\n          \"monomer2\": \"Methyl methacrylate\"\n        }\n      ],\n      \"reaction_conditions\": [\n        {\n          \"polymerization_type\": \"free radical\",\n          \"solvent\": \"benzene\",\n          \"method\": \"solvent\",\n          \"temperature\": 65.0,\n          \"temperature_unit\": \"\u00b0C\",\n          \"reaction_constants\": {\n            \"constant_1\": 1.5,\n            \"constant_2\": 0.3\n          },\n          \"reaction_constant_conf\": {\n            \"constant_conf_1\": 0.1,\n            \"constant_conf_2\": 0.05\n          },\n          \"determination_method\": null,\n          \"Q-value\": null,\n          \"e-Value\": null,\n          \"r_product\": 2.22\n        }\n      ]\n    },\n    {\n      \"monomers\": [\n        {\n          \"monomer1\": \"Methacrylic acid\",\n          \"monomer2\": \"Methacrylamide\"\n        }\n      ],\n      \"reaction_conditions\": [\n        {\n          \"polymerization_type\": \"free radical\",\n          \"solvent\": null,\n          \"method\": \"bulk\",\n          \"temperature\": null,\n          \"temperature_unit\": null,\n          \"reaction_constants\": {\n            \"constant_1\": 2.0,\n            \"constant_2\": 0.22\n          },\n          \"reaction_constant_conf\": {\n            \"constant_conf_1\": 0.1,\n            \"constant_conf_2\": 0.02\n          },\n          \"determination_method\": null,\n          \"Q-value\": null,\n          \"e-Value\": null,\n          \"r_product\": 2.28\n        }\n      ]\n    }\n  ],\n  \"source\": \"Bull. Soc. Chim. Belg., 59, pp. 443-448, 2 fig., 1950\",\n  \"PDF_name\": \"Copolymerisation de derives methacryliques\"\n}"

File: data_extraction/data_extraction_GPT-4o/model_output_extraction/paper_169.json
"{\n  \"reactions\": [\n    {\n      \"monomers\": [\n        {\n          \"monomer1\": \"Styrene\",\n          \"monomer2\": \"Vinyl Carbazole\"\n        }\n      ],\n      \"reaction_conditions\": [\n        {\n          \"polymerization_type\": \"free radical\",\n          \"solvent\": \"benzene\",\n          \"method\": \"bulk\",\n          \"temperature\": 70.0,\n          \"temperature_unit\": \"\u00b0C\",\n          \"reaction_constants\": {\n            \"constant_1\": 5.5,\n            \"constant_2\": 0.012\n          },\n          \"reaction_constant_conf\": {\n            \"constant_conf_1\": 0.825,\n            \"constant_conf_2\": 0.0018\n          },\n          \"determination_method\": \"Kelen-Tudor\",\n          \"Q-value\": null,\n          \"e-Value\": null,\n          \"r_product\": null\n        }\n      ]\n    },\n    {\n      \"monomers\": [\n        {\n          \"monomer1\": \"Methyl Methacrylate\",\n          \"monomer2\": \"Vinyl Carbazole\"\n        }\n      ],\n      \"reaction_conditions\": [\n        {\n          \"polymerization_type\": \"free radical\",\n          \"solvent\": \"benzene\",\n          \"method\": \"bulk\",\n          \"temperature\": 70.0,\n          \"temperature_unit\": \"\u00b0C\",\n          \"reaction_constants\": {\n            \"constant_1\": 2.0,\n            \"constant_2\": 0.2\n          },\n          \"reaction_constant_conf\": {\n            \"constant_conf_1\": 0.3,\n            \"constant_conf_2\": 0.03\n          },\n          \"determination_method\": \"Kelen-Tudor\",\n          \"Q-value\": null,\n          \"e-Value\": null,\n          \"r_product\": null\n        }\n      ]\n    },\n    {\n      \"monomers\": [\n        {\n          \"monomer1\": \"Styrene\",\n          \"monomer2\": \"1,2-Dichloro-2-propene\"\n        }\n      ],\n      \"reaction_conditions\": [\n        {\n          \"polymerization_type\": \"free radical\",\n          \"solvent\": \"benzene\",\n          \"method\": \"bulk\",\n          \"temperature\": 70.0,\n          \"temperature_unit\": \"\u00b0C\",\n          \"reaction_constants\": {\n            \"constant_1\": 5.0,\n            \"constant_2\": 0.06\n          },\n          \"reaction_constant_conf\": {\n            \"constant_conf_1\": 0.75,\n            \"constant_conf_2\": 0.009\n          },\n          \"determination_method\": \"Kelen-Tudor\",\n          \"Q-value\": null,\n          \"e-Value\": null,\n          \"r_product\": null\n        }\n      ]\n    },\n    {\n      \"monomers\": [\n        {\n          \"monomer1\": \"Methyl Methacrylate\",\n          \"monomer2\": \"1,2-Dichloro-2-propene\"\n        }\n      ],\n      \"reaction_conditions\": [\n        {\n          \"polymerization_type\": \"free radical\",\n          \"solvent\": \"benzene\",\n          \"method\": \"bulk\",\n          \"temperature\": 70.0,\n          \"temperature_unit\": \"\u00b0C\",\n          \"reaction_constants\": {\n            \"constant_1\": 5.5,\n            \"constant_2\": 0.17\n          },\n          \"reaction_constant_conf\": {\n            \"constant_conf_1\": 0.825,\n            \"constant_conf_2\": 0.0255\n          },\n          \"determination_method\": \"Kelen-Tudor\",\n          \"Q-value\": null,\n          \"e-Value\": null,\n          \"r_product\": null\n        }\n      ]\n    }\n  ],\n  \"source\": \"Journal of Polymer Science Vol. IV, pp. 215-218, 1949\",\n  \"PDF_name\": \"copolymerization_of_some_further_monomer_pairs.pdf\"\n}"

File: data_extraction/data_extraction_GPT-4o/model_output_extraction/paper_171.json
"{\n  \"reactions\": [\n    {\n      \"monomers\": [\n        {\n          \"monomer1\": \"Methyl Methacrylate\",\n          \"monomer2\": \"Chlorotrifluoroethylene\"\n        }\n      ],\n      \"reaction_conditions\": [\n        {\n          \"polymerization_type\": \"free radical\",\n          \"solvent\": \"benzene\",\n          \"method\": \"solvent\",\n          \"temperature\": 60.3,\n          \"temperature_unit\": \"\u00b0C\",\n          \"reaction_constants\": {\n            \"constant_1\": 0.005,\n            \"constant_2\": 75.0\n          },\n          \"reaction_constant_conf\": {\n            \"constant_conf_1\": null,\n            \"constant_conf_2\": null\n          },\n          \"determination_method\": null,\n          \"Q-value\": {\n            \"constant_1\": 0.016,\n            \"constant_2\": null\n          },\n          \"e-Value\": {\n            \"constant_1\": 1.4,\n            \"constant_2\": null\n          },\n          \"r_product\": null\n        }\n      ]\n    },\n    {\n      \"monomers\": [\n        {\n          \"monomer1\": \"Styrene\",\n          \"monomer2\": \"Chlorotrifluoroethylene\"\n        }\n      ],\n      \"reaction_conditions\": [\n        {\n          \"polymerization_type\": \"free radical\",\n          \"solvent\": \"benzene\",\n          \"method\": \"solvent\",\n          \"temperature\": 60.3,\n          \"temperature_unit\": \"\u00b0C\",\n          \"reaction_constants\": {\n            \"constant_1\": 0.001,\n            \"constant_2\": 7.0\n          },\n          \"reaction_constant_conf\": {\n            \"constant_conf_1\": null,\n            \"constant_conf_2\": null\n          },\n          \"determination_method\": null,\n          \"Q-value\": {\n            \"constant_1\": 0.025,\n            \"constant_2\": null\n          },\n          \"e-Value\": {\n            \"constant_1\": 1.4,\n            \"constant_2\": null\n          },\n          \"r_product\": null\n        }\n      ]\n    },\n    {\n      \"monomers\": [\n        {\n          \"monomer1\": \"Vinyl Acetate\",\n          \"monomer2\": \"Chlorotrifluoroethylene\"\n        }\n      ],\n      \"reaction_conditions\": [\n        {\n          \"polymerization_type\": \"free radical\",\n          \"solvent\": \"methyl ethyl ketone\",\n          \"method\": \"solvent\",\n          \"temperature\": 60.3,\n          \"temperature_unit\": \"\u00b0C\",\n          \"reaction_constants\": {\n            \"constant_1\": 0.01,\n            \"constant_2\": 0.6\n          },\n          \"reaction_constant_conf\": {\n            \"constant_conf_1\": null,\n            \"constant_conf_2\": null\n          },\n          \"determination_method\": null,\n          \"Q-value\": {\n            \"constant_1\": 0.025,\n            \"constant_2\": null\n          },\n          \"e-Value\": {\n            \"constant_1\": 2.0,\n            \"constant_2\": null\n          },\n          \"r_product\": null\n        }\n      ]\n    }\n  ],\n  \"source\": \"Journal of Polymer Science, Vol. XI, No. 5, Pages 455-470\",\n  \"PDF_name\": \"Kinetics of Chlorotrifluoroethylene Polymerization\"\n}"
