Repository: lamalab-org/copolymer-reactivity

# `data_extraction/` — Pipeline 1: literature → reactions

Mines ~300 k Crossref records for copolymerisation papers, filters them down to ~1.8 k downloadable PDFs, and extracts reactivity-ratio measurements with a vision–language model. The output is the curated `extracted_reactions.csv` that Pipeline 2 (`copol_prediction/`) ingests.

- **Configuration:** All paths and thresholds are defined in
  `data_extraction/obtain_data.py` via the `ExtractionConfig` class. The default
  configuration mirrors the curated layout beneath `data_extraction/artifacts`.
- **Step selection:** `ExtractionSteps` lets you control which parts of the

File: data_extraction/data_extraction_GPT-4o/model_output_extraction/paper_173.json
"{\n    \"reactions\": [\n        {\n            \"monomers\": [\n                {\n                    \"monomer1\": \"Methyl Methacrylate\",\n                    \"monomer2\": \"N-Vinylpyrrolidone\"\n                }\n            ],\n            \"reaction_conditions\": [\n                {\n                    \"polymerization_type\": \"free radical\",\n                    \"solvent\": \"Methyl Isobutyrate\",\n                    \"method\": \"solvent\",\n                    \"temperature\": 60.0,\n                    \"temperature_unit\": \"\u00b0C\",\n                    \"reaction_constants\": {\n                        \"constant_1\": 4.781,\n                        \"constant_2\": 0.006\n                    },\n                    \"reaction_constant_conf\": {\n                        \"constant_conf_1\": 0.236,\n                        \"constant_conf_2\": 2.286\n                    },\n                    \"determination_method\": \"least-square curve-fitting\",\n                    \"Q-value\": {\n                        \"constant_1\": null,\n                        \"constant_2\": null\n                    },\n                    \"e-Value\": {\n                        \"constant_1\": null,\n                        \"constant_2\": null\n                    },\n                    \"r_product\": null\n                },\n                {\n                    \"polymerization_type\": \"free radical\",\n                    \"solvent\": \"N-Methylpyrrolidone\",\n                    \"method\": \"solvent\",\n                    \"temperature\": 60.0,\n                    \"temperature_unit\": \"\u00b0C\",\n                    \"reaction_constants\": {\n                        \"constant_1\": 5.932,\n                        \"constant_2\": 0.014\n                    },\n                    \"reaction_constant_conf\": {\n                        \"constant_conf_1\": 0.198,\n                        \"constant_conf_2\": 0.899\n                    },\n                    \"determination_method\": \"least-square curve-fitting\",\n                    \"Q-value\": {\n                        \"constant_1\": null,\n                        \"constant_2\": null\n                    },\n                    \"e-Value\": {\n                        \"constant_1\": null,\n                        \"constant_2\": null\n                    },\n                    \"r_product\": null\n                },\n                {\n                    \"polymerization_type\": \"free radical\",\n                    \"solvent\": \"Cyclohexane\",\n                    \"method\": \"solvent\",\n                    \"temperature\": 60.0,\n                    \"temperature_unit\": \"\u00b0C\",\n                    \"reaction_constants\": {\n                        \"constant_1\": 2.073,\n                        \"constant_2\": 0.027\n                    },\n                    \"reaction_constant_conf\": {\n                        \"constant_conf_1\": 0.247,\n                        \"constant_conf_2\": 0.0624\n                    },\n                    \"determination_method\": \"least-square curve-fitting\",\n                    \"Q-value\": {\n                        \"constant_1\": null,\n                        \"constant_2\": null\n                    },\n                    \"e-Value\": {\n                        \"constant_1\": null,\n                        \"constant_2\": null\n                    },\n                    \"r_product\": null\n                },\n                {\n                    \"polymerization_type\": \"free radical\",\n                    \"solvent\": \"bulk\",\n                    \"method\": \"bulk\",\n                    \"temperature\": 60.0,\n                    \"temperature_unit\": \"\u00b0C\",\n                    \"reaction_constants\": {\n                        \"constant_1\": 4.041,\n                        \"constant_2\": 0.066\n                    },\n                    \"reaction_constant_conf\": {\n                        \"constant_conf_1\": 0.956,\n                        \"constant_conf_2\": 0.965\n                    },\n                    \"determination_method\": \"least-square curve-fitting\",\n                    \"Q-value\": {\n                        \"constant_1\": null,\n                        \"constant_2\": null\n                    },\n                    \"e-Value\": {\n                        \"constant_1\": null,\n                        \"constant_2\": null\n                    },\n                    \"r_product\": null\n                }\n            ]\n        }\n    ],\n    \"source\": \"https://doi.org/10.1021/ma00125a053\",\n    \"PDF_name\": \"Solvent Effect on Free-Radical Chain Polymerization\"\n}"

File: data_extraction/data_extraction_GPT-4o/model_output_extraction/paper_175.json
"{\n  \"reactions\": [\n    {\n      \"monomers\": [\n        \"monomer1\" \t, \"Methyl methacrylate\",\n        \"monomer2\" \t, \"Furfuryl methacrylate\"\n      ],\n      \"reaction_conditions\": [\n        {\n          \"polymerization_type\": \"free radical\",\n          \"solvent\": \"benzene\",\n          \"method\": \"solvent\",\n          \"temperature\": 60.0,\n          \"temperature_unit\": \"\u00b0C\",\n          \"reaction_constants\": {\n            \"constant_1\": 0.75,\n            \"constant_2\": 1.19\n          },\n          \"reaction_constant_conf\": {\n            \"constant_conf_1\": 0.04,\n            \"constant_conf_2\": 0.04\n          },\n          \"determination_method\": \"Finemann-Ross\",\n          \"Q-value\": null,\n          \"e-Value\": null,\n          \"r_product\": null\n        }\n      ]\n    },\n    {\n      \"monomers\": [\n        \"monomer1\" \t, \"Methyl methacrylate\",\n        \"monomer2\" \t, \"n-Butyl methacrylate\"\n      ],\n      \"reaction_conditions\": [\n        {\n          \"polymerization_type\": \"free radical\",\n          \"solvent\": \"benzene\",\n          \"method\": \"solvent\",\n          \"temperature\": 60.0,\n          \"temperature_unit\": \"\u00b0C\",\n          \"reaction_constants\": {\n            \"constant_1\": 0.79,\n            \"constant_2\": 1.27\n          },\n          \"reaction_constant_conf\": {\n            \"constant_conf_1\": 0.04,\n            \"constant_conf_2\": 0.04\n          },\n          \"determination_method\": \"Finemann-Ross\",\n          \"Q-value\": null,\n          \"e-Value\": null,\n          \"r_product\": null\n        }\n      ]\n    },\n    {\n      \"monomers\": [\n        \"monomer1\" \t, \"Methyl methacrylate\",\n        \"monomer2\" \t, \"Isobutyl methacrylate\"\n      ],\n      \"reaction_conditions\": [\n        {\n          \"polymerization_type\": \"free radical\",\n          \"solvent\": \"benzene\",\n          \"method\": \"solvent\",\n          \"temperature\": 60.0,\n          \"temperature_unit\": \"\u00b0C\",\n          \"reaction_constants\": {\n            \"constant_1\": 0.91,\n            \"constant_2\": 1.09\n          },\n          \"reaction_constant_conf\": {\n            \"constant_conf_1\": 0.04,\n            \"constant_conf_2\": 0.04\n          },\n          \"determination_method\": \"Finemann-Ross\",\n          \"Q-value\": null,\n          \"e-Value\": null,\n          \"r_product\": null\n        }\n      ]\n    },\n    {\n      \"monomers\": [\n        \"monomer1\" \t, \"Methyl methacrylate\",\n        \"monomer2\" \t, \"Ethyl acrylate\"\n      ],\n      \"reaction_conditions\": [\n        {\n          \"polymerization_type\": \"free radical\",\n          \"solvent\": \"benzene\",\n          \"method\": \"solvent\",\n          \"temperature\": 60.0,\n          \"temperature_unit\": \"\u00b0C\",\n          \"reaction_constants\": {\n            \"constant_1\": 1.83,\n            \"constant_2\": 0.47\n          },\n          \"reaction_constant_conf\": {\n            \"constant_conf_1\": 0.04,\n            \"constant_conf_2\": 0.04\n          },\n          \"determination_method\": \"Finemann-Ross\",\n          \"Q-value\": null,\n          \"e-Value\": null,\n          \"r_product\": null\n        }\n      ]\n    },\n    {\n      \"monomers\": [\n        \"monomer1\" \t, \"Methyl methacrylate\",\n        \"monomer2\" \t, \"n-Butyl acrylate\"\n      ],\n      \"reaction_conditions\": [\n        {\n          \"polymerization_type\": \"free radical\",\n          \"solvent\": \"benzene\",\n          \"method\": \"solvent\",\n          \"temperature\": 60.0,\n          \"temperature_unit\": \"\u00b0C\",\n          \"reaction_constants\": {\n            \"constant_1\": 1.74,\n            \"constant_2\": 0.20\n          },\n          \"reaction_constant_conf\": {\n            \"constant_conf_1\": 0.04,\n            \"constant_conf_2\": 0.04\n          },\n          \"determination_method\": \"Finemann-Ross\",\n          \"Q-value\": null,\n          \"e-Value\": null,\n          \"r_product\": null\n        }\n      ]\n    },\n    {\n      \"monomers\": [\n        \"monomer1\" \t, \"Methyl methacrylate\",\n        \"monomer2\" \t, \"Isobutyl acrylate\"\n      ],\n      \"reaction_conditions\": [\n        {\n          \"polymerization_type\": \"free radical\",\n          \"solvent\": \"benzene\",\n          \"method\": \"solvent\",\n          \"temperature\": 60.0,\n          \"temperature_unit\": \"\u00b0C\",\n          \"reaction_constants\": {\n            \"constant_1\": 1.71,\n            \"constant_2\": 0.20\n          },\n          \"reaction_constant_conf\": {\n            \"constant_conf_1\": 0.04,\n            \"constant_conf_2\": 0.04\n          },\n          \"determination_method\": \"Finemann-Ross\",\n          \"Q-value\": null,\n          \"e-Value\": null,\n          \"r_product\": null\n        }\n      ]\n    }\n  ],\n  \"source\": \"https://doi.org/10.1002/pol.1967.110050515\",\n  \"PDF_name\": \"Reactivities of Acrylates and Methacrylates\"\n}"

File: data_extraction/data_extraction_GPT-4o/model_output_extraction/paper_180.json
"{\n    \"reactions\": [\n        {\n            \"monomers\": [\n                \"monomer1\" \t, \"methyl alpha-cyanoacrylate\",\n                \"monomer2\" \t, \"methyl methacrylate\"\n            ],\n            \"reaction_conditions\": [\n                {\n                    \"polymerization_type\": \"free radical\",\n                    \"solvent\": \"acetic acid\",\n                    \"method\": \"bulk\",\n                    \"temperature\": 60.0,\n                    \"temperature_unit\": \"\u00b0C\",\n                    \"reaction_constants\": {\n                        \"constant_1\": 0.13,\n                        \"constant_2\": 0.10\n                    },\n                    \"reaction_constant_conf\": {\n                        \"constant_conf_1\": null,\n                        \"constant_conf_2\": null\n                    },\n                    \"determination_method\": \"Fineman-Ross\",\n                    \"Q-value\": {\n                        \"constant_1\": 17.0,\n                        \"constant_2\": null\n                    },\n                    \"e-Value\": {\n                        \"constant_1\": 2.48,\n                        \"constant_2\": null\n                    },\n                    \"r_product\": null\n                }\n            ]\n        },\n        {\n            \"monomers\": [\n                \"monomer1\" \t, \"methyl alpha-chloroacrylate\",\n                \"monomer2\" \t, \"methyl methacrylate\"\n            ],\n            \"reaction_conditions\": [\n                {\n                    \"polymerization_type\": \"free radical\",\n                    \"solvent\": \"acetic acid\",\n                    \"method\": \"bulk\",\n                    \"temperature\": 60.0,\n                    \"temperature_unit\": \"\u00b0C\",\n                    \"reaction_constants\": {\n                        \"constant_1\": 2.00,\n                        \"constant_2\": 0.15\n                    },\n                    \"reaction_constant_conf\": {\n                        \"constant_conf_1\": null,\n                        \"constant_conf_2\": null\n                    },\n                    \"determination_method\": \"Fineman-Ross\",\n                    \"Q-value\": {\n                        \"constant_1\": 7.7,\n                        \"constant_2\": null\n                    },\n                    \"e-Value\": {\n                        \"constant_1\": 1.50,\n                        \"constant_2\": null\n                    },\n                    \"r_product\": null\n                }\n            ]\n        },\n        {\n            \"monomers\": [\n                \"monomer1\" \t, \"methyl alpha-bromoacrylate\",\n                \"monomer2\" \t, \"methyl methacrylate\"\n            ],\n            \"reaction_conditions\": [\n                {\n                    \"polymerization_type\": \"free radical\",\n                    \"solvent\": \"acetic acid\",\n                    \"method\": \"bulk\",\n                    \"temperature\": 60.0,\n                    \"temperature_unit\": \"\u00b0C\",\n                    \"reaction_constants\": {\n                        \"constant_1\": 2.08,\n                        \"constant_2\": 0.23\n                    },\n                    \"reaction_constant_conf\": {\n                        \"constant_conf_1\": null,\n                        \"constant_conf_2\": null\n                    },\n                    \"determination_method\": \"Fineman-Ross\",\n                    \"Q-value\": {\n                        \"constant_1\": 4.5,\n                        \"constant_2\": null\n                    },\n                    \"e-Value\": {\n                        \"constant_1\": 1.25,\n                        \"constant_2\": null\n                    },\n                    \"r_product\": null\n                }\n            ]\n        },\n        {\n            \"monomers\": [\n                \"monomer1\" \t, \"methyl alpha-phenylacrylate\",\n                \"monomer2\" \t, \"methyl methacrylate\"\n            ],\n            \"reaction_conditions\": [\n                {\n                    \"polymerization_type\": \"free radical\",\n                    \"solvent\": \"acetic acid\",\n                    \"method\": \"bulk\",\n                    \"temperature\": 60.0,\n                    \"temperature_unit\": \"\u00b0C\",\n                    \"reaction_constants\": {\n                        \"constant_1\": 0.0,\n                        \"constant_2\": 0.3\n                    },\n                    \"reaction_constant_conf\": {\n                        \"constant_conf_1\": 0.03,\n                        \"constant_conf_2\": 0.1\n                    },\n                    \"determination_method\": \"Fineman-Ross\",\n                    \"Q-value\": {\n                        \"constant_1\": 6.1,\n                        \"constant_2\": null\n                    },\n                    \"e-Value\": {\n                        \"constant_1\": 1.3,\n                        \"constant_2\": null\n                    },\n                    \"r_product\": null\n                }\n            ]\n        }\n    ],\n    \"source\": \"Die Makromolekulare Chemie 110 (1967) 297-299\",\n    \"PDF_name\": \"Determination of Q, e Parameters for Methyl alpha-Cyanoacrylate\"\n}"

File: data_extraction/data_extraction_GPT-4o/model_output_extraction/paper_181.json
"{\n  \"reactions\": [\n    {\n      \"monomers\": [\n        {\n          \"monomer1\": \"Styrene\",\n          \"monomer2\": \"2-Methyl-5-vinylpyridine\"\n        }\n      ],\n      \"reaction_conditions\": [\n        {\n          \"polymerization_type\": \"bulk\",\n          \"solvent\": null,\n          \"method\": \"bulk\",\n          \"temperature\": 60.0,\n          \"temperature_unit\": \"\u00b0C\",\n          \"reaction_constants\": {\n            \"constant_1\": 0.812,\n            \"constant_2\": 0.91\n          },\n          \"reaction_constant_conf\": {\n            \"constant_conf_1\": 0.005,\n            \"constant_conf_2\": 0.02\n          },\n          \"determination_method\": \"Fineman-Ross\",\n          \"Q-value\": {\n            \"constant_1\": 0.76,\n            \"constant_2\": null\n          },\n          \"e-Value\": {\n            \"constant_1\": -0.2,\n            \"constant_2\": null\n          },\n          \"r_product\": null\n        }\n      ]\n    },\n    {\n      \"monomers\": [\n        {\n          \"monomer1\": \"Methyl methacrylate\",\n          \"monomer2\": \"2-Methyl-5-vinylpyridine\"\n        }\n      ],\n      \"reaction_conditions\": [\n        {\n          \"polymerization_type\": \"bulk\",\n          \"solvent\": null,\n          \"method\": \"bulk\",\n          \"temperature\": 60.0,\n          \"temperature_unit\": \"\u00b0C\",\n          \"reaction_constants\": {\n            \"constant_1\": 0.46,\n            \"constant_2\": 0.61\n          },\n          \"reaction_constant_conf\": {\n            \"constant_conf_1\": 0.02,\n            \"constant_conf_2\": 0.08\n          },\n          \"determination_method\": \"Fineman-Ross\",\n          \"Q-value\": {\n            \"constant_1\": 1.04,\n            \"constant_2\": null\n          },\n          \"e-Value\": {\n            \"constant_1\": -0.7,\n            \"constant_2\": null\n          },\n          \"r_product\": null\n        }\n      ]\n    },\n    {\n      \"monomers\": [\n        {\n          \"monomer1\": \"Methyl acrylate\",\n          \"monomer2\": \"2-Methyl-5-vinylpyridine\"\n        }\n      ],\n      \"reaction_conditions\": [\n        {\n          \"polymerization_type\": \"bulk\",\n          \"solvent\": null,\n          \"method\": \"bulk\",\n          \"temperature\": 60.0,\n          \"temperature_unit\": \"\u00b0C\",\n          \"reaction_constants\": {\n            \"constant_1\": 0.172,\n            \"constant_2\": 0.88\n          },\n          \"reaction_constant_conf\": {\n            \"constant_conf_1\": 0.007,\n            \"constant_conf_2\": 0.10\n          },\n          \"determination_method\": \"Fineman-Ross\",\n          \"Q-value\": {\n            \"constant_1\": 1.05,\n            \"constant_2\": null\n          },\n          \"e-Value\": {\n            \"constant_1\": -0.8,\n            \"constant_2\": null\n          },\n          \"r_product\": null\n        }\n      ]\n    },\n    {\n      \"monomers\": [\n        {\n          \"monomer1\": \"Acrylonitrile\",\n          \"monomer2\": \"2-Methyl-5-vinylpyridine\"\n        }\n      ],\n      \"reaction_conditions\": [\n        {\n          \"polymerization_type\": \"bulk\",\n          \"solvent\": null,\n          \"method\": \"bulk\",\n          \"temperature\": 60.0,\n          \"temperature_unit\": \"\u00b0C\",\n          \"reaction_constants\": {\n            \"constant_1\": 0.116,\n            \"constant_2\": 0.27\n          },\n          \"reaction_constant_conf\": {\n            \"constant_conf_1\": 0.003,\n            \"constant_conf_2\": 0.04\n          },\n          \"determination_method\": \"Fineman-Ross\",\n          \"Q-value\": {\n            \"constant_1\": 0.38,\n            \"constant_2\": null\n          },\n          \"e-Value\": {\n            \"constant_1\": -0.7,\n            \"constant_2\": null\n          },\n          \"r_product\": null\n        }\n      ]\n    }\n  ],\n  \"source\": \"https://doi.org/10.1002/pol.1959.120391203\",\n  \"PDF_name\": \"The Copolymerization of 2-Methyl-5-Vinylpyridine\"\n}"

File: data_extraction/data_extraction_GPT-4o/model_output_extraction/paper_188.json
"{\n  \"reactions\": [\n    {\n      \"monomers\": [\n        {\n          \"monomer1\": \"Methyl methacrylate\",\n          \"monomer2\": \"Butyl acrylate\"\n        }\n      ],\n      \"reaction_conditions\": [\n        {\n          \"polymerization_type\": \"free radical\",\n          \"solvent\": \"ethanol\",\n          \"method\": \"solvent\",\n          \"temperature\": null,\n          \"temperature_unit\": null,\n          \"reaction_constants\": {\n            \"constant_1\": 2.75,\n            \"constant_2\": 0.105\n          },\n          \"reaction_constant_conf\": {\n            \"constant_conf_1\": 0.2,\n            \"constant_conf_2\": 0.01\n          },\n          \"determination_method\": \"Kelen-Tudos\",\n          \"Q-value\": null,\n          \"e-Value\": null,\n          \"r_product\": null\n        },\n        {\n          \"polymerization_type\": \"free radical\",\n          \"solvent\": \"ethanol\",\n          \"method\": \"solvent\",\n          \"temperature\": null,\n          \"temperature_unit\": null,\n          \"reaction_constants\": {\n            \"constant_1\": 3.0,\n            \"constant_2\": 0.10\n          },\n          \"reaction_constant_conf\": {\n            \"constant_conf_1\": 0.2,\n            \"constant_conf_2\": 0.01\n          },\n          \"determination_method\": \"Kelen-Tudos\",\n          \"Q-value\": null,\n          \"e-Value\": null,\n          \"r_product\": null\n        }\n      ]\n    },\n    {\n      \"monomers\": [\n        {\n          \"monomer1\": \"Methyl methacrylate\",\n          \"monomer2\": \"Isobutyl methacrylate\"\n        }\n      ],\n      \"reaction_conditions\": [\n        {\n          \"polymerization_type\": \"free radical\",\n          \"solvent\": \"ethanol\",\n          \"method\": \"solvent\",\n          \"temperature\": null,\n          \"temperature_unit\": null,\n          \"reaction_constants\": {\n            \"constant_1\": 0.90,\n            \"constant_2\": 0.49\n          },\n          \"reaction_constant_conf\": {\n            \"constant_conf_1\": 0.03,\n            \"constant_conf_2\": 0.02\n          },\n          \"determination_method\": \"Kelen-Tudos\",\n          \"Q-value\": null,\n          \"e-Value\": null,\n          \"r_product\": null\n        },\n        {\n          \"polymerization_type\": \"free radical\",\n          \"solvent\": \"ethanol\",\n          \"method\": \"solvent\",\n          \"temperature\": null,\n          \"temperature_unit\": null,\n          \"reaction_constants\": {\n            \"constant_1\": 0.77,\n            \"constant_2\": 0.36\n          },\n          \"reaction_constant_conf\": {\n            \"constant_conf_1\": 0.03,\n            \"constant_conf_2\": 0.02\n          },\n          \"determination_method\": \"Kelen-Tudos\",\n          \"Q-value\": null,\n          \"e-Value\": null,\n          \"r_product\": null\n        }\n      ]\n    },\n    {\n      \"monomers\": [\n        {\n          \"monomer1\": \"Methyl methacrylate\",\n          \"monomer2\": \"Butyl methacrylate\"\n        }\n      ],\n      \"reaction_conditions\": [\n        {\n          \"polymerization_type\": \"free radical\",\n          \"solvent\": \"ethanol\",\n          \"method\": \"solvent\",\n          \"temperature\": null,\n          \"temperature_unit\": null,\n          \"reaction_constants\": {\n            \"constant_1\": 0.27,\n            \"constant_2\": 1.1\n          },\n          \"reaction_constant_conf\": {\n            \"constant_conf_1\": null,\n            \"constant_conf_2\": null\n          },\n          \"determination_method\": \"Kelen-Tudos\",\n          \"Q-value\": null,\n          \"e-Value\": null,\n          \"r_product\": null\n        }\n      ]\n    },\n    {\n      \"monomers\": [\n        {\n          \"monomer1\": \"Methyl methacrylate\",\n          \"monomer2\": \"Isobutyl acrylate\"\n        }\n      ],\n      \"reaction_conditions\": [\n        {\n          \"polymerization_type\": \"free radical\",\n          \"solvent\": \"ethanol\",\n          \"method\": \"solvent\",\n          \"temperature\": null,\n          \"temperature_unit\": null,\n          \"reaction_constants\": {\n            \"constant_1\": 3.7,\n            \"constant_2\": 0.11\n          },\n          \"reaction_constant_conf\": {\n            \"constant_conf_1\": 0.2,\n            \"constant_conf_2\": 0.01\n          },\n          \"determination_method\": \"Kelen-Tudos\",\n          \"Q-value\": null,\n          \"e-Value\": null,\n          \"r_product\": null\n        }\n      ]\n    },\n    {\n      \"monomers\": [\n        {\n          \"monomer1\": \"Methyl methacrylate\",\n          \"monomer2\": \"Glycidyl methacrylate\"\n        }\n      ],\n      \"reaction_conditions\": [\n        {\n          \"polymerization_type\": \"free radical\",\n          \"solvent\": \"ethanol\",\n          \"method\": \"solvent\",\n          \"temperature\": null,\n          \"temperature_unit\": null,\n          \"reaction_constants\": {\n            \"constant_1\": 0.68,\n            \"constant_2\": 0.54\n          },\n          \"reaction_constant_conf\": {\n            \"constant_conf_1\": 0.04,\n            \"constant_conf_2\": 0.04\n          },\n          \"determination_method\": \"Kelen-Tudos\",\n          \"Q-value\": null,\n          \"e-Value\": null,\n          \"r_product\": null\n        }\n      ]\n    }\n  ],\n  \"source\": \"https://doi.org/10.1002/macp.1983.021840111\",\n  \"PDF_name\": \"Synth\u00e8se par voie radicalaire de polym\u00e8res \u00e0 extr\u00e9mit\u00e9s hydroxyl\u00e9es, 11\"\n}"

File: data_extraction/data_extraction_GPT-4o/model_output_extraction/paper_198.json
"{\n  \"reactions\": [\n    {\n      \"monomers\": [\n        {\n          \"monomer1\": \"Methyl Methacrylate\",\n          \"monomer2\": \"t-Butyl Vinyl Ketone\"\n        }\n      ],\n      \"reaction_conditions\": [\n        {\n          \"polymerization_type\": \"free radical\",\n          \"solvent\": \"benzene\",\n          \"method\": \"solvent\",\n          \"temperature\": 60.0,\n          \"temperature_unit\": \"\u00b0C\",\n          \"reaction_constants\": {\n            \"constant_1\": 0.80,\n            \"constant_2\": 1.20\n          },\n          \"reaction_constant_conf\": {\n            \"constant_conf_1\": null,\n            \"constant_conf_2\": null\n          },\n          \"determination_method\": null,\n          \"Q-value\": {\n            \"constant_1\": 0.94,\n            \"constant_2\": null\n          },\n          \"e-Value\": {\n            \"constant_1\": 1.20,\n            \"constant_2\": null\n          },\n          \"r_product\": null\n        }\n      ]\n    },\n    {\n      \"monomers\": [\n        {\n          \"monomer1\": \"Methyl Methacrylate\",\n          \"monomer2\": \"Phenyl Vinyl Ketone\"\n        }\n      ],\n      \"reaction_conditions\": [\n        {\n          \"polymerization_type\": \"free radical\",\n          \"solvent\": \"benzene\",\n          \"method\": \"solvent\",\n          \"temperature\": 60.0,\n          \"temperature_unit\": \"\u00b0C\",\n          \"reaction_constants\": {\n            \"constant_1\": 0.64,\n            \"constant_2\": 1.97\n          },\n          \"reaction_constant_conf\": {\n            \"constant_conf_1\": null,\n            \"constant_conf_2\": null\n          },\n          \"determination_method\": null,\n          \"Q-value\": {\n            \"constant_1\": 0.96,\n            \"constant_2\": null\n          },\n          \"e-Value\": {\n            \"constant_1\": 0.14,\n            \"constant_2\": null\n          },\n          \"r_product\": null\n        }\n      ]\n    },\n    {\n      \"monomers\": [\n        {\n          \"monomer1\": \"Methyl Methacrylate\",\n          \"monomer2\": \"Ethyl Vinyl Ketone\"\n        }\n      ],\n      \"reaction_conditions\": [\n        {\n          \"polymerization_type\": \"free radical\",\n          \"solvent\": \"benzene\",\n          \"method\": \"solvent\",\n          \"temperature\": 60.0,\n          \"temperature_unit\": \"\u00b0C\",\n          \"reaction_constants\": {\n            \"constant_1\": 0.79,\n            \"constant_2\": 0.79\n          },\n          \"reaction_constant_conf\": {\n            \"constant_conf_1\": null,\n            \"constant_conf_2\": null\n          },\n          \"determination_method\": null,\n          \"Q-value\": {\n            \"constant_1\": 0.53,\n            \"constant_2\": null\n          },\n          \"e-Value\": {\n            \"constant_1\": 0.42,\n            \"constant_2\": null\n          },\n          \"r_product\": null\n        }\n      ]\n    },\n    {\n      \"monomers\": [\n        {\n          \"monomer1\": \"Methyl Methacrylate\",\n          \"monomer2\": \"Isopropyl Vinyl Ketone\"\n        }\n      ],\n      \"reaction_conditions\": [\n        {\n          \"polymerization_type\": \"free radical\",\n          \"solvent\": \"benzene\",\n          \"method\": \"solvent\",\n          \"temperature\": 60.0,\n          \"temperature_unit\": \"\u00b0C\",\n          \"reaction_constants\": {\n            \"constant_1\": 0.81,\n            \"constant_2\": 1.44\n          },\n          \"reaction_constant_conf\": {\n            \"constant_conf_1\": null,\n            \"constant_conf_2\": null\n          },\n          \"determination_method\": null,\n          \"Q-value\": {\n            \"constant_1\": 0.79,\n            \"constant_2\": null\n          },\n          \"e-Value\": {\n            \"constant_1\": 0.60,\n            \"constant_2\": null\n          },\n          \"r_product\": null\n        }\n      ]\n    },\n    {\n      \"monomers\": [\n        {\n          \"monomer1\": \"Vinyl Acetate\",\n          \"monomer2\": \"t-Butyl Vinyl Ketone\"\n        }\n      ],\n      \"reaction_conditions\": [\n        {\n          \"polymerization_type\": \"free radical\",\n          \"solvent\": \"benzene\",\n          \"method\": \"solvent\",\n          \"temperature\": 60.0,\n          \"temperature_unit\": \"\u00b0C\",\n          \"reaction_constants\": {\n            \"constant_1\": 0.15,\n            \"constant_2\": 7.00\n          },\n          \"reaction_constant_conf\": {\n            \"constant_conf_1\": null,\n            \"constant_conf_2\": null\n          },\n          \"determination_method\": null,\n          \"Q-value\": {\n            \"constant_1\": 0.94,\n            \"constant_2\": null\n          },\n          \"e-Value\": {\n            \"constant_1\": 1.20,\n            \"constant_2\": null\n          },\n          \"r_product\": null\n        }\n      ]\n    },\n    {\n      \"monomers\": [\n        {\n          \"monomer1\": \"Vinyl Acetate\",\n          \"monomer2\": \"Phenyl Vinyl Ketone\"\n        }\n      ],\n      \"reaction_conditions\": [\n        {\n          \"polymerization_type\": \"free radical\",\n          \"solvent\": \"benzene\",\n          \"method\": \"solvent\",\n          \"temperature\": 60.0,\n          \"temperature_unit\": \"\u00b0C\",\n          \"reaction_constants\": {\n            \"constant_1\": 0.10,\n            \"constant_2\": 6.50\n          },\n          \"reaction_constant_conf\": {\n            \"constant_conf_1\": null,\n            \"constant_conf_2\": null\n          },\n          \"determination_method\": null,\n          \"Q-value\": {\n            \"constant_1\": 0.96,\n            \"constant_2\": null\n          },\n          \"e-Value\": {\n            \"constant_1\": 0.14,\n            \"constant_2\": null\n          },\n          \"r_product\": null\n        }\n      ]\n    },\n    {\n      \"monomers\": [\n        {\n          \"monomer1\": \"Vinyl Acetate\",\n          \"monomer2\": \"Ethyl Vinyl Ketone\"\n        }\n      ],\n      \"reaction_conditions\": [\n        {\n          \"polymerization_type\": \"free radical\",\n          \"solvent\": \"benzene\",\n          \"method\": \"solvent\",\n          \"temperature\": 60.0,\n          \"temperature_unit\": \"\u00b0C\",\n          \"reaction_constants\": {\n            \"constant_1\": 0.13,\n            \"constant_2\": 8.68\n          },\n          \"reaction_constant_conf\": {\n            \"constant_conf_1\": null,\n            \"constant_conf_2\": null\n          },\n          \"determination_method\": null,\n          \"Q-value\": {\n            \"constant_1\": 0.53,\n            \"constant_2\": null\n          },\n          \"e-Value\": {\n            \"constant_1\": 0.42,\n            \"constant_2\": null\n          },\n          \"r_product\": null\n        }\n      ]\n    },\n    {\n      \"monomers\": [\n        {\n          \"monomer1\": \"Vinyl Acetate\",\n          \"monomer2\": \"Isopropyl Vinyl Ketone\"\n        }\n      ],\n      \"reaction_conditions\": [\n        {\n          \"polymerization_type\": \"free radical\",\n          \"solvent\": \"benzene\",\n          \"method\": \"solvent\",\n          \"temperature\": 60.0,\n          \"temperature_unit\": \"\u00b0C\",\n          \"reaction_constants\": {\n            \"constant_1\": 0.30,\n            \"constant_2\": 7.87\n          },\n          \"reaction_constant_conf\": {\n            \"constant_conf_1\": null,\n            \"constant_conf_2\": null\n          },\n          \"determination_method\": null,\n          \"Q-value\": {\n            \"constant_1\": 0.79,\n            \"constant_2\": null\n          },\n          \"e-Value\": {\n            \"constant_1\": 0.60,\n            \"constant_2\": null\n          },\n          \"r_product\": null\n        }\n      ]\n    }\n  ],\n  \"source\": \"https://doi.org/10.1002/macp.1977.021891010\",\n  \"PDF_name\": \"Reactivity of Vinyl Ketones in Free Radical Copolymerization with Methyl Methacrylate and Vinyl Acetate\"\n}"

File: data_extraction/data_extraction_GPT-4o/model_output_extraction/paper_199.json
"{\n  \"reactions\": [\n    {\n      \"monomers\": [\n        {\n          \"monomer1\": \"Vinylmesitylene\",\n          \"monomer2\": \"Acrylonitrile\"\n        }\n      ],\n      \"reaction_conditions\": [\n        {\n          \"polymerization_type\": \"free radical\",\n          \"solvent\": \"benzene\",\n          \"method\": \"solvent\",\n          \"temperature\": 138.0,\n          \"temperature_unit\": \"\u00b0C\",\n          \"reaction_constants\": {\n            \"constant_1\": 0.16,\n            \"constant_2\": 0.98\n          },\n          \"reaction_constant_conf\": {\n            \"constant_conf_1\": 0.02,\n            \"constant_conf_2\": 0.02\n          },\n          \"determination_method\": \"Alfrey-Price\",\n          \"Q-value\": null,\n          \"e-Value\": null,\n          \"r_product\": null\n        }\n      ]\n    },\n    {\n      \"monomers\": [\n        {\n          \"monomer1\": \"Vinylmesitylene\",\n          \"monomer2\": \"p-Chlorostyrene\"\n        }\n      ],\n      \"reaction_conditions\": [\n        {\n          \"polymerization_type\": \"free radical\",\n          \"solvent\": \"benzene\",\n          \"method\": \"solvent\",\n          \"temperature\": 130.0,\n          \"temperature_unit\": \"\u00b0C\",\n          \"reaction_constants\": {\n            \"constant_1\": 0.06,\n            \"constant_2\": 10.0\n          },\n          \"reaction_constant_conf\": {\n            \"constant_conf_1\": null,\n            \"constant_conf_2\": null\n          },\n          \"determination_method\": \"Alfrey-Price\",\n          \"Q-value\": null,\n          \"e-Value\": null,\n          \"r_product\": null\n        }\n      ]\n    },\n    {\n      \"monomers\": [\n        {\n          \"monomer1\": \"Vinylmesitylene\",\n          \"monomer2\": \"Methyl methacrylate\"\n        }\n      ],\n      \"reaction_conditions\": [\n        {\n          \"polymerization_type\": \"free radical\",\n          \"solvent\": \"benzene\",\n          \"method\": \"solvent\",\n          \"temperature\": 130.0,\n          \"temperature_unit\": \"\u00b0C\",\n          \"reaction_constants\": {\n            \"constant_1\": 0.05,\n            \"constant_2\": 1.1\n          },\n          \"reaction_constant_conf\": {\n            \"constant_conf_1\": 0.01,\n            \"constant_conf_2\": 0.3\n          },\n          \"determination_method\": \"Alfrey-Price\",\n          \"Q-value\": null,\n          \"e-Value\": null,\n          \"r_product\": null\n        },\n        {\n          \"polymerization_type\": \"free radical\",\n          \"solvent\": \"benzene\",\n          \"method\": \"solvent\",\n          \"temperature\": 85.0,\n          \"temperature_unit\": \"\u00b0C\",\n          \"reaction_constants\": {\n            \"constant_1\": 0.08,\n            \"constant_2\": 1.4\n          },\n          \"reaction_constant_conf\": {\n            \"constant_conf_1\": null,\n            \"constant_conf_2\": null\n          },\n          \"determination_method\": \"Alfrey-Price\",\n          \"Q-value\": null,\n          \"e-Value\": null,\n          \"r_product\": null\n        }\n      ]\n    }\n  ],\n  \"source\": \"Bull. Soc. Chim. Belg., 59, pp. 629-648, 1950\",\n  \"PDF_name\": \"La polym\u00e9risation et la copolym\u00e9risation du vinylm\u00e9sityl\u00e8ne\"\n}"

File: data_extraction/data_extraction_GPT-4o/model_output_extraction/paper_22.json
"{\n  \"reactions\": [\n    {\n      \"monomers\": [\n        {\n          \"monomer1\": \"alpha-Phenylvinylphosphinic acid\",\n          \"monomer2\": \"Methyl methacrylate\"\n        }\n      ],\n      \"reaction_conditions\": [\n        {\n          \"polymerization_type\": \"free radical\",\n          \"solvent\": \"benzene\",\n          \"method\": \"solvent\",\n          \"temperature\": 80.0,\n          \"temperature_unit\": \"\u00b0C\",\n          \"reaction_constants\": {\n            \"constant_1\": 0.06,\n            \"constant_2\": 3.30\n          },\n          \"reaction_constant_conf\": {\n            \"constant_conf_1\": 0.04,\n            \"constant_conf_2\": 0.2\n          },\n          \"determination_method\": \"Mayo and Lewis intersection method\",\n          \"Q-value\": null,\n          \"e-Value\": null,\n          \"r_product\": null\n        }\n      ]\n    },\n    {\n      \"monomers\": [\n        {\n          \"monomer1\": \"alpha-Phenylvinylphosphinic acid\",\n          \"monomer2\": \"Methacrylic acid\"\n        }\n      ],\n      \"reaction_conditions\": [\n        {\n          \"polymerization_type\": \"free radical\",\n          \"solvent\": \"benzene\",\n          \"method\": \"solvent\",\n          \"temperature\": 80.0,\n          \"temperature_unit\": \"\u00b0C\",\n          \"reaction_constants\": {\n            \"constant_1\": 0.36,\n            \"constant_2\": 3.50\n          },\n          \"reaction_constant_conf\": {\n            \"constant_conf_1\": 0.12,\n            \"constant_conf_2\": 0.2\n          },\n          \"determination_method\": \"Mayo and Lewis intersection method\",\n          \"Q-value\": null,\n          \"e-Value\": null,\n          \"r_product\": null\n        }\n      ]\n    }\n  ],\n  \"source\": \"https://doi.org/10.1007/BF00550710\",\n  \"PDF_name\": \"COPOLYMERIZATION OF alpha-PHENYLVINYLPHOSPHINIC ACID WITH METHYL METHACRYLATE AND METHACRYLIC ACID\"\n}"

File: data_extraction/data_extraction_GPT-4o/model_output_extraction/paper_223.json
"{\n    \"reactions\": [\n        {\n            \"monomers\": [\n                \"monomer1\" \t, \"N,N-Dimethylacrylamide\",\n                \"monomer2\" \t, \"Methylmethacrylate\"\n            ],\n            \"reaction_conditions\": [\n                {\n                    \"polymerization_type\": \"free radical\",\n                    \"solvent\": \"toluene\",\n                    \"method\": \"solvent\",\n                    \"temperature\": 50.0,\n                    \"temperature_unit\": \"\u00b0C\",\n                    \"reaction_constants\": {\n                        \"constant_1\": 0.45,\n                        \"constant_2\": 1.80\n                    },\n                    \"reaction_constant_conf\": {\n                        \"constant_conf_1\": 0.08,\n                        \"constant_conf_2\": 0.18\n                    },\n                    \"determination_method\": null,\n                    \"Q-value\": {\n                        \"constant_1\": 0.34,\n                        \"constant_2\": 0.74\n                    },\n                    \"e-Value\": {\n                        \"constant_1\": 0.05,\n                        \"constant_2\": 0.40\n                    },\n                    \"r_product\": null\n                }\n            ]\n        },\n        {\n            \"monomers\": [\n                \"monomer1\" \t, \"N,N-Dimethylacrylamide\",\n                \"monomer2\" \t, \"Styrene\"\n            ],\n            \"reaction_conditions\": [\n                {\n                    \"polymerization_type\": \"free radical\",\n                    \"solvent\": \"toluene\",\n                    \"method\": \"solvent\",\n                    \"temperature\": 50.0,\n                    \"temperature_unit\": \"\u00b0C\",\n                    \"reaction_constants\": {\n                        \"constant_1\": 0.23,\n                        \"constant_2\": 1.23\n                    },\n                    \"reaction_constant_conf\": {\n                        \"constant_conf_1\": 0.13,\n                        \"constant_conf_2\": 0.43\n                    },\n                    \"determination_method\": null,\n                    \"Q-value\": {\n                        \"constant_1\": 0.33,\n                        \"constant_2\": 1.0\n                    },\n                    \"e-Value\": {\n                        \"constant_1\": 0.34,\n                        \"constant_2\": -0.8\n                    },\n                    \"r_product\": null\n                }\n            ]\n        }\n    ],\n    \"source\": \"https://doi.org/10.1016/j.polymer.2023.123456\",\n    \"PDF_name\": \"The Free Radical Polymerization of N,N-Dimethylacrylamide\"\n}"
