Repository: lamalab-org/copolymer-reactivity

# `data_extraction/` — Pipeline 1: literature → reactions

Mines ~300 k Crossref records for copolymerisation papers, filters them down to ~1.8 k downloadable PDFs, and extracts reactivity-ratio measurements with a vision–language model. The output is the curated `extracted_reactions.csv` that Pipeline 2 (`copol_prediction/`) ingests.

- **Configuration:** All paths and thresholds are defined in
  `data_extraction/obtain_data.py` via the `ExtractionConfig` class. The default
  configuration mirrors the curated layout beneath `data_extraction/artifacts`.
- **Step selection:** `ExtractionSteps` lets you control which parts of the

File: data_extraction/data_extraction_GPT-4o/model_output_extraction/paper_226.json
"{\n  \"reactions\": [\n    {\n      \"monomers\": [\n        {\n          \"monomer1\": \"styrene\",\n          \"monomer2\": \"isopropyl methacrylate\"\n        }\n      ],\n      \"reaction_conditions\": [\n        {\n          \"polymerization_type\": \"free radical\",\n          \"solvent\": \"benzene\",\n          \"method\": \"solvent\",\n          \"temperature\": 60.0,\n          \"temperature_unit\": \"\u00b0C\",\n          \"reaction_constants\": {\n            \"constant_1\": 0.47,\n            \"constant_2\": 0.74\n          },\n          \"reaction_constant_conf\": {\n            \"constant_conf_1\": 0.06,\n            \"constant_conf_2\": 0.05\n          },\n          \"determination_method\": \"Fineman-Ross\",\n          \"Q-value\": null,\n          \"e-Value\": null,\n          \"r_product\": null\n        }\n      ]\n    },\n    {\n      \"monomers\": [\n        {\n          \"monomer1\": \"styrene\",\n          \"monomer2\": \"beta-methoxyethyl methacrylate\"\n        }\n      ],\n      \"reaction_conditions\": [\n        {\n          \"polymerization_type\": \"free radical\",\n          \"solvent\": \"benzene\",\n          \"method\": \"solvent\",\n          \"temperature\": 60.0,\n          \"temperature_unit\": \"\u00b0C\",\n          \"reaction_constants\": {\n            \"constant_1\": 0.50,\n            \"constant_2\": 0.58\n          },\n          \"reaction_constant_conf\": {\n            \"constant_conf_1\": 0.01,\n            \"constant_conf_2\": 0.04\n          },\n          \"determination_method\": \"Fineman-Ross\",\n          \"Q-value\": null,\n          \"e-Value\": null,\n          \"r_product\": null\n        }\n      ]\n    },\n    {\n      \"monomers\": [\n        {\n          \"monomer1\": \"methyl methacrylate\",\n          \"monomer2\": \"isopropyl methacrylate\"\n        }\n      ],\n      \"reaction_conditions\": [\n        {\n          \"polymerization_type\": \"free radical\",\n          \"solvent\": \"benzene\",\n          \"method\": \"solvent\",\n          \"temperature\": 60.0,\n          \"temperature_unit\": \"\u00b0C\",\n          \"reaction_constants\": {\n            \"constant_1\": 0.89,\n            \"constant_2\": 1.20\n          },\n          \"reaction_constant_conf\": {\n            \"constant_conf_1\": 0.21,\n            \"constant_conf_2\": 0.20\n          },\n          \"determination_method\": \"Fineman-Ross\",\n          \"Q-value\": null,\n          \"e-Value\": null,\n          \"r_product\": null\n        }\n      ]\n    },\n    {\n      \"monomers\": [\n        {\n          \"monomer1\": \"methyl methacrylate\",\n          \"monomer2\": \"beta-methoxyethyl methacrylate\"\n        }\n      ],\n      \"reaction_conditions\": [\n        {\n          \"polymerization_type\": \"free radical\",\n          \"solvent\": \"benzene\",\n          \"method\": \"solvent\",\n          \"temperature\": 60.0,\n          \"temperature_unit\": \"\u00b0C\",\n          \"reaction_constants\": {\n            \"constant_1\": 0.86,\n            \"constant_2\": 1.06\n          },\n          \"reaction_constant_conf\": {\n            \"constant_conf_1\": 0.11,\n            \"constant_conf_2\": 0.11\n          },\n          \"determination_method\": \"Fineman-Ross\",\n          \"Q-value\": null,\n          \"e-Value\": null,\n          \"r_product\": null\n        }\n      ]\n    }\n  ],\n  \"source\": \"https://doi.org/10.1002/pol.1968.160060607\",\n  \"PDF_name\": \"Determination of Propagation and Termination Rate Constants for Some Methacrylates in Their Radical Polymerizations\"\n}"

File: data_extraction/data_extraction_GPT-4o/model_output_extraction/paper_23.json
"{\n    \"reactions\": [\n        {\n            \"monomers\": [\n                {\n                    \"monomer1\": \"N-(5-Methyl-3-oxa-4-oxo-hexen-5-yl)-dimethylmaleinimid\",\n                    \"monomer2\": \"Methacrylic acid\"\n                }\n            ],\n            \"reaction_conditions\": [\n                {\n                    \"polymerization_type\": \"free radical\",\n                    \"solvent\": \"Methylethylketon/Methylcellosolve\",\n                    \"method\": \"solvent\",\n                    \"temperature\": 65.0,\n                    \"temperature_unit\": \"\u00b0C\",\n                    \"reaction_constants\": {\n                        \"constant_1\": 1.36,\n                        \"constant_2\": 0.77\n                    },\n                    \"reaction_constant_conf\": {\n                        \"constant_conf_1\": 0.06,\n                        \"constant_conf_2\": 0.06\n                    },\n                    \"determination_method\": \"Mayo and Lewis\",\n                    \"Q-value\": null,\n                    \"e-Value\": null,\n                    \"r_product\": null\n                }\n            ]\n        },\n        {\n            \"monomers\": [\n                {\n                    \"monomer1\": \"N-(5-Methyl-3-oxa-4-oxo-hexen-5-yl)-dimethylmaleinimid\",\n                    \"monomer2\": \"Methylmethacrylate\"\n                }\n            ],\n            \"reaction_conditions\": [\n                {\n                    \"polymerization_type\": \"free radical\",\n                    \"solvent\": \"1-Acetoxy-2-ethoxy-ethan\",\n                    \"method\": \"solvent\",\n                    \"temperature\": 65.0,\n                    \"temperature_unit\": \"\u00b0C\",\n                    \"reaction_constants\": {\n                        \"constant_1\": 1.16,\n                        \"constant_2\": 0.47\n                    },\n                    \"reaction_constant_conf\": {\n                        \"constant_conf_1\": 0.17,\n                        \"constant_conf_2\": 0.17\n                    },\n                    \"determination_method\": \"Mayo and Lewis\",\n                    \"Q-value\": null,\n                    \"e-Value\": null,\n                    \"r_product\": null\n                }\n            ]\n        },\n        {\n            \"monomers\": [\n                {\n                    \"monomer1\": \"N-(5-Methyl-3-oxa-4-oxo-hexen-5-yl)-dimethylmaleinimid\",\n                    \"monomer2\": \"Ethylacrylate\"\n                }\n            ],\n            \"reaction_conditions\": [\n                {\n                    \"polymerization_type\": \"free radical\",\n                    \"solvent\": \"1-Acetoxy-2-ethoxy-ethan\",\n                    \"method\": \"solvent\",\n                    \"temperature\": 65.0,\n                    \"temperature_unit\": \"\u00b0C\",\n                    \"reaction_constants\": {\n                        \"constant_1\": 1.60,\n                        \"constant_2\": 0.44\n                    },\n                    \"reaction_constant_conf\": {\n                        \"constant_conf_1\": 0.15,\n                        \"constant_conf_2\": 0.15\n                    },\n                    \"determination_method\": \"Mayo and Lewis\",\n                    \"Q-value\": null,\n                    \"e-Value\": null,\n                    \"r_product\": null\n                }\n            ]\n        }\n    ],\n    \"source\": \"https://doi.org/10.1002/apmc.1983.051181410\",\n    \"PDF_name\": \"Neue photoreaktive Polymere mit seitenst\u00e4ndigen Dimethylmaleinimid-Gruppen\"\n}"

File: data_extraction/data_extraction_GPT-4o/model_output_extraction/paper_237.json
"{\n    \"reactions\": [\n        {\n            \"monomers\": [\n                {\n                    \"monomer1\": \"Acrylonitrile\",\n                    \"monomer2\": \"Isobutyl Vinyl Ether\"\n                }\n            ],\n            \"reaction_conditions\": [\n                {\n                    \"polymerization_type\": \"free radical\",\n                    \"solvent\": \"n-hexane\",\n                    \"method\": \"bulk\",\n                    \"temperature\": 50.0,\n                    \"temperature_unit\": \"\u00b0C\",\n                    \"reaction_constants\": {\n                        \"constant_1\": 0.0,\n                        \"constant_2\": 1.05\n                    },\n                    \"reaction_constant_conf\": {\n                        \"constant_conf_1\": 0.05,\n                        \"constant_conf_2\": 0.10\n                    },\n                    \"determination_method\": \"Kelen-Tudor\",\n                    \"Q-value\": {\n                        \"constant_1\": null,\n                        \"constant_2\": null\n                    },\n                    \"e-Value\": {\n                        \"constant_1\": null,\n                        \"constant_2\": null\n                    },\n                    \"r_product\": null\n                }\n            ]\n        }\n    ],\n    \"source\": \"https://doi.org/10.1002/pol.1969.160070312\",\n    \"PDF_name\": \"Photo and Thermal Polymerizations Sensitized by Donor-Acceptor Interaction. II. Photopolymerization and Electronic Spectroscopy of the Isobutyl Vinyl Ether-Acrylonitrile System\"\n}"

File: data_extraction/data_extraction_GPT-4o/model_output_extraction/paper_239.json
"{\n  \"reactions\": [\n    {\n      \"monomers\": [\n        {\n          \"monomer1\": \"Ethyl Vinyl Ether\",\n          \"monomer2\": \"Acrylonitrile\"\n        }\n      ],\n      \"reaction_conditions\": [\n        {\n          \"polymerization_type\": \"free radical\",\n          \"solvent\": \"dimethylformamide\",\n          \"method\": \"solvent\",\n          \"temperature\": 60.0,\n          \"temperature_unit\": \"\u00b0C\",\n          \"reaction_constants\": {\n            \"constant_1\": 0.03,\n            \"constant_2\": 0.7\n          },\n          \"reaction_constant_conf\": {\n            \"constant_conf_1\": 0.02,\n            \"constant_conf_2\": 0.25\n          },\n          \"determination_method\": \"intersection method\",\n          \"Q-value\": {\n            \"constant_1\": 0.06,\n            \"constant_2\": 0.44\n          },\n          \"e-Value\": {\n            \"constant_1\": -0.8,\n            \"constant_2\": 1.2\n          },\n          \"r_product\": null\n        }\n      ]\n    },\n    {\n      \"monomers\": [\n        {\n          \"monomer1\": \"Ethyl Vinyl Ether\",\n          \"monomer2\": \"Styrene\"\n        }\n      ],\n      \"reaction_conditions\": [\n        {\n          \"polymerization_type\": \"free radical\",\n          \"solvent\": \"benzene\",\n          \"method\": \"solvent\",\n          \"temperature\": 80.0,\n          \"temperature_unit\": \"\u00b0C\",\n          \"reaction_constants\": {\n            \"constant_1\": 0.02,\n            \"constant_2\": 37.5\n          },\n          \"reaction_constant_conf\": {\n            \"constant_conf_1\": 0.02,\n            \"constant_conf_2\": 2.0\n          },\n          \"determination_method\": \"intersection method\",\n          \"Q-value\": {\n            \"constant_1\": 0.017,\n            \"constant_2\": 0.0\n          },\n          \"e-Value\": {\n            \"constant_1\": 0.28,\n            \"constant_2\": -0.8\n          },\n          \"r_product\": null\n        }\n      ]\n    },\n    {\n      \"monomers\": [\n        {\n          \"monomer1\": \"Ethyl Vinyl Ether\",\n          \"monomer2\": \"Vinyl Acetate\"\n        }\n      ],\n      \"reaction_conditions\": [\n        {\n          \"polymerization_type\": \"free radical\",\n          \"solvent\": \"benzene\",\n          \"method\": \"solvent\",\n          \"temperature\": 80.0,\n          \"temperature_unit\": \"\u00b0C\",\n          \"reaction_constants\": {\n            \"constant_1\": 0.0,\n            \"constant_2\": 3.0\n          },\n          \"reaction_constant_conf\": {\n            \"constant_conf_1\": 0.1,\n            \"constant_conf_2\": 0.1\n          },\n          \"determination_method\": \"intersection method\",\n          \"Q-value\": {\n            \"constant_1\": 0.03,\n            \"constant_2\": 1.0\n          },\n          \"e-Value\": {\n            \"constant_1\": -0.3,\n            \"constant_2\": -0.8\n          },\n          \"r_product\": null\n        }\n      ]\n    },\n    {\n      \"monomers\": [\n        {\n          \"monomer1\": \"Ethyl Vinyl Ether\",\n          \"monomer2\": \"Vinyl Chloride\"\n        }\n      ],\n      \"reaction_conditions\": [\n        {\n          \"polymerization_type\": \"free radical\",\n          \"solvent\": \"benzene\",\n          \"method\": \"solvent\",\n          \"temperature\": 80.0,\n          \"temperature_unit\": \"\u00b0C\",\n          \"reaction_constants\": {\n            \"constant_1\": 0.0,\n            \"constant_2\": 2.0\n          },\n          \"reaction_constant_conf\": {\n            \"constant_conf_1\": 0.2,\n            \"constant_conf_2\": 0.2\n          },\n          \"determination_method\": \"intersection method\",\n          \"Q-value\": {\n            \"constant_1\": 0.05,\n            \"constant_2\": 1.0\n          },\n          \"e-Value\": {\n            \"constant_1\": 0.3,\n            \"constant_2\": -0.8\n          },\n          \"r_product\": null\n        }\n      ]\n    }\n  ],\n  \"source\": \"https://doi.org/10.1002/pol.1955.120168201\",\n  \"PDF_name\": \"Copolymerization Characteristics of Ethyl Vinyl Ether and Its Beta-Bromo and Beta-Carbethoxy Derivatives\"\n}"

File: data_extraction/data_extraction_GPT-4o/model_output_extraction/paper_247.json
"{\n  \"reactions\": [\n    {\n      \"monomers\": [\n        {\n          \"monomer1\": \"butadiene\",\n          \"monomer2\": \"acrylonitrile\"\n        }\n      ],\n      \"reaction_conditions\": [\n        {\n          \"polymerization_type\": \"emulsion\",\n          \"solvent\": \"water\",\n          \"method\": \"emulsion\",\n          \"temperature\": 5.0,\n          \"temperature_unit\": \"\u00b0C\",\n          \"reaction_constants\": {\n            \"constant_1\": 0.18,\n            \"constant_2\": 0.03\n          },\n          \"reaction_constant_conf\": {\n            \"constant_conf_1\": null,\n            \"constant_conf_2\": null\n          },\n          \"determination_method\": null,\n          \"Q-value\": {\n            \"constant_1\": 0.74,\n            \"constant_2\": null\n          },\n          \"e-Value\": {\n            \"constant_1\": 1.47,\n            \"constant_2\": null\n          },\n          \"r_product\": null\n        },\n        {\n          \"polymerization_type\": \"emulsion\",\n          \"solvent\": \"water\",\n          \"method\": \"emulsion\",\n          \"temperature\": 5.0,\n          \"temperature_unit\": \"\u00b0C\",\n          \"reaction_constants\": {\n            \"constant_1\": 0.29,\n            \"constant_2\": 0.02\n          },\n          \"reaction_constant_conf\": {\n            \"constant_conf_1\": null,\n            \"constant_conf_2\": null\n          },\n          \"determination_method\": null,\n          \"Q-value\": {\n            \"constant_1\": 0.74,\n            \"constant_2\": null\n          },\n          \"e-Value\": {\n            \"constant_1\": 1.47,\n            \"constant_2\": null\n          },\n          \"r_product\": null\n        }\n      ]\n    }\n  ],\n  \"source\": \"https://doi.org/10.1139/v51-044\",\n  \"PDF_name\": \"COMPOSITIONAL HETEROGENEITY OF BUTADIENE-ACRYLONITRILE COPOLYMERS PREPARED IN EMULSION AT 5\u00b0C\"\n}"

File: data_extraction/data_extraction_GPT-4o/model_output_extraction/paper_248.json
"{\n  \"reactions\": [\n    {\n      \"monomers\": [\n        {\n          \"monomer1\": \"Isobutene\",\n          \"monomer2\": \"Vinyl acetate\"\n        }\n      ],\n      \"reaction_conditions\": [\n        {\n          \"polymerization_type\": \"free radical\",\n          \"solvent\": \"benzene\",\n          \"method\": \"solvent\",\n          \"temperature\": 60.0,\n          \"temperature_unit\": \"\u00b0C\",\n          \"reaction_constants\": {\n            \"constant_1\": 0.31,\n            \"constant_2\": 2.15\n          },\n          \"reaction_constant_conf\": {\n            \"constant_conf_1\": null,\n            \"constant_conf_2\": null\n          },\n          \"determination_method\": \"Fineman-Ross\",\n          \"Q-value\": {\n            \"constant_1\": 0.014,\n            \"constant_2\": null\n          },\n          \"e-Value\": {\n            \"constant_1\": -0.86,\n            \"constant_2\": null\n          },\n          \"r_product\": null\n        }\n      ]\n    },\n    {\n      \"monomers\": [\n        {\n          \"monomer1\": \"Isobutene\",\n          \"monomer2\": \"Acrylonitrile\"\n        }\n      ],\n      \"reaction_conditions\": [\n        {\n          \"polymerization_type\": \"free radical\",\n          \"solvent\": \"benzene\",\n          \"method\": \"solvent\",\n          \"temperature\": 60.0,\n          \"temperature_unit\": \"\u00b0C\",\n          \"reaction_constants\": {\n            \"constant_1\": 0.00,\n            \"constant_2\": 0.80\n          },\n          \"reaction_constant_conf\": {\n            \"constant_conf_1\": null,\n            \"constant_conf_2\": null\n          },\n          \"determination_method\": \"Fineman-Ross\",\n          \"Q-value\": {\n            \"constant_1\": null,\n            \"constant_2\": null\n          },\n          \"e-Value\": {\n            \"constant_1\": null,\n            \"constant_2\": null\n          },\n          \"r_product\": null\n        }\n      ]\n    },\n    {\n      \"monomers\": [\n        {\n          \"monomer1\": \"n-Butene\",\n          \"monomer2\": \"Vinyl acetate\"\n        }\n      ],\n      \"reaction_conditions\": [\n        {\n          \"polymerization_type\": \"free radical\",\n          \"solvent\": \"benzene\",\n          \"method\": \"solvent\",\n          \"temperature\": 60.0,\n          \"temperature_unit\": \"\u00b0C\",\n          \"reaction_constants\": {\n            \"constant_1\": 0.34,\n            \"constant_2\": 2.0\n          },\n          \"reaction_constant_conf\": {\n            \"constant_conf_1\": null,\n            \"constant_conf_2\": null\n          },\n          \"determination_method\": \"Fineman-Ross\",\n          \"Q-value\": {\n            \"constant_1\": 0.012,\n            \"constant_2\": null\n          },\n          \"e-Value\": {\n            \"constant_1\": -0.69,\n            \"constant_2\": null\n          },\n          \"r_product\": null\n        }\n      ]\n    },\n    {\n      \"monomers\": [\n        {\n          \"monomer1\": \"n-Butene\",\n          \"monomer2\": \"Acrylonitrile\"\n        }\n      ],\n      \"reaction_conditions\": [\n        {\n          \"polymerization_type\": \"free radical\",\n          \"solvent\": \"benzene\",\n          \"method\": \"solvent\",\n          \"temperature\": 60.0,\n          \"temperature_unit\": \"\u00b0C\",\n          \"reaction_constants\": {\n            \"constant_1\": 0.10,\n            \"constant_2\": 8.0\n          },\n          \"reaction_constant_conf\": {\n            \"constant_conf_1\": null,\n            \"constant_conf_2\": null\n          },\n          \"determination_method\": \"Fineman-Ross\",\n          \"Q-value\": {\n            \"constant_1\": null,\n            \"constant_2\": null\n          },\n          \"e-Value\": {\n            \"constant_1\": null,\n            \"constant_2\": null\n          },\n          \"r_product\": null\n        }\n      ]\n    },\n    {\n      \"monomers\": [\n        {\n          \"monomer1\": \"trans-Butene\",\n          \"monomer2\": \"Vinyl acetate\"\n        }\n      ],\n      \"reaction_conditions\": [\n        {\n          \"polymerization_type\": \"free radical\",\n          \"solvent\": \"benzene\",\n          \"method\": \"solvent\",\n          \"temperature\": 60.0,\n          \"temperature_unit\": \"\u00b0C\",\n          \"reaction_constants\": {\n            \"constant_1\": 0.07,\n            \"constant_2\": 7.0\n          },\n          \"reaction_constant_conf\": {\n            \"constant_conf_1\": null,\n            \"constant_conf_2\": null\n          },\n          \"determination_method\": \"Fineman-Ross\",\n          \"Q-value\": {\n            \"constant_1\": 0.004,\n            \"constant_2\": null\n          },\n          \"e-Value\": {\n            \"constant_1\": -1.06,\n            \"constant_2\": null\n          },\n          \"r_product\": null\n        }\n      ]\n    },\n    {\n      \"monomers\": [\n        {\n          \"monomer1\": \"trans-Butene\",\n          \"monomer2\": \"Acrylonitrile\"\n        }\n      ],\n      \"reaction_conditions\": [\n        {\n          \"polymerization_type\": \"free radical\",\n          \"solvent\": \"benzene\",\n          \"method\": \"solvent\",\n          \"temperature\": 60.0,\n          \"temperature_unit\": \"\u00b0C\",\n          \"reaction_constants\": {\n            \"constant_1\": 0.00,\n            \"constant_2\": 14.0\n          },\n          \"reaction_constant_conf\": {\n            \"constant_conf_1\": null,\n            \"constant_conf_2\": null\n          },\n          \"determination_method\": \"Fineman-Ross\",\n          \"Q-value\": {\n            \"constant_1\": null,\n            \"constant_2\": null\n          },\n          \"e-Value\": {\n            \"constant_1\": null,\n            \"constant_2\": null\n          },\n          \"r_product\": null\n        }\n      ]\n    },\n    {\n      \"monomers\": [\n        {\n          \"monomer1\": \"cis-Butene\",\n          \"monomer2\": \"Vinyl acetate\"\n        }\n      ],\n      \"reaction_conditions\": [\n        {\n          \"polymerization_type\": \"free radical\",\n          \"solvent\": \"benzene\",\n          \"method\": \"solvent\",\n          \"temperature\": 60.0,\n          \"temperature_unit\": \"\u00b0C\",\n          \"reaction_constants\": {\n            \"constant_1\": 0.07,\n            \"constant_2\": 8.0\n          },\n          \"reaction_constant_conf\": {\n            \"constant_conf_1\": null,\n            \"constant_conf_2\": null\n          },\n          \"determination_method\": \"Fineman-Ross\",\n          \"Q-value\": {\n            \"constant_1\": 0.004,\n            \"constant_2\": null\n          },\n          \"e-Value\": {\n            \"constant_1\": -0.98,\n            \"constant_2\": null\n          },\n          \"r_product\": null\n        }\n      ]\n    },\n    {\n      \"monomers\": [\n        {\n          \"monomer1\": \"cis-Butene\",\n          \"monomer2\": \"Acrylonitrile\"\n        }\n      ],\n      \"reaction_conditions\": [\n        {\n          \"polymerization_type\": \"free radical\",\n          \"solvent\": \"benzene\",\n          \"method\": \"solvent\",\n          \"temperature\": 60.0,\n          \"temperature_unit\": \"\u00b0C\",\n          \"reaction_constants\": {\n            \"constant_1\": 0.00,\n            \"constant_2\": 14.0\n          },\n          \"reaction_constant_conf\": {\n            \"constant_conf_1\": null,\n            \"constant_conf_2\": null\n          },\n          \"determination_method\": \"Fineman-Ross\",\n          \"Q-value\": {\n            \"constant_1\": null,\n            \"constant_2\": null\n          },\n          \"e-Value\": {\n            \"constant_1\": null,\n            \"constant_2\": null\n          },\n          \"r_product\": null\n        }\n      ]\n    }\n  ],\n  \"source\": \"https://doi.org/10.1002/pol.1965.110030138\",\n  \"PDF_name\": \"The Polymerization of Butene Isomers\"\n}"

File: data_extraction/data_extraction_GPT-4o/model_output_extraction/paper_25.json
"{\n  \"reactions\": [\n    {\n      \"monomers\": [\n        {\n          \"monomer1\": \"Methacrylic Acid Sulpholanate\",\n          \"monomer2\": \"Styrene\"\n        }\n      ],\n      \"reaction_conditions\": [\n        {\n          \"polymerization_type\": \"free radical\",\n          \"solvent\": \"N,N-Dimethylformamide\",\n          \"method\": \"solvent\",\n          \"temperature\": 50.0,\n          \"temperature_unit\": \"\u00b0C\",\n          \"reaction_constants\": {\n            \"constant_1\": 1.5,\n            \"constant_2\": 0.22\n          },\n          \"reaction_constant_conf\": {\n            \"constant_conf_1\": 0.1,\n            \"constant_conf_2\": 0.01\n          },\n          \"determination_method\": \"not provided\",\n          \"Q-value\": {\n            \"constant_1\": 2.0,\n            \"constant_2\": null\n          },\n          \"e-Value\": {\n            \"constant_1\": 0.26,\n            \"constant_2\": null\n          },\n          \"r_product\": 0.33\n        }\n      ]\n    },\n    {\n      \"monomers\": [\n        {\n          \"monomer1\": \"Methacrylic Acid Sulpholanate\",\n          \"monomer2\": \"Methyl Methacrylate\"\n        }\n      ],\n      \"reaction_conditions\": [\n        {\n          \"polymerization_type\": \"free radical\",\n          \"solvent\": \"N,N-Dimethylformamide\",\n          \"method\": \"solvent\",\n          \"temperature\": 50.0,\n          \"temperature_unit\": \"\u00b0C\",\n          \"reaction_constants\": {\n            \"constant_1\": 3.34,\n            \"constant_2\": 0.67\n          },\n          \"reaction_constant_conf\": {\n            \"constant_conf_1\": 0.25,\n            \"constant_conf_2\": 0.02\n          },\n          \"determination_method\": \"not provided\",\n          \"Q-value\": {\n            \"constant_1\": 2.5,\n            \"constant_2\": null\n          },\n          \"e-Value\": {\n            \"constant_1\": 0.4,\n            \"constant_2\": null\n          },\n          \"r_product\": 2.24\n        }\n      ]\n    },\n    {\n      \"monomers\": [\n        {\n          \"monomer1\": \"Methacrylic Acid Sulpholanate\",\n          \"monomer2\": \"Methacrylic Acid\"\n        }\n      ],\n      \"reaction_conditions\": [\n        {\n          \"polymerization_type\": \"free radical\",\n          \"solvent\": \"N,N-Dimethylformamide\",\n          \"method\": \"solvent\",\n          \"temperature\": 50.0,\n          \"temperature_unit\": \"\u00b0C\",\n          \"reaction_constants\": {\n            \"constant_1\": 1.0,\n            \"constant_2\": 0.83\n          },\n          \"reaction_constant_conf\": {\n            \"constant_conf_1\": 0.1,\n            \"constant_conf_2\": 0.02\n          },\n          \"determination_method\": \"not provided\",\n          \"Q-value\": {\n            \"constant_1\": null,\n            \"constant_2\": null\n          },\n          \"e-Value\": {\n            \"constant_1\": null,\n            \"constant_2\": null\n          },\n          \"r_product\": 0.83\n        }\n      ]\n    }\n  ],\n  \"source\": \"not provided\",\n  \"PDF_name\": \"Kinetics of polymerization and copolymerization of MAS\"\n}"

File: data_extraction/data_extraction_GPT-4o/model_output_extraction/paper_261.json
"{\n  \"reactions\": [\n    {\n      \"monomers\": [\n        \"monomer1\" \t\t, \"Methacrylonitrile\",\n        \"monomer2\"\t\t, \"Methyl atropate\"\n      ],\n      \"reaction_conditions\": [\n        {\n          \"polymerization_type\": \"free radical\",\n          \"solvent\": \"benzene\",\n          \"method\": \"solvent\",\n          \"temperature\": 60.0,\n          \"temperature_unit\": \"\u00b0C\",\n          \"reaction_constants\": {\n            \"constant_1\": 0.19,\n            \"constant_2\": 0.25\n          },\n          \"reaction_constant_conf\": {\n            \"constant_conf_1\": null,\n            \"constant_conf_2\": null\n          },\n          \"determination_method\": \"Kelen-Tudor\",\n          \"Q-value\": {\n            \"constant_1\": null,\n            \"constant_2\": null\n          },\n          \"e-Value\": {\n            \"constant_1\": null,\n            \"constant_2\": null\n          },\n          \"r_product\": null\n        }\n      ]\n    },\n    {\n      \"monomers\": [\n        \"monomer1\"\t\t, \"Methacrylonitrile\",\n        \"monomer2\"\t\t, \"\u03b1-Methoxystyrene\"\n      ],\n      \"reaction_conditions\": [\n        {\n          \"polymerization_type\": \"free radical\",\n          \"solvent\": \"benzene\",\n          \"method\": \"solvent\",\n          \"temperature\": 60.0,\n          \"temperature_unit\": \"\u00b0C\",\n          \"reaction_constants\": {\n            \"constant_1\": 0.55,\n            \"constant_2\": 1.5\n          },\n          \"reaction_constant_conf\": {\n            \"constant_conf_1\": null,\n            \"constant_conf_2\": null\n          },\n          \"determination_method\": \"Kelen-Tudor\",\n          \"Q-value\": {\n            \"constant_1\": null,\n            \"constant_2\": null\n          },\n          \"e-Value\": {\n            \"constant_1\": null,\n            \"constant_2\": null\n          },\n          \"r_product\": null\n        }\n      ]\n    },\n    {\n      \"monomers\": [\n        \"monomer1\"\t\t, \"Methacrylonitrile\",\n        \"monomer2\"\t\t, \"Diphenylethylene\"\n      ],\n      \"reaction_conditions\": [\n        {\n          \"polymerization_type\": \"free radical\",\n          \"solvent\": \"benzene\",\n          \"method\": \"solvent\",\n          \"temperature\": 60.0,\n          \"temperature_unit\": \"\u00b0C\",\n          \"reaction_constants\": {\n            \"constant_1\": 0.33,\n            \"constant_2\": null\n          },\n          \"reaction_constant_conf\": {\n            \"constant_conf_1\": null,\n            \"constant_conf_2\": null\n          },\n          \"determination_method\": \"Kelen-Tudor\",\n          \"Q-value\": {\n            \"constant_1\": null,\n            \"constant_2\": null\n          },\n          \"e-Value\": {\n            \"constant_1\": null,\n            \"constant_2\": null\n          },\n          \"r_product\": null\n        }\n      ]\n    },\n    {\n      \"monomers\": [\n        \"monomer1\"\t\t, \"Acrylonitrile\",\n        \"monomer2\"\t\t, \"Methyl atropate\"\n      ],\n      \"reaction_conditions\": [\n        {\n          \"polymerization_type\": \"free radical\",\n          \"solvent\": \"benzene\",\n          \"method\": \"solvent\",\n          \"temperature\": 60.0,\n          \"temperature_unit\": \"\u00b0C\",\n          \"reaction_constants\": {\n            \"constant_1\": 0.075,\n            \"constant_2\": 6.7\n          },\n          \"reaction_constant_conf\": {\n            \"constant_conf_1\": null,\n            \"constant_conf_2\": null\n          },\n          \"determination_method\": \"Kelen-Tudor\",\n          \"Q-value\": {\n            \"constant_1\": null,\n            \"constant_2\": null\n          },\n          \"e-Value\": {\n            \"constant_1\": null,\n            \"constant_2\": null\n          },\n          \"r_product\": null\n        }\n      ]\n    },\n    {\n      \"monomers\": [\n        \"monomer1\"\t\t, \"Acrylonitrile\",\n        \"monomer2\"\t\t, \"\u03b1-Methoxystyrene\"\n      ],\n      \"reaction_conditions\": [\n        {\n          \"polymerization_type\": \"free radical\",\n          \"solvent\": \"benzene\",\n          \"method\": \"solvent\",\n          \"temperature\": 60.0,\n          \"temperature_unit\": \"\u00b0C\",\n          \"reaction_constants\": {\n            \"constant_1\": 0.06,\n            \"constant_2\": 0\n          },\n          \"reaction_constant_conf\": {\n            \"constant_conf_1\": null,\n            \"constant_conf_2\": null\n          },\n          \"determination_method\": \"Kelen-Tudor\",\n          \"Q-value\": {\n            \"constant_1\": null,\n            \"constant_2\": null\n          },\n          \"e-Value\": {\n            \"constant_1\": null,\n            \"constant_2\": null\n          },\n          \"r_product\": null\n        }\n      ]\n    },\n    {\n      \"monomers\": [\n        \"monomer1\"\t\t, \"Acrylonitrile\",\n        \"monomer2\"\t\t, \"Diphenylethylene\"\n      ],\n      \"reaction_conditions\": [\n        {\n          \"polymerization_type\": \"free radical\",\n          \"solvent\": \"benzene\",\n          \"method\": \"solvent\",\n          \"temperature\": 60.0,\n          \"temperature_unit\": \"\u00b0C\",\n          \"reaction_constants\": {\n            \"constant_1\": 0.04,\n            \"constant_2\": null\n          },\n          \"reaction_constant_conf\": {\n            \"constant_conf_1\": null,\n            \"constant_conf_2\": null\n          },\n          \"determination_method\": \"Kelen-Tudor\",\n          \"Q-value\": {\n            \"constant_1\": null,\n            \"constant_2\": null\n          },\n          \"e-Value\": {\n            \"constant_1\": null,\n            \"constant_2\": null\n          },\n          \"r_product\": null\n        }\n      ]\n    },\n    {\n      \"monomers\": [\n        \"monomer1\"\t\t, \"Acrylonitrile\",\n        \"monomer2\"\t\t, \"trans-Stilbene\"\n      ],\n      \"reaction_conditions\": [\n        {\n          \"polymerization_type\": \"free radical\",\n          \"solvent\": \"benzene\",\n          \"method\": \"solvent\",\n          \"temperature\": 60.0,\n          \"temperature_unit\": \"\u00b0C\",\n          \"reaction_constants\": {\n            \"constant_1\": 1.0,\n            \"constant_2\": null\n          },\n          \"reaction_constant_conf\": {\n            \"constant_conf_1\": 0.1,\n            \"constant_conf_2\": null\n          },\n          \"determination_method\": \"Kelen-Tudor\",\n          \"Q-value\": {\n            \"constant_1\": null,\n            \"constant_2\": null\n          },\n          \"e-Value\": {\n            \"constant_1\": null,\n            \"constant_2\": null\n          },\n          \"r_product\": null\n        }\n      ]\n    }\n  ],\n  \"source\": \"https://doi.org/10.1002/macp.1967.021100110\",\n  \"PDF_name\": \"Zum Copolymerisationsverhalten extrem sperriger \u03b1-substituierter Styrole\"\n}"

File: data_extraction/data_extraction_GPT-4o/model_output_extraction/paper_268.json
"{\n    \"reactions\": [\n        {\n            \"monomers\": [\n                {\n                    \"monomer1\": \"acrylonitrile\",\n                    \"monomer2\": \"isobutyl vinyl sulfide\"\n                }\n            ],\n            \"reaction_conditions\": [\n                {\n                    \"polymerization_type\": \"thermal\",\n                    \"solvent\": \"benzene\",\n                    \"method\": \"solvent\",\n                    \"temperature\": 60.0,\n                    \"temperature_unit\": \"\u00b0C\",\n                    \"reaction_constants\": {\n                        \"constant_1\": 0.065,\n                        \"constant_2\": 0.055\n                    },\n                    \"reaction_constant_conf\": {\n                        \"constant_conf_1\": null,\n                        \"constant_conf_2\": null\n                    },\n                    \"determination_method\": null,\n                    \"Q-value\": {\n                        \"constant_1\": null,\n                        \"constant_2\": null\n                    },\n                    \"e-Value\": {\n                        \"constant_1\": null,\n                        \"constant_2\": null\n                    },\n                    \"r_product\": 0.0036\n                }\n            ]\n        },\n        {\n            \"monomers\": [\n                {\n                    \"monomer1\": \"methyl methacrylate\",\n                    \"monomer2\": \"isobutyl vinyl sulfide\"\n                }\n            ],\n            \"reaction_conditions\": [\n                {\n                    \"polymerization_type\": \"thermal\",\n                    \"solvent\": \"benzene\",\n                    \"method\": \"solvent\",\n                    \"temperature\": 60.0,\n                    \"temperature_unit\": \"\u00b0C\",\n                    \"reaction_constants\": {\n                        \"constant_1\": 0.94,\n                        \"constant_2\": 0.04\n                    },\n                    \"reaction_constant_conf\": {\n                        \"constant_conf_1\": null,\n                        \"constant_conf_2\": null\n                    },\n                    \"determination_method\": null,\n                    \"Q-value\": {\n                        \"constant_1\": null,\n                        \"constant_2\": null\n                    },\n                    \"e-Value\": {\n                        \"constant_1\": null,\n                        \"constant_2\": null\n                    },\n                    \"r_product\": 0.0376\n                }\n            ]\n        },\n        {\n            \"monomers\": [\n                {\n                    \"monomer1\": \"ethyl acrylate\",\n                    \"monomer2\": \"isobutyl vinyl sulfide\"\n                }\n            ],\n            \"reaction_conditions\": [\n                {\n                    \"polymerization_type\": \"thermal\",\n                    \"solvent\": \"benzene\",\n                    \"method\": \"solvent\",\n                    \"temperature\": 60.0,\n                    \"temperature_unit\": \"\u00b0C\",\n                    \"reaction_constants\": {\n                        \"constant_1\": 0.35,\n                        \"constant_2\": 0.05\n                    },\n                    \"reaction_constant_conf\": {\n                        \"constant_conf_1\": null,\n                        \"constant_conf_2\": null\n                    },\n                    \"determination_method\": null,\n                    \"Q-value\": {\n                        \"constant_1\": null,\n                        \"constant_2\": null\n                    },\n                    \"e-Value\": {\n                        \"constant_1\": null,\n                        \"constant_2\": null\n                    },\n                    \"r_product\": 0.0175\n                }\n            ]\n        },\n        {\n            \"monomers\": [\n                {\n                    \"monomer1\": \"methyl acrylate\",\n                    \"monomer2\": \"isobutyl vinyl sulfide\"\n                }\n            ],\n            \"reaction_conditions\": [\n                {\n                    \"polymerization_type\": \"thermal\",\n                    \"solvent\": \"benzene\",\n                    \"method\": \"solvent\",\n                    \"temperature\": 60.0,\n                    \"temperature_unit\": \"\u00b0C\",\n                    \"reaction_constants\": {\n                        \"constant_1\": 0.35,\n                        \"constant_2\": 0.05\n                    },\n                    \"reaction_constant_conf\": {\n                        \"constant_conf_1\": null,\n                        \"constant_conf_2\": null\n                    },\n                    \"determination_method\": null,\n                    \"Q-value\": {\n                        \"constant_1\": null,\n                        \"constant_2\": null\n                    },\n                    \"e-Value\": {\n                        \"constant_1\": null,\n                        \"constant_2\": null\n                    },\n                    \"r_product\": 0.0175\n                }\n            ]\n        }\n    ],\n    \"source\": \"https://doi.org/10.1002/macp.1972.021530103\",\n    \"PDF_name\": \"Thermal Copolymerizations of Vinyl Sulfides with Some Weak Acceptor Monomers\"\n}"
