Repository: lamalab-org/copolymer-reactivity

# `data_extraction/` — Pipeline 1: literature → reactions

Mines ~300 k Crossref records for copolymerisation papers, filters them down to ~1.8 k downloadable PDFs, and extracts reactivity-ratio measurements with a vision–language model. The output is the curated `extracted_reactions.csv` that Pipeline 2 (`copol_prediction/`) ingests.

- **Configuration:** All paths and thresholds are defined in
  `data_extraction/obtain_data.py` via the `ExtractionConfig` class. The default
  configuration mirrors the curated layout beneath `data_extraction/artifacts`.
- **Step selection:** `ExtractionSteps` lets you control which parts of the

File: data_extraction/data_extraction_GPT-4o/model_output_extraction/paper_276.json
"{\n  \"reactions\": [\n    {\n      \"monomers\": [\n        {\n          \"monomer1\": \"p-Vinylbenzoic acid\",\n          \"monomer2\": \"Acrylonitrile\"\n        }\n      ],\n      \"reaction_conditions\": [\n        {\n          \"polymerization_type\": \"free radical\",\n          \"solvent\": \"dimethylformamide\",\n          \"method\": \"solvent\",\n          \"temperature\": 60.0,\n          \"temperature_unit\": \"\u00b0C\",\n          \"reaction_constants\": {\n            \"constant_1\": 1.8,\n            \"constant_2\": 0.076\n          },\n          \"reaction_constant_conf\": {\n            \"constant_conf_1\": 0.05,\n            \"constant_conf_2\": 0.001\n          },\n          \"determination_method\": \"intersection method of Mayo and Lewis\",\n          \"Q-value\": {\n            \"constant_1\": 1.0,\n            \"constant_2\": null\n          },\n          \"e-Value\": {\n            \"constant_1\": -0.2,\n            \"constant_2\": null\n          },\n          \"r_product\": 0.14\n        },\n        {\n          \"polymerization_type\": \"free radical\",\n          \"solvent\": \"water\",\n          \"method\": \"solvent\",\n          \"temperature\": 50.0,\n          \"temperature_unit\": \"\u00b0C\",\n          \"reaction_constants\": {\n            \"constant_1\": 0.26,\n            \"constant_2\": 0.09\n          },\n          \"reaction_constant_conf\": {\n            \"constant_conf_1\": 0.06,\n            \"constant_conf_2\": 0.08\n          },\n          \"determination_method\": \"intersection method of Mayo and Lewis\",\n          \"Q-value\": {\n            \"constant_1\": 0.3,\n            \"constant_2\": null\n          },\n          \"e-Value\": {\n            \"constant_1\": -0.7,\n            \"constant_2\": null\n          },\n          \"r_product\": 0.023\n        }\n      ]\n    },\n    {\n      \"monomers\": [\n        {\n          \"monomer1\": \"Styrene\",\n          \"monomer2\": \"Acrylonitrile\"\n        }\n      ],\n      \"reaction_conditions\": [\n        {\n          \"polymerization_type\": \"free radical\",\n          \"solvent\": \"water\",\n          \"method\": \"solvent\",\n          \"temperature\": 50.0,\n          \"temperature_unit\": \"\u00b0C\",\n          \"reaction_constants\": {\n            \"constant_1\": 0.37,\n            \"constant_2\": 0.05\n          },\n          \"reaction_constant_conf\": {\n            \"constant_conf_1\": 0.02,\n            \"constant_conf_2\": 0.02\n          },\n          \"determination_method\": \"intersection method of Mayo and Lewis\",\n          \"Q-value\": {\n            \"constant_1\": 1.0,\n            \"constant_2\": null\n          },\n          \"e-Value\": {\n            \"constant_1\": -0.8,\n            \"constant_2\": null\n          },\n          \"r_product\": 0.02\n        }\n      ]\n    }\n  ],\n  \"source\": \"https://doi.org/10.1002/pol.1964.110020601\",\n  \"PDF_name\": \"p-Vinylbenzoic Acid: A Convenient Preparation, Copolymerization, and Examination as Dye Receptive Modifier for Acrylic Fibers and as Ion Exchange Resin Component\"\n}"

File: data_extraction/data_extraction_GPT-4o/model_output_extraction/paper_29.json
"{\n  \"reactions\": [\n    {\n      \"monomers\": [\"ethylene\", \"propylene\"],\n      \"reaction_conditions\": [\n        {\n          \"polymerization_type\": \"free radical\",\n          \"solvent\": \"null\",\n          \"method\": \"bulk\",\n          \"temperature\": 10.0,\n          \"temperature_unit\": \"°C\",\n          \"reaction_constants\": {\n            \"constant_1\": 3.6,\n            \"constant_2\": 0.16\n          },\n          \"reaction_constant_conf\": {\n            \"constant_conf_1\": null,\n            \"constant_conf_2\": null\n          },\n          \"determination_method\": \"Lewis and Mayo\"\n        }\n      ]\n    },\n    {\n      \"monomers\": [\"ethylene\", \"butene-1\"],\n      \"reaction_conditions\": [\n        {\n          \"polymerization_type\": \"free radical\",\n          \"solvent\": \"null\",\n          \"method\": \"bulk\",\n          \"temperature\": 10.0,\n          \"temperature_unit\": \"°C\",\n          \"reaction_constants\": {\n            \"constant_1\": 3.6,\n            \"constant_2\": 0.16\n          },\n          \"reaction_constant_conf\": {\n            \"constant_conf_1\": null,\n            \"constant_conf_2\": null\n          },\n          \"determination_method\": \"Lewis and Mayo\"\n        }\n      ]\n    }\n  ],\n  \"source\": \"https://www.nature.com/articles/1981085a0\",\n  \"PDF_name\": \"Nature June 15, 1963\"\n}"

File: data_extraction/data_extraction_GPT-4o/model_output_extraction/paper_293.json
"{\n  \"reactions\": [\n    {\n      \"monomers\": [\n        {\n          \"monomer1\": \"acroleindiethylacetal\",\n          \"monomer2\": \"acrylonitrile\"\n        }\n      ],\n      \"reaction_conditions\": [\n        {\n          \"polymerization_type\": \"free radical\",\n          \"solvent\": \"benzene\",\n          \"method\": \"solvent\",\n          \"temperature\": 70.0,\n          \"temperature_unit\": \"\u00b0C\",\n          \"reaction_constants\": {\n            \"constant_1\": 0.02,\n            \"constant_2\": 11.19\n          },\n          \"reaction_constant_conf\": {\n            \"constant_conf_1\": 0.00,\n            \"constant_conf_2\": 0.50\n          },\n          \"determination_method\": \"Fineman-Ross\",\n          \"Q-value\": null,\n          \"e-Value\": null,\n          \"r_product\": null\n        }\n      ]\n    },\n    {\n      \"monomers\": [\n        {\n          \"monomer1\": \"acroleindiethylacetal\",\n          \"monomer2\": \"maleic anhydride\"\n        }\n      ],\n      \"reaction_conditions\": [\n        {\n          \"polymerization_type\": \"free radical\",\n          \"solvent\": \"benzene\",\n          \"method\": \"solvent\",\n          \"temperature\": null,\n          \"temperature_unit\": null,\n          \"reaction_constants\": {\n            \"constant_1\": 0.18,\n            \"constant_2\": 0.07\n          },\n          \"reaction_constant_conf\": {\n            \"constant_conf_1\": 0.04,\n            \"constant_conf_2\": 0.01\n          },\n          \"determination_method\": \"Fineman-Ross\",\n          \"Q-value\": null,\n          \"e-Value\": null,\n          \"r_product\": null\n        }\n      ]\n    }\n  ],\n  \"source\": \"https://doi.org/10.1002/macp.1978.0217901092\",\n  \"PDF_name\": \"Acroleindiethylacetal: Reaction with Free Radicals and Copolymerization\"\n}"

File: data_extraction/data_extraction_GPT-4o/model_output_extraction/paper_294.json
"{\n  \"reactions\": [\n    {\n      \"monomers\": [\n        {\n          \"monomer1\": \"n-Octadecyl acrylate\",\n          \"monomer2\": \"Styrene\"\n        }\n      ],\n      \"reaction_conditions\": [\n        {\n          \"polymerization_type\": \"free radical\",\n          \"solvent\": \"tert-Butanol\",\n          \"method\": \"solvent\",\n          \"temperature\": 60.0,\n          \"temperature_unit\": \"\u00b0C\",\n          \"reaction_constants\": {\n            \"constant_1\": 0.44,\n            \"constant_2\": 0.18\n          },\n          \"reaction_constant_conf\": {\n            \"constant_conf_1\": 0.07,\n            \"constant_conf_2\": 0.45\n          },\n          \"determination_method\": \"EVM Program\",\n          \"Q-value\": {\n            \"constant_1\": 0.64,\n            \"constant_2\": null\n          },\n          \"e-Value\": {\n            \"constant_1\": 0.79,\n            \"constant_2\": null\n          },\n          \"r_product\": null\n        },\n        {\n          \"polymerization_type\": \"free radical\",\n          \"solvent\": \"Benzene\",\n          \"method\": \"solvent\",\n          \"temperature\": 60.0,\n          \"temperature_unit\": \"\u00b0C\",\n          \"reaction_constants\": {\n            \"constant_1\": 0.79,\n            \"constant_2\": 0.31\n          },\n          \"reaction_constant_conf\": {\n            \"constant_conf_1\": 0.09,\n            \"constant_conf_2\": 0.31\n          },\n          \"determination_method\": \"EVM Program\",\n          \"Q-value\": {\n            \"constant_1\": 0.49,\n            \"constant_2\": null\n          },\n          \"e-Value\": {\n            \"constant_1\": 0.39,\n            \"constant_2\": null\n          },\n          \"r_product\": null\n        },\n        {\n          \"polymerization_type\": \"free radical\",\n          \"solvent\": null,\n          \"method\": \"bulk\",\n          \"temperature\": 60.0,\n          \"temperature_unit\": \"\u00b0C\",\n          \"reaction_constants\": {\n            \"constant_1\": 0.75,\n            \"constant_2\": 0.34\n          },\n          \"reaction_constant_conf\": {\n            \"constant_conf_1\": 0.12,\n            \"constant_conf_2\": 0.06\n          },\n          \"determination_method\": \"EVM Program\",\n          \"Q-value\": {\n            \"constant_1\": 0.52,\n            \"constant_2\": null\n          },\n          \"e-Value\": {\n            \"constant_1\": 0.37,\n            \"constant_2\": null\n          },\n          \"r_product\": null\n        },\n        {\n          \"polymerization_type\": \"free radical\",\n          \"solvent\": \"Benzene\",\n          \"method\": \"solvent\",\n          \"temperature\": 60.0,\n          \"temperature_unit\": \"\u00b0C\",\n          \"reaction_constants\": {\n            \"constant_1\": 1.61,\n            \"constant_2\": 0.40\n          },\n          \"reaction_constant_conf\": {\n            \"constant_conf_1\": 0.34,\n            \"constant_conf_2\": 0.12\n          },\n          \"determination_method\": \"EVM Program\",\n          \"Q-value\": {\n            \"constant_1\": 0.17,\n            \"constant_2\": null\n          },\n          \"e-Value\": {\n            \"constant_1\": 0.54,\n            \"constant_2\": null\n          },\n          \"r_product\": null\n        }\n      ]\n    },\n    {\n      \"monomers\": [\n        {\n          \"monomer1\": \"n-Octadecyl acrylate\",\n          \"monomer2\": \"Acrylonitrile\"\n        }\n      ],\n      \"reaction_conditions\": [\n        {\n          \"polymerization_type\": \"free radical\",\n          \"solvent\": \"Benzene\",\n          \"method\": \"solvent\",\n          \"temperature\": 60.0,\n          \"temperature_unit\": \"\u00b0C\",\n          \"reaction_constants\": {\n            \"constant_1\": 2.36,\n            \"constant_2\": 0.48\n          },\n          \"reaction_constant_conf\": {\n            \"constant_conf_1\": 0.04,\n            \"constant_conf_2\": 0.12\n          },\n          \"determination_method\": \"EVM Program\",\n          \"Q-value\": {\n            \"constant_1\": 0.33,\n            \"constant_2\": null\n          },\n          \"e-Value\": {\n            \"constant_1\": 0.50,\n            \"constant_2\": null\n          },\n          \"r_product\": null\n        }\n      ]\n    },\n    {\n      \"monomers\": [\n        {\n          \"monomer1\": \"n-Octadecyl acrylate\",\n          \"monomer2\": \"Methyl methacrylate\"\n        }\n      ],\n      \"reaction_conditions\": [\n        {\n          \"polymerization_type\": \"free radical\",\n          \"solvent\": \"Benzene\",\n          \"method\": \"solvent\",\n          \"temperature\": 60.0,\n          \"temperature_unit\": \"\u00b0C\",\n          \"reaction_constants\": {\n            \"constant_1\": 2.23,\n            \"constant_2\": 0.30\n          },\n          \"reaction_constant_conf\": {\n            \"constant_conf_1\": 0.01,\n            \"constant_conf_2\": 0.03\n          },\n          \"determination_method\": \"EVM Program\",\n          \"Q-value\": {\n            \"constant_1\": 0.43,\n            \"constant_2\": null\n          },\n          \"e-Value\": {\n            \"constant_1\": 1.03,\n            \"constant_2\": null\n          },\n          \"r_product\": null\n        }\n      ]\n    },\n    {\n      \"monomers\": [\n        {\n          \"monomer1\": \"n-Octadecyl acrylate\",\n          \"monomer2\": \"Vinylidene chloride\"\n        }\n      ],\n      \"reaction_conditions\": [\n        {\n          \"polymerization_type\": \"free radical\",\n          \"solvent\": null,\n          \"method\": \"bulk\",\n          \"temperature\": 60.0,\n          \"temperature_unit\": \"\u00b0C\",\n          \"reaction_constants\": {\n            \"constant_1\": 0.91,\n            \"constant_2\": 1.01\n          },\n          \"reaction_constant_conf\": {\n            \"constant_conf_1\": 0.05,\n            \"constant_conf_2\": 0.01\n          },\n          \"determination_method\": \"EVM Program\",\n          \"Q-value\": {\n            \"constant_1\": 0.27,\n            \"constant_2\": null\n          },\n          \"e-Value\": {\n            \"constant_1\": 0.65,\n            \"constant_2\": null\n          },\n          \"r_product\": null\n        }\n      ]\n    },\n    {\n      \"monomers\": [\n        {\n          \"monomer1\": \"N-n-Octadecylacrylamide\",\n          \"monomer2\": \"Methyl methacrylate\"\n        }\n      ],\n      \"reaction_conditions\": [\n        {\n          \"polymerization_type\": \"free radical\",\n          \"solvent\": \"Benzene\",\n          \"method\": \"solvent\",\n          \"temperature\": 60.0,\n          \"temperature_unit\": \"\u00b0C\",\n          \"reaction_constants\": {\n            \"constant_1\": 3.85,\n            \"constant_2\": 0.44\n          },\n          \"reaction_constant_conf\": {\n            \"constant_conf_1\": 0.17,\n            \"constant_conf_2\": 0.04\n          },\n          \"determination_method\": \"EVM Program\",\n          \"Q-value\": {\n            \"constant_1\": 0.26,\n            \"constant_2\": null\n          },\n          \"e-Value\": {\n            \"constant_1\": 0.50,\n            \"constant_2\": null\n          },\n          \"r_product\": null\n        }\n      ]\n    },\n    {\n      \"monomers\": [\n        {\n          \"monomer1\": \"N-n-Octadecylacrylamide\",\n          \"monomer2\": \"Styrene\"\n        }\n      ],\n      \"reaction_conditions\": [\n        {\n          \"polymerization_type\": \"free radical\",\n          \"solvent\": \"Benzene\",\n          \"method\": \"solvent\",\n          \"temperature\": 60.0,\n          \"temperature_unit\": \"\u00b0C\",\n          \"reaction_constants\": {\n            \"constant_1\": 1.41,\n            \"constant_2\": 0.20\n          },\n          \"reaction_constant_conf\": {\n            \"constant_conf_1\": 0.10,\n            \"constant_conf_2\": 0.05\n          },\n          \"determination_method\": \"EVM Program\",\n          \"Q-value\": {\n            \"constant_1\": 0.29,\n            \"constant_2\": null\n          },\n          \"e-Value\": {\n            \"constant_1\": 0.33,\n            \"constant_2\": null\n          },\n          \"r_product\": null\n        }\n      ]\n    }\n  ],\n  \"source\": \"https://doi.org/10.1002/pol.1970.150080a127\",\n  \"PDF_name\": \"Reactivity Ratios and Copolymerization Parameters for Copolymers Incorporating n-Octadecyl Acrylate and N-n-Octadecylacrylamide\"\n}"

File: data_extraction/data_extraction_GPT-4o/model_output_extraction/paper_301.json
"{\n    \"reactions\": [\n        {\n            \"monomers\": [\n                {\n                    \"monomer1\": \"styrene\",\n                    \"monomer2\": \"1-vinyl naphthalene\"\n                }\n            ],\n            \"reaction_conditions\": [\n                {\n                    \"polymerization_type\": \"free radical\",\n                    \"solvent\": null,\n                    \"method\": \"bulk\",\n                    \"temperature\": 60.0,\n                    \"temperature_unit\": \"\u00b0C\",\n                    \"reaction_constants\": {\n                        \"constant_1\": 0.70,\n                        \"constant_2\": 2.02\n                    },\n                    \"reaction_constant_conf\": {\n                        \"constant_conf_1\": 0.23,\n                        \"constant_conf_2\": 0.40\n                    },\n                    \"determination_method\": \"Kelen-Tudor\",\n                    \"Q-value\": {\n                        \"constant_1\": 1.09,\n                        \"constant_2\": null\n                    },\n                    \"e-Value\": {\n                        \"constant_1\": -0.46,\n                        \"constant_2\": null\n                    },\n                    \"r_product\": null\n                }\n            ]\n        },\n        {\n            \"monomers\": [\n                {\n                    \"monomer1\": \"methyl methacrylate\",\n                    \"monomer2\": \"1-vinyl naphthalene\"\n                }\n            ],\n            \"reaction_conditions\": [\n                {\n                    \"polymerization_type\": \"free radical\",\n                    \"solvent\": null,\n                    \"method\": \"bulk\",\n                    \"temperature\": 60.0,\n                    \"temperature_unit\": \"\u00b0C\",\n                    \"reaction_constants\": {\n                        \"constant_1\": 0.32,\n                        \"constant_2\": 0.57\n                    },\n                    \"reaction_constant_conf\": {\n                        \"constant_conf_1\": 0.10,\n                        \"constant_conf_2\": 0.07\n                    },\n                    \"determination_method\": \"Kelen-Tudor\",\n                    \"Q-value\": {\n                        \"constant_1\": 1.44,\n                        \"constant_2\": null\n                    },\n                    \"e-Value\": {\n                        \"constant_1\": -0.90,\n                        \"constant_2\": null\n                    },\n                    \"r_product\": null\n                }\n            ]\n        },\n        {\n            \"monomers\": [\n                {\n                    \"monomer1\": \"acrylonitrile\",\n                    \"monomer2\": \"1-vinyl naphthalene\"\n                }\n            ],\n            \"reaction_conditions\": [\n                {\n                    \"polymerization_type\": \"free radical\",\n                    \"solvent\": null,\n                    \"method\": \"bulk\",\n                    \"temperature\": 60.0,\n                    \"temperature_unit\": \"\u00b0C\",\n                    \"reaction_constants\": {\n                        \"constant_1\": 0.11,\n                        \"constant_2\": 0.45\n                    },\n                    \"reaction_constant_conf\": {\n                        \"constant_conf_1\": 0.03,\n                        \"constant_conf_2\": 0.09\n                    },\n                    \"determination_method\": \"Kelen-Tudor\",\n                    \"Q-value\": {\n                        \"constant_1\": 0.53,\n                        \"constant_2\": null\n                    },\n                    \"e-Value\": {\n                        \"constant_1\": -0.51,\n                        \"constant_2\": null\n                    },\n                    \"r_product\": null\n                }\n            ]\n        }\n    ],\n    \"source\": \"https://doi.org/10.1007/BF01410693\",\n    \"PDF_name\": \"Free radical copolymerization of 1-vinyl naphthalene with styrene, methyl methacrylate, and acrylonitrile\"\n}"

File: data_extraction/data_extraction_GPT-4o/model_output_extraction/paper_308.json
"{\n  \"reactions\": [\n    {\n      \"monomers\": [\n        \"monomer1\" \t,\"Acrylonitrile\"\n        ,\"monomer2\" \t,\"Cinnamonnitrile\"\n      ],\n      \"reaction_conditions\": [\n        {\n          \"polymerization_type\": \"free radical\",\n          \"solvent\": \"dimethyl sulfoxide\",\n          \"method\": \"bulk\",\n          \"temperature\": 70.0,\n          \"temperature_unit\": \"\u00b0C\",\n          \"reaction_constants\": {\n            \"constant_1\": 6.4,\n            \"constant_2\": 0.0\n          },\n          \"reaction_constant_conf\": {\n            \"constant_conf_1\": 1.0,\n            \"constant_conf_2\": 0.5\n          },\n          \"determination_method\": \"graphical method\",\n          \"Q-value\": {\n            \"constant_1\": 0.60,\n            \"constant_2\": 0.11\n          },\n          \"e-Value\": {\n            \"constant_1\": 1.20,\n            \"constant_2\": 1.21\n          },\n          \"r_product\": null\n        }\n      ]\n    },\n    {\n      \"monomers\": [\n        \"monomer1\" \t,\"Acrylonitrile\"\n        ,\"monomer2\" \t,\"Ethyl benzylidenecyanoacetate\"\n      ],\n      \"reaction_conditions\": [\n        {\n          \"polymerization_type\": \"free radical\",\n          \"solvent\": \"dimethyl sulfoxide\",\n          \"method\": \"bulk\",\n          \"temperature\": 70.0,\n          \"temperature_unit\": \"\u00b0C\",\n          \"reaction_constants\": {\n            \"constant_1\": 18.0,\n            \"constant_2\": -0.15\n          },\n          \"reaction_constant_conf\": {\n            \"constant_conf_1\": 2.0,\n            \"constant_conf_2\": 0.1\n          },\n          \"determination_method\": \"graphical method\",\n          \"Q-value\": {\n            \"constant_1\": 0.60,\n            \"constant_2\": 0.13\n          },\n          \"e-Value\": {\n            \"constant_1\": 1.20,\n            \"constant_2\": 2.70\n          },\n          \"r_product\": null\n        }\n      ]\n    },\n    {\n      \"monomers\": [\n        \"monomer1\" \t,\"Acrylonitrile\"\n        ,\"monomer2\" \t,\"Benzylidenemalononitrile\"\n      ],\n      \"reaction_conditions\": [\n        {\n          \"polymerization_type\": \"free radical\",\n          \"solvent\": \"dimethyl sulfoxide\",\n          \"method\": \"bulk\",\n          \"temperature\": 70.0,\n          \"temperature_unit\": \"\u00b0C\",\n          \"reaction_constants\": {\n            \"constant_1\": 6.2,\n            \"constant_2\": -0.5\n          },\n          \"reaction_constant_conf\": {\n            \"constant_conf_1\": 1.8,\n            \"constant_conf_2\": 0.4\n          },\n          \"determination_method\": \"graphical method\",\n          \"Q-value\": {\n            \"constant_1\": 0.60,\n            \"constant_2\": 0.52\n          },\n          \"e-Value\": {\n            \"constant_1\": 1.20,\n            \"constant_2\": 2.60\n          },\n          \"r_product\": null\n        }\n      ]\n    }\n  ],\n  \"source\": \"https://doi.org/10.1002/pol.1969.160070901\",\n  \"PDF_name\": \"Copolymerization of Acrylonitrile. I. Copolymerization with Styrene Derivatives Containing Nitrile Groups in the Side Chain\"\n}"

File: data_extraction/data_extraction_GPT-4o/model_output_extraction/paper_318.json
"{\n  \"reactions\": [\n    {\n      \"monomers\": [\n        {\n          \"monomer1\": \"Styrene\",\n          \"monomer2\": \"Vinylmethyldiethoxysilane\"\n        }\n      ],\n      \"reaction_conditions\": [\n        {\n          \"polymerization_type\": \"Free radical\",\n          \"solvent\": \"Toluene\",\n          \"method\": \"Solvent\",\n          \"temperature\": 60.0,\n          \"temperature_unit\": \"\u00b0C\",\n          \"reaction_constants\": {\n            \"constant_1\": 4.01,\n            \"constant_2\": 0.03\n          },\n          \"reaction_constant_conf\": {\n            \"constant_conf_1\": 0.03,\n            \"constant_conf_2\": 0.0\n          },\n          \"determination_method\": \"Kelen-Tudos\",\n          \"Q-value\": null,\n          \"e-Value\": null,\n          \"r_product\": null\n        },\n        {\n          \"polymerization_type\": \"Free radical\",\n          \"solvent\": null,\n          \"method\": \"Bulk\",\n          \"temperature\": 60.0,\n          \"temperature_unit\": \"\u00b0C\",\n          \"reaction_constants\": {\n            \"constant_1\": 5.7,\n            \"constant_2\": 0.13\n          },\n          \"reaction_constant_conf\": {\n            \"constant_conf_1\": 0.02,\n            \"constant_conf_2\": 0.06\n          },\n          \"determination_method\": \"Kelen-Tudos\",\n          \"Q-value\": null,\n          \"e-Value\": null,\n          \"r_product\": null\n        }\n      ]\n    },\n    {\n      \"monomers\": [\n        {\n          \"monomer1\": \"Styrene\",\n          \"monomer2\": \"Vinylmethyldiethoxysilane\"\n        }\n      ],\n      \"reaction_conditions\": [\n        {\n          \"polymerization_type\": \"Free radical\",\n          \"solvent\": null,\n          \"method\": \"Bulk\",\n          \"temperature\": 60.0,\n          \"temperature_unit\": \"\u00b0C\",\n          \"reaction_constants\": {\n            \"constant_1\": 1.17,\n            \"constant_2\": 0.0\n          },\n          \"reaction_constant_conf\": {\n            \"constant_conf_1\": 0.01,\n            \"constant_conf_2\": 0.0\n          },\n          \"determination_method\": \"Kelen-Tudos\",\n          \"Q-value\": null,\n          \"e-Value\": null,\n          \"r_product\": null\n        }\n      ]\n    },\n    {\n      \"monomers\": [\n        {\n          \"monomer1\": \"Acrylonitrile\",\n          \"monomer2\": \"Vinylmethyldiethoxysilane\"\n        }\n      ],\n      \"reaction_conditions\": [\n        {\n          \"polymerization_type\": \"Free radical\",\n          \"solvent\": null,\n          \"method\": \"Bulk\",\n          \"temperature\": 50.0,\n          \"temperature_unit\": \"\u00b0C\",\n          \"reaction_constants\": {\n            \"constant_1\": 2.26,\n            \"constant_2\": 0.25\n          },\n          \"reaction_constant_conf\": {\n            \"constant_conf_1\": 0.25,\n            \"constant_conf_2\": 0.0\n          },\n          \"determination_method\": \"Kelen-Tudos\",\n          \"Q-value\": null,\n          \"e-Value\": null,\n          \"r_product\": null\n        }\n      ]\n    }\n  ],\n  \"source\": \"10.1016/0014-3057(79)90150-0\",\n  \"PDF_name\": \"Copolymerization of Styrene and Acrylonitrile with Functional Silanes\"\n}"

File: data_extraction/data_extraction_GPT-4o/model_output_extraction/paper_326.json
"{\n  \"reactions\": [\n    {\n      \"monomers\": [\n        {\n          \"monomer1\": \"2-naphthyl methacrylate\",\n          \"monomer2\": \"acrylonitrile\"\n        }\n      ],\n      \"reaction_conditions\": [\n        {\n          \"polymerization_type\": \"free radical\",\n          \"solvent\": \"chloroform\",\n          \"method\": \"solvent\",\n          \"temperature\": 60.0,\n          \"temperature_unit\": \"\u00b0C\",\n          \"reaction_constants\": {\n            \"constant_1\": 0.96,\n            \"constant_2\": 0.00\n          },\n          \"reaction_constant_conf\": {\n            \"constant_conf_1\": 0.05,\n            \"constant_conf_2\": 0.02\n          },\n          \"determination_method\": \"Fineman-Ross\",\n          \"Q-value\": null,\n          \"e-Value\": null,\n          \"r_product\": null\n        },\n        {\n          \"polymerization_type\": \"free radical\",\n          \"solvent\": \"benzene\",\n          \"method\": \"solvent\",\n          \"temperature\": 60.0,\n          \"temperature_unit\": \"\u00b0C\",\n          \"reaction_constants\": {\n            \"constant_1\": 0.84,\n            \"constant_2\": 0.01\n          },\n          \"reaction_constant_conf\": {\n            \"constant_conf_1\": 0.09,\n            \"constant_conf_2\": 0.04\n          },\n          \"determination_method\": \"Fineman-Ross\",\n          \"Q-value\": null,\n          \"e-Value\": null,\n          \"r_product\": null\n        },\n        {\n          \"polymerization_type\": \"free radical\",\n          \"solvent\": \"acetone\",\n          \"method\": \"solvent\",\n          \"temperature\": 60.0,\n          \"temperature_unit\": \"\u00b0C\",\n          \"reaction_constants\": {\n            \"constant_1\": 0.52,\n            \"constant_2\": 0.00\n          },\n          \"reaction_constant_conf\": {\n            \"constant_conf_1\": 0.09,\n            \"constant_conf_2\": 0.02\n          },\n          \"determination_method\": \"Fineman-Ross\",\n          \"Q-value\": null,\n          \"e-Value\": null,\n          \"r_product\": null\n        },\n        {\n          \"polymerization_type\": \"free radical\",\n          \"solvent\": \"acetonitrile\",\n          \"method\": \"solvent\",\n          \"temperature\": 60.0,\n          \"temperature_unit\": \"\u00b0C\",\n          \"reaction_constants\": {\n            \"constant_1\": 0.51,\n            \"constant_2\": 0.00\n          },\n          \"reaction_constant_conf\": {\n            \"constant_conf_1\": 0.06,\n            \"constant_conf_2\": 0.03\n          },\n          \"determination_method\": \"Fineman-Ross\",\n          \"Q-value\": null,\n          \"e-Value\": null,\n          \"r_product\": null\n        }\n      ]\n    }\n  ],\n  \"source\": \"https://doi.org/10.1002/macp.1984.021850901\",\n  \"PDF_name\": \"The influence of molecular interaction on polymerization, 9\"\n}"

File: data_extraction/data_extraction_GPT-4o/model_output_extraction/paper_331.json
"{\n  \"reactions\": [\n    {\n      \"monomers\": [\n        {\n          \"monomer1\": \"methyl vinyl sulfide\",\n          \"monomer2\": \"styrene\"\n        }\n      ],\n      \"reaction_conditions\": [\n        {\n          \"polymerization_type\": \"free radical\",\n          \"solvent\": null,\n          \"method\": \"bulk\",\n          \"temperature\": 60.0,\n          \"temperature_unit\": \"\u00b0C\",\n          \"reaction_constants\": {\n            \"constant_1\": 5.0,\n            \"constant_2\": 0.15\n          },\n          \"reaction_constant_conf\": {\n            \"constant_conf_1\": null,\n            \"constant_conf_2\": null\n          },\n          \"determination_method\": \"Fineman-Ross\",\n          \"Q-value\": {\n            \"constant_1\": 0.31,\n            \"constant_2\": null\n          },\n          \"e-Value\": {\n            \"constant_1\": -1.3,\n            \"constant_2\": null\n          },\n          \"r_product\": null\n        }\n      ]\n    },\n    {\n      \"monomers\": [\n        {\n          \"monomer1\": \"ethyl vinyl sulfide\",\n          \"monomer2\": \"styrene\"\n        }\n      ],\n      \"reaction_conditions\": [\n        {\n          \"polymerization_type\": \"free radical\",\n          \"solvent\": null,\n          \"method\": \"bulk\",\n          \"temperature\": 60.0,\n          \"temperature_unit\": \"\u00b0C\",\n          \"reaction_constants\": {\n            \"constant_1\": 4.4,\n            \"constant_2\": 0.12\n          },\n          \"reaction_constant_conf\": {\n            \"constant_conf_1\": null,\n            \"constant_conf_2\": null\n          },\n          \"determination_method\": \"Fineman-Ross\",\n          \"Q-value\": {\n            \"constant_1\": 0.45,\n            \"constant_2\": null\n          },\n          \"e-Value\": {\n            \"constant_1\": -1.6,\n            \"constant_2\": null\n          },\n          \"r_product\": null\n        }\n      ]\n    },\n    {\n      \"monomers\": [\n        {\n          \"monomer1\": \"isopropyl vinyl sulfide\",\n          \"monomer2\": \"styrene\"\n        }\n      ],\n      \"reaction_conditions\": [\n        {\n          \"polymerization_type\": \"free radical\",\n          \"solvent\": null,\n          \"method\": \"bulk\",\n          \"temperature\": 60.0,\n          \"temperature_unit\": \"\u00b0C\",\n          \"reaction_constants\": {\n            \"constant_1\": 4.3,\n            \"constant_2\": 0.20\n          },\n          \"reaction_constant_conf\": {\n            \"constant_conf_1\": null,\n            \"constant_conf_2\": null\n          },\n          \"determination_method\": \"Fineman-Ross\",\n          \"Q-value\": {\n            \"constant_1\": 0.31,\n            \"constant_2\": null\n          },\n          \"e-Value\": {\n            \"constant_1\": -1.2,\n            \"constant_2\": null\n          },\n          \"r_product\": null\n        }\n      ]\n    },\n    {\n      \"monomers\": [\n        {\n          \"monomer1\": \"n-butyl vinyl sulfide\",\n          \"monomer2\": \"styrene\"\n        }\n      ],\n      \"reaction_conditions\": [\n        {\n          \"polymerization_type\": \"free radical\",\n          \"solvent\": null,\n          \"method\": \"bulk\",\n          \"temperature\": 60.0,\n          \"temperature_unit\": \"\u00b0C\",\n          \"reaction_constants\": {\n            \"constant_1\": 4.0,\n            \"constant_2\": 0.20\n          },\n          \"reaction_constant_conf\": {\n            \"constant_conf_1\": null,\n            \"constant_conf_2\": null\n          },\n          \"determination_method\": \"Fineman-Ross\",\n          \"Q-value\": {\n            \"constant_1\": 0.33,\n            \"constant_2\": null\n          },\n          \"e-Value\": {\n            \"constant_1\": -1.2,\n            \"constant_2\": null\n          },\n          \"r_product\": null\n        }\n      ]\n    },\n    {\n      \"monomers\": [\n        {\n          \"monomer1\": \"isobutyl vinyl sulfide\",\n          \"monomer2\": \"styrene\"\n        }\n      ],\n      \"reaction_conditions\": [\n        {\n          \"polymerization_type\": \"free radical\",\n          \"solvent\": null,\n          \"method\": \"bulk\",\n          \"temperature\": 60.0,\n          \"temperature_unit\": \"\u00b0C\",\n          \"reaction_constants\": {\n            \"constant_1\": 4.0,\n            \"constant_2\": 0.10\n          },\n          \"reaction_constant_conf\": {\n            \"constant_conf_1\": null,\n            \"constant_conf_2\": null\n          },\n          \"determination_method\": \"Fineman-Ross\",\n          \"Q-value\": {\n            \"constant_1\": 0.53,\n            \"constant_2\": null\n          },\n          \"e-Value\": {\n            \"constant_1\": -1.7,\n            \"constant_2\": null\n          },\n          \"r_product\": null\n        }\n      ]\n    },\n    {\n      \"monomers\": [\n        {\n          \"monomer1\": \"t-butyl vinyl sulfide\",\n          \"monomer2\": \"styrene\"\n        }\n      ],\n      \"reaction_conditions\": [\n        {\n          \"polymerization_type\": \"free radical\",\n          \"solvent\": null,\n          \"method\": \"bulk\",\n          \"temperature\": 60.0,\n          \"temperature_unit\": \"\u00b0C\",\n          \"reaction_constants\": {\n            \"constant_1\": 4.7,\n            \"constant_2\": 0.20\n          },\n          \"reaction_constant_conf\": {\n            \"constant_conf_1\": null,\n            \"constant_conf_2\": null\n          },\n          \"determination_method\": \"Fineman-Ross\",\n          \"Q-value\": {\n            \"constant_1\": 0.26,\n            \"constant_2\": null\n          },\n          \"e-Value\": {\n            \"constant_1\": -1.1,\n            \"constant_2\": null\n          },\n          \"r_product\": null\n        }\n      ]\n    },\n    {\n      \"monomers\": [\n        {\n          \"monomer1\": \"benzyl vinyl sulfide\",\n          \"monomer2\": \"styrene\"\n        }\n      ],\n      \"reaction_conditions\": [\n        {\n          \"polymerization_type\": \"free radical\",\n          \"solvent\": null,\n          \"method\": \"bulk\",\n          \"temperature\": 60.0,\n          \"temperature_unit\": \"\u00b0C\",\n          \"reaction_constants\": {\n            \"constant_1\": 4.7,\n            \"constant_2\": 0.27\n          },\n          \"reaction_constant_conf\": {\n            \"constant_conf_1\": null,\n            \"constant_conf_2\": null\n          },\n          \"determination_method\": \"Fineman-Ross\",\n          \"Q-value\": {\n            \"constant_1\": null,\n            \"constant_2\": null\n          },\n          \"e-Value\": {\n            \"constant_1\": null,\n            \"constant_2\": null\n          },\n          \"r_product\": null\n        }\n      ]\n    },\n    {\n      \"monomers\": [\n        {\n          \"monomer1\": \"phenyl vinyl sulfide\",\n          \"monomer2\": \"styrene\"\n        }\n      ],\n      \"reaction_conditions\": [\n        {\n          \"polymerization_type\": \"free radical\",\n          \"solvent\": null,\n          \"method\": \"bulk\",\n          \"temperature\": 60.0,\n          \"temperature_unit\": \"\u00b0C\",\n          \"reaction_constants\": {\n            \"constant_1\": 3.88,\n            \"constant_2\": 0.36\n          },\n          \"reaction_constant_conf\": {\n            \"constant_conf_1\": null,\n            \"constant_conf_2\": null\n          },\n          \"determination_method\": \"Fineman-Ross\",\n          \"Q-value\": {\n            \"constant_1\": null,\n            \"constant_2\": null\n          },\n          \"e-Value\": {\n            \"constant_1\": null,\n            \"constant_2\": null\n          },\n          \"r_product\": null\n        }\n      ]\n    },\n    {\n      \"monomers\": [\n        {\n          \"monomer1\": \"ethyl vinyl sulfide\",\n          \"monomer2\": \"methyl methacrylate\"\n        }\n      ],\n      \"reaction_conditions\": [\n        {\n          \"polymerization_type\": \"free radical\",\n          \"solvent\": null,\n          \"method\": \"bulk\",\n          \"temperature\": 60.0,\n          \"temperature_unit\": \"\u00b0C\",\n          \"reaction_constants\": {\n            \"constant_1\": 0.93,\n            \"constant_2\": 0.07\n          },\n          \"reaction_constant_conf\": {\n            \"constant_conf_1\": null,\n            \"constant_conf_2\": null\n          },\n          \"determination_method\": \"Fineman-Ross\",\n          \"Q-value\": {\n            \"constant_1\": null,\n            \"constant_2\": null\n          },\n          \"e-Value\": {\n            \"constant_1\": null,\n            \"constant_2\": null\n          },\n          \"r_product\": null\n        }\n      ]\n    },\n    {\n      \"monomers\": [\n        {\n          \"monomer1\": \"isopropyl vinyl sulfide\",\n          \"monomer2\": \"methyl methacrylate\"\n        }\n      ],\n      \"reaction_conditions\": [\n        {\n          \"polymerization_type\": \"free radical\",\n          \"solvent\": null,\n          \"method\": \"bulk\",\n          \"temperature\": 60.0,\n          \"temperature_unit\": \"\u00b0C\",\n          \"reaction_constants\": {\n            \"constant_1\": 0.85,\n            \"constant_2\": 0.07\n          },\n          \"reaction_constant_conf\": {\n            \"constant_conf_1\": null,\n            \"constant_conf_2\": null\n          },\n          \"determination_method\": \"Fineman-Ross\",\n          \"Q-value\": {\n            \"constant_1\": null,\n            \"constant_2\": null\n          },\n          \"e-Value\": {\n            \"constant_1\": null,\n            \"constant_2\": null\n          },\n          \"r_product\": null\n        }\n      ]\n    },\n    {\n      \"monomers\": [\n        {\n          \"monomer1\": \"isobutyl vinyl sulfide\",\n          \"monomer2\": \"methyl methacrylate\"\n        }\n      ],\n      \"reaction_conditions\": [\n        {\n          \"polymerization_type\": \"free radical\",\n          \"solvent\": null,\n          \"method\": \"bulk\",\n          \"temperature\": 60.0,\n          \"temperature_unit\": \"\u00b0C\",\n          \"reaction_constants\": {\n            \"constant_1\": 0.94,\n            \"constant_2\": 0.04\n          },\n          \"reaction_constant_conf\": {\n            \"constant_conf_1\": null,\n            \"constant_conf_2\": null\n          },\n          \"determination_method\": \"Fineman-Ross\",\n          \"Q-value\": {\n            \"constant_1\": null,\n            \"constant_2\": null\n          },\n          \"e-Value\": {\n            \"constant_1\": null,\n            \"constant_2\": null\n          },\n          \"r_product\": null\n        }\n      ]\n    },\n    {\n      \"monomers\": [\n        {\n          \"monomer1\": \"phenyl vinyl sulfide\",\n          \"monomer2\": \"methyl methacrylate\"\n        }\n      ],\n      \"reaction_conditions\": [\n        {\n          \"polymerization_type\": \"free radical\",\n          \"solvent\": null,\n          \"method\": \"bulk\",\n          \"temperature\": 60.0,\n          \"temperature_unit\": \"\u00b0C\",\n          \"reaction_constants\": {\n            \"constant_1\": 0.85,\n            \"constant_2\": 0.08\n          },\n          \"reaction_constant_conf\": {\n            \"constant_conf_1\": null,\n            \"constant_conf_2\": null\n          },\n          \"determination_method\": \"Fineman-Ross\",\n          \"Q-value\": {\n            \"constant_1\": null,\n            \"constant_2\": null\n          },\n          \"e-Value\": {\n            \"constant_1\": null,\n            \"constant_2\": null\n          },\n          \"r_product\": null\n        }\n      ]\n    },\n    {\n      \"monomers\": [\n        {\n          \"monomer1\": \"ethyl vinyl sulfide\",\n          \"monomer2\": \"acrylonitrile\"\n        }\n      ],\n      \"reaction_conditions\": [\n        {\n          \"polymerization_type\": \"free radical\",\n          \"solvent\": null,\n          \"method\": \"bulk\",\n          \"temperature\": 60.0,\n          \"temperature_unit\": \"\u00b0C\",\n          \"reaction_constants\": {\n            \"constant_1\": 0.065,\n            \"constant_2\": 0.055\n          },\n          \"reaction_constant_conf\": {\n            \"constant_conf_1\": null,\n            \"constant_conf_2\": null\n          },\n          \"determination_method\": \"Fineman-Ross\",\n          \"Q-value\": {\n            \"constant_1\": null,\n            \"constant_2\": null\n          },\n          \"e-Value\": {\n            \"constant_1\": null,\n            \"constant_2\": null\n          },\n          \"r_product\": 0.0036\n        }\n      ]\n    },\n    {\n      \"monomers\": [\n        {\n          \"monomer1\": \"n-butyl vinyl sulfide\",\n          \"monomer2\": \"acrylonitrile\"\n        }\n      ],\n      \"reaction_conditions\": [\n        {\n          \"polymerization_type\": \"free radical\",\n          \"solvent\": null,\n          \"method\": \"bulk\",\n          \"temperature\": 60.0,\n          \"temperature_unit\": \"\u00b0C\",\n          \"reaction_constants\": {\n            \"constant_1\": 0.097,\n            \"constant_2\": 0.046\n          },\n          \"reaction_constant_conf\": {\n            \"constant_conf_1\": null,\n            \"constant_conf_2\": null\n          },\n          \"determination_method\": \"Fineman-Ross\",\n          \"Q-value\": {\n            \"constant_1\": null,\n            \"constant_2\": null\n          },\n          \"e-Value\": {\n            \"constant_1\": null,\n            \"constant_2\": null\n          },\n          \"r_product\": 0.0045\n        }\n      ]\n    },\n    {\n      \"monomers\": [\n        {\n          \"monomer1\": \"isobutyl vinyl sulfide\",\n          \"monomer2\": \"acrylonitrile\"\n        }\n      ],\n      \"reaction_conditions\": [\n        {\n          \"polymerization_type\": \"free radical\",\n          \"solvent\": null,\n          \"method\": \"bulk\",\n          \"temperature\": 60.0,\n          \"temperature_unit\": \"\u00b0C\",\n          \"reaction_constants\": {\n            \"constant_1\": 0.068,\n            \"constant_2\": 0.050\n          },\n          \"reaction_constant_conf\": {\n            \"constant_conf_1\": null,\n            \"constant_conf_2\": null\n          },\n          \"determination_method\": \"Fineman-Ross\",\n          \"Q-value\": {\n            \"constant_1\": null,\n            \"constant_2\": null\n          },\n          \"e-Value\": {\n            \"constant_1\": null,\n            \"constant_2\": null\n          },\n          \"r_product\": 0.0034\n        }\n      ]\n    },\n    {\n      \"monomers\": [\n        {\n          \"monomer1\": \"t-butyl vinyl sulfide\",\n          \"monomer2\": \"acrylonitrile\"\n        }\n      ],\n      \"reaction_conditions\": [\n        {\n          \"polymerization_type\": \"free radical\",\n          \"solvent\": null,\n          \"method\": \"bulk\",\n          \"temperature\": 60.0,\n          \"temperature_unit\": \"\u00b0C\",\n          \"reaction_constants\": {\n            \"constant_1\": 0.13,\n            \"constant_2\": 0.01\n          },\n          \"reaction_constant_conf\": {\n            \"constant_conf_1\": null,\n            \"constant_conf_2\": null\n          },\n          \"determination_method\": \"Fineman-Ross\",\n          \"Q-value\": {\n            \"constant_1\": null,\n            \"constant_2\": null\n          },\n          \"e-Value\": {\n            \"constant_1\": null,\n            \"constant_2\": null\n          },\n          \"r_product\": 0.0013\n        }\n      ]\n    },\n    {\n      \"monomers\": [\n        {\n          \"monomer1\": \"phenyl vinyl sulfide\",\n          \"monomer2\": \"acrylonitrile\"\n        }\n      ],\n      \"reaction_conditions\": [\n        {\n          \"polymerization_type\": \"free radical\",\n          \"solvent\": null,\n          \"method\": \"bulk\",\n          \"temperature\": 60.0,\n          \"temperature_unit\": \"\u00b0C\",\n          \"reaction_constants\": {\n            \"constant_1\": 0.11,\n            \"constant_2\": 0.07\n          },\n          \"reaction_constant_conf\": {\n            \"constant_conf_1\": null,\n            \"constant_conf_2\": null\n          },\n          \"determination_method\": \"Fineman-Ross\",\n          \"Q-value\": {\n            \"constant_1\": null,\n            \"constant_2\": null\n          },\n          \"e-Value\": {\n            \"constant_1\": null,\n            \"constant_2\": null\n          },\n          \"r_product\": 0.0077\n        }\n      ]\n    }\n  ],\n  \"source\": \"http://dx.doi.org/10.1080/00222337008060964\",\n  \"PDF_name\": \"Radical Copolymerization Behavior of Alkyl Vinyl Sulfides\"\n}"
