Repository: lamalab-org/copolymer-reactivity

# `data_extraction/` — Pipeline 1: literature → reactions

Mines ~300 k Crossref records for copolymerisation papers, filters them down to ~1.8 k downloadable PDFs, and extracts reactivity-ratio measurements with a vision–language model. The output is the curated `extracted_reactions.csv` that Pipeline 2 (`copol_prediction/`) ingests.

- **Configuration:** All paths and thresholds are defined in
  `data_extraction/obtain_data.py` via the `ExtractionConfig` class. The default
  configuration mirrors the curated layout beneath `data_extraction/artifacts`.
- **Step selection:** `ExtractionSteps` lets you control which parts of the

File: data_extraction/data_extraction_GPT-4o/model_output_extraction/paper_332.json
"{\n  \"reactions\": [\n    {\n      \"monomers\": [\"Methyl Vinyl Sulfide\", \"Styrene\"],\n      \"reaction_conditions\": [\n        {\n          \"polymerization_type\": \"free radical\",\n          \"solvent\": null,\n          \"method\": \"bulk\",\n          \"temperature\": 60.0,\n          \"temperature_unit\": \"°C\",\n          \"reaction_constants\": {\n            \"constant_1\": 5.0,\n            \"constant_2\": 0.15\n          },\n          \"reaction_constant_conf\": {\n            \"constant_conf_1\": 5.1,\n            \"constant_conf_2\": 0.12\n          },\n          \"determination_method\": \"Fineman-Ross\"\n        }\n      ]\n    },\n    {\n      \"monomers\": [\"Ethyl Vinyl Sulfide\", \"Styrene\"],\n      \"reaction_conditions\": [\n        {\n          \"polymerization_type\": \"free radical\",\n          \"solvent\": null,\n          \"method\": \"bulk\",\n          \"temperature\": 60.0,\n          \"temperature_unit\": \"°C\",\n          \"reaction_constants\": {\n            \"constant_1\": 4.4,\n            \"constant_2\": 0.12\n          },\n          \"reaction_constant_conf\": {\n            \"constant_conf_1\": 6.0,\n            \"constant_conf_2\": 0.16\n          },\n          \"determination_method\": \"Fineman-Ross\"\n        }\n      ]\n    },\n    {\n      \"monomers\": [\"Isopropyl Vinyl Sulfide\", \"Styrene\"],\n      \"reaction_conditions\": [\n        {\n          \"polymerization_type\": \"free radical\",\n          \"solvent\": null,\n          \"method\": \"bulk\",\n          \"temperature\": 60.0,\n          \"temperature_unit\": \"°C\",\n          \"reaction_constants\": {\n            \"constant_1\": 4.3,\n            \"constant_2\": 0.20\n          },\n          \"reaction_constant_conf\": {\n            \"constant_conf_1\": null,\n            \"constant_conf_2\": null\n          },\n          \"determination_method\": \"Fineman-Ross\"\n        }\n      ]\n    },\n    {\n      \"monomers\": [\"n-Butyl Vinyl Sulfide\", \"Styrene\"],\n      \"reaction_conditions\": [\n        {\n          \"polymerization_type\": \"free radical\",\n          \"solvent\": null,\n          \"method\": \"bulk\",\n          \"temperature\": 60.0,\n          \"temperature_unit\": \"°C\",\n          \"reaction_constants\": {\n            \"constant_1\": 4.0,\n            \"constant_2\": 0.20\n          },\n          \"reaction_constant_conf\": {\n            \"constant_conf_1\": null,\n            \"constant_conf_2\": null\n          },\n          \"determination_method\": \"Fineman-Ross\"\n        }\n      ]\n    },\n    {\n      \"monomers\": [\"Isobutyl Vinyl Sulfide\", \"Styrene\"],\n      \"reaction_conditions\": [\n        {\n          \"polymerization_type\": \"free radical\",\n          \"solvent\": null,\n          \"method\": \"bulk\",\n          \"temperature\": 60.0,\n          \"temperature_unit\": \"°C\",\n          \"reaction_constants\": {\n            \"constant_1\": 4.0,\n            \"constant_2\": 0.10\n          },\n          \"reaction_constant_conf\": {\n            \"constant_conf_1\": 4.5,\n            \"constant_conf_2\": 0.15\n          },\n          \"determination_method\": \"Fineman-Ross\"\n        }\n      ]\n    },\n    {\n      \"monomers\": [\"t-Butyl Vinyl Sulfide\", \"Styrene\"],\n      \"reaction_conditions\": [\n        {\n          \"polymerization_type\": \"free radical\",\n          \"solvent\": null,\n          \"method\": \"bulk\",\n          \"temperature\": 60.0,\n          \"temperature_unit\": \"°C\",\n          \"reaction_constants\": {\n            \"constant_1\": 4.7,\n            \"constant_2\": 0.20\n          },\n          \"reaction_constant_conf\": {\n            \"constant_conf_1\": null,\n            \"constant_conf_2\": null\n          },\n          \"determination_method\": \"Fineman-Ross\"\n        }\n      ]\n    },\n    {\n      \"monomers\": [\"Benzyl Vinyl Sulfide\", \"Styrene\"],\n      \"reaction_conditions\": [\n        {\n          \"polymerization_type\": \"free radical\",\n          \"solvent\": null,\n          \"method\": \"bulk\",\n          \"temperature\": 60.0,\n          \"temperature_unit\": \"°C\",\n          \"reaction_constants\": {\n            \"constant_1\": 4.7,\n            \"constant_2\": 0.27\n          },\n          \"reaction_constant_conf\": {\n            \"constant_conf_1\": null,\n            \"constant_conf_2\": null\n          },\n          \"determination_method\": \"Fineman-Ross\"\n        }\n      ]\n    },\n    {\n      \"monomers\": [\"Phenyl Vinyl Sulfide\", \"Styrene\"],\n      \"reaction_conditions\": [\n        {\n          \"polymerization_type\": \"free radical\",\n          \"solvent\": null,\n          \"method\": \"bulk\",\n          \"temperature\": 60.0,\n          \"temperature_unit\": \"°C\",\n          \"reaction_constants\": {\n            \"constant_1\": 3.88,\n            \"constant_2\": 0.36\n          },\n          \"reaction_constant_conf\": {\n            \"constant_conf_1\": null,\n            \"constant_conf_2\": null\n          },\n          \"determination_method\": \"Fineman-Ross\"\n        }\n      ]\n    },\n    {\n      \"monomers\": [\"Ethyl Vinyl Sulfide\", \"Methyl Methacrylate\"],\n      \"reaction_conditions\": [\n        {\n          \"polymerization_type\": \"free radical\",\n          \"solvent\": null,\n          \"method\": \"bulk\",\n          \"temperature\": 60.0,\n          \"temperature_unit\": \"°C\",\n          \"reaction_constants\": {\n            \"constant_1\": 0.93,\n            \"constant_2\": 0.07\n          },\n          \"reaction_constant_conf\": {\n            \"constant_conf_1\": 2.7,\n            \"constant_conf_2\": 0.1\n          },\n          \"determination_method\": \"Fineman-Ross\"\n        }\n      ]\n    },\n    {\n      \"monomers\": [\"Isopropyl Vinyl Sulfide\", \"Methyl Methacrylate\"],\n      \"reaction_conditions\": [\n        {\n          \"polymerization_type\": \"free radical\",\n          \"solvent\": null,\n          \"method\": \"bulk\",\n          \"temperature\": 60.0,\n          \"temperature_unit\": \"°C\",\n          \"reaction_constants\": {\n            \"constant_1\": 0.85,\n            \"constant_2\": 0.07\n          },\n          \"reaction_constant_conf\": {\n            \"constant_conf_1\": null,\n            \"constant_conf_2\": null\n          },\n          \"determination_method\": \"Fineman-Ross\"\n        }\n      ]\n    },\n    {\n      \"monomers\": [\"Isobutyl Vinyl Sulfide\", \"Methyl Methacrylate\"],\n      \"reaction_conditions\": [\n        {\n          \"polymerization_type\": \"free radical\",\n          \"solvent\": null,\n          \"method\": \"bulk\",\n          \"temperature\": 60.0,\n          \"temperature_unit\": \"°C\",\n          \"reaction_constants\": {\n            \"constant_1\": 0.94,\n            \"constant_2\": 0.04\n          },\n          \"reaction_constant_conf\": {\n            \"constant_conf_1\": null,\n            \"constant_conf_2\": null\n          },\n          \"determination_method\": \"Fineman-Ross\"\n        }\n      ]\n    },\n    {\n      \"monomers\": [\"Phenyl Vinyl Sulfide\", \"Methyl Methacrylate\"],\n      \"reaction_conditions\": [\n        {\n          \"polymerization_type\": \"free radical\",\n          \"solvent\": null,\n          \"method\": \"bulk\",\n          \"temperature\": 60.0,\n          \"temperature_unit\": \"°C\",\n          \"reaction_constants\": {\n            \"constant_1\": 0.85,\n            \"constant_2\": 0.08\n          },\n          \"reaction_constant_conf\": {\n            \"constant_conf_1\": null,\n            \"constant_conf_2\": null\n          },\n          \"determination_method\": \"Fineman-Ross\"\n        }\n      ]\n    },\n    {\n      \"monomers\": [\"Ethyl Vinyl Sulfide\", \"Acrylonitrile\"],\n      \"reaction_conditions\": [\n        {\n          \"polymerization_type\": \"free radical\",\n          \"solvent\": null,\n          \"method\": \"bulk\",\n          \"temperature\": 60.0,\n          \"temperature_unit\": \"°C\",\n          \"reaction_constants\": {\n            \"constant_1\": 0.065,\n            \"constant_2\": 0.055\n          },\n          \"reaction_constant_conf\": {\n            \"constant_conf_1\": null,\n            \"constant_conf_2\": null\n          },\n          \"determination_method\": \"Fineman-Ross\"\n        }\n      ]\n    },\n    {\n      \"monomers\": [\"n-Butyl Vinyl Sulfide\", \"Acrylonitrile\"],\n      \"reaction_conditions\": [\n        {\n          \"polymerization_type\": \"free radical\",\n          \"solvent\": null,\n          \"method\": \"bulk\",\n          \"temperature\": 60.0,\n          \"temperature_unit\": \"°C\",\n          \"reaction_constants\": {\n            \"constant_1\": 0.097,\n            \"constant_2\": 0.046\n          },\n          \"reaction_constant_conf\": {\n            \"constant_conf_1\": null,\n            \"constant_conf_2\": null\n          },\n          \"determination_method\": \"Fineman-Ross\"\n        }\n      ]\n    },\n    {\n      \"monomers\": [\"Isobutyl Vinyl Sulfide\", \"Acrylonitrile\"],\n      \"reaction_conditions\": [\n        {\n          \"polymerization_type\": \"free radical\",\n          \"solvent\": null,\n          \"method\": \"bulk\",\n          \"temperature\": 60.0,\n          \"temperature_unit\": \"°C\",\n          \"reaction_constants\": {\n            \"constant_1\": 0.068,\n            \"constant_2\": 0.050\n          },\n          \"reaction_constant_conf\": {\n            \"constant_conf_1\": null,\n            \"constant_conf_2\": null\n          },\n          \"determination_method\": \"Fineman-Ross\"\n        }\n      ]\n    },\n    {\n      \"monomers\": [\"t-Butyl Vinyl Sulfide\", \"Acrylonitrile\"],\n      \"reaction_conditions\": [\n        {\n          \"polymerization_type\": \"free radical\",\n          \"solvent\": null,\n          \"method\": \"bulk\",\n          \"temperature\": 60.0,\n          \"temperature_unit\": \"°C\",\n          \"reaction_constants\": {\n            \"constant_1\": 0.13,\n            \"constant_2\": 0.01\n          },\n          \"reaction_constant_conf\": {\n            \"constant_conf_1\": null,\n            \"constant_conf_2\": null\n          },\n          \"determination_method\": \"Fineman-Ross\"\n        }\n      ]\n    },\n    {\n      \"monomers\": [\"Phenyl Vinyl Sulfide\", \"Acrylonitrile\"],\n      \"reaction_conditions\": [\n        {\n          \"polymerization_type\": \"free radical\",\n          \"solvent\": null,\n          \"method\": \"bulk\",\n          \"temperature\": 60.0,\n          \"temperature_unit\": \"°C\",\n          \"reaction_constants\": {\n            \"constant_1\": 0.11,\n            \"constant_2\": 0.07\n          },\n          \"reaction_constant_conf\": {\n            \"constant_conf_1\": null,\n            \"constant_conf_2\": null\n          },\n          \"determination_method\": \"Fineman-Ross\"\n        }\n      ]\n    }\n  ],\n  \"source\": \"http://dx.doi.org/10.1080/00222337008060964\",\n  \"PDF_name\": \"Radical Copolymerization Behavior of Alkyl Vinyl Sulfides\"\n}"

File: data_extraction/data_extraction_GPT-4o/model_output_extraction/paper_336.json
"{\n  \"reactions\": [\n    {\n      \"monomers\": [\n        {\n          \"monomer1\": \"N-Vinylsuccinimide\",\n          \"monomer2\": \"Vinyl Acetate\"\n        }\n      ],\n      \"reaction_conditions\": [\n        {\n          \"polymerization_type\": \"free radical\",\n          \"solvent\": null,\n          \"method\": \"bulk\",\n          \"temperature\": 60.0,\n          \"temperature_unit\": \"\u00b0C\",\n          \"reaction_constants\": {\n            \"constant_1\": 6.05,\n            \"constant_2\": 0.18\n          },\n          \"reaction_constant_conf\": {\n            \"constant_conf_1\": null,\n            \"constant_conf_2\": null\n          },\n          \"determination_method\": \"Mayo-Lewis\",\n          \"Q-value\": {\n            \"constant_1\": 0.12,\n            \"constant_2\": 0.022\n          },\n          \"e-Value\": {\n            \"constant_1\": -0.3,\n            \"constant_2\": -0.3\n          },\n          \"r_product\": null\n        }\n      ]\n    },\n    {\n      \"monomers\": [\n        {\n          \"monomer1\": \"N-Vinylsuccinimide\",\n          \"monomer2\": \"Acrylonitrile\"\n        }\n      ],\n      \"reaction_conditions\": [\n        {\n          \"polymerization_type\": \"free radical\",\n          \"solvent\": null,\n          \"method\": \"bulk\",\n          \"temperature\": 60.0,\n          \"temperature_unit\": \"\u00b0C\",\n          \"reaction_constants\": {\n            \"constant_1\": 0.16,\n            \"constant_2\": 0.54\n          },\n          \"reaction_constant_conf\": {\n            \"constant_conf_1\": null,\n            \"constant_conf_2\": null\n          },\n          \"determination_method\": \"Mayo-Lewis\",\n          \"Q-value\": {\n            \"constant_1\": 0.12,\n            \"constant_2\": 1.2\n          },\n          \"e-Value\": {\n            \"constant_1\": -0.37,\n            \"constant_2\": 0.44\n          },\n          \"r_product\": null\n        }\n      ]\n    },\n    {\n      \"monomers\": [\n        {\n          \"monomer1\": \"N-Vinylsuccinimide\",\n          \"monomer2\": \"Styrene\"\n        }\n      ],\n      \"reaction_conditions\": [\n        {\n          \"polymerization_type\": \"free radical\",\n          \"solvent\": null,\n          \"method\": \"bulk\",\n          \"temperature\": 60.0,\n          \"temperature_unit\": \"\u00b0C\",\n          \"reaction_constants\": {\n            \"constant_1\": 0.09,\n            \"constant_2\": 7.0\n          },\n          \"reaction_constant_conf\": {\n            \"constant_conf_1\": null,\n            \"constant_conf_2\": null\n          },\n          \"determination_method\": \"Mayo-Lewis\",\n          \"Q-value\": {\n            \"constant_1\": 0.10,\n            \"constant_2\": 1.0\n          },\n          \"e-Value\": {\n            \"constant_1\": -0.12,\n            \"constant_2\": -0.8\n          },\n          \"r_product\": null\n        }\n      ]\n    },\n    {\n      \"monomers\": [\n        {\n          \"monomer1\": \"N-Vinylsuccinimide\",\n          \"monomer2\": \"Methyl Acrylate\"\n        }\n      ],\n      \"reaction_conditions\": [\n        {\n          \"polymerization_type\": \"free radical\",\n          \"solvent\": null,\n          \"method\": \"bulk\",\n          \"temperature\": 60.0,\n          \"temperature_unit\": \"\u00b0C\",\n          \"reaction_constants\": {\n            \"constant_1\": 0.4,\n            \"constant_2\": 1.2\n          },\n          \"reaction_constant_conf\": {\n            \"constant_conf_1\": null,\n            \"constant_conf_2\": null\n          },\n          \"determination_method\": \"Mayo-Lewis\",\n          \"Q-value\": {\n            \"constant_1\": 0.21,\n            \"constant_2\": 0.42\n          },\n          \"e-Value\": {\n            \"constant_1\": -0.25,\n            \"constant_2\": 0.6\n          },\n          \"r_product\": null\n        }\n      ]\n    },\n    {\n      \"monomers\": [\n        {\n          \"monomer1\": \"N-Vinylsuccinimide\",\n          \"monomer2\": \"n-Butyl Vinyl Ether\"\n        }\n      ],\n      \"reaction_conditions\": [\n        {\n          \"polymerization_type\": \"free radical\",\n          \"solvent\": null,\n          \"method\": \"bulk\",\n          \"temperature\": 60.0,\n          \"temperature_unit\": \"\u00b0C\",\n          \"reaction_constants\": {\n            \"constant_1\": 15.0,\n            \"constant_2\": 0.0\n          },\n          \"reaction_constant_conf\": {\n            \"constant_conf_1\": null,\n            \"constant_conf_2\": null\n          },\n          \"determination_method\": \"Mayo-Lewis\",\n          \"Q-value\": {\n            \"constant_1\": 0.16,\n            \"constant_2\": 0.015\n          },\n          \"e-Value\": {\n            \"constant_1\": -0.26,\n            \"constant_2\": -1.6\n          },\n          \"r_product\": null\n        }\n      ]\n    },\n    {\n      \"monomers\": [\n        {\n          \"monomer1\": \"N,N-Methyl Vinyl p-Toluenesulfonamide\",\n          \"monomer2\": \"Acrylonitrile\"\n        }\n      ],\n      \"reaction_conditions\": [\n        {\n          \"polymerization_type\": \"free radical\",\n          \"solvent\": null,\n          \"method\": \"bulk\",\n          \"temperature\": 60.0,\n          \"temperature_unit\": \"\u00b0C\",\n          \"reaction_constants\": {\n            \"constant_1\": 0.0,\n            \"constant_2\": 0.42\n          },\n          \"reaction_constant_conf\": {\n            \"constant_conf_1\": null,\n            \"constant_conf_2\": null\n          },\n          \"determination_method\": \"Mayo-Lewis\",\n          \"Q-value\": null,\n          \"e-Value\": null,\n          \"r_product\": null\n        }\n      ]\n    },\n    {\n      \"monomers\": [\n        {\n          \"monomer1\": \"N,N-Methyl Vinyl p-Toluenesulfonamide\",\n          \"monomer2\": \"Methyl Methacrylate\"\n        }\n      ],\n      \"reaction_conditions\": [\n        {\n          \"polymerization_type\": \"free radical\",\n          \"solvent\": null,\n          \"method\": \"bulk\",\n          \"temperature\": 60.0,\n          \"temperature_unit\": \"\u00b0C\",\n          \"reaction_constants\": {\n            \"constant_1\": 0.0,\n            \"constant_2\": 4.68\n          },\n          \"reaction_constant_conf\": {\n            \"constant_conf_1\": null,\n            \"constant_conf_2\": null\n          },\n          \"determination_method\": \"Mayo-Lewis\",\n          \"Q-value\": null,\n          \"e-Value\": null,\n          \"r_product\": null\n        }\n      ]\n    },\n    {\n      \"monomers\": [\n        {\n          \"monomer1\": \"N,N-Methyl Vinyl p-Toluenesulfonamide\",\n          \"monomer2\": \"Styrene\"\n        }\n      ],\n      \"reaction_conditions\": [\n        {\n          \"polymerization_type\": \"free radical\",\n          \"solvent\": null,\n          \"method\": \"bulk\",\n          \"temperature\": 60.0,\n          \"temperature_unit\": \"\u00b0C\",\n          \"reaction_constants\": {\n            \"constant_1\": 0.0,\n            \"constant_2\": 12.3\n          },\n          \"reaction_constant_conf\": {\n            \"constant_conf_1\": null,\n            \"constant_conf_2\": null\n          },\n          \"determination_method\": \"Mayo-Lewis\",\n          \"Q-value\": null,\n          \"e-Value\": null,\n          \"r_product\": null\n        }\n      ]\n    }\n  ],\n  \"source\": \"https://doi.org/10.1002/pol.1959.1203713211\",\n  \"PDF_name\": \"Copolymerizations of N-Vinylsuccinimide and of N,N-Methyl Vinyl p-Toluenesulfonamide with Some Vinyl Compounds\"\n}"

File: data_extraction/data_extraction_GPT-4o/model_output_extraction/paper_35.json
"{\n  \"reactions\": [\n    {\n      \"monomers\": [\n        {\n          \"monomer1\": \"tetrafluoroethylene\",\n          \"monomer2\": \"ethylene\"\n        }\n      ],\n      \"reaction_conditions\": [\n        {\n          \"polymerization_type\": \"free radical\",\n          \"solvent\": \"water\",\n          \"method\": \"suspension\",\n          \"temperature\": 338.0,\n          \"temperature_unit\": \"K\",\n          \"reaction_constants\": {\n            \"constant_1\": 0.0646,\n            \"constant_2\": 0.575\n          },\n          \"reaction_constant_conf\": {\n            \"constant_conf_1\": 0.027,\n            \"constant_conf_2\": 0.09\n          },\n          \"determination_method\": \"nonlinear least-squares method\",\n          \"Q-value\": {\n            \"constant_1\": 0.018,\n            \"constant_2\": 1.66\n          },\n          \"e-Value\": {\n            \"constant_1\": 0.015,\n            \"constant_2\": -0.20\n          },\n          \"r_product\": null\n        },\n        {\n          \"polymerization_type\": \"free radical\",\n          \"solvent\": \"water\",\n          \"method\": \"suspension\",\n          \"temperature\": 338.0,\n          \"temperature_unit\": \"K\",\n          \"reaction_constants\": {\n            \"constant_1\": 0.045,\n            \"constant_2\": 0.14\n          },\n          \"reaction_constant_conf\": {\n            \"constant_conf_1\": 0.008,\n            \"constant_conf_2\": 0.03\n          },\n          \"determination_method\": \"nonlinear least-squares method\",\n          \"Q-value\": null,\n          \"e-Value\": null,\n          \"r_product\": null\n        }\n      ]\n    }\n  ],\n  \"source\": \"https://doi.org/10.1002/app.1995.070571113\",\n  \"PDF_name\": \"Study of Radical Copolymerization of Tetrafluoroethylene with Ethylene in Suspension\"\n}"

File: data_extraction/data_extraction_GPT-4o/model_output_extraction/paper_352.json
"{\n  \"reactions\": [\n    {\n      \"monomers\": [\n        {\n          \"monomer1\": \"styrene\",\n          \"monomer2\": \"2-trimethylsilyloxy-1,3-butadiene\"\n        }\n      ],\n      \"reaction_conditions\": [\n        {\n          \"polymerization_type\": \"free radical\",\n          \"solvent\": \"dioxane\",\n          \"method\": \"bulk\",\n          \"temperature\": 60.0,\n          \"temperature_unit\": \"\u00b0C\",\n          \"reaction_constants\": {\n            \"constant_1\": 0.64,\n            \"constant_2\": 1.20\n          },\n          \"reaction_constant_conf\": {\n            \"constant_conf_1\": null,\n            \"constant_conf_2\": null\n          },\n          \"determination_method\": \"Kelen-Tudos\",\n          \"Q-value\": {\n            \"constant_1\": 2.34,\n            \"constant_2\": null\n          },\n          \"e-Value\": {\n            \"constant_1\": -1.31,\n            \"constant_2\": null\n          },\n          \"r_product\": null\n        }\n      ]\n    },\n    {\n      \"monomers\": [\n        {\n          \"monomer1\": \"acrylonitrile\",\n          \"monomer2\": \"2-trimethylsilyloxy-1,3-butadiene\"\n        }\n      ],\n      \"reaction_conditions\": [\n        {\n          \"polymerization_type\": \"free radical\",\n          \"solvent\": \"dioxane\",\n          \"method\": \"bulk\",\n          \"temperature\": 60.0,\n          \"temperature_unit\": \"\u00b0C\",\n          \"reaction_constants\": {\n            \"constant_1\": 0.036,\n            \"constant_2\": 0.065\n          },\n          \"reaction_constant_conf\": {\n            \"constant_conf_1\": null,\n            \"constant_conf_2\": null\n          },\n          \"determination_method\": \"Kelen-Tudos\",\n          \"Q-value\": {\n            \"constant_1\": 0.86,\n            \"constant_2\": null\n          },\n          \"e-Value\": {\n            \"constant_1\": -1.27,\n            \"constant_2\": null\n          },\n          \"r_product\": null\n        }\n      ]\n    }\n  ],\n  \"source\": \"https://doi.org/10.1002/pol.1990.080281122\",\n  \"PDF_name\": \"Silyl Enol Ethers as Monomer. III. Radical Polymerization and Copolymerizations of 2-Trimethylsilyloxy-1,3-Butadiene and Desilylation of the Resulting Polymers\"\n}"

File: data_extraction/data_extraction_GPT-4o/model_output_extraction/paper_384.json
"{\n  \"reactions\": [\n    {\n      \"monomers\": [\n        {\n          \"monomer1\": \"N-methacryloyloxyphthalimide\",\n          \"monomer2\": \"methyl acrylate\"\n        }\n      ],\n      \"reaction_conditions\": [\n        {\n          \"polymerization_type\": \"free radical\",\n          \"solvent\": \"dimethylformamide\",\n          \"method\": \"solvent\",\n          \"temperature\": 60.0,\n          \"temperature_unit\": \"\u00b0C\",\n          \"reaction_constants\": {\n            \"constant_1\": 1.223,\n            \"constant_2\": 0.208\n          },\n          \"reaction_constant_conf\": {\n            \"constant_conf_1\": 0.097,\n            \"constant_conf_2\": 0.029\n          },\n          \"determination_method\": \"Kelen-Tudor\",\n          \"Q-value\": {\n            \"constant_1\": 0.90,\n            \"constant_2\": 0.01\n          },\n          \"e-Value\": {\n            \"constant_1\": 0.90,\n            \"constant_2\": 0.01\n          },\n          \"r_product\": 0.254\n        },\n        {\n          \"polymerization_type\": \"free radical\",\n          \"solvent\": \"dimethylformamide\",\n          \"method\": \"solvent\",\n          \"temperature\": 60.0,\n          \"temperature_unit\": \"\u00b0C\",\n          \"reaction_constants\": {\n            \"constant_1\": 1.147,\n            \"constant_2\": 0.170\n          },\n          \"reaction_constant_conf\": {\n            \"constant_conf_1\": 0.049,\n            \"constant_conf_2\": 0.039\n          },\n          \"determination_method\": \"Fineman-Ross\",\n          \"Q-value\": {\n            \"constant_1\": 0.90,\n            \"constant_2\": 0.01\n          },\n          \"e-Value\": {\n            \"constant_1\": 0.90,\n            \"constant_2\": 0.01\n          },\n          \"r_product\": 0.254\n        }\n      ]\n    },\n    {\n      \"monomers\": [\n        {\n          \"monomer1\": \"N-methacryloyloxyphthalimide\",\n          \"monomer2\": \"methyl methacrylate\"\n        }\n      ],\n      \"reaction_conditions\": [\n        {\n          \"polymerization_type\": \"free radical\",\n          \"solvent\": \"dimethylformamide\",\n          \"method\": \"solvent\",\n          \"temperature\": 60.0,\n          \"temperature_unit\": \"\u00b0C\",\n          \"reaction_constants\": {\n            \"constant_1\": 1.441,\n            \"constant_2\": 0.704\n          },\n          \"reaction_constant_conf\": {\n            \"constant_conf_1\": 0.179,\n            \"constant_conf_2\": 0.110\n          },\n          \"determination_method\": \"Kelen-Tudor\",\n          \"Q-value\": {\n            \"constant_1\": 0.90,\n            \"constant_2\": 0.01\n          },\n          \"e-Value\": {\n            \"constant_1\": 0.90,\n            \"constant_2\": 0.01\n          },\n          \"r_product\": 1.014\n        },\n        {\n          \"polymerization_type\": \"free radical\",\n          \"solvent\": \"dimethylformamide\",\n          \"method\": \"solvent\",\n          \"temperature\": 60.0,\n          \"temperature_unit\": \"\u00b0C\",\n          \"reaction_constants\": {\n            \"constant_1\": 1.370,\n            \"constant_2\": 0.641\n          },\n          \"reaction_constant_conf\": {\n            \"constant_conf_1\": 0.254,\n            \"constant_conf_2\": 0.239\n          },\n          \"determination_method\": \"Fineman-Ross\",\n          \"Q-value\": {\n            \"constant_1\": 0.90,\n            \"constant_2\": 0.01\n          },\n          \"e-Value\": {\n            \"constant_1\": 0.90,\n            \"constant_2\": 0.01\n          },\n          \"r_product\": 1.014\n        }\n      ]\n    },\n    {\n      \"monomers\": [\n        {\n          \"monomer1\": \"N-methacryloyloxyphthalimide\",\n          \"monomer2\": \"acrylonitrile\"\n        }\n      ],\n      \"reaction_conditions\": [\n        {\n          \"polymerization_type\": \"free radical\",\n          \"solvent\": \"dimethylformamide\",\n          \"method\": \"solvent\",\n          \"temperature\": 60.0,\n          \"temperature_unit\": \"\u00b0C\",\n          \"reaction_constants\": {\n            \"constant_1\": 1.496,\n            \"constant_2\": 0.228\n          },\n          \"reaction_constant_conf\": {\n            \"constant_conf_1\": 0.162,\n            \"constant_conf_2\": 0.019\n          },\n          \"determination_method\": \"Kelen-Tudor\",\n          \"Q-value\": {\n            \"constant_1\": 0.90,\n            \"constant_2\": 0.01\n          },\n          \"e-Value\": {\n            \"constant_1\": 0.90,\n            \"constant_2\": 0.01\n          },\n          \"r_product\": 0.341\n        },\n        {\n          \"polymerization_type\": \"free radical\",\n          \"solvent\": \"dimethylformamide\",\n          \"method\": \"solvent\",\n          \"temperature\": 60.0,\n          \"temperature_unit\": \"\u00b0C\",\n          \"reaction_constants\": {\n            \"constant_1\": 1.400,\n            \"constant_2\": 0.223\n          },\n          \"reaction_constant_conf\": {\n            \"constant_conf_1\": 0.211,\n            \"constant_conf_2\": 0.021\n          },\n          \"determination_method\": \"Fineman-Ross\",\n          \"Q-value\": {\n            \"constant_1\": 0.90,\n            \"constant_2\": 0.01\n          },\n          \"e-Value\": {\n            \"constant_1\": 0.90,\n            \"constant_2\": 0.01\n          },\n          \"r_product\": 0.341\n        }\n      ]\n    }\n  ],\n  \"source\": \"Journal of Applied Polymer Science, Vol. 37, 2051-2058 (1989)\",\n  \"PDF_name\": \"Estimation of Reactivity Ratios of N-Methacryloyloxyphthalimide Copolymers by 1H NMR\"\n}"

File: data_extraction/data_extraction_GPT-4o/model_output_extraction/paper_393.json
"{\n  \"reactions\": [\n    {\n      \"monomers\": [\n        {\n          \"monomer1\": \"vinyltrimethylsilane\",\n          \"monomer2\": \"acrylonitrile\"\n        }\n      ],\n      \"reaction_conditions\": [\n        {\n          \"polymerization_type\": \"free radical\",\n          \"solvent\": \"dimethylformamide\",\n          \"method\": \"solvent\",\n          \"temperature\": 70.0,\n          \"temperature_unit\": \"\u00b0C\",\n          \"reaction_constants\": {\n            \"constant_1\": 3.85,\n            \"constant_2\": 0.08\n          },\n          \"reaction_constant_conf\": {\n            \"constant_conf_1\": null,\n            \"constant_conf_2\": null\n          },\n          \"determination_method\": \"Finemann-Ross\",\n          \"Q-value\": {\n            \"constant_1\": 0.035,\n            \"constant_2\": null\n          },\n          \"e-Value\": {\n            \"constant_1\": -0.10,\n            \"constant_2\": null\n          },\n          \"r_product\": null\n        },\n        {\n          \"polymerization_type\": \"free radical\",\n          \"solvent\": null,\n          \"method\": \"bulk\",\n          \"temperature\": 70.0,\n          \"temperature_unit\": \"\u00b0C\",\n          \"reaction_constants\": {\n            \"constant_1\": 3.85,\n            \"constant_2\": 0.08\n          },\n          \"reaction_constant_conf\": {\n            \"constant_conf_1\": null,\n            \"constant_conf_2\": null\n          },\n          \"determination_method\": \"Finemann-Ross\",\n          \"Q-value\": {\n            \"constant_1\": 0.035,\n            \"constant_2\": null\n          },\n          \"e-Value\": {\n            \"constant_1\": -0.10,\n            \"constant_2\": null\n          },\n          \"r_product\": null\n        }\n      ]\n    },\n    {\n      \"monomers\": [\n        {\n          \"monomer1\": \"vinylphenyldimethylsilane\",\n          \"monomer2\": \"acrylonitrile\"\n        }\n      ],\n      \"reaction_conditions\": [\n        {\n          \"polymerization_type\": \"free radical\",\n          \"solvent\": \"dimethylformamide\",\n          \"method\": \"solvent\",\n          \"temperature\": 70.0,\n          \"temperature_unit\": \"\u00b0C\",\n          \"reaction_constants\": {\n            \"constant_1\": 3.84,\n            \"constant_2\": 0.18\n          },\n          \"reaction_constant_conf\": {\n            \"constant_conf_1\": null,\n            \"constant_conf_2\": null\n          },\n          \"determination_method\": \"Finemann-Ross\",\n          \"Q-value\": {\n            \"constant_1\": 0.055,\n            \"constant_2\": null\n          },\n          \"e-Value\": {\n            \"constant_1\": 0.60,\n            \"constant_2\": null\n          },\n          \"r_product\": null\n        },\n        {\n          \"polymerization_type\": \"free radical\",\n          \"solvent\": null,\n          \"method\": \"bulk\",\n          \"temperature\": 70.0,\n          \"temperature_unit\": \"\u00b0C\",\n          \"reaction_constants\": {\n            \"constant_1\": 3.84,\n            \"constant_2\": 0.18\n          },\n          \"reaction_constant_conf\": {\n            \"constant_conf_1\": null,\n            \"constant_conf_2\": null\n          },\n          \"determination_method\": \"Finemann-Ross\",\n          \"Q-value\": {\n            \"constant_1\": 0.055,\n            \"constant_2\": null\n          },\n          \"e-Value\": {\n            \"constant_1\": 0.60,\n            \"constant_2\": null\n          },\n          \"r_product\": null\n        }\n      ]\n    }\n  ],\n  \"source\": \"https://doi.org/10.1007/BF00552360\",\n  \"PDF_name\": \"Radical Copolymerization of Vinyltrimethyl(phenyl)silanes with Acrylonitrile\"\n}"

File: data_extraction/data_extraction_GPT-4o/model_output_extraction/paper_405.json
"{\n  \"reactions\": [\n    {\n      \"monomers\": [\n        {\n          \"monomer1\": \"ferrocenylmethyl methacrylate\",\n          \"monomer2\": \"acrylonitrile\"\n        }\n      ],\n      \"reaction_conditions\": [\n        {\n          \"polymerization_type\": \"free radical\",\n          \"solvent\": \"benzene\",\n          \"method\": \"solvent\",\n          \"temperature\": 80.0,\n          \"temperature_unit\": \"\u00b0C\",\n          \"reaction_constants\": {\n            \"constant_1\": 0.30,\n            \"constant_2\": 0.11\n          },\n          \"reaction_constant_conf\": {\n            \"constant_conf_1\": null,\n            \"constant_conf_2\": null\n          },\n          \"determination_method\": \"Kelen-Tudor\",\n          \"Q-value\": {\n            \"constant_1\": null,\n            \"constant_2\": null\n          },\n          \"e-Value\": {\n            \"constant_1\": null,\n            \"constant_2\": null\n          },\n          \"r_product\": null\n        }\n      ]\n    },\n    {\n      \"monomers\": [\n        {\n          \"monomer1\": \"ferrocenylmethyl methacrylate\",\n          \"monomer2\": \"N-vinyl-2-pyrrolidone\"\n        }\n      ],\n      \"reaction_conditions\": [\n        {\n          \"polymerization_type\": \"free radical\",\n          \"solvent\": \"benzene-ethyl acetate\",\n          \"method\": \"solvent\",\n          \"temperature\": 80.0,\n          \"temperature_unit\": \"\u00b0C\",\n          \"reaction_constants\": {\n            \"constant_1\": 3.71,\n            \"constant_2\": 0.05\n          },\n          \"reaction_constant_conf\": {\n            \"constant_conf_1\": null,\n            \"constant_conf_2\": null\n          },\n          \"determination_method\": \"Kelen-Tudor\",\n          \"Q-value\": {\n            \"constant_1\": null,\n            \"constant_2\": null\n          },\n          \"e-Value\": {\n            \"constant_1\": null,\n            \"constant_2\": null\n          },\n          \"r_product\": null\n        }\n      ]\n    },\n    {\n      \"monomers\": [\n        {\n          \"monomer1\": \"ferrocenylmethyl methacrylate\",\n          \"monomer2\": \"maleic anhydride\"\n        }\n      ],\n      \"reaction_conditions\": [\n        {\n          \"polymerization_type\": \"free radical\",\n          \"solvent\": \"benzene\",\n          \"method\": \"solvent\",\n          \"temperature\": 80.0,\n          \"temperature_unit\": \"\u00b0C\",\n          \"reaction_constants\": {\n            \"constant_1\": 0.28,\n            \"constant_2\": 0.10\n          },\n          \"reaction_constant_conf\": {\n            \"constant_conf_1\": null,\n            \"constant_conf_2\": null\n          },\n          \"determination_method\": \"Kelen-Tudor\",\n          \"Q-value\": {\n            \"constant_1\": null,\n            \"constant_2\": null\n          },\n          \"e-Value\": {\n            \"constant_1\": null,\n            \"constant_2\": null\n          },\n          \"r_product\": null\n        }\n      ]\n    },\n    {\n      \"monomers\": [\n        {\n          \"monomer1\": \"ferrocenylmethyl acrylate\",\n          \"monomer2\": \"maleic anhydride\"\n        }\n      ],\n      \"reaction_conditions\": [\n        {\n          \"polymerization_type\": \"free radical\",\n          \"solvent\": \"benzene\",\n          \"method\": \"solvent\",\n          \"temperature\": 80.0,\n          \"temperature_unit\": \"\u00b0C\",\n          \"reaction_constants\": {\n            \"constant_1\": 0.61,\n            \"constant_2\": 0.11\n          },\n          \"reaction_constant_conf\": {\n            \"constant_conf_1\": null,\n            \"constant_conf_2\": null\n          },\n          \"determination_method\": \"Kelen-Tudor\",\n          \"Q-value\": {\n            \"constant_1\": null,\n            \"constant_2\": null\n          },\n          \"e-Value\": {\n            \"constant_1\": null,\n            \"constant_2\": null\n          },\n          \"r_product\": null\n        }\n      ]\n    }\n  ],\n  \"source\": \"https://doi.org/10.1002/pol.1973.170110509\",\n  \"PDF_name\": \"Organometallic Polymers. XXIV. Radical-Initiated Copolymerization of Ferrocenylmethyl Acrylate and Methacrylate with Acrylonitrile, Maleic Anhydride, and N-Vinyl-2-pyrrolidone\"\n}"
