Repository: lamalab-org/copolymer-reactivity

# `data_extraction/` — Pipeline 1: literature → reactions

Mines ~300 k Crossref records for copolymerisation papers, filters them down to ~1.8 k downloadable PDFs, and extracts reactivity-ratio measurements with a vision–language model. The output is the curated `extracted_reactions.csv` that Pipeline 2 (`copol_prediction/`) ingests.

- **Configuration:** All paths and thresholds are defined in
  `data_extraction/obtain_data.py` via the `ExtractionConfig` class. The default
  configuration mirrors the curated layout beneath `data_extraction/artifacts`.
- **Step selection:** `ExtractionSteps` lets you control which parts of the

File: data_extraction/data_extraction_GPT-4o/model_output_extraction/paper_411.json
"{\n    \"reactions\": [\n        {\n            \"monomers\": [\n                {\n                    \"monomer1\": \"3-(4-vinylphenoxy)phthalide\",\n                    \"monomer2\": \"acrylonitrile\"\n                }\n            ],\n            \"reaction_conditions\": [\n                {\n                    \"polymerization_type\": \"free radical\",\n                    \"solvent\": \"N,N-dimethylformamide\",\n                    \"method\": \"solvent\",\n                    \"temperature\": 45.0,\n                    \"temperature_unit\": \"\u00b0C\",\n                    \"reaction_constants\": {\n                        \"constant_1\": 0.23,\n                        \"constant_2\": 0.11\n                    },\n                    \"reaction_constant_conf\": {\n                        \"constant_conf_1\": null,\n                        \"constant_conf_2\": null\n                    },\n                    \"determination_method\": \"penultimate model\",\n                    \"Q-value\": {\n                        \"constant_1\": null,\n                        \"constant_2\": null\n                    },\n                    \"e-Value\": {\n                        \"constant_1\": null,\n                        \"constant_2\": null\n                    },\n                    \"r_product\": null\n                },\n                {\n                    \"polymerization_type\": \"free radical\",\n                    \"solvent\": \"N,N-dimethylformamide\",\n                    \"method\": \"solvent\",\n                    \"temperature\": 45.0,\n                    \"temperature_unit\": \"\u00b0C\",\n                    \"reaction_constants\": {\n                        \"constant_1\": 0.41,\n                        \"constant_2\": 0.08\n                    },\n                    \"reaction_constant_conf\": {\n                        \"constant_conf_1\": null,\n                        \"constant_conf_2\": null\n                    },\n                    \"determination_method\": \"penultimate model\",\n                    \"Q-value\": {\n                        \"constant_1\": null,\n                        \"constant_2\": null\n                    },\n                    \"e-Value\": {\n                        \"constant_1\": null,\n                        \"constant_2\": null\n                    },\n                    \"r_product\": null\n                }\n            ]\n        }\n    ],\n    \"source\": \"https://doi.org/10.1021/ma50005a025\",\n    \"PDF_name\": \"Macromolecules_1981_14_506-509\"\n}"

File: data_extraction/data_extraction_GPT-4o/model_output_extraction/paper_426.json
"{\n  \"reactions\": [\n    {\n      \"monomers\": [\n        {\n          \"monomer1\": \"Methyl acrylate\",\n          \"monomer2\": \"Methyl alpha-Cyanoacrylate\"\n        }\n      ],\n      \"reaction_conditions\": [\n        {\n          \"polymerization_type\": \"free radical\",\n          \"solvent\": \"benzene\",\n          \"method\": \"solvent\",\n          \"temperature\": 60.0,\n          \"temperature_unit\": \"\u00b0C\",\n          \"reaction_constants\": {\n            \"constant_1\": 1.2,\n            \"constant_2\": 0.1\n          },\n          \"reaction_constant_conf\": {\n            \"constant_conf_1\": null,\n            \"constant_conf_2\": null\n          },\n          \"determination_method\": null,\n          \"Q-value\": {\n            \"constant_1\": 1.0,\n            \"constant_2\": null\n          },\n          \"e-Value\": {\n            \"constant_1\": 2.1,\n            \"constant_2\": null\n          },\n          \"r_product\": 0.12\n        }\n      ]\n    },\n    {\n      \"monomers\": [\n        {\n          \"monomer1\": \"Methyl methacrylate\",\n          \"monomer2\": \"Methyl alpha-Cyanoacrylate\"\n        }\n      ],\n      \"reaction_conditions\": [\n        {\n          \"polymerization_type\": \"free radical\",\n          \"solvent\": \"benzene\",\n          \"method\": \"solvent\",\n          \"temperature\": 60.0,\n          \"temperature_unit\": \"\u00b0C\",\n          \"reaction_constants\": {\n            \"constant_1\": 0.25,\n            \"constant_2\": 0.04\n          },\n          \"reaction_constant_conf\": {\n            \"constant_conf_1\": null,\n            \"constant_conf_2\": null\n          },\n          \"determination_method\": null,\n          \"Q-value\": {\n            \"constant_1\": 1.64,\n            \"constant_2\": null\n          },\n          \"e-Value\": {\n            \"constant_1\": 2.5,\n            \"constant_2\": null\n          },\n          \"r_product\": 0.01\n        }\n      ]\n    },\n    {\n      \"monomers\": [\n        {\n          \"monomer1\": \"Styrene\",\n          \"monomer2\": \"Methyl alpha-Cyanoacrylate\"\n        }\n      ],\n      \"reaction_conditions\": [\n        {\n          \"polymerization_type\": \"free radical\",\n          \"solvent\": \"benzene\",\n          \"method\": \"solvent\",\n          \"temperature\": 60.0,\n          \"temperature_unit\": \"\u00b0C\",\n          \"reaction_constants\": {\n            \"constant_1\": 0.03,\n            \"constant_2\": 0.01\n          },\n          \"reaction_constant_conf\": {\n            \"constant_conf_1\": null,\n            \"constant_conf_2\": null\n          },\n          \"determination_method\": null,\n          \"Q-value\": {\n            \"constant_1\": 1.10,\n            \"constant_2\": null\n          },\n          \"e-Value\": {\n            \"constant_1\": 2.1,\n            \"constant_2\": null\n          },\n          \"r_product\": 0.0003\n        }\n      ]\n    },\n    {\n      \"monomers\": [\n        {\n          \"monomer1\": \"Alpha-Methylstyrene\",\n          \"monomer2\": \"Methyl alpha-Cyanoacrylate\"\n        }\n      ],\n      \"reaction_conditions\": [\n        {\n          \"polymerization_type\": \"free radical\",\n          \"solvent\": \"benzene\",\n          \"method\": \"solvent\",\n          \"temperature\": 60.0,\n          \"temperature_unit\": \"\u00b0C\",\n          \"reaction_constants\": {\n            \"constant_1\": 0.001,\n            \"constant_2\": 0.05\n          },\n          \"reaction_constant_conf\": {\n            \"constant_conf_1\": null,\n            \"constant_conf_2\": null\n          },\n          \"determination_method\": null,\n          \"Q-value\": {\n            \"constant_1\": -0.49,\n            \"constant_2\": null\n          },\n          \"e-Value\": {\n            \"constant_1\": 1.9,\n            \"constant_2\": null\n          },\n          \"r_product\": 0.00005\n        }\n      ]\n    },\n    {\n      \"monomers\": [\n        {\n          \"monomer1\": \"Vinyl acetate\",\n          \"monomer2\": \"Methyl alpha-Cyanoacrylate\"\n        }\n      ],\n      \"reaction_conditions\": [\n        {\n          \"polymerization_type\": \"free radical\",\n          \"solvent\": \"benzene\",\n          \"method\": \"solvent\",\n          \"temperature\": 60.0,\n          \"temperature_unit\": \"\u00b0C\",\n          \"reaction_constants\": {\n            \"constant_1\": 0.5,\n            \"constant_2\": 0.005\n          },\n          \"reaction_constant_conf\": {\n            \"constant_conf_1\": null,\n            \"constant_conf_2\": null\n          },\n          \"determination_method\": null,\n          \"Q-value\": {\n            \"constant_1\": 0.43,\n            \"constant_2\": null\n          },\n          \"e-Value\": {\n            \"constant_1\": 2.1,\n            \"constant_2\": null\n          },\n          \"r_product\": 0.0025\n        }\n      ]\n    },\n    {\n      \"monomers\": [\n        {\n          \"monomer1\": \"Octene-1\",\n          \"monomer2\": \"Methyl alpha-Cyanoacrylate\"\n        }\n      ],\n      \"reaction_conditions\": [\n        {\n          \"polymerization_type\": \"free radical\",\n          \"solvent\": \"benzene\",\n          \"method\": \"solvent\",\n          \"temperature\": 60.0,\n          \"temperature_unit\": \"\u00b0C\",\n          \"reaction_constants\": {\n            \"constant_1\": 0.63,\n            \"constant_2\": -0.17\n          },\n          \"reaction_constant_conf\": {\n            \"constant_conf_1\": 0.06,\n            \"constant_conf_2\": 0.04\n          },\n          \"determination_method\": \"Fineman-Ross\",\n          \"Q-value\": {\n            \"constant_1\": null,\n            \"constant_2\": null\n          },\n          \"e-Value\": {\n            \"constant_1\": null,\n            \"constant_2\": null\n          },\n          \"r_product\": null\n        },\n        {\n          \"polymerization_type\": \"free radical\",\n          \"solvent\": \"benzene\",\n          \"method\": \"solvent\",\n          \"temperature\": 60.0,\n          \"temperature_unit\": \"\u00b0C\",\n          \"reaction_constants\": {\n            \"constant_1\": 0.27,\n            \"constant_2\": 1.66\n          },\n          \"reaction_constant_conf\": {\n            \"constant_conf_1\": 0.04,\n            \"constant_conf_2\": 0.11\n          },\n          \"determination_method\": \"Barb\",\n          \"Q-value\": {\n            \"constant_1\": null,\n            \"constant_2\": null\n          },\n          \"e-Value\": {\n            \"constant_1\": null,\n            \"constant_2\": null\n          },\n          \"r_product\": null\n        }\n      ]\n    }\n  ],\n  \"source\": \"https://doi.org/10.1002/app.1965.070090209\",\n  \"PDF_name\": \"Methyl alpha-Cyanoacrylate. II. Copolymerization Studies\"\n}"

File: data_extraction/data_extraction_GPT-4o/model_output_extraction/paper_431.json
"{\n  \"reactions\": [\n    {\n      \"monomers\": [\n        {\n          \"monomer1\": \"Ethyl alpha-Chloroacrylate\",\n          \"monomer2\": \"Styrene\"\n        }\n      ],\n      \"reaction_conditions\": [\n        {\n          \"polymerization_type\": \"free radical\",\n          \"solvent\": \"1,2-dichloroethane\",\n          \"method\": \"bulk\",\n          \"temperature\": 30.0,\n          \"temperature_unit\": \"\u00b0C\",\n          \"reaction_constants\": {\n            \"constant_1\": 0.33,\n            \"constant_2\": 0.07\n          },\n          \"reaction_constant_conf\": {\n            \"constant_conf_1\": null,\n            \"constant_conf_2\": null\n          },\n          \"determination_method\": \"nonlinear least squares procedure\",\n          \"Q-value\": {\n            \"constant_1\": null,\n            \"constant_2\": null\n          },\n          \"e-Value\": {\n            \"constant_1\": null,\n            \"constant_2\": null\n          },\n          \"r_product\": null\n        }\n      ]\n    },\n    {\n      \"monomers\": [\n        {\n          \"monomer1\": \"Ethyl alpha-Chloroacrylate\",\n          \"monomer2\": \"Methyl Methacrylate\"\n        }\n      ],\n      \"reaction_conditions\": [\n        {\n          \"polymerization_type\": \"free radical\",\n          \"solvent\": \"1,2-dichloroethane\",\n          \"method\": \"bulk\",\n          \"temperature\": 30.0,\n          \"temperature_unit\": \"\u00b0C\",\n          \"reaction_constants\": {\n            \"constant_1\": 2.0,\n            \"constant_2\": 0.15\n          },\n          \"reaction_constant_conf\": {\n            \"constant_conf_1\": null,\n            \"constant_conf_2\": null\n          },\n          \"determination_method\": \"nonlinear least squares procedure\",\n          \"Q-value\": {\n            \"constant_1\": null,\n            \"constant_2\": null\n          },\n          \"e-Value\": {\n            \"constant_1\": null,\n            \"constant_2\": null\n          },\n          \"r_product\": null\n        }\n      ]\n    },\n    {\n      \"monomers\": [\n        {\n          \"monomer1\": \"Ethyl alpha-Chloroacrylate\",\n          \"monomer2\": \"Ethyl alpha-Cyanoacrylate\"\n        }\n      ],\n      \"reaction_conditions\": [\n        {\n          \"polymerization_type\": \"free radical\",\n          \"solvent\": \"1,2-dichloroethane\",\n          \"method\": \"bulk\",\n          \"temperature\": 30.0,\n          \"temperature_unit\": \"\u00b0C\",\n          \"reaction_constants\": {\n            \"constant_1\": 0.17,\n            \"constant_2\": 1.3\n          },\n          \"reaction_constant_conf\": {\n            \"constant_conf_1\": null,\n            \"constant_conf_2\": null\n          },\n          \"determination_method\": \"nonlinear least squares procedure\",\n          \"Q-value\": {\n            \"constant_1\": null,\n            \"constant_2\": null\n          },\n          \"e-Value\": {\n            \"constant_1\": null,\n            \"constant_2\": null\n          },\n          \"r_product\": null\n        }\n      ]\n    },\n    {\n      \"monomers\": [\n        {\n          \"monomer1\": \"Ethyl alpha-Chloroacrylate\",\n          \"monomer2\": \"Vinylidene Cyanide\"\n        }\n      ],\n      \"reaction_conditions\": [\n        {\n          \"polymerization_type\": \"free radical\",\n          \"solvent\": \"1,2-dichloroethane\",\n          \"method\": \"bulk\",\n          \"temperature\": 30.0,\n          \"temperature_unit\": \"\u00b0C\",\n          \"reaction_constants\": {\n            \"constant_1\": 0.41,\n            \"constant_2\": 0.09\n          },\n          \"reaction_constant_conf\": {\n            \"constant_conf_1\": null,\n            \"constant_conf_2\": null\n          },\n          \"determination_method\": \"nonlinear least squares procedure\",\n          \"Q-value\": {\n            \"constant_1\": null,\n            \"constant_2\": null\n          },\n          \"e-Value\": {\n            \"constant_1\": null,\n            \"constant_2\": null\n          },\n          \"r_product\": null\n        }\n      ]\n    },\n    {\n      \"monomers\": [\n        {\n          \"monomer1\": \"Ethyl alpha-Chloroacrylate\",\n          \"monomer2\": \"Acrylonitrile\"\n        }\n      ],\n      \"reaction_conditions\": [\n        {\n          \"polymerization_type\": \"free radical\",\n          \"solvent\": \"1,2-dichloroethane\",\n          \"method\": \"bulk\",\n          \"temperature\": 30.0,\n          \"temperature_unit\": \"\u00b0C\",\n          \"reaction_constants\": {\n            \"constant_1\": 2.0,\n            \"constant_2\": 0.15\n          },\n          \"reaction_constant_conf\": {\n            \"constant_conf_1\": null,\n            \"constant_conf_2\": null\n          },\n          \"determination_method\": \"nonlinear least squares procedure\",\n          \"Q-value\": {\n            \"constant_1\": null,\n            \"constant_2\": null\n          },\n          \"e-Value\": {\n            \"constant_1\": null,\n            \"constant_2\": null\n          },\n          \"r_product\": null\n        }\n      ]\n    },\n    {\n      \"monomers\": [\n        {\n          \"monomer1\": \"Ethyl alpha-Chloroacrylate\",\n          \"monomer2\": \"Ethyl Fluoroacrylate\"\n        }\n      ],\n      \"reaction_conditions\": [\n        {\n          \"polymerization_type\": \"free radical\",\n          \"solvent\": \"1,2-dichloroethane\",\n          \"method\": \"bulk\",\n          \"temperature\": 30.0,\n          \"temperature_unit\": \"\u00b0C\",\n          \"reaction_constants\": {\n            \"constant_1\": 2.9,\n            \"constant_2\": 0.21\n          },\n          \"reaction_constant_conf\": {\n            \"constant_conf_1\": null,\n            \"constant_conf_2\": null\n          },\n          \"determination_method\": \"nonlinear least squares procedure\",\n          \"Q-value\": {\n            \"constant_1\": null,\n            \"constant_2\": null\n          },\n          \"e-Value\": {\n            \"constant_1\": null,\n            \"constant_2\": null\n          },\n          \"r_product\": null\n        }\n      ]\n    },\n    {\n      \"monomers\": [\n        {\n          \"monomer1\": \"Ethyl alpha-Chloroacrylate\",\n          \"monomer2\": \"Methyl alpha-Methoxyacrylate\"\n        }\n      ],\n      \"reaction_conditions\": [\n        {\n          \"polymerization_type\": \"free radical\",\n          \"solvent\": \"1,2-dichloroethane\",\n          \"method\": \"bulk\",\n          \"temperature\": 30.0,\n          \"temperature_unit\": \"\u00b0C\",\n          \"reaction_constants\": {\n            \"constant_1\": 0.58,\n            \"constant_2\": 0.11\n          },\n          \"reaction_constant_conf\": {\n            \"constant_conf_1\": null,\n            \"constant_conf_2\": null\n          },\n          \"determination_method\": \"nonlinear least squares procedure\",\n          \"Q-value\": {\n            \"constant_1\": null,\n            \"constant_2\": null\n          },\n          \"e-Value\": {\n            \"constant_1\": null,\n            \"constant_2\": null\n          },\n          \"r_product\": null\n        }\n      ]\n    },\n    {\n      \"monomers\": [\n        {\n          \"monomer1\": \"Ethyl alpha-Chloroacrylate\",\n          \"monomer2\": \"Ethyl alpha-Acetoxyacrylate\"\n        }\n      ],\n      \"reaction_conditions\": [\n        {\n          \"polymerization_type\": \"free radical\",\n          \"solvent\": \"1,2-dichloroethane\",\n          \"method\": \"bulk\",\n          \"temperature\": 30.0,\n          \"temperature_unit\": \"\u00b0C\",\n          \"reaction_constants\": {\n            \"constant_1\": 1.71,\n            \"constant_2\": 0.3\n          },\n          \"reaction_constant_conf\": {\n            \"constant_conf_1\": null,\n            \"constant_conf_2\": null\n          },\n          \"determination_method\": \"nonlinear least squares procedure\",\n          \"Q-value\": {\n            \"constant_1\": null,\n            \"constant_2\": null\n          },\n          \"e-Value\": {\n            \"constant_1\": null,\n            \"constant_2\": null\n          },\n          \"r_product\": null\n        }\n      ]\n    },\n    {\n      \"monomers\": [\n        {\n          \"monomer1\": \"Ethyl alpha-Chloroacrylate\",\n          \"monomer2\": \"alpha-Methoxyacrylonitrile\"\n        }\n      ],\n      \"reaction_conditions\": [\n        {\n          \"polymerization_type\": \"free radical\",\n          \"solvent\": \"1,2-dichloroethane\",\n          \"method\": \"bulk\",\n          \"temperature\": 30.0,\n          \"temperature_unit\": \"\u00b0C\",\n          \"reaction_constants\": {\n            \"constant_1\": 0.9,\n            \"constant_2\": 0.3\n          },\n          \"reaction_constant_conf\": {\n            \"constant_conf_1\": null,\n            \"constant_conf_2\": null\n          },\n          \"determination_method\": \"nonlinear least squares procedure\",\n          \"Q-value\": {\n            \"constant_1\": null,\n            \"constant_2\": null\n          },\n          \"e-Value\": {\n            \"constant_1\": null,\n            \"constant_2\": null\n          },\n          \"r_product\": null\n        }\n      ]\n    },\n    {\n      \"monomers\": [\n        {\n          \"monomer1\": \"Ethyl alpha-Chloroacrylate\",\n          \"monomer2\": \"Methacrylonitrile\"\n        }\n      ],\n      \"reaction_conditions\": [\n        {\n          \"polymerization_type\": \"free radical\",\n          \"solvent\": \"1,2-dichloroethane\",\n          \"method\": \"bulk\",\n          \"temperature\": 30.0,\n          \"temperature_unit\": \"\u00b0C\",\n          \"reaction_constants\": {\n            \"constant_1\": 2.0,\n            \"constant_2\": 0.45\n          },\n          \"reaction_constant_conf\": {\n            \"constant_conf_1\": null,\n            \"constant_conf_2\": null\n          },\n          \"determination_method\": \"nonlinear least squares procedure\",\n          \"Q-value\": {\n            \"constant_1\": null,\n            \"constant_2\": null\n          },\n          \"e-Value\": {\n            \"constant_1\": null,\n            \"constant_2\": null\n          },\n          \"r_product\": null\n        }\n      ]\n    },\n    {\n      \"monomers\": [\n        {\n          \"monomer1\": \"Ethyl alpha-Chloroacrylate\",\n          \"monomer2\": \"Methyl Acrylate\"\n        }\n      ],\n      \"reaction_conditions\": [\n        {\n          \"polymerization_type\": \"free radical\",\n          \"solvent\": \"1,2-dichloroethane\",\n          \"method\": \"bulk\",\n          \"temperature\": 30.0,\n          \"temperature_unit\": \"\u00b0C\",\n          \"reaction_constants\": {\n            \"constant_1\": 3.22,\n            \"constant_2\": 0.09\n          },\n          \"reaction_constant_conf\": {\n            \"constant_conf_1\": null,\n            \"constant_conf_2\": null\n          },\n          \"determination_method\": \"nonlinear least squares procedure\",\n          \"Q-value\": {\n            \"constant_1\": null,\n            \"constant_2\": null\n          },\n          \"e-Value\": {\n            \"constant_1\": null,\n            \"constant_2\": null\n          },\n          \"r_product\": null\n        }\n      ]\n    },\n    {\n      \"monomers\": [\n        {\n          \"monomer1\": \"Ethyl alpha-Chloroacrylate\",\n          \"monomer2\": \"Vinyl Acetate\"\n        }\n      ],\n      \"reaction_conditions\": [\n        {\n          \"polymerization_type\": \"free radical\",\n          \"solvent\": \"1,2-dichloroethane\",\n          \"method\": \"bulk\",\n          \"temperature\": 30.0,\n          \"temperature_unit\": \"\u00b0C\",\n          \"reaction_constants\": {\n            \"constant_1\": 30.0,\n            \"constant_2\": 0.03\n          },\n          \"reaction_constant_conf\": {\n            \"constant_conf_1\": null,\n            \"constant_conf_2\": null\n          },\n          \"determination_method\": \"nonlinear least squares procedure\",\n          \"Q-value\": {\n            \"constant_1\": null,\n            \"constant_2\": null\n          },\n          \"e-Value\": {\n            \"constant_1\": null,\n            \"constant_2\": null\n          },\n          \"r_product\": null\n        }\n      ]\n    }\n  ],\n  \"source\": \"http://dx.doi.org/10.1080/00222338308081082\",\n  \"PDF_name\": \"Determination of Absolute Rate Constants for Radical Polymerization and Copolymerization of Ethyl alpha-Chloroacrylate: Effects of Substituents on Reaction Rates of Monomer and Polymer Radical\"\n}"

File: data_extraction/data_extraction_GPT-4o/model_output_extraction/paper_434.json
"{\n    \"reactions\": [\n        {\n            \"monomers\": [\n                {\n                    \"monomer1\": \"N-Vinyl Carbazole\",\n                    \"monomer2\": \"Cyanoacetylene\"\n                }\n            ],\n            \"reaction_conditions\": [\n                {\n                    \"polymerization_type\": \"free radical\",\n                    \"solvent\": \"tetrahydrofuran\",\n                    \"method\": \"solvent\",\n                    \"temperature\": 30.0,\n                    \"temperature_unit\": \"\u00b0C\",\n                    \"reaction_constants\": {\n                        \"constant_1\": 0.075,\n                        \"constant_2\": 0.030\n                    },\n                    \"reaction_constant_conf\": {\n                        \"constant_conf_1\": 0.005,\n                        \"constant_conf_2\": 0.005\n                    },\n                    \"determination_method\": null,\n                    \"Q-value\": {\n                        \"constant_1\": 0.163,\n                        \"constant_2\": null\n                    },\n                    \"e-Value\": {\n                        \"constant_1\": 1.43,\n                        \"constant_2\": null\n                    },\n                    \"r_product\": 0.002\n                }\n            ]\n        },\n        {\n            \"monomers\": [\n                {\n                    \"monomer1\": \"N-Vinyl Carbazole\",\n                    \"monomer2\": \"Acrylonitrile\"\n                }\n            ],\n            \"reaction_conditions\": [\n                {\n                    \"polymerization_type\": \"free radical\",\n                    \"solvent\": \"tetrahydrofuran\",\n                    \"method\": \"solvent\",\n                    \"temperature\": 30.0,\n                    \"temperature_unit\": \"\u00b0C\",\n                    \"reaction_constants\": {\n                        \"constant_1\": 0.04,\n                        \"constant_2\": 0.28\n                    },\n                    \"reaction_constant_conf\": {\n                        \"constant_conf_1\": 0.02,\n                        \"constant_conf_2\": 0.02\n                    },\n                    \"determination_method\": null,\n                    \"Q-value\": {\n                        \"constant_1\": 0.43,\n                        \"constant_2\": null\n                    },\n                    \"e-Value\": {\n                        \"constant_1\": -1.03,\n                        \"constant_2\": null\n                    },\n                    \"r_product\": 0.012\n                }\n            ]\n        },\n        {\n            \"monomers\": [\n                {\n                    \"monomer1\": \"N-Vinyl Carbazole\",\n                    \"monomer2\": \"Methyl Acrylate\"\n                }\n            ],\n            \"reaction_conditions\": [\n                {\n                    \"polymerization_type\": \"free radical\",\n                    \"solvent\": \"tetrahydrofuran\",\n                    \"method\": \"solvent\",\n                    \"temperature\": 30.0,\n                    \"temperature_unit\": \"\u00b0C\",\n                    \"reaction_constants\": {\n                        \"constant_1\": 0.11,\n                        \"constant_2\": 0.43\n                    },\n                    \"reaction_constant_conf\": {\n                        \"constant_conf_1\": 0.02,\n                        \"constant_conf_2\": 0.02\n                    },\n                    \"determination_method\": null,\n                    \"Q-value\": {\n                        \"constant_1\": 0.43,\n                        \"constant_2\": null\n                    },\n                    \"e-Value\": {\n                        \"constant_1\": -1.03,\n                        \"constant_2\": null\n                    },\n                    \"r_product\": 0.05\n                }\n            ]\n        },\n        {\n            \"monomers\": [\n                {\n                    \"monomer1\": \"N-Vinyl Carbazole\",\n                    \"monomer2\": \"p-Chlorostyrene\"\n                }\n            ],\n            \"reaction_conditions\": [\n                {\n                    \"polymerization_type\": \"free radical\",\n                    \"solvent\": \"tetrahydrofuran\",\n                    \"method\": \"solvent\",\n                    \"temperature\": 30.0,\n                    \"temperature_unit\": \"\u00b0C\",\n                    \"reaction_constants\": {\n                        \"constant_1\": 0.023,\n                        \"constant_2\": 7.0\n                    },\n                    \"reaction_constant_conf\": {\n                        \"constant_conf_1\": 0.003,\n                        \"constant_conf_2\": 0.2\n                    },\n                    \"determination_method\": null,\n                    \"Q-value\": {\n                        \"constant_1\": 0.43,\n                        \"constant_2\": null\n                    },\n                    \"e-Value\": {\n                        \"constant_1\": -1.03,\n                        \"constant_2\": null\n                    },\n                    \"r_product\": 0.16\n                }\n            ]\n        },\n        {\n            \"monomers\": [\n                {\n                    \"monomer1\": \"N-Vinyl Carbazole\",\n                    \"monomer2\": \"Methyl Methacrylate\"\n                }\n            ],\n            \"reaction_conditions\": [\n                {\n                    \"polymerization_type\": \"free radical\",\n                    \"solvent\": \"tetrahydrofuran\",\n                    \"method\": \"solvent\",\n                    \"temperature\": 30.0,\n                    \"temperature_unit\": \"\u00b0C\",\n                    \"reaction_constants\": {\n                        \"constant_1\": 0.07,\n                        \"constant_2\": 2.7\n                    },\n                    \"reaction_constant_conf\": {\n                        \"constant_conf_1\": 0.01,\n                        \"constant_conf_2\": 0.1\n                    },\n                    \"determination_method\": null,\n                    \"Q-value\": {\n                        \"constant_1\": 0.43,\n                        \"constant_2\": null\n                    },\n                    \"e-Value\": {\n                        \"constant_1\": -1.03,\n                        \"constant_2\": null\n                    },\n                    \"r_product\": 0.19\n                }\n            ]\n        },\n        {\n            \"monomers\": [\n                {\n                    \"monomer1\": \"N-Vinyl Carbazole\",\n                    \"monomer2\": \"Vinyl Acetate\"\n                }\n            ],\n            \"reaction_conditions\": [\n                {\n                    \"polymerization_type\": \"free radical\",\n                    \"solvent\": \"tetrahydrofuran\",\n                    \"method\": \"solvent\",\n                    \"temperature\": 30.0,\n                    \"temperature_unit\": \"\u00b0C\",\n                    \"reaction_constants\": {\n                        \"constant_1\": 3.9,\n                        \"constant_2\": 0.13\n                    },\n                    \"reaction_constant_conf\": {\n                        \"constant_conf_1\": 0.2,\n                        \"constant_conf_2\": 0.03\n                    },\n                    \"determination_method\": null,\n                    \"Q-value\": {\n                        \"constant_1\": 0.43,\n                        \"constant_2\": null\n                    },\n                    \"e-Value\": {\n                        \"constant_1\": -1.03,\n                        \"constant_2\": null\n                    },\n                    \"r_product\": 0.51\n                }\n            ]\n        }\n    ],\n    \"source\": \"https://doi.org/10.1002/pol.1968.150060409\",\n    \"PDF_name\": \"The Free Radical Copolymerization of N-Vinyl Carbazole\"\n}"

File: data_extraction/data_extraction_GPT-4o/model_output_extraction/paper_436.json
"{\n  \"reactions\": [\n    {\n      \"monomers\": [\n        {\n          \"monomer1\": \"N-Vinyl-N-methylacetamide\",\n          \"monomer2\": \"Vinylacetat\"\n        }\n      ],\n      \"reaction_conditions\": [\n        {\n          \"polymerization_type\": \"free radical\",\n          \"solvent\": \"Methanol\",\n          \"method\": \"solvent\",\n          \"temperature\": 25.0,\n          \"temperature_unit\": \"\u00b0C\",\n          \"reaction_constants\": {\n            \"constant_1\": 0.74,\n            \"constant_2\": 0.51\n          },\n          \"reaction_constant_conf\": {\n            \"constant_conf_1\": null,\n            \"constant_conf_2\": null\n          },\n          \"determination_method\": null,\n          \"Q-value\": {\n            \"constant_1\": 0.026,\n            \"constant_2\": 0.053\n          },\n          \"e-Value\": {\n            \"constant_1\": -1.22,\n            \"constant_2\": -0.22\n          },\n          \"r_product\": null\n        },\n        {\n          \"polymerization_type\": \"free radical\",\n          \"solvent\": \"Methanol\",\n          \"method\": \"solvent\",\n          \"temperature\": 50.0,\n          \"temperature_unit\": \"\u00b0C\",\n          \"reaction_constants\": {\n            \"constant_1\": 0.74,\n            \"constant_2\": 0.51\n          },\n          \"reaction_constant_conf\": {\n            \"constant_conf_1\": null,\n            \"constant_conf_2\": null\n          },\n          \"determination_method\": null,\n          \"Q-value\": {\n            \"constant_1\": 0.026,\n            \"constant_2\": 0.053\n          },\n          \"e-Value\": {\n            \"constant_1\": -1.22,\n            \"constant_2\": -0.22\n          },\n          \"r_product\": null\n        },\n        {\n          \"polymerization_type\": \"free radical\",\n          \"solvent\": \"Methanol\",\n          \"method\": \"solvent\",\n          \"temperature\": 70.0,\n          \"temperature_unit\": \"\u00b0C\",\n          \"reaction_constants\": {\n            \"constant_1\": 0.74,\n            \"constant_2\": 0.51\n          },\n          \"reaction_constant_conf\": {\n            \"constant_conf_1\": null,\n            \"constant_conf_2\": null\n          },\n          \"determination_method\": null,\n          \"Q-value\": {\n            \"constant_1\": 0.026,\n            \"constant_2\": 0.053\n          },\n          \"e-Value\": {\n            \"constant_1\": -1.22,\n            \"constant_2\": -0.22\n          },\n          \"r_product\": null\n        }\n      ]\n    },\n    {\n      \"monomers\": [\n        {\n          \"monomer1\": \"N-Vinyl-N-methylacetamide\",\n          \"monomer2\": \"Methylmethacrylat\"\n        }\n      ],\n      \"reaction_conditions\": [\n        {\n          \"polymerization_type\": \"free radical\",\n          \"solvent\": \"Methanol\",\n          \"method\": \"solvent\",\n          \"temperature\": 25.0,\n          \"temperature_unit\": \"\u00b0C\",\n          \"reaction_constants\": {\n            \"constant_1\": 0.008,\n            \"constant_2\": 4.98\n          },\n          \"reaction_constant_conf\": {\n            \"constant_conf_1\": null,\n            \"constant_conf_2\": null\n          },\n          \"determination_method\": null,\n          \"Q-value\": {\n            \"constant_1\": 0.74,\n            \"constant_2\": 0.068\n          },\n          \"e-Value\": {\n            \"constant_1\": -1.60,\n            \"constant_2\": 0.40\n          },\n          \"r_product\": null\n        }\n      ]\n    },\n    {\n      \"monomers\": [\n        {\n          \"monomer1\": \"N-Vinyl-N-methylacetamide\",\n          \"monomer2\": \"Methylacrylat\"\n        }\n      ],\n      \"reaction_conditions\": [\n        {\n          \"polymerization_type\": \"free radical\",\n          \"solvent\": \"Methanol\",\n          \"method\": \"solvent\",\n          \"temperature\": 25.0,\n          \"temperature_unit\": \"\u00b0C\",\n          \"reaction_constants\": {\n            \"constant_1\": 0.005,\n            \"constant_2\": 0.94\n          },\n          \"reaction_constant_conf\": {\n            \"constant_conf_1\": null,\n            \"constant_conf_2\": null\n          },\n          \"determination_method\": null,\n          \"Q-value\": {\n            \"constant_1\": 0.42,\n            \"constant_2\": 0.073\n          },\n          \"e-Value\": {\n            \"constant_1\": -3.09,\n            \"constant_2\": 0.60\n          },\n          \"r_product\": null\n        }\n      ]\n    }\n  ],\n  \"source\": \"https://doi.org/10.1002/macp.1983.021840401\",\n  \"PDF_name\": \"Kinetik der radikalischen Polymerisation und Copolymerisation von N-Vinyl-N-methylacetamid\"\n}"

File: data_extraction/data_extraction_GPT-4o/model_output_extraction/paper_44.json
"{\n  \"reactions\": [\n    {\n      \"monomers\": [\n        {\n          \"monomer1\": \"Vinyl Chloride\",\n          \"monomer2\": \"Acrylic Acid\"\n        }\n      ],\n      \"reaction_conditions\": [\n        {\n          \"polymerization_type\": \"free radical\",\n          \"solvent\": \"benzene\",\n          \"method\": \"solvent\",\n          \"temperature\": 40.0,\n          \"temperature_unit\": \"\u00b0C\",\n          \"reaction_constants\": {\n            \"constant_1\": 0.027,\n            \"constant_2\": 8.2\n          },\n          \"reaction_constant_conf\": {\n            \"constant_conf_1\": null,\n            \"constant_conf_2\": null\n          },\n          \"determination_method\": \"Fineman-Ross\",\n          \"Q-value\": {\n            \"constant_1\": 1.22,\n            \"constant_2\": null\n          },\n          \"e-Value\": {\n            \"constant_1\": -1.7,\n            \"constant_2\": null\n          },\n          \"r_product\": null\n        }\n      ]\n    },\n    {\n      \"monomers\": [\n        {\n          \"monomer1\": \"Vinyl Chloride\",\n          \"monomer2\": \"Methacrylic Acid\"\n        }\n      ],\n      \"reaction_conditions\": [\n        {\n          \"polymerization_type\": \"free radical\",\n          \"solvent\": \"benzene\",\n          \"method\": \"solvent\",\n          \"temperature\": 40.0,\n          \"temperature_unit\": \"\u00b0C\",\n          \"reaction_constants\": {\n            \"constant_1\": 0.025,\n            \"constant_2\": 36.0\n          },\n          \"reaction_constant_conf\": {\n            \"constant_conf_1\": null,\n            \"constant_conf_2\": null\n          },\n          \"determination_method\": \"Fineman-Ross\",\n          \"Q-value\": {\n            \"constant_1\": 1.64,\n            \"constant_2\": null\n          },\n          \"e-Value\": {\n            \"constant_1\": -0.53,\n            \"constant_2\": null\n          },\n          \"r_product\": null\n        }\n      ]\n    }\n  ],\n  \"source\": \"https://doi.org/10.1246/nikkashi1948.69.1367\",\n  \"PDF_name\": \"Copolymerization of Vinyl Chloride and Acrylic Acid or Methacrylic Acid\"\n}"
