Repository: lamalab-org/copolymer-reactivity

# `data_extraction/` — Pipeline 1: literature → reactions

Mines ~300 k Crossref records for copolymerisation papers, filters them down to ~1.8 k downloadable PDFs, and extracts reactivity-ratio measurements with a vision–language model. The output is the curated `extracted_reactions.csv` that Pipeline 2 (`copol_prediction/`) ingests.

- **Configuration:** All paths and thresholds are defined in
  `data_extraction/obtain_data.py` via the `ExtractionConfig` class. The default
  configuration mirrors the curated layout beneath `data_extraction/artifacts`.
- **Step selection:** `ExtractionSteps` lets you control which parts of the

File: data_extraction/data_extraction_GPT-4o/model_output_extraction/paper_444.json
"{\n    \"reactions\": [\n        {\n            \"monomers\": [\n                {\n                    \"monomer1\": \"m-Phenylenediamine\",\n                    \"monomer2\": \"Isophthalic acid dichloride\"\n                }\n            ],\n            \"reaction_conditions\": [\n                {\n                    \"polymerization_type\": \"Polycondensation\",\n                    \"solvent\": \"Tetrahydrofuran\",\n                    \"method\": \"Solvent\",\n                    \"temperature\": 298.16,\n                    \"temperature_unit\": \"K\",\n                    \"reaction_constants\": {\n                        \"constant_1\": 0.87,\n                        \"constant_2\": 0.541\n                    },\n                    \"reaction_constant_conf\": {\n                        \"constant_conf_1\": null,\n                        \"constant_conf_2\": null\n                    },\n                    \"determination_method\": \"Multiparameter correlation equation\",\n                    \"Q-value\": {\n                        \"constant_1\": null,\n                        \"constant_2\": null\n                    },\n                    \"e-Value\": {\n                        \"constant_1\": null,\n                        \"constant_2\": null\n                    },\n                    \"r_product\": null\n                },\n                {\n                    \"polymerization_type\": \"Polycondensation\",\n                    \"solvent\": \"Tetrahydrofuran\",\n                    \"method\": \"Solvent\",\n                    \"temperature\": 298.16,\n                    \"temperature_unit\": \"K\",\n                    \"reaction_constants\": {\n                        \"constant_1\": 2.65,\n                        \"constant_2\": 1.66\n                    },\n                    \"reaction_constant_conf\": {\n                        \"constant_conf_1\": null,\n                        \"constant_conf_2\": null\n                    },\n                    \"determination_method\": \"Multiparameter correlation equation\",\n                    \"Q-value\": {\n                        \"constant_1\": null,\n                        \"constant_2\": null\n                    },\n                    \"e-Value\": {\n                        \"constant_1\": null,\n                        \"constant_2\": null\n                    },\n                    \"r_product\": null\n                },\n                {\n                    \"polymerization_type\": \"Polycondensation\",\n                    \"solvent\": \"Tetrahydrofuran\",\n                    \"method\": \"Solvent\",\n                    \"temperature\": 298.16,\n                    \"temperature_unit\": \"K\",\n                    \"reaction_constants\": {\n                        \"constant_1\": 20.30,\n                        \"constant_2\": 13.20\n                    },\n                    \"reaction_constant_conf\": {\n                        \"constant_conf_1\": null,\n                        \"constant_conf_2\": null\n                    },\n                    \"determination_method\": \"Multiparameter correlation equation\",\n                    \"Q-value\": {\n                        \"constant_1\": null,\n                        \"constant_2\": null\n                    },\n                    \"e-Value\": {\n                        \"constant_1\": null,\n                        \"constant_2\": null\n                    },\n                    \"r_product\": null\n                },\n                {\n                    \"polymerization_type\": \"Polycondensation\",\n                    \"solvent\": \"Cyclohexanone\",\n                    \"method\": \"Solvent\",\n                    \"temperature\": 298.16,\n                    \"temperature_unit\": \"K\",\n                    \"reaction_constants\": {\n                        \"constant_1\": 0.748,\n                        \"constant_2\": 0.48\n                    },\n                    \"reaction_constant_conf\": {\n                        \"constant_conf_1\": null,\n                        \"constant_conf_2\": null\n                    },\n                    \"determination_method\": \"Multiparameter correlation equation\",\n                    \"Q-value\": {\n                        \"constant_1\": null,\n                        \"constant_2\": null\n                    },\n                    \"e-Value\": {\n                        \"constant_1\": null,\n                        \"constant_2\": null\n                    },\n                    \"r_product\": null\n                },\n                {\n                    \"polymerization_type\": \"Polycondensation\",\n                    \"solvent\": \"Cyclohexanone\",\n                    \"method\": \"Solvent\",\n                    \"temperature\": 298.16,\n                    \"temperature_unit\": \"K\",\n                    \"reaction_constants\": {\n                        \"constant_1\": 2.72,\n                        \"constant_2\": 1.72\n                    },\n                    \"reaction_constant_conf\": {\n                        \"constant_conf_1\": null,\n                        \"constant_conf_2\": null\n                    },\n                    \"determination_method\": \"Multiparameter correlation equation\",\n                    \"Q-value\": {\n                        \"constant_1\": null,\n                        \"constant_2\": null\n                    },\n                    \"e-Value\": {\n                        \"constant_1\": null,\n                        \"constant_2\": null\n                    },\n                    \"r_product\": null\n                }\n            ]\n        }\n    ],\n    \"source\": \"https://doi.org/10.1016/0032-3950(82)90057-5\",\n    \"PDF_name\": \"Reactivity of Aromatic Oligoamines and Oligochlorides on Polycondensation in Aqueous-Organic Media\"\n}"

File: data_extraction/data_extraction_GPT-4o/model_output_extraction/paper_46.json
"{\n  \"reactions\": [\n    {\n      \"monomers\": [\n        {\n          \"monomer1\": \"Vinyl Chloride\",\n          \"monomer2\": \"Acrylic Acid\"\n        }\n      ],\n      \"reaction_conditions\": [\n        {\n          \"polymerization_type\": \"free radical\",\n          \"solvent\": \"dioxane\",\n          \"method\": \"solvent\",\n          \"temperature\": 50.0,\n          \"temperature_unit\": \"\u00b0C\",\n          \"reaction_constants\": {\n            \"constant_1\": 0.025,\n            \"constant_2\": 6.40\n          },\n          \"reaction_constant_conf\": {\n            \"constant_conf_1\": null,\n            \"constant_conf_2\": null\n          },\n          \"determination_method\": \"Fineman-Ross\",\n          \"Q-value\": {\n            \"constant_1\": null,\n            \"constant_2\": null\n          },\n          \"e-Value\": {\n            \"constant_1\": null,\n            \"constant_2\": null\n          },\n          \"r_product\": null\n        }\n      ]\n    },\n    {\n      \"monomers\": [\n        {\n          \"monomer1\": \"Vinylidene Chloride\",\n          \"monomer2\": \"Acrylic Acid\"\n        }\n      ],\n      \"reaction_conditions\": [\n        {\n          \"polymerization_type\": \"free radical\",\n          \"solvent\": \"dioxane\",\n          \"method\": \"solvent\",\n          \"temperature\": 50.0,\n          \"temperature_unit\": \"\u00b0C\",\n          \"reaction_constants\": {\n            \"constant_1\": 0.46,\n            \"constant_2\": 1.26\n          },\n          \"reaction_constant_conf\": {\n            \"constant_conf_1\": null,\n            \"constant_conf_2\": null\n          },\n          \"determination_method\": \"Fineman-Ross\",\n          \"Q-value\": {\n            \"constant_1\": null,\n            \"constant_2\": null\n          },\n          \"e-Value\": {\n            \"constant_1\": null,\n            \"constant_2\": null\n          },\n          \"r_product\": null\n        }\n      ]\n    },\n    {\n      \"monomers\": [\n        {\n          \"monomer1\": \"Vinyl Chloride\",\n          \"monomer2\": \"Acrylyl Chloride\"\n        }\n      ],\n      \"reaction_conditions\": [\n        {\n          \"polymerization_type\": \"free radical\",\n          \"solvent\": \"ethylene chloride\",\n          \"method\": \"solvent\",\n          \"temperature\": 50.0,\n          \"temperature_unit\": \"\u00b0C\",\n          \"reaction_constants\": {\n            \"constant_1\": 0.017,\n            \"constant_2\": 2.65\n          },\n          \"reaction_constant_conf\": {\n            \"constant_conf_1\": null,\n            \"constant_conf_2\": null\n          },\n          \"determination_method\": \"Fineman-Ross\",\n          \"Q-value\": {\n            \"constant_1\": null,\n            \"constant_2\": null\n          },\n          \"e-Value\": {\n            \"constant_1\": null,\n            \"constant_2\": null\n          },\n          \"r_product\": null\n        }\n      ]\n    },\n    {\n      \"monomers\": [\n        {\n          \"monomer1\": \"Vinylidene Chloride\",\n          \"monomer2\": \"Acrylyl Chloride\"\n        }\n      ],\n      \"reaction_conditions\": [\n        {\n          \"polymerization_type\": \"free radical\",\n          \"solvent\": \"ethylene chloride\",\n          \"method\": \"solvent\",\n          \"temperature\": 50.0,\n          \"temperature_unit\": \"\u00b0C\",\n          \"reaction_constants\": {\n            \"constant_1\": 0.50,\n            \"constant_2\": 1.12\n          },\n          \"reaction_constant_conf\": {\n            \"constant_conf_1\": null,\n            \"constant_conf_2\": null\n          },\n          \"determination_method\": \"Fineman-Ross\",\n          \"Q-value\": {\n            \"constant_1\": null,\n            \"constant_2\": null\n          },\n          \"e-Value\": {\n            \"constant_1\": null,\n            \"constant_2\": null\n          },\n          \"r_product\": null\n        }\n      ]\n    }\n  ],\n  \"source\": \"https://doi.org/10.1002/pol.1961.100090625\",\n  \"PDF_name\": \"Copolymers of Vinyl Chloride and Vinylidene Chloride With Some Acid Chlorides\"\n}"

File: data_extraction/data_extraction_GPT-4o/model_output_extraction/paper_464.json
"{\n  \"reactions\": [\n    {\n      \"monomers\": [\n        {\n          \"monomer1\": \"Vinyl acetate\",\n          \"monomer2\": \"trans-Dichloroethylene\"\n        }\n      ],\n      \"reaction_conditions\": [\n        {\n          \"polymerization_type\": \"free radical\",\n          \"solvent\": \"null\",\n          \"method\": \"bulk\",\n          \"temperature\": 68.0,\n          \"temperature_unit\": \"\u00b0C\",\n          \"reaction_constants\": {\n            \"constant_1\": 0.85,\n            \"constant_2\": 0.0\n          },\n          \"reaction_constant_conf\": {\n            \"constant_conf_1\": null,\n            \"constant_conf_2\": null\n          },\n          \"determination_method\": \"null\",\n          \"Q-value\": {\n            \"constant_1\": null,\n            \"constant_2\": null\n          },\n          \"e-Value\": {\n            \"constant_1\": null,\n            \"constant_2\": null\n          },\n          \"r_product\": null\n        }\n      ]\n    },\n    {\n      \"monomers\": [\n        {\n          \"monomer1\": \"Vinyl acetate\",\n          \"monomer2\": \"cis-Dichloroethylene\"\n        }\n      ],\n      \"reaction_conditions\": [\n        {\n          \"polymerization_type\": \"free radical\",\n          \"solvent\": \"null\",\n          \"method\": \"bulk\",\n          \"temperature\": 68.0,\n          \"temperature_unit\": \"\u00b0C\",\n          \"reaction_constants\": {\n            \"constant_1\": 2.8,\n            \"constant_2\": 0.0\n          },\n          \"reaction_constant_conf\": {\n            \"constant_conf_1\": null,\n            \"constant_conf_2\": null\n          },\n          \"determination_method\": \"null\",\n          \"Q-value\": {\n            \"constant_1\": null,\n            \"constant_2\": null\n          },\n          \"e-Value\": {\n            \"constant_1\": null,\n            \"constant_2\": null\n          },\n          \"r_product\": null\n        }\n      ]\n    },\n    {\n      \"monomers\": [\n        {\n          \"monomer1\": \"Styrene\",\n          \"monomer2\": \"trans-Dichloroethylene\"\n        }\n      ],\n      \"reaction_conditions\": [\n        {\n          \"polymerization_type\": \"free radical\",\n          \"solvent\": \"null\",\n          \"method\": \"bulk\",\n          \"temperature\": 68.0,\n          \"temperature_unit\": \"\u00b0C\",\n          \"reaction_constants\": {\n            \"constant_1\": 10.0,\n            \"constant_2\": 0.0\n          },\n          \"reaction_constant_conf\": {\n            \"constant_conf_1\": null,\n            \"constant_conf_2\": null\n          },\n          \"determination_method\": \"null\",\n          \"Q-value\": {\n            \"constant_1\": null,\n            \"constant_2\": null\n          },\n          \"e-Value\": {\n            \"constant_1\": null,\n            \"constant_2\": null\n          },\n          \"r_product\": null\n        }\n      ]\n    },\n    {\n      \"monomers\": [\n        {\n          \"monomer1\": \"Styrene\",\n          \"monomer2\": \"cis-Dichloroethylene\"\n        }\n      ],\n      \"reaction_conditions\": [\n        {\n          \"polymerization_type\": \"free radical\",\n          \"solvent\": \"null\",\n          \"method\": \"bulk\",\n          \"temperature\": 68.0,\n          \"temperature_unit\": \"\u00b0C\",\n          \"reaction_constants\": {\n            \"constant_1\": 50.0,\n            \"constant_2\": 0.0\n          },\n          \"reaction_constant_conf\": {\n            \"constant_conf_1\": null,\n            \"constant_conf_2\": null\n          },\n          \"determination_method\": \"null\",\n          \"Q-value\": {\n            \"constant_1\": null,\n            \"constant_2\": null\n          },\n          \"e-Value\": {\n            \"constant_1\": null,\n            \"constant_2\": null\n          },\n          \"r_product\": null\n        }\n      ]\n    },\n    {\n      \"monomers\": [\n        {\n          \"monomer1\": \"Vinyl acetate\",\n          \"monomer2\": \"Trichloroethylene\"\n        }\n      ],\n      \"reaction_conditions\": [\n        {\n          \"polymerization_type\": \"free radical\",\n          \"solvent\": \"null\",\n          \"method\": \"bulk\",\n          \"temperature\": 68.0,\n          \"temperature_unit\": \"\u00b0C\",\n          \"reaction_constants\": {\n            \"constant_1\": 0.67,\n            \"constant_2\": 0.0\n          },\n          \"reaction_constant_conf\": {\n            \"constant_conf_1\": null,\n            \"constant_conf_2\": null\n          },\n          \"determination_method\": \"null\",\n          \"Q-value\": {\n            \"constant_1\": null,\n            \"constant_2\": null\n          },\n          \"e-Value\": {\n            \"constant_1\": null,\n            \"constant_2\": null\n          },\n          \"r_product\": null\n        }\n      ]\n    }\n  ],\n  \"source\": \"Journal of Polymer Science, Volume 3, No. 2 (1948)\",\n  \"PDF_name\": \"Experimental Study of Copolymerization. III. Copolymerization Behavior of Polychloroethylenes\"\n}"

File: data_extraction/data_extraction_GPT-4o/model_output_extraction/paper_467.json
"{\n  \"reactions\": [\n    {\n      \"monomers\": [\n        {\n          \"monomer1\": \"Di-tert-butyl fumarate\",\n          \"monomer2\": \"Dimethyl fumarate\"\n        }\n      ],\n      \"reaction_conditions\": [\n        {\n          \"polymerization_type\": \"free radical\",\n          \"solvent\": \"toluene\",\n          \"method\": \"solvent\",\n          \"temperature\": 120.0,\n          \"temperature_unit\": \"\u00b0C\",\n          \"reaction_constants\": {\n            \"constant_1\": 1.88,\n            \"constant_2\": 0.36\n          },\n          \"reaction_constant_conf\": {\n            \"constant_conf_1\": null,\n            \"constant_conf_2\": null\n          },\n          \"determination_method\": null,\n          \"Q-value\": {\n            \"constant_1\": null,\n            \"constant_2\": null\n          },\n          \"e-Value\": {\n            \"constant_1\": null,\n            \"constant_2\": null\n          },\n          \"r_product\": null\n        }\n      ]\n    },\n    {\n      \"monomers\": [\n        {\n          \"monomer1\": \"Dimethyl maleate\",\n          \"monomer2\": \"Di-tert-butyl fumarate\"\n        }\n      ],\n      \"reaction_conditions\": [\n        {\n          \"polymerization_type\": \"free radical\",\n          \"solvent\": \"toluene\",\n          \"method\": \"solvent\",\n          \"temperature\": 60.0,\n          \"temperature_unit\": \"\u00b0C\",\n          \"reaction_constants\": {\n            \"constant_1\": 0.22,\n            \"constant_2\": 0.014\n          },\n          \"reaction_constant_conf\": {\n            \"constant_conf_1\": null,\n            \"constant_conf_2\": null\n          },\n          \"determination_method\": null,\n          \"Q-value\": {\n            \"constant_1\": null,\n            \"constant_2\": null\n          },\n          \"e-Value\": {\n            \"constant_1\": null,\n            \"constant_2\": null\n          },\n          \"r_product\": null\n        }\n      ]\n    },\n    {\n      \"monomers\": [\n        {\n          \"monomer1\": \"Dimethyl maleate\",\n          \"monomer2\": \"Diisopropyl fumarate\"\n        }\n      ],\n      \"reaction_conditions\": [\n        {\n          \"polymerization_type\": \"free radical\",\n          \"solvent\": \"toluene\",\n          \"method\": \"solvent\",\n          \"temperature\": 60.0,\n          \"temperature_unit\": \"\u00b0C\",\n          \"reaction_constants\": {\n            \"constant_1\": 0.12,\n            \"constant_2\": 0.90\n          },\n          \"reaction_constant_conf\": {\n            \"constant_conf_1\": null,\n            \"constant_conf_2\": null\n          },\n          \"determination_method\": null,\n          \"Q-value\": {\n            \"constant_1\": null,\n            \"constant_2\": null\n          },\n          \"e-Value\": {\n            \"constant_1\": null,\n            \"constant_2\": null\n          },\n          \"r_product\": null\n        }\n      ]\n    }\n  ],\n  \"source\": \"https://doi.org/10.1021/ma00042a013\",\n  \"PDF_name\": \"Opening Mode in the Propagation of Dialkyl Fumarates and Maleates as 1,2-Disubstituted Ethylenes in Radical Polymerization\"\n}"

File: data_extraction/data_extraction_GPT-4o/model_output_extraction/paper_472.json
"{\n  \"reactions\": [\n    {\n      \"monomers\": [\n        {\n          \"monomer1\": \"4(5)-Vinyl-1,2,3-triazole\",\n          \"monomer2\": \"Styrene\"\n        }\n      ],\n      \"reaction_conditions\": [\n        {\n          \"polymerization_type\": \"free radical\",\n          \"solvent\": \"dimethylformamide\",\n          \"method\": \"solvent\",\n          \"temperature\": 65.0,\n          \"temperature_unit\": \"\u00b0C\",\n          \"reaction_constants\": {\n            \"constant_1\": 0.55,\n            \"constant_2\": 1.44\n          },\n          \"reaction_constant_conf\": {\n            \"constant_conf_1\": null,\n            \"constant_conf_2\": null\n          },\n          \"determination_method\": \"Fineman-Ross\",\n          \"Q-value\": {\n            \"constant_1\": 0.47,\n            \"constant_2\": null\n          },\n          \"e-Value\": {\n            \"constant_1\": -0.32,\n            \"constant_2\": null\n          },\n          \"r_product\": 0.79\n        }\n      ]\n    },\n    {\n      \"monomers\": [\n        {\n          \"monomer1\": \"4(5)-Vinyl-1,2,3-triazole\",\n          \"monomer2\": \"Methyl methacrylate\"\n        }\n      ],\n      \"reaction_conditions\": [\n        {\n          \"polymerization_type\": \"free radical\",\n          \"solvent\": \"dimethylformamide\",\n          \"method\": \"solvent\",\n          \"temperature\": 65.0,\n          \"temperature_unit\": \"\u00b0C\",\n          \"reaction_constants\": {\n            \"constant_1\": 0.29,\n            \"constant_2\": 0.83\n          },\n          \"reaction_constant_conf\": {\n            \"constant_conf_1\": null,\n            \"constant_conf_2\": null\n          },\n          \"determination_method\": \"Fineman-Ross\",\n          \"Q-value\": {\n            \"constant_1\": 0.55,\n            \"constant_2\": null\n          },\n          \"e-Value\": {\n            \"constant_1\": -0.8,\n            \"constant_2\": null\n          },\n          \"r_product\": 0.24\n        }\n      ]\n    },\n    {\n      \"monomers\": [\n        {\n          \"monomer1\": \"1-p-Bromophenyl-4-vinyl-1,2,3-triazole\",\n          \"monomer2\": \"Styrene\"\n        }\n      ],\n      \"reaction_conditions\": [\n        {\n          \"polymerization_type\": \"free radical\",\n          \"solvent\": \"dimethylformamide\",\n          \"method\": \"solvent\",\n          \"temperature\": 65.0,\n          \"temperature_unit\": \"\u00b0C\",\n          \"reaction_constants\": {\n            \"constant_1\": 0.67,\n            \"constant_2\": 1.24\n          },\n          \"reaction_constant_conf\": {\n            \"constant_conf_1\": null,\n            \"constant_conf_2\": null\n          },\n          \"determination_method\": \"Fineman-Ross\",\n          \"Q-value\": {\n            \"constant_1\": 0.57,\n            \"constant_2\": null\n          },\n          \"e-Value\": {\n            \"constant_1\": -0.38,\n            \"constant_2\": null\n          },\n          \"r_product\": 0.83\n        }\n      ]\n    },\n    {\n      \"monomers\": [\n        {\n          \"monomer1\": \"1-p-Bromophenyl-4-vinyl-1,2,3-triazole\",\n          \"monomer2\": \"Methyl methacrylate\"\n        }\n      ],\n      \"reaction_conditions\": [\n        {\n          \"polymerization_type\": \"free radical\",\n          \"solvent\": \"dimethylformamide\",\n          \"method\": \"solvent\",\n          \"temperature\": 65.0,\n          \"temperature_unit\": \"\u00b0C\",\n          \"reaction_constants\": {\n            \"constant_1\": 0.29,\n            \"constant_2\": 0.84\n          },\n          \"reaction_constant_conf\": {\n            \"constant_conf_1\": null,\n            \"constant_conf_2\": null\n          },\n          \"determination_method\": \"Fineman-Ross\",\n          \"Q-value\": {\n            \"constant_1\": 0.54,\n            \"constant_2\": null\n          },\n          \"e-Value\": {\n            \"constant_1\": -0.79,\n            \"constant_2\": null\n          },\n          \"r_product\": 0.24\n        }\n      ]\n    },\n    {\n      \"monomers\": [\n        {\n          \"monomer1\": \"2-Methyl-5-vinyl-tetrazole\",\n          \"monomer2\": \"Styrene\"\n        }\n      ],\n      \"reaction_conditions\": [\n        {\n          \"polymerization_type\": \"free radical\",\n          \"solvent\": \"dimethylformamide\",\n          \"method\": \"solvent\",\n          \"temperature\": 65.0,\n          \"temperature_unit\": \"\u00b0C\",\n          \"reaction_constants\": {\n            \"constant_1\": 0.77,\n            \"constant_2\": 1.18\n          },\n          \"reaction_constant_conf\": {\n            \"constant_conf_1\": null,\n            \"constant_conf_2\": null\n          },\n          \"determination_method\": \"Fineman-Ross\",\n          \"Q-value\": {\n            \"constant_1\": 0.66,\n            \"constant_2\": null\n          },\n          \"e-Value\": {\n            \"constant_1\": -0.49,\n            \"constant_2\": null\n          },\n          \"r_product\": 0.91\n        }\n      ]\n    },\n    {\n      \"monomers\": [\n        {\n          \"monomer1\": \"2-Methyl-5-vinyl-tetrazole\",\n          \"monomer2\": \"Methyl methacrylate\"\n        }\n      ],\n      \"reaction_conditions\": [\n        {\n          \"polymerization_type\": \"free radical\",\n          \"solvent\": \"dimethylformamide\",\n          \"method\": \"solvent\",\n          \"temperature\": 65.0,\n          \"temperature_unit\": \"\u00b0C\",\n          \"reaction_constants\": {\n            \"constant_1\": 0.48,\n            \"constant_2\": 1.00\n          },\n          \"reaction_constant_conf\": {\n            \"constant_conf_1\": null,\n            \"constant_conf_2\": null\n          },\n          \"determination_method\": \"Fineman-Ross\",\n          \"Q-value\": {\n            \"constant_1\": 0.53,\n            \"constant_2\": null\n          },\n          \"e-Value\": {\n            \"constant_1\": -0.46,\n            \"constant_2\": null\n          },\n          \"r_product\": 0.48\n        }\n      ]\n    }\n  ],\n  \"source\": \"https://doi.org/10.1002/macp.1982.021830808\",\n  \"PDF_name\": \"Copolymerization of C-Vinyltriazoles and C-Vinyltetrazole with Vinyl Monomers\"\n}"

File: data_extraction/data_extraction_GPT-4o/model_output_extraction/paper_473.json
"{\n  \"reactions\": [\n    {\n      \"monomers\": [\n        \"S-Vinyl-N-diethyl monothiolcarbamate\",\n        \"Styrene\"\n      ],\n      \"reaction_conditions\": [\n        {\n          \"polymerization_type\": \"free radical\",\n          \"solvent\": null,\n          \"method\": \"bulk\",\n          \"temperature\": 66.0,\n          \"temperature_unit\": \"\u00b0C\",\n          \"reaction_constants\": {\n            \"constant_1\": 0.14,\n            \"constant_2\": 4.4\n          },\n          \"reaction_constant_conf\": {\n            \"constant_conf_1\": 0.03,\n            \"constant_conf_2\": 0.6\n          },\n          \"determination_method\": \"Mayo-Lewis\",\n          \"Q-value\": {\n            \"constant_1\": -1.49,\n            \"constant_2\": 0.40\n          },\n          \"e-Value\": {\n            \"constant_1\": 0.33,\n            \"constant_2\": null\n          },\n          \"r_product\": null\n        }\n      ]\n    },\n    {\n      \"monomers\": [\n        \"S-Vinyl-N-diethyl monothiolcarbamate\",\n        \"Vinylacetate\"\n      ],\n      \"reaction_conditions\": [\n        {\n          \"polymerization_type\": \"free radical\",\n          \"solvent\": null,\n          \"method\": \"bulk\",\n          \"temperature\": 66.0,\n          \"temperature_unit\": \"\u00b0C\",\n          \"reaction_constants\": {\n            \"constant_1\": 1.5,\n            \"constant_2\": 0.16\n          },\n          \"reaction_constant_conf\": {\n            \"constant_conf_1\": 0.3,\n            \"constant_conf_2\": 0.08\n          },\n          \"determination_method\": \"Mayo-Lewis\",\n          \"Q-value\": {\n            \"constant_1\": -1.49,\n            \"constant_2\": 0.25\n          },\n          \"e-Value\": {\n            \"constant_1\": 0.33,\n            \"constant_2\": null\n          },\n          \"r_product\": null\n        }\n      ]\n    },\n    {\n      \"monomers\": [\n        \"N-Vinyl-N-methyl-S-ethyl monothiolcarbamate\",\n        \"Styrene\"\n      ],\n      \"reaction_conditions\": [\n        {\n          \"polymerization_type\": \"free radical\",\n          \"solvent\": null,\n          \"method\": \"bulk\",\n          \"temperature\": 66.0,\n          \"temperature_unit\": \"\u00b0C\",\n          \"reaction_constants\": {\n            \"constant_1\": 0.025,\n            \"constant_2\": 13.0\n          },\n          \"reaction_constant_conf\": {\n            \"constant_conf_1\": 0.01,\n            \"constant_conf_2\": 3.0\n          },\n          \"determination_method\": \"Mayo-Lewis\",\n          \"Q-value\": {\n            \"constant_1\": -1.86,\n            \"constant_2\": 0.18\n          },\n          \"e-Value\": {\n            \"constant_1\": 0.18,\n            \"constant_2\": null\n          },\n          \"r_product\": null\n        }\n      ]\n    },\n    {\n      \"monomers\": [\n        \"N-Vinyl-N-methyl-S-ethyl monothiolcarbamate\",\n        \"Vinylacetate\"\n      ],\n      \"reaction_conditions\": [\n        {\n          \"polymerization_type\": \"free radical\",\n          \"solvent\": null,\n          \"method\": \"bulk\",\n          \"temperature\": 66.0,\n          \"temperature_unit\": \"\u00b0C\",\n          \"reaction_constants\": {\n            \"constant_1\": 1.3,\n            \"constant_2\": 0.6\n          },\n          \"reaction_constant_conf\": {\n            \"constant_conf_1\": 0.2,\n            \"constant_conf_2\": 0.1\n          },\n          \"determination_method\": \"Mayo-Lewis\",\n          \"Q-value\": {\n            \"constant_1\": -0.88,\n            \"constant_2\": 0.044\n          },\n          \"e-Value\": {\n            \"constant_1\": 0.18,\n            \"constant_2\": null\n          },\n          \"r_product\": null\n        }\n      ]\n    },\n    {\n      \"monomers\": [\n        \"O-Vinyl-N-diethyl carbamate\",\n        \"Styrene\"\n      ],\n      \"reaction_conditions\": [\n        {\n          \"polymerization_type\": \"free radical\",\n          \"solvent\": null,\n          \"method\": \"bulk\",\n          \"temperature\": 66.0,\n          \"temperature_unit\": \"\u00b0C\",\n          \"reaction_constants\": {\n            \"constant_1\": 0.03,\n            \"constant_2\": 32.0\n          },\n          \"reaction_constant_conf\": {\n            \"constant_conf_1\": 0.01,\n            \"constant_conf_2\": 5.0\n          },\n          \"determination_method\": \"Mayo-Lewis\",\n          \"Q-value\": {\n            \"constant_1\": -1.10,\n            \"constant_2\": 0.021\n          },\n          \"e-Value\": {\n            \"constant_1\": 0.029,\n            \"constant_2\": null\n          },\n          \"r_product\": null\n        }\n      ]\n    },\n    {\n      \"monomers\": [\n        \"O-Vinyl-N-diethyl carbamate\",\n        \"Vinylacetate\"\n      ],\n      \"reaction_conditions\": [\n        {\n          \"polymerization_type\": \"free radical\",\n          \"solvent\": null,\n          \"method\": \"bulk\",\n          \"temperature\": 66.0,\n          \"temperature_unit\": \"\u00b0C\",\n          \"reaction_constants\": {\n            \"constant_1\": 0.25,\n            \"constant_2\": 1.8\n          },\n          \"reaction_constant_conf\": {\n            \"constant_conf_1\": 0.08,\n            \"constant_conf_2\": 0.4\n          },\n          \"determination_method\": \"Mayo-Lewis\",\n          \"Q-value\": {\n            \"constant_1\": -1.19,\n            \"constant_2\": 0.012\n          },\n          \"e-Value\": {\n            \"constant_1\": 0.029,\n            \"constant_2\": null\n          },\n          \"r_product\": null\n        }\n      ]\n    }\n  ],\n  \"source\": \"https://doi.org/10.1002/pol.1963.110010101\",\n  \"PDF_name\": \"Unsaturated Carbonic Acid Derivatives III\"\n}"

File: data_extraction/data_extraction_GPT-4o/model_output_extraction/paper_496.json
"{\n  \"reactions\": [\n    {\n      \"monomers\": [\n        \"monomer1\" \t, \"maleic anhydride\",\n        \"monomer2\" \t, \"phenylacetylene\"\n      ],\n      \"reaction_conditions\": [\n        {\n          \"polymerization_type\": \"radical\",\n          \"solvent\": \"dioxane\",\n          \"method\": \"solvent\",\n          \"temperature\": 30.0,\n          \"temperature_unit\": \"\u00b0C\",\n          \"reaction_constants\": {\n            \"constant_1\": 0.065,\n            \"constant_2\": 0.076\n          },\n          \"reaction_constant_conf\": {\n            \"constant_conf_1\": 0.005,\n            \"constant_conf_2\": 0.006\n          },\n          \"determination_method\": \"Finemann-Ross\",\n          \"Q-value\": null,\n          \"e-Value\": null,\n          \"r_product\": null\n        },\n        {\n          \"polymerization_type\": \"radical\",\n          \"solvent\": \"dioxane\",\n          \"method\": \"solvent\",\n          \"temperature\": 40.0,\n          \"temperature_unit\": \"\u00b0C\",\n          \"reaction_constants\": {\n            \"constant_1\": 0.065,\n            \"constant_2\": 0.076\n          },\n          \"reaction_constant_conf\": {\n            \"constant_conf_1\": 0.005,\n            \"constant_conf_2\": 0.006\n          },\n          \"determination_method\": \"Finemann-Ross\",\n          \"Q-value\": null,\n          \"e-Value\": null,\n          \"r_product\": null\n        },\n        {\n          \"polymerization_type\": \"radical\",\n          \"solvent\": \"dioxane\",\n          \"method\": \"solvent\",\n          \"temperature\": 50.0,\n          \"temperature_unit\": \"\u00b0C\",\n          \"reaction_constants\": {\n            \"constant_1\": 0.065,\n            \"constant_2\": 0.076\n          },\n          \"reaction_constant_conf\": {\n            \"constant_conf_1\": 0.005,\n            \"constant_conf_2\": 0.006\n          },\n          \"determination_method\": \"Finemann-Ross\",\n          \"Q-value\": null,\n          \"e-Value\": null,\n          \"r_product\": null\n        }\n      ]\n    }\n  ],\n  \"source\": \"https://doi.org/10.1007/BF00552050\",\n  \"PDF_name\": \"Copolymerization of maleic anhydride with phenylacetylene\"\n}"

File: data_extraction/data_extraction_GPT-4o/model_output_extraction/paper_498.json
"{\n    \"reactions\": [\n        {\n            \"monomers\": [\n                {\n                    \"monomer1\": \"Maleic Anhydride\",\n                    \"monomer2\": \"N-Phenylmaleimide\"\n                }\n            ],\n            \"reaction_conditions\": [\n                {\n                    \"polymerization_type\": \"free radical\",\n                    \"solvent\": \"toluene\",\n                    \"method\": \"solvent\",\n                    \"temperature\": 60.0,\n                    \"temperature_unit\": \"\u00b0C\",\n                    \"reaction_constants\": {\n                        \"constant_1\": 1.6657,\n                        \"constant_2\": -0.0009\n                    },\n                    \"reaction_constant_conf\": {\n                        \"constant_conf_1\": 0.0290,\n                        \"constant_conf_2\": 0.0381\n                    },\n                    \"determination_method\": \"nonlinear least squares\",\n                    \"Q-value\": {\n                        \"constant_1\": 14.0414,\n                        \"constant_2\": 0.0580\n                    },\n                    \"e-Value\": {\n                        \"constant_1\": null,\n                        \"constant_2\": null\n                    },\n                    \"r_product\": null\n                },\n                {\n                    \"polymerization_type\": \"free radical\",\n                    \"solvent\": \"toluene\",\n                    \"method\": \"solvent\",\n                    \"temperature\": 60.0,\n                    \"temperature_unit\": \"\u00b0C\",\n                    \"reaction_constants\": {\n                        \"constant_1\": 1.6721,\n                        \"constant_2\": 0.0\n                    },\n                    \"reaction_constant_conf\": {\n                        \"constant_conf_1\": 0.0290,\n                        \"constant_conf_2\": 0.0372\n                    },\n                    \"determination_method\": \"nonlinear least squares\",\n                    \"Q-value\": {\n                        \"constant_1\": 14.0414,\n                        \"constant_2\": 0.0580\n                    },\n                    \"e-Value\": {\n                        \"constant_1\": null,\n                        \"constant_2\": null\n                    },\n                    \"r_product\": null\n                },\n                {\n                    \"polymerization_type\": \"free radical\",\n                    \"solvent\": \"toluene\",\n                    \"method\": \"solvent\",\n                    \"temperature\": 60.0,\n                    \"temperature_unit\": \"\u00b0C\",\n                    \"reaction_constants\": {\n                        \"constant_1\": 1.0091,\n                        \"constant_2\": 10.0179\n                    },\n                    \"reaction_constant_conf\": {\n                        \"constant_conf_1\": 0.0176,\n                        \"constant_conf_2\": 0.0313\n                    },\n                    \"determination_method\": \"penultimate mu model\",\n                    \"Q-value\": {\n                        \"constant_1\": null,\n                        \"constant_2\": null\n                    },\n                    \"e-Value\": {\n                        \"constant_1\": null,\n                        \"constant_2\": null\n                    },\n                    \"r_product\": null\n                },\n                {\n                    \"polymerization_type\": \"free radical\",\n                    \"solvent\": \"toluene\",\n                    \"method\": \"solvent\",\n                    \"temperature\": 60.0,\n                    \"temperature_unit\": \"\u00b0C\",\n                    \"reaction_constants\": {\n                        \"constant_1\": 1.0017,\n                        \"constant_2\": 11.0025\n                    },\n                    \"reaction_constant_conf\": {\n                        \"constant_conf_1\": 0.0176,\n                        \"constant_conf_2\": 0.0305\n                    },\n                    \"determination_method\": \"penultimate mu model\",\n                    \"Q-value\": {\n                        \"constant_1\": null,\n                        \"constant_2\": null\n                    },\n                    \"e-Value\": {\n                        \"constant_1\": null,\n                        \"constant_2\": null\n                    },\n                    \"r_product\": null\n                }\n            ]\n        }\n    ],\n    \"source\": \"Journal of Polymer Science: Part A: Polymer Chemistry, Vol. 28, 795-801 (1990)\",\n    \"PDF_name\": \"A Study of the Relative Reactivity of Maleic Anhydride and Some Maleimides in Free Radical Copolymerization and Terpolymerization\"\n}"

File: data_extraction/data_extraction_GPT-4o/model_output_extraction/paper_500.json
"{\n  \"reactions\": [\n    {\n      \"monomers\": [\n        {\n          \"monomer1\": \"Benzyl Methacrylate\",\n          \"monomer2\": \"Maleic Anhydride\"\n        }\n      ],\n      \"reaction_conditions\": [\n        {\n          \"polymerization_type\": \"free radical\",\n          \"solvent\": \"chloroform\",\n          \"method\": \"solvent\",\n          \"temperature\": 70.0,\n          \"temperature_unit\": \"\u00b0C\",\n          \"reaction_constants\": {\n            \"constant_1\": 0.188,\n            \"constant_2\": 0.003\n          },\n          \"reaction_constant_conf\": {\n            \"constant_conf_1\": 0.035,\n            \"constant_conf_2\": 0.005\n          },\n          \"determination_method\": \"Fineman-Ross\",\n          \"Q-value\": null,\n          \"e-Value\": null,\n          \"r_product\": 0.0006\n        },\n        {\n          \"polymerization_type\": \"free radical\",\n          \"solvent\": \"acetonitrile\",\n          \"method\": \"solvent\",\n          \"temperature\": 70.0,\n          \"temperature_unit\": \"\u00b0C\",\n          \"reaction_constants\": {\n            \"constant_1\": 0.116,\n            \"constant_2\": 0.231\n          },\n          \"reaction_constant_conf\": {\n            \"constant_conf_1\": 0.093,\n            \"constant_conf_2\": 0.027\n          },\n          \"determination_method\": \"Fineman-Ross\",\n          \"Q-value\": null,\n          \"e-Value\": null,\n          \"r_product\": 0.027\n        }\n      ]\n    }\n  ],\n  \"source\": \"https://doi.org/10.1002/macp.1981.021820512\",\n  \"PDF_name\": \"The Influence of Molecular Interaction on Polymerization, 5\"\n}"
