Repository: lamalab-org/copolymer-reactivity

# `data_extraction/` — Pipeline 1: literature → reactions

Mines ~300 k Crossref records for copolymerisation papers, filters them down to ~1.8 k downloadable PDFs, and extracts reactivity-ratio measurements with a vision–language model. The output is the curated `extracted_reactions.csv` that Pipeline 2 (`copol_prediction/`) ingests.

- **Configuration:** All paths and thresholds are defined in
  `data_extraction/obtain_data.py` via the `ExtractionConfig` class. The default
  configuration mirrors the curated layout beneath `data_extraction/artifacts`.
- **Step selection:** `ExtractionSteps` lets you control which parts of the

File: data_extraction/data_extraction_GPT-4o/model_output_extraction/paper_503.json
"{\n    \"reactions\": [\n        {\n            \"monomers\": [\n                {\n                    \"monomer1\": \"N-Vinylsuccinimid\",\n                    \"monomer2\": \"Maleins\u00e4ureanhydrid\"\n                }\n            ],\n            \"reaction_conditions\": [\n                {\n                    \"polymerization_type\": null,\n                    \"solvent\": \"benzol\",\n                    \"method\": \"solvent\",\n                    \"temperature\": 60.0,\n                    \"temperature_unit\": \"\u00b0C\",\n                    \"reaction_constants\": {\n                        \"constant_1\": 0.15,\n                        \"constant_2\": 0.03\n                    },\n                    \"reaction_constant_conf\": {\n                        \"constant_conf_1\": null,\n                        \"constant_conf_2\": null\n                    },\n                    \"determination_method\": null,\n                    \"Q-value\": {\n                        \"constant_1\": 0.05,\n                        \"constant_2\": 0.23\n                    },\n                    \"e-Value\": {\n                        \"constant_1\": -0.08,\n                        \"constant_2\": 2.25\n                    },\n                    \"r_product\": null\n                }\n            ]\n        },\n        {\n            \"monomers\": [\n                {\n                    \"monomer1\": \"N-Vinylsuccinimid\",\n                    \"monomer2\": \"Maleins\u00e4uredimethylester\"\n                }\n            ],\n            \"reaction_conditions\": [\n                {\n                    \"polymerization_type\": null,\n                    \"solvent\": \"benzol\",\n                    \"method\": \"solvent\",\n                    \"temperature\": 60.0,\n                    \"temperature_unit\": \"\u00b0C\",\n                    \"reaction_constants\": {\n                        \"constant_1\": 1.20,\n                        \"constant_2\": 0.04\n                    },\n                    \"reaction_constant_conf\": {\n                        \"constant_conf_1\": null,\n                        \"constant_conf_2\": null\n                    },\n                    \"determination_method\": null,\n                    \"Q-value\": {\n                        \"constant_1\": 0.24,\n                        \"constant_2\": 0.09\n                    },\n                    \"e-Value\": {\n                        \"constant_1\": -0.47,\n                        \"constant_2\": 1.27\n                    },\n                    \"r_product\": null\n                }\n            ]\n        },\n        {\n            \"monomers\": [\n                {\n                    \"monomer1\": \"N-Vinylsuccinimid\",\n                    \"monomer2\": \"N-Vinylcarbazol\"\n                }\n            ],\n            \"reaction_conditions\": [\n                {\n                    \"polymerization_type\": null,\n                    \"solvent\": \"benzol\",\n                    \"method\": \"solvent\",\n                    \"temperature\": 60.0,\n                    \"temperature_unit\": \"\u00b0C\",\n                    \"reaction_constants\": {\n                        \"constant_1\": 1.05,\n                        \"constant_2\": 0.3\n                    },\n                    \"reaction_constant_conf\": {\n                        \"constant_conf_1\": null,\n                        \"constant_conf_2\": null\n                    },\n                    \"determination_method\": null,\n                    \"Q-value\": {\n                        \"constant_1\": 0.27,\n                        \"constant_2\": 0.41\n                    },\n                    \"e-Value\": {\n                        \"constant_1\": -0.4,\n                        \"constant_2\": -1.40\n                    },\n                    \"r_product\": null\n                }\n            ]\n        },\n        {\n            \"monomers\": [\n                {\n                    \"monomer1\": \"N-Vinylphthalimid\",\n                    \"monomer2\": \"Maleins\u00e4ureanhydrid\"\n                }\n            ],\n            \"reaction_conditions\": [\n                {\n                    \"polymerization_type\": null,\n                    \"solvent\": \"benzol\",\n                    \"method\": \"solvent\",\n                    \"temperature\": 90.0,\n                    \"temperature_unit\": \"\u00b0C\",\n                    \"reaction_constants\": {\n                        \"constant_1\": 0.30,\n                        \"constant_2\": 0.003\n                    },\n                    \"reaction_constant_conf\": {\n                        \"constant_conf_1\": null,\n                        \"constant_conf_2\": null\n                    },\n                    \"determination_method\": null,\n                    \"Q-value\": {\n                        \"constant_1\": 0.20,\n                        \"constant_2\": null\n                    },\n                    \"e-Value\": {\n                        \"constant_1\": -0.40,\n                        \"constant_2\": null\n                    },\n                    \"r_product\": null\n                }\n            ]\n        },\n        {\n            \"monomers\": [\n                {\n                    \"monomer1\": \"4-Trimethylsilyl-N-vinylphthalimid\",\n                    \"monomer2\": \"Styrol\"\n                }\n            ],\n            \"reaction_conditions\": [\n                {\n                    \"polymerization_type\": null,\n                    \"solvent\": \"benzol\",\n                    \"method\": \"solvent\",\n                    \"temperature\": 60.0,\n                    \"temperature_unit\": \"\u00b0C\",\n                    \"reaction_constants\": {\n                        \"constant_1\": 0.08,\n                        \"constant_2\": 6.1\n                    },\n                    \"reaction_constant_conf\": {\n                        \"constant_conf_1\": null,\n                        \"constant_conf_2\": null\n                    },\n                    \"determination_method\": null,\n                    \"Q-value\": {\n                        \"constant_1\": 0.32,\n                        \"constant_2\": 1.0\n                    },\n                    \"e-Value\": {\n                        \"constant_1\": -1.65,\n                        \"constant_2\": -0.8\n                    },\n                    \"r_product\": null\n                }\n            ]\n        }\n    ],\n    \"source\": \"https://doi.org/10.1002/macp.1970.021330101\",\n    \"PDF_name\": \"Ein Beitrag zur Kenntnis der N-Vinylimide\"\n}"

File: data_extraction/data_extraction_GPT-4o/model_output_extraction/paper_515.json
"{\n    \"reactions\": [\n        {\n            \"monomers\": [\n                {\n                    \"monomer1\": \"Styrene\",\n                    \"monomer2\": \"Isobutyl Vinyl Ether\"\n                }\n            ],\n            \"reaction_conditions\": [\n                {\n                    \"polymerization_type\": \"cationic\",\n                    \"solvent\": \"benzene\",\n                    \"method\": \"bulk\",\n                    \"temperature\": 0.0,\n                    \"temperature_unit\": \"\u00b0C\",\n                    \"reaction_constants\": {\n                        \"constant_1\": 0.46,\n                        \"constant_2\": 9.0\n                    },\n                    \"reaction_constant_conf\": {\n                        \"constant_conf_1\": 0.05,\n                        \"constant_conf_2\": 1.0\n                    },\n                    \"determination_method\": null,\n                    \"Q-value\": null,\n                    \"e-Value\": null,\n                    \"r_product\": null\n                },\n                {\n                    \"polymerization_type\": \"cationic\",\n                    \"solvent\": \"benzene\",\n                    \"method\": \"bulk\",\n                    \"temperature\": 40.0,\n                    \"temperature_unit\": \"\u00b0C\",\n                    \"reaction_constants\": {\n                        \"constant_1\": 0.20,\n                        \"constant_2\": 11.0\n                    },\n                    \"reaction_constant_conf\": {\n                        \"constant_conf_1\": 0.06,\n                        \"constant_conf_2\": 3.0\n                    },\n                    \"determination_method\": null,\n                    \"Q-value\": null,\n                    \"e-Value\": null,\n                    \"r_product\": null\n                }\n            ]\n        }\n    ],\n    \"source\": \"https://doi.org/10.1295/polymj.4.495\",\n    \"PDF_name\": \"Copolymerization of Styrene with Isobutyl Vinyl Ether by Radiation\"\n}"

File: data_extraction/data_extraction_GPT-4o/model_output_extraction/paper_52.json
"{\n    \"reactions\": [\n        {\n            \"monomers\": [\n                \"monomer1\" \t, \"Acetate of isopropenyl\"\n                , \"monomer2\" \t, \"Acetate of vinyl\"\n            ],\n            \"reaction_conditions\": [\n                {\n                    \"polymerization_type\": \"free radical\",\n                    \"solvent\": \"benzene\",\n                    \"method\": \"solvent\",\n                    \"temperature\": 75.0,\n                    \"temperature_unit\": \"\u00b0C\",\n                    \"reaction_constants\": {\n                        \"constant_1\": 1.0,\n                        \"constant_2\": 1.0\n                    },\n                    \"reaction_constant_conf\": {\n                        \"constant_conf_1\": null,\n                        \"constant_conf_2\": null\n                    },\n                    \"determination_method\": null,\n                    \"Q-value\": {\n                        \"constant_1\": 0.018,\n                        \"constant_2\": 0.018\n                    },\n                    \"e-Value\": {\n                        \"constant_1\": -0.61,\n                        \"constant_2\": -0.61\n                    },\n                    \"r_product\": null\n                }\n            ]\n        },\n        {\n            \"monomers\": [\n                \"monomer1\" \t, \"Acetate of isopropenyl\"\n                , \"monomer2\" \t, \"Chloride of vinyl\"\n            ],\n            \"reaction_conditions\": [\n                {\n                    \"polymerization_type\": \"free radical\",\n                    \"solvent\": \"benzene\",\n                    \"method\": \"solvent\",\n                    \"temperature\": 65.0,\n                    \"temperature_unit\": \"\u00b0C\",\n                    \"reaction_constants\": {\n                        \"constant_1\": 2.2,\n                        \"constant_2\": 0.25\n                    },\n                    \"reaction_constant_conf\": {\n                        \"constant_conf_1\": null,\n                        \"constant_conf_2\": null\n                    },\n                    \"determination_method\": null,\n                    \"Q-value\": {\n                        \"constant_1\": 0.028,\n                        \"constant_2\": 0.015\n                    },\n                    \"e-Value\": {\n                        \"constant_1\": -0.19,\n                        \"constant_2\": -0.97\n                    },\n                    \"r_product\": null\n                }\n            ]\n        },\n        {\n            \"monomers\": [\n                \"monomer1\" \t, \"Acetate of isopropenyl\"\n                , \"monomer2\" \t, \"Methacrylate of methyl\"\n            ],\n            \"reaction_conditions\": [\n                {\n                    \"polymerization_type\": \"free radical\",\n                    \"solvent\": \"benzene\",\n                    \"method\": \"solvent\",\n                    \"temperature\": 75.0,\n                    \"temperature_unit\": \"\u00b0C\",\n                    \"reaction_constants\": {\n                        \"constant_1\": 30.0,\n                        \"constant_2\": 0.017\n                    },\n                    \"reaction_constant_conf\": {\n                        \"constant_conf_1\": null,\n                        \"constant_conf_2\": null\n                    },\n                    \"determination_method\": null,\n                    \"Q-value\": {\n                        \"constant_1\": 0.64,\n                        \"constant_2\": 0.021\n                    },\n                    \"e-Value\": {\n                        \"constant_1\": 0.0,\n                        \"constant_2\": -0.82\n                    },\n                    \"r_product\": null\n                }\n            ]\n        }\n    ],\n    \"source\": \"Journal of Polymer Science, Vol. V, No. 1, Pages 55-67\",\n    \"PDF_name\": \"Vitesse de Polym\u00e9risation et de Copolym\u00e9risation de l'Ac\u00e9tate d'Isoprop\u00e9nyle\"\n}"

File: data_extraction/data_extraction_GPT-4o/model_output_extraction/paper_548.json
"{\n  \"reactions\": [\n    {\n      \"monomers\": [\n        {\n          \"monomer1\": \"Methyl methacrylate\",\n          \"monomer2\": \"Methyl acrylate\"\n        }\n      ],\n      \"reaction_conditions\": [\n        {\n          \"polymerization_type\": \"free radical\",\n          \"solvent\": null,\n          \"method\": \"bulk\",\n          \"temperature\": 65.0,\n          \"temperature_unit\": \"\u00b0C\",\n          \"reaction_constants\": {\n            \"constant_1\": 1.8,\n            \"constant_2\": 0.35\n          },\n          \"reaction_constant_conf\": {\n            \"constant_conf_1\": 0.4,\n            \"constant_conf_2\": 0.1\n          },\n          \"determination_method\": \"Nuclear magnetic resonance spectroscopy\",\n          \"Q-value\": {\n            \"constant_1\": 1.9,\n            \"constant_2\": 0.5\n          },\n          \"e-Value\": {\n            \"constant_1\": null,\n            \"constant_2\": null\n          },\n          \"r_product\": null\n        }\n      ]\n    },\n    {\n      \"monomers\": [\n        {\n          \"monomer1\": \"Methyl methacrylate\",\n          \"monomer2\": \"Ethyl acrylate\"\n        }\n      ],\n      \"reaction_conditions\": [\n        {\n          \"polymerization_type\": \"free radical\",\n          \"solvent\": null,\n          \"method\": \"bulk\",\n          \"temperature\": 60.0,\n          \"temperature_unit\": \"\u00b0C\",\n          \"reaction_constants\": {\n            \"constant_1\": 2.03,\n            \"constant_2\": 0.24\n          },\n          \"reaction_constant_conf\": {\n            \"constant_conf_1\": 0.12,\n            \"constant_conf_2\": 0.12\n          },\n          \"determination_method\": \"Nuclear magnetic resonance spectroscopy\",\n          \"Q-value\": {\n            \"constant_1\": 1.43,\n            \"constant_2\": 0.73\n          },\n          \"e-Value\": {\n            \"constant_1\": null,\n            \"constant_2\": null\n          },\n          \"r_product\": null\n        }\n      ]\n    },\n    {\n      \"monomers\": [\n        {\n          \"monomer1\": \"Methyl methacrylate\",\n          \"monomer2\": \"Propyl acrylate\"\n        }\n      ],\n      \"reaction_conditions\": [\n        {\n          \"polymerization_type\": \"free radical\",\n          \"solvent\": null,\n          \"method\": \"bulk\",\n          \"temperature\": 60.0,\n          \"temperature_unit\": \"\u00b0C\",\n          \"reaction_constants\": {\n            \"constant_1\": 1.61,\n            \"constant_2\": 0.29\n          },\n          \"reaction_constant_conf\": {\n            \"constant_conf_1\": 0.1,\n            \"constant_conf_2\": 0.1\n          },\n          \"determination_method\": \"Nuclear magnetic resonance spectroscopy\",\n          \"Q-value\": {\n            \"constant_1\": null,\n            \"constant_2\": null\n          },\n          \"e-Value\": {\n            \"constant_1\": null,\n            \"constant_2\": null\n          },\n          \"r_product\": null\n        }\n      ]\n    },\n    {\n      \"monomers\": [\n        {\n          \"monomer1\": \"Methyl methacrylate\",\n          \"monomer2\": \"Butyl acrylate\"\n        }\n      ],\n      \"reaction_conditions\": [\n        {\n          \"polymerization_type\": \"free radical\",\n          \"solvent\": null,\n          \"method\": \"bulk\",\n          \"temperature\": 60.0,\n          \"temperature_unit\": \"\u00b0C\",\n          \"reaction_constants\": {\n            \"constant_1\": 1.8,\n            \"constant_2\": 0.37\n          },\n          \"reaction_constant_conf\": {\n            \"constant_conf_1\": 0.1,\n            \"constant_conf_2\": 0.1\n          },\n          \"determination_method\": \"Nuclear magnetic resonance spectroscopy\",\n          \"Q-value\": {\n            \"constant_1\": 1.86,\n            \"constant_2\": 0.37\n          },\n          \"e-Value\": {\n            \"constant_1\": null,\n            \"constant_2\": null\n          },\n          \"r_product\": null\n        }\n      ]\n    },\n    {\n      \"monomers\": [\n        {\n          \"monomer1\": \"Methyl methacrylate\",\n          \"monomer2\": \"Ethyl methacrylate\"\n        }\n      ],\n      \"reaction_conditions\": [\n        {\n          \"polymerization_type\": \"free radical\",\n          \"solvent\": null,\n          \"method\": \"bulk\",\n          \"temperature\": 60.0,\n          \"temperature_unit\": \"\u00b0C\",\n          \"reaction_constants\": {\n            \"constant_1\": 1.09,\n            \"constant_2\": 0.98\n          },\n          \"reaction_constant_conf\": {\n            \"constant_conf_1\": 0.1,\n            \"constant_conf_2\": 0.1\n          },\n          \"determination_method\": \"Nuclear magnetic resonance spectroscopy\",\n          \"Q-value\": {\n            \"constant_1\": 1.08,\n            \"constant_2\": 0.96\n          },\n          \"e-Value\": {\n            \"constant_1\": null,\n            \"constant_2\": null\n          },\n          \"r_product\": null\n        }\n      ]\n    }\n  ],\n  \"source\": \"https://doi.org/10.1016/0032-3861(65)90012-5\",\n  \"PDF_name\": \"Reactivity Ratios for the Copolymerization of Acrylates and Methacrylates by Nuclear Magnetic Resonance Spectroscopy\"\n}"

File: data_extraction/data_extraction_GPT-4o/model_output_extraction/paper_549.json
"{\n    \"reactions\": [\n        {\n            \"monomers\": [\n                {\n                    \"monomer1\": \"Ethyl Acrylate\",\n                    \"monomer2\": \"Styrene\"\n                }\n            ],\n            \"reaction_conditions\": [\n                {\n                    \"polymerization_type\": \"free radical\",\n                    \"solvent\": \"benzene\",\n                    \"method\": \"solvent\",\n                    \"temperature\": 60.0,\n                    \"temperature_unit\": \"\u00b0C\",\n                    \"reaction_constants\": {\n                        \"constant_1\": 0.77,\n                        \"constant_2\": 0.17\n                    },\n                    \"reaction_constant_conf\": {\n                        \"constant_conf_1\": null,\n                        \"constant_conf_2\": null\n                    },\n                    \"determination_method\": \"Fineman-Ross\",\n                    \"Q-value\": {\n                        \"constant_1\": 0.42,\n                        \"constant_2\": 0.62\n                    },\n                    \"e-Value\": {\n                        \"constant_1\": null,\n                        \"constant_2\": null\n                    },\n                    \"r_product\": null\n                }\n            ]\n        },\n        {\n            \"monomers\": [\n                {\n                    \"monomer1\": \"Isopropyl Acrylate\",\n                    \"monomer2\": \"Styrene\"\n                }\n            ],\n            \"reaction_conditions\": [\n                {\n                    \"polymerization_type\": \"free radical\",\n                    \"solvent\": \"benzene\",\n                    \"method\": \"solvent\",\n                    \"temperature\": 60.0,\n                    \"temperature_unit\": \"\u00b0C\",\n                    \"reaction_constants\": {\n                        \"constant_1\": 0.76,\n                        \"constant_2\": 0.26\n                    },\n                    \"reaction_constant_conf\": {\n                        \"constant_conf_1\": null,\n                        \"constant_conf_2\": null\n                    },\n                    \"determination_method\": \"Fineman-Ross\",\n                    \"Q-value\": {\n                        \"constant_1\": 0.48,\n                        \"constant_2\": 0.45\n                    },\n                    \"e-Value\": {\n                        \"constant_1\": null,\n                        \"constant_2\": null\n                    },\n                    \"r_product\": null\n                }\n            ]\n        },\n        {\n            \"monomers\": [\n                {\n                    \"monomer1\": \"Benzyl Acrylate\",\n                    \"monomer2\": \"Styrene\"\n                }\n            ],\n            \"reaction_conditions\": [\n                {\n                    \"polymerization_type\": \"free radical\",\n                    \"solvent\": \"benzene\",\n                    \"method\": \"solvent\",\n                    \"temperature\": 60.0,\n                    \"temperature_unit\": \"\u00b0C\",\n                    \"reaction_constants\": {\n                        \"constant_1\": 0.55,\n                        \"constant_2\": 0.20\n                    },\n                    \"reaction_constant_conf\": {\n                        \"constant_conf_1\": null,\n                        \"constant_conf_2\": null\n                    },\n                    \"determination_method\": \"Fineman-Ross\",\n                    \"Q-value\": {\n                        \"constant_1\": 0.53,\n                        \"constant_2\": 0.69\n                    },\n                    \"e-Value\": {\n                        \"constant_1\": null,\n                        \"constant_2\": null\n                    },\n                    \"r_product\": null\n                }\n            ]\n        },\n        {\n            \"monomers\": [\n                {\n                    \"monomer1\": \"2-Chloroethyl Acrylate\",\n                    \"monomer2\": \"Styrene\"\n                }\n            ],\n            \"reaction_conditions\": [\n                {\n                    \"polymerization_type\": \"free radical\",\n                    \"solvent\": \"benzene\",\n                    \"method\": \"solvent\",\n                    \"temperature\": 60.0,\n                    \"temperature_unit\": \"\u00b0C\",\n                    \"reaction_constants\": {\n                        \"constant_1\": 0.43,\n                        \"constant_2\": 0.12\n                    },\n                    \"reaction_constant_conf\": {\n                        \"constant_conf_1\": null,\n                        \"constant_conf_2\": null\n                    },\n                    \"determination_method\": \"Fineman-Ross\",\n                    \"Q-value\": {\n                        \"constant_1\": 0.58,\n                        \"constant_2\": 0.93\n                    },\n                    \"e-Value\": {\n                        \"constant_1\": null,\n                        \"constant_2\": null\n                    },\n                    \"r_product\": null\n                }\n            ]\n        },\n        {\n            \"monomers\": [\n                {\n                    \"monomer1\": \"2-Cyanoethyl Acrylate\",\n                    \"monomer2\": \"Styrene\"\n                }\n            ],\n            \"reaction_conditions\": [\n                {\n                    \"polymerization_type\": \"free radical\",\n                    \"solvent\": \"benzene\",\n                    \"method\": \"solvent\",\n                    \"temperature\": 60.0,\n                    \"temperature_unit\": \"\u00b0C\",\n                    \"reaction_constants\": {\n                        \"constant_1\": 0.40,\n                        \"constant_2\": 0.13\n                    },\n                    \"reaction_constant_conf\": {\n                        \"constant_conf_1\": null,\n                        \"constant_conf_2\": null\n                    },\n                    \"determination_method\": \"Fineman-Ross\",\n                    \"Q-value\": {\n                        \"constant_1\": 0.63,\n                        \"constant_2\": 0.92\n                    },\n                    \"e-Value\": {\n                        \"constant_1\": null,\n                        \"constant_2\": null\n                    },\n                    \"r_product\": null\n                }\n            ]\n        }\n    ],\n    \"source\": \"https://doi.org/10.1246/bcsj.39.2257\",\n    \"PDF_name\": \"The Relative Reactivities of Alkyl Acrylates in Their Radical Copolymerizations\"\n}"

File: data_extraction/data_extraction_GPT-4o/model_output_extraction/paper_552.json
"{\n    \"reactions\": [\n        {\n            \"monomers\": [\n                \"monomer1\" \t, \"2-Hydroxyethylacrylate\",\n                \"monomer2\" \t, \"Methylacrylate\"\n            ],\n            \"reaction_conditions\": [\n                {\n                    \"polymerization_type\": \"free radical\",\n                    \"solvent\": \"2-ethoxyethanol\",\n                    \"method\": \"solvent\",\n                    \"temperature\": 60.0,\n                    \"temperature_unit\": \"\u00b0C\",\n                    \"reaction_constants\": {\n                        \"constant_1\": 1.0,\n                        \"constant_2\": 1.0\n                    },\n                    \"reaction_constant_conf\": {\n                        \"constant_conf_1\": 0.1,\n                        \"constant_conf_2\": 0.1\n                    },\n                    \"determination_method\": \"Fineman-Ross\",\n                    \"Q-value\": null,\n                    \"e-Value\": null,\n                    \"r_product\": null\n                }\n            ]\n        },\n        {\n            \"monomers\": [\n                \"monomer1\" \t, \"2-Hydroxyethylacrylate\",\n                \"monomer2\" \t, \"Ethylacrylate\"\n            ],\n            \"reaction_conditions\": [\n                {\n                    \"polymerization_type\": \"free radical\",\n                    \"solvent\": \"2-methoxyethanol\",\n                    \"method\": \"solvent\",\n                    \"temperature\": 60.0,\n                    \"temperature_unit\": \"\u00b0C\",\n                    \"reaction_constants\": {\n                        \"constant_1\": 0.88,\n                        \"constant_2\": 0.50\n                    },\n                    \"reaction_constant_conf\": {\n                        \"constant_conf_1\": 0.09,\n                        \"constant_conf_2\": 0.05\n                    },\n                    \"determination_method\": \"Fineman-Ross\",\n                    \"Q-value\": null,\n                    \"e-Value\": null,\n                    \"r_product\": null\n                }\n            ]\n        },\n        {\n            \"monomers\": [\n                \"monomer1\" \t, \"2-Hydroxyethylacrylate\",\n                \"monomer2\" \t, \"Butylacrylate\"\n            ],\n            \"reaction_conditions\": [\n                {\n                    \"polymerization_type\": \"free radical\",\n                    \"solvent\": \"2-methoxyethanol\",\n                    \"method\": \"solvent\",\n                    \"temperature\": 60.0,\n                    \"temperature_unit\": \"\u00b0C\",\n                    \"reaction_constants\": {\n                        \"constant_1\": 0.94,\n                        \"constant_2\": 0.23\n                    },\n                    \"reaction_constant_conf\": {\n                        \"constant_conf_1\": 0.10,\n                        \"constant_conf_2\": 0.03\n                    },\n                    \"determination_method\": \"Fineman-Ross\",\n                    \"Q-value\": null,\n                    \"e-Value\": null,\n                    \"r_product\": null\n                }\n            ]\n        }\n    ],\n    \"source\": \"https://doi.org/10.1007/BF00258491\",\n    \"PDF_name\": \"Radical Copolymerization of 2-Hydroxyethylacrylate with Alkylacrylate Determination of the Reactivity Ratios\"\n}"

File: data_extraction/data_extraction_GPT-4o/model_output_extraction/paper_558.json
"{\n  \"reactions\": [\n    {\n      \"monomers\": [\n        {\n          \"monomer1\": \"1,3-divinylimidazolid-2-one\",\n          \"monomer2\": \"ethyl acrylate\"\n        }\n      ],\n      \"reaction_conditions\": [\n        {\n          \"polymerization_type\": \"free radical\",\n          \"solvent\": \"benzene\",\n          \"method\": \"solvent\",\n          \"temperature\": 60.0,\n          \"temperature_unit\": \"\u00b0C\",\n          \"reaction_constants\": {\n            \"constant_1\": 0.090,\n            \"constant_2\": 0.388\n          },\n          \"reaction_constant_conf\": {\n            \"constant_conf_1\": null,\n            \"constant_conf_2\": null\n          },\n          \"determination_method\": \"Fineman and Ross\",\n          \"Q-value\": {\n            \"constant_1\": 0.52,\n            \"constant_2\": null\n          },\n          \"e-Value\": {\n            \"constant_1\": 0.22,\n            \"constant_2\": null\n          },\n          \"r_product\": null\n        }\n      ]\n    },\n    {\n      \"monomers\": [\n        {\n          \"monomer1\": \"1,3-divinylhexahydropyrimid-2-one\",\n          \"monomer2\": \"ethyl acrylate\"\n        }\n      ],\n      \"reaction_conditions\": [\n        {\n          \"polymerization_type\": \"free radical\",\n          \"solvent\": \"benzene\",\n          \"method\": \"solvent\",\n          \"temperature\": 60.0,\n          \"temperature_unit\": \"\u00b0C\",\n          \"reaction_constants\": {\n            \"constant_1\": 0.137,\n            \"constant_2\": 0.549\n          },\n          \"reaction_constant_conf\": {\n            \"constant_conf_1\": null,\n            \"constant_conf_2\": null\n          },\n          \"determination_method\": \"Fineman and Ross\",\n          \"Q-value\": {\n            \"constant_1\": 0.52,\n            \"constant_2\": null\n          },\n          \"e-Value\": {\n            \"constant_1\": 0.22,\n            \"constant_2\": null\n          },\n          \"r_product\": null\n        }\n      ]\n    },\n    {\n      \"monomers\": [\n        {\n          \"monomer1\": \"1-ethyl-3-vinylimidazolid-2-one\",\n          \"monomer2\": \"ethyl acrylate\"\n        }\n      ],\n      \"reaction_conditions\": [\n        {\n          \"polymerization_type\": \"free radical\",\n          \"solvent\": \"benzene\",\n          \"method\": \"solvent\",\n          \"temperature\": 60.0,\n          \"temperature_unit\": \"\u00b0C\",\n          \"reaction_constants\": {\n            \"constant_1\": 0.094,\n            \"constant_2\": 0.530\n          },\n          \"reaction_constant_conf\": {\n            \"constant_conf_1\": null,\n            \"constant_conf_2\": null\n          },\n          \"determination_method\": \"Fineman and Ross\",\n          \"Q-value\": {\n            \"constant_1\": 0.52,\n            \"constant_2\": null\n          },\n          \"e-Value\": {\n            \"constant_1\": 0.22,\n            \"constant_2\": null\n          },\n          \"r_product\": null\n        }\n      ]\n    }\n  ],\n  \"source\": \"https://doi.org/10.1016/0032-3861(75)90045-7\",\n  \"PDF_name\": \"Copolymerization behaviour of N,N'-divinylureas\"\n}"

File: data_extraction/data_extraction_GPT-4o/model_output_extraction/paper_561.json
"{\n  \"reactions\": [\n    {\n      \"monomers\": [\n        {\n          \"monomer1\": \"2-Vinylbenzofuran\",\n          \"monomer2\": \"n-Butyl Acrylate\"\n        }\n      ],\n      \"reaction_conditions\": [\n        {\n          \"polymerization_type\": \"free radical\",\n          \"solvent\": \"tetrahydrofuran\",\n          \"method\": \"solvent\",\n          \"temperature\": 65.0,\n          \"temperature_unit\": \"\u00b0C\",\n          \"reaction_constants\": {\n            \"constant_1\": 6.718,\n            \"constant_2\": 0.0229\n          },\n          \"reaction_constant_conf\": {\n            \"constant_conf_1\": null,\n            \"constant_conf_2\": null\n          },\n          \"determination_method\": \"nonlinear least squares error-in-variables\",\n          \"Q-value\": {\n            \"constant_1\": null,\n            \"constant_2\": null\n          },\n          \"e-Value\": {\n            \"constant_1\": null,\n            \"constant_2\": null\n          },\n          \"r_product\": 0.154\n        }\n      ]\n    },\n    {\n      \"monomers\": [\n        {\n          \"monomer1\": \"2-Vinylbenzofuran\",\n          \"monomer2\": \"Methyl Methacrylate\"\n        }\n      ],\n      \"reaction_conditions\": [\n        {\n          \"polymerization_type\": \"free radical\",\n          \"solvent\": \"tetrahydrofuran\",\n          \"method\": \"solvent\",\n          \"temperature\": 65.0,\n          \"temperature_unit\": \"\u00b0C\",\n          \"reaction_constants\": {\n            \"constant_1\": 3.934,\n            \"constant_2\": 0.0238\n          },\n          \"reaction_constant_conf\": {\n            \"constant_conf_1\": null,\n            \"constant_conf_2\": null\n          },\n          \"determination_method\": \"nonlinear least squares error-in-variables\",\n          \"Q-value\": {\n            \"constant_1\": null,\n            \"constant_2\": null\n          },\n          \"e-Value\": {\n            \"constant_1\": null,\n            \"constant_2\": null\n          },\n          \"r_product\": 0.0936\n        }\n      ]\n    },\n    {\n      \"monomers\": [\n        {\n          \"monomer1\": \"2-Vinylbenzofuran\",\n          \"monomer2\": \"Ethyl Acrylate\"\n        }\n      ],\n      \"reaction_conditions\": [\n        {\n          \"polymerization_type\": \"free radical\",\n          \"solvent\": \"tetrahydrofuran\",\n          \"method\": \"solvent\",\n          \"temperature\": 65.0,\n          \"temperature_unit\": \"\u00b0C\",\n          \"reaction_constants\": {\n            \"constant_1\": 5.669,\n            \"constant_2\": 0.0232\n          },\n          \"reaction_constant_conf\": {\n            \"constant_conf_1\": null,\n            \"constant_conf_2\": null\n          },\n          \"determination_method\": \"nonlinear least squares error-in-variables\",\n          \"Q-value\": {\n            \"constant_1\": null,\n            \"constant_2\": null\n          },\n          \"e-Value\": {\n            \"constant_1\": null,\n            \"constant_2\": null\n          },\n          \"r_product\": 0.132\n        }\n      ]\n    }\n  ],\n  \"source\": \"https://doi.org/10.1002/pol.1991.010291306\",\n  \"PDF_name\": \"Copolymerization Behavior of 2-Vinylbenzofuran: Copolymers of Ethyl Acrylate, n-Butyl Acrylate, and Methyl Methacrylate\"\n}"

File: data_extraction/data_extraction_GPT-4o/model_output_extraction/paper_566.json
"{\n  \"reactions\": [\n    {\n      \"monomers\": [\n        {\n          \"monomer1\": \"ethylacrylate\",\n          \"monomer2\": \"3-[diethyl-2-(2-methacryloyloxyethoxy)ethylammonio]propanesulphonate\"\n        }\n      ],\n      \"reaction_conditions\": [\n        {\n          \"polymerization_type\": \"free radical\",\n          \"solvent\": \"ethanol\",\n          \"method\": \"solvent\",\n          \"temperature\": 60.0,\n          \"temperature_unit\": \"\u00b0C\",\n          \"reaction_constants\": {\n            \"constant_1\": 0.242,\n            \"constant_2\": 3.93\n          },\n          \"reaction_constant_conf\": {\n            \"constant_conf_1\": null,\n            \"constant_conf_2\": null\n          },\n          \"determination_method\": \"Kelen-Tudos\",\n          \"Q-value\": {\n            \"constant_1\": 0.49,\n            \"constant_2\": 0.31\n          },\n          \"e-Value\": {\n            \"constant_1\": 0.49,\n            \"constant_2\": 0.31\n          },\n          \"r_product\": null\n        }\n      ]\n    }\n  ],\n  \"source\": \"https://doi.org/10.1016/0032-3861(88)90070-3\",\n  \"PDF_name\": \"Random ethylacrylate-sulphonatopropylbetaine copolymers. 1. Synthesis and characterization\"\n}"

File: data_extraction/data_extraction_GPT-4o/model_output_extraction/paper_57.json
"{\n    \"reactions\": [\n        {\n            \"monomers\": [\n                {\n                    \"monomer1\": \"Diallyl phthalate\",\n                    \"monomer2\": \"Vinyl chloride\"\n                }\n            ],\n            \"reaction_conditions\": [\n                {\n                    \"polymerization_type\": \"free radical\",\n                    \"solvent\": \"benzene\",\n                    \"method\": \"solvent\",\n                    \"temperature\": 60.0,\n                    \"temperature_unit\": \"\u00b0C\",\n                    \"reaction_constants\": {\n                        \"constant_1\": 0.38,\n                        \"constant_2\": 1.68\n                    },\n                    \"reaction_constant_conf\": {\n                        \"constant_conf_1\": 0.04,\n                        \"constant_conf_2\": 0.04\n                    },\n                    \"determination_method\": \"Kelen-Tudor\",\n                    \"Q-value\": {\n                        \"constant_1\": null,\n                        \"constant_2\": null\n                    },\n                    \"e-Value\": {\n                        \"constant_1\": null,\n                        \"constant_2\": null\n                    },\n                    \"r_product\": null\n                }\n            ]\n        }\n    ],\n    \"source\": \"https://doi.org/10.1246/nikkashi.1972.209\",\n    \"PDF_name\": \"Cyclocopolymerization of Diallyl Phthalate with Vinyl Chloride\"\n}"

File: data_extraction/data_extraction_GPT-4o/model_output_extraction/paper_574.json
"{\n    \"reactions\": [\n        {\n            \"monomers\": [\n                {\n                    \"monomer1\": \"2-Hydroxypropyl Methacrylate\",\n                    \"monomer2\": \"Methyl Acrylate\"\n                }\n            ],\n            \"reaction_conditions\": [\n                {\n                    \"polymerization_type\": \"free radical\",\n                    \"solvent\": \"n-heptane\",\n                    \"method\": \"bulk\",\n                    \"temperature\": 60.0,\n                    \"temperature_unit\": \"\u00b0C\",\n                    \"reaction_constants\": {\n                        \"constant_1\": 7.08,\n                        \"constant_2\": 0.01\n                    },\n                    \"reaction_constant_conf\": {\n                        \"constant_conf_1\": 0.04,\n                        \"constant_conf_2\": 0.008\n                    },\n                    \"determination_method\": \"intersection method\",\n                    \"Q-value\": null,\n                    \"e-Value\": null,\n                    \"r_product\": null\n                },\n                {\n                    \"polymerization_type\": \"free radical\",\n                    \"solvent\": \"n-heptane\",\n                    \"method\": \"bulk\",\n                    \"temperature\": 60.0,\n                    \"temperature_unit\": \"\u00b0C\",\n                    \"reaction_constants\": {\n                        \"constant_1\": 7.045,\n                        \"constant_2\": 0.013\n                    },\n                    \"reaction_constant_conf\": {\n                        \"constant_conf_1\": null,\n                        \"constant_conf_2\": null\n                    },\n                    \"determination_method\": \"Fineman Ross method\",\n                    \"Q-value\": null,\n                    \"e-Value\": null,\n                    \"r_product\": null\n                }\n            ]\n        },\n        {\n            \"monomers\": [\n                {\n                    \"monomer1\": \"2-Hydroxypropyl Methacrylate\",\n                    \"monomer2\": \"Ethyl Acrylate\"\n                }\n            ],\n            \"reaction_conditions\": [\n                {\n                    \"polymerization_type\": \"free radical\",\n                    \"solvent\": \"n-heptane\",\n                    \"method\": \"bulk\",\n                    \"temperature\": 60.0,\n                    \"temperature_unit\": \"\u00b0C\",\n                    \"reaction_constants\": {\n                        \"constant_1\": 12.56,\n                        \"constant_2\": 0.24\n                    },\n                    \"reaction_constant_conf\": {\n                        \"constant_conf_1\": 0.10,\n                        \"constant_conf_2\": 0.10\n                    },\n                    \"determination_method\": \"intersection method\",\n                    \"Q-value\": null,\n                    \"e-Value\": null,\n                    \"r_product\": null\n                },\n                {\n                    \"polymerization_type\": \"free radical\",\n                    \"solvent\": \"n-heptane\",\n                    \"method\": \"bulk\",\n                    \"temperature\": 60.0,\n                    \"temperature_unit\": \"\u00b0C\",\n                    \"reaction_constants\": {\n                        \"constant_1\": 13.038,\n                        \"constant_2\": 0.330\n                    },\n                    \"reaction_constant_conf\": {\n                        \"constant_conf_1\": null,\n                        \"constant_conf_2\": null\n                    },\n                    \"determination_method\": \"Fineman Ross method\",\n                    \"Q-value\": null,\n                    \"e-Value\": null,\n                    \"r_product\": null\n                }\n            ]\n        },\n        {\n            \"monomers\": [\n                {\n                    \"monomer1\": \"2-Hydroxypropyl Methacrylate\",\n                    \"monomer2\": \"n-Butyl Acrylate\"\n                }\n            ],\n            \"reaction_conditions\": [\n                {\n                    \"polymerization_type\": \"free radical\",\n                    \"solvent\": \"n-heptane\",\n                    \"method\": \"bulk\",\n                    \"temperature\": 60.0,\n                    \"temperature_unit\": \"\u00b0C\",\n                    \"reaction_constants\": {\n                        \"constant_1\": 5.3,\n                        \"constant_2\": 0.22\n                    },\n                    \"reaction_constant_conf\": {\n                        \"constant_conf_1\": 0.04,\n                        \"constant_conf_2\": 0.02\n                    },\n                    \"determination_method\": \"intersection method\",\n                    \"Q-value\": null,\n                    \"e-Value\": null,\n                    \"r_product\": null\n                },\n                {\n                    \"polymerization_type\": \"free radical\",\n                    \"solvent\": \"n-heptane\",\n                    \"method\": \"bulk\",\n                    \"temperature\": 60.0,\n                    \"temperature_unit\": \"\u00b0C\",\n                    \"reaction_constants\": {\n                        \"constant_1\": 5.170,\n                        \"constant_2\": 0.190\n                    },\n                    \"reaction_constant_conf\": {\n                        \"constant_conf_1\": null,\n                        \"constant_conf_2\": null\n                    },\n                    \"determination_method\": \"Fineman Ross method\",\n                    \"Q-value\": null,\n                    \"e-Value\": null,\n                    \"r_product\": null\n                }\n            ]\n        },\n        {\n            \"monomers\": [\n                {\n                    \"monomer1\": \"2-Hydroxypropyl Methacrylate\",\n                    \"monomer2\": \"Methyl Methacrylate\"\n                }\n            ],\n            \"reaction_conditions\": [\n                {\n                    \"polymerization_type\": \"free radical\",\n                    \"solvent\": \"carbon tetrachloride\",\n                    \"method\": \"bulk\",\n                    \"temperature\": 60.0,\n                    \"temperature_unit\": \"\u00b0C\",\n                    \"reaction_constants\": {\n                        \"constant_1\": 1.16,\n                        \"constant_2\": 0.43\n                    },\n                    \"reaction_constant_conf\": {\n                        \"constant_conf_1\": 0.04,\n                        \"constant_conf_2\": 0.02\n                    },\n                    \"determination_method\": \"intersection method\",\n                    \"Q-value\": null,\n                    \"e-Value\": null,\n                    \"r_product\": null\n                },\n                {\n                    \"polymerization_type\": \"free radical\",\n                    \"solvent\": \"carbon tetrachloride\",\n                    \"method\": \"bulk\",\n                    \"temperature\": 60.0,\n                    \"temperature_unit\": \"\u00b0C\",\n                    \"reaction_constants\": {\n                        \"constant_1\": 1.122,\n                        \"constant_2\": 0.486\n                    },\n                    \"reaction_constant_conf\": {\n                        \"constant_conf_1\": null,\n                        \"constant_conf_2\": null\n                    },\n                    \"determination_method\": \"Fineman Ross method\",\n                    \"Q-value\": null,\n                    \"e-Value\": null,\n                    \"r_product\": null\n                }\n            ]\n        }\n    ],\n    \"source\": \"https://doi.org/10.1002/pol.1977.170150711\",\n    \"PDF_name\": \"Copolymerization of 2-Hydroxypropyl Methacrylate with Alkyl Acrylate Monomers\"\n}"
