Repository: lamalab-org/copolymer-reactivity

# `data_extraction/` — Pipeline 1: literature → reactions

Mines ~300 k Crossref records for copolymerisation papers, filters them down to ~1.8 k downloadable PDFs, and extracts reactivity-ratio measurements with a vision–language model. The output is the curated `extracted_reactions.csv` that Pipeline 2 (`copol_prediction/`) ingests.

- **Configuration:** All paths and thresholds are defined in
  `data_extraction/obtain_data.py` via the `ExtractionConfig` class. The default
  configuration mirrors the curated layout beneath `data_extraction/artifacts`.
- **Step selection:** `ExtractionSteps` lets you control which parts of the

File: data_extraction/data_extraction_GPT-4o/model_output_extraction/paper_577.json
"{\n    \"reactions\": [\n        {\n            \"monomers\": [\n                {\n                    \"monomer1\": \"Di(tri-n-butyltin) itaconate\",\n                    \"monomer2\": \"2-Chloroethyl acrylate\"\n                }\n            ],\n            \"reaction_conditions\": [\n                {\n                    \"polymerization_type\": \"free radical\",\n                    \"solvent\": \"toluene\",\n                    \"method\": \"solvent\",\n                    \"temperature\": 70.0,\n                    \"temperature_unit\": \"\u00b0C\",\n                    \"reaction_constants\": {\n                        \"constant_1\": 0.391,\n                        \"constant_2\": 0.683\n                    },\n                    \"reaction_constant_conf\": {\n                        \"constant_conf_1\": 0.021,\n                        \"constant_conf_2\": 0.012\n                    },\n                    \"determination_method\": \"Fineman-Ross\",\n                    \"Q-value\": {\n                        \"constant_1\": 0.665,\n                        \"constant_2\": 0.957\n                    },\n                    \"e-Value\": {\n                        \"constant_1\": null,\n                        \"constant_2\": null\n                    },\n                    \"r_product\": null\n                },\n                {\n                    \"polymerization_type\": \"free radical\",\n                    \"solvent\": \"toluene\",\n                    \"method\": \"solvent\",\n                    \"temperature\": 70.0,\n                    \"temperature_unit\": \"\u00b0C\",\n                    \"reaction_constants\": {\n                        \"constant_1\": 0.391,\n                        \"constant_2\": 0.684\n                    },\n                    \"reaction_constant_conf\": {\n                        \"constant_conf_1\": 0.011,\n                        \"constant_conf_2\": 0.013\n                    },\n                    \"determination_method\": \"Kelen-Tudos\",\n                    \"Q-value\": {\n                        \"constant_1\": 0.665,\n                        \"constant_2\": 0.957\n                    },\n                    \"e-Value\": {\n                        \"constant_1\": null,\n                        \"constant_2\": null\n                    },\n                    \"r_product\": null\n                }\n            ]\n        },\n        {\n            \"monomers\": [\n                {\n                    \"monomer1\": \"Di(tri-n-butyltin) itaconate\",\n                    \"monomer2\": \"n-Butyl acrylate\"\n                }\n            ],\n            \"reaction_conditions\": [\n                {\n                    \"polymerization_type\": \"free radical\",\n                    \"solvent\": \"toluene\",\n                    \"method\": \"solvent\",\n                    \"temperature\": 70.0,\n                    \"temperature_unit\": \"\u00b0C\",\n                    \"reaction_constants\": {\n                        \"constant_1\": 0.432,\n                        \"constant_2\": 0.910\n                    },\n                    \"reaction_constant_conf\": {\n                        \"constant_conf_1\": 0.065,\n                        \"constant_conf_2\": 0.047\n                    },\n                    \"determination_method\": \"Fineman-Ross\",\n                    \"Q-value\": {\n                        \"constant_1\": 0.665,\n                        \"constant_2\": 0.957\n                    },\n                    \"e-Value\": {\n                        \"constant_1\": null,\n                        \"constant_2\": null\n                    },\n                    \"r_product\": null\n                },\n                {\n                    \"polymerization_type\": \"free radical\",\n                    \"solvent\": \"toluene\",\n                    \"method\": \"solvent\",\n                    \"temperature\": 70.0,\n                    \"temperature_unit\": \"\u00b0C\",\n                    \"reaction_constants\": {\n                        \"constant_1\": 0.521,\n                        \"constant_2\": 0.957\n                    },\n                    \"reaction_constant_conf\": {\n                        \"constant_conf_1\": 0.022,\n                        \"constant_conf_2\": 0.027\n                    },\n                    \"determination_method\": \"Kelen-Tudos\",\n                    \"Q-value\": {\n                        \"constant_1\": 0.665,\n                        \"constant_2\": 0.957\n                    },\n                    \"e-Value\": {\n                        \"constant_1\": null,\n                        \"constant_2\": null\n                    },\n                    \"r_product\": null\n                }\n            ]\n        },\n        {\n            \"monomers\": [\n                {\n                    \"monomer1\": \"Di(tri-n-butyltin) itaconate\",\n                    \"monomer2\": \"Allyl methacrylate\"\n                }\n            ],\n            \"reaction_conditions\": [\n                {\n                    \"polymerization_type\": \"free radical\",\n                    \"solvent\": \"toluene\",\n                    \"method\": \"solvent\",\n                    \"temperature\": 70.0,\n                    \"temperature_unit\": \"\u00b0C\",\n                    \"reaction_constants\": {\n                        \"constant_1\": 0.038,\n                        \"constant_2\": 1.075\n                    },\n                    \"reaction_constant_conf\": {\n                        \"constant_conf_1\": 0.087,\n                        \"constant_conf_2\": 0.092\n                    },\n                    \"determination_method\": \"Fineman-Ross\",\n                    \"Q-value\": {\n                        \"constant_1\": 0.665,\n                        \"constant_2\": 0.957\n                    },\n                    \"e-Value\": {\n                        \"constant_1\": null,\n                        \"constant_2\": null\n                    },\n                    \"r_product\": null\n                },\n                {\n                    \"polymerization_type\": \"free radical\",\n                    \"solvent\": \"toluene\",\n                    \"method\": \"solvent\",\n                    \"temperature\": 70.0,\n                    \"temperature_unit\": \"\u00b0C\",\n                    \"reaction_constants\": {\n                        \"constant_1\": 0.068,\n                        \"constant_2\": 1.052\n                    },\n                    \"reaction_constant_conf\": {\n                        \"constant_conf_1\": 0.006,\n                        \"constant_conf_2\": 0.049\n                    },\n                    \"determination_method\": \"Kelen-Tudos\",\n                    \"Q-value\": {\n                        \"constant_1\": 0.665,\n                        \"constant_2\": 0.957\n                    },\n                    \"e-Value\": {\n                        \"constant_1\": null,\n                        \"constant_2\": null\n                    },\n                    \"r_product\": null\n                }\n            ]\n        }\n    ],\n    \"source\": \"Acta Polymerica 38 (1987) Nr. 8\",\n    \"PDF_name\": \"Organotin polymers\"\n}"

File: data_extraction/data_extraction_GPT-4o/model_output_extraction/paper_58.json
"{\n  \"reactions\": [\n    {\n      \"monomers\": [\n        {\n          \"monomer1\": \"Isopropenyl Chloride\",\n          \"monomer2\": \"Vinyl Acetate\"\n        }\n      ],\n      \"reaction_conditions\": [\n        {\n          \"polymerization_type\": \"free radical\",\n          \"solvent\": \"benzene\",\n          \"method\": \"solvent\",\n          \"temperature\": 60.0,\n          \"temperature_unit\": \"\u00b0C\",\n          \"reaction_constants\": {\n            \"constant_1\": 1.84,\n            \"constant_2\": 0.22\n          },\n          \"reaction_constant_conf\": {\n            \"constant_conf_1\": null,\n            \"constant_conf_2\": null\n          },\n          \"determination_method\": \"Fineman-Ross\",\n          \"Q-value\": {\n            \"constant_1\": 0.06,\n            \"constant_2\": null\n          },\n          \"e-Value\": {\n            \"constant_1\": -0.85,\n            \"constant_2\": null\n          },\n          \"r_product\": null\n        }\n      ]\n    },\n    {\n      \"monomers\": [\n        {\n          \"monomer1\": \"Isopropenyl Chloride\",\n          \"monomer2\": \"Vinyl Chloride\"\n        }\n      ],\n      \"reaction_conditions\": [\n        {\n          \"polymerization_type\": \"free radical\",\n          \"solvent\": \"benzene\",\n          \"method\": \"solvent\",\n          \"temperature\": 60.0,\n          \"temperature_unit\": \"\u00b0C\",\n          \"reaction_constants\": {\n            \"constant_1\": 5.21,\n            \"constant_2\": 0.18\n          },\n          \"reaction_constant_conf\": {\n            \"constant_conf_1\": null,\n            \"constant_conf_2\": null\n          },\n          \"determination_method\": \"Fineman-Ross\",\n          \"Q-value\": {\n            \"constant_1\": 0.24,\n            \"constant_2\": null\n          },\n          \"e-Value\": {\n            \"constant_1\": -0.14,\n            \"constant_2\": null\n          },\n          \"r_product\": null\n        }\n      ]\n    },\n    {\n      \"monomers\": [\n        {\n          \"monomer1\": \"Isopropenyl Chloride\",\n          \"monomer2\": \"Acrylonitrile\"\n        }\n      ],\n      \"reaction_conditions\": [\n        {\n          \"polymerization_type\": \"free radical\",\n          \"solvent\": \"benzene\",\n          \"method\": \"solvent\",\n          \"temperature\": 60.0,\n          \"temperature_unit\": \"\u00b0C\",\n          \"reaction_constants\": {\n            \"constant_1\": 0.01,\n            \"constant_2\": 1.4\n          },\n          \"reaction_constant_conf\": {\n            \"constant_conf_1\": null,\n            \"constant_conf_2\": null\n          },\n          \"determination_method\": \"Fineman-Ross\",\n          \"Q-value\": {\n            \"constant_1\": 0.04,\n            \"constant_2\": null\n          },\n          \"e-Value\": {\n            \"constant_1\": -0.86,\n            \"constant_2\": null\n          },\n          \"r_product\": null\n        }\n      ]\n    },\n    {\n      \"monomers\": [\n        {\n          \"monomer1\": \"Isopropenyl Chloride\",\n          \"monomer2\": \"Maleic Anhydride\"\n        }\n      ],\n      \"reaction_conditions\": [\n        {\n          \"polymerization_type\": \"free radical\",\n          \"solvent\": \"benzene\",\n          \"method\": \"solvent\",\n          \"temperature\": 60.0,\n          \"temperature_unit\": \"\u00b0C\",\n          \"reaction_constants\": {\n            \"constant_1\": 0.06,\n            \"constant_2\": 0.06\n          },\n          \"reaction_constant_conf\": {\n            \"constant_conf_1\": null,\n            \"constant_conf_2\": null\n          },\n          \"determination_method\": \"Fineman-Ross\",\n          \"Q-value\": {\n            \"constant_1\": 0.06,\n            \"constant_2\": null\n          },\n          \"e-Value\": {\n            \"constant_1\": -0.85,\n            \"constant_2\": null\n          },\n          \"r_product\": 0.0004\n        }\n      ]\n    },\n    {\n      \"monomers\": [\n        {\n          \"monomer1\": \"Trans-Propenyl Chloride\",\n          \"monomer2\": \"Vinyl Acetate\"\n        }\n      ],\n      \"reaction_conditions\": [\n        {\n          \"polymerization_type\": \"free radical\",\n          \"solvent\": \"benzene\",\n          \"method\": \"solvent\",\n          \"temperature\": 60.0,\n          \"temperature_unit\": \"\u00b0C\",\n          \"reaction_constants\": {\n            \"constant_1\": 0.08,\n            \"constant_2\": 3.56\n          },\n          \"reaction_constant_conf\": {\n            \"constant_conf_1\": null,\n            \"constant_conf_2\": null\n          },\n          \"determination_method\": \"Fineman-Ross\",\n          \"Q-value\": {\n            \"constant_1\": 0.009,\n            \"constant_2\": null\n          },\n          \"e-Value\": {\n            \"constant_1\": -1.33,\n            \"constant_2\": null\n          },\n          \"r_product\": null\n        }\n      ]\n    },\n    {\n      \"monomers\": [\n        {\n          \"monomer1\": \"Trans-Propenyl Chloride\",\n          \"monomer2\": \"Vinyl Chloride\"\n        }\n      ],\n      \"reaction_conditions\": [\n        {\n          \"polymerization_type\": \"free radical\",\n          \"solvent\": \"benzene\",\n          \"method\": \"solvent\",\n          \"temperature\": 60.0,\n          \"temperature_unit\": \"\u00b0C\",\n          \"reaction_constants\": {\n            \"constant_1\": 0.18,\n            \"constant_2\": 4.0\n          },\n          \"reaction_constant_conf\": {\n            \"constant_conf_1\": null,\n            \"constant_conf_2\": null\n          },\n          \"determination_method\": \"Fineman-Ross\",\n          \"Q-value\": {\n            \"constant_1\": 0.01,\n            \"constant_2\": null\n          },\n          \"e-Value\": {\n            \"constant_1\": -0.37,\n            \"constant_2\": null\n          },\n          \"r_product\": null\n        }\n      ]\n    },\n    {\n      \"monomers\": [\n        {\n          \"monomer1\": \"Trans-Propenyl Chloride\",\n          \"monomer2\": \"Acrylonitrile\"\n        }\n      ],\n      \"reaction_conditions\": [\n        {\n          \"polymerization_type\": \"free radical\",\n          \"solvent\": \"benzene\",\n          \"method\": \"solvent\",\n          \"temperature\": 60.0,\n          \"temperature_unit\": \"\u00b0C\",\n          \"reaction_constants\": {\n            \"constant_1\": 0.01,\n            \"constant_2\": 18.0\n          },\n          \"reaction_constant_conf\": {\n            \"constant_conf_1\": null,\n            \"constant_conf_2\": null\n          },\n          \"determination_method\": \"Fineman-Ross\",\n          \"Q-value\": {\n            \"constant_1\": 0.008,\n            \"constant_2\": null\n          },\n          \"e-Value\": {\n            \"constant_1\": -0.11,\n            \"constant_2\": null\n          },\n          \"r_product\": null\n        }\n      ]\n    },\n    {\n      \"monomers\": [\n        {\n          \"monomer1\": \"Trans-Propenyl Chloride\",\n          \"monomer2\": \"Maleic Anhydride\"\n        }\n      ],\n      \"reaction_conditions\": [\n        {\n          \"polymerization_type\": \"free radical\",\n          \"solvent\": \"benzene\",\n          \"method\": \"solvent\",\n          \"temperature\": 60.0,\n          \"temperature_unit\": \"\u00b0C\",\n          \"reaction_constants\": {\n            \"constant_1\": 0.05,\n            \"constant_2\": 0.26\n          },\n          \"reaction_constant_conf\": {\n            \"constant_conf_1\": null,\n            \"constant_conf_2\": null\n          },\n          \"determination_method\": \"Fineman-Ross\",\n          \"Q-value\": {\n            \"constant_1\": 0.009,\n            \"constant_2\": null\n          },\n          \"e-Value\": {\n            \"constant_1\": -1.33,\n            \"constant_2\": null\n          },\n          \"r_product\": 0.013\n        }\n      ]\n    },\n    {\n      \"monomers\": [\n        {\n          \"monomer1\": \"Cis-Propenyl Chloride\",\n          \"monomer2\": \"Vinyl Acetate\"\n        }\n      ],\n      \"reaction_conditions\": [\n        {\n          \"polymerization_type\": \"free radical\",\n          \"solvent\": \"benzene\",\n          \"method\": \"solvent\",\n          \"temperature\": 60.0,\n          \"temperature_unit\": \"\u00b0C\",\n          \"reaction_constants\": {\n            \"constant_1\": 0.01,\n            \"constant_2\": 7.0\n          },\n          \"reaction_constant_conf\": {\n            \"constant_conf_1\": null,\n            \"constant_conf_2\": null\n          },\n          \"determination_method\": \"Fineman-Ross\",\n          \"Q-value\": {\n            \"constant_1\": 0.005,\n            \"constant_2\": null\n          },\n          \"e-Value\": {\n            \"constant_1\": -1.66,\n            \"constant_2\": null\n          },\n          \"r_product\": null\n        }\n      ]\n    },\n    {\n      \"monomers\": [\n        {\n          \"monomer1\": \"Cis-Propenyl Chloride\",\n          \"monomer2\": \"Vinyl Chloride\"\n        }\n      ],\n      \"reaction_conditions\": [\n        {\n          \"polymerization_type\": \"free radical\",\n          \"solvent\": \"benzene\",\n          \"method\": \"solvent\",\n          \"temperature\": 60.0,\n          \"temperature_unit\": \"\u00b0C\",\n          \"reaction_constants\": {\n            \"constant_1\": 0.08,\n            \"constant_2\": 12.1\n          },\n          \"reaction_constant_conf\": {\n            \"constant_conf_1\": null,\n            \"constant_conf_2\": null\n          },\n          \"determination_method\": \"Fineman-Ross\",\n          \"Q-value\": {\n            \"constant_1\": 0.004,\n            \"constant_2\": null\n          },\n          \"e-Value\": {\n            \"constant_1\": 0.02,\n            \"constant_2\": null\n          },\n          \"r_product\": null\n        }\n      ]\n    },\n    {\n      \"monomers\": [\n        {\n          \"monomer1\": \"Cis-Propenyl Chloride\",\n          \"monomer2\": \"Acrylonitrile\"\n        }\n      ],\n      \"reaction_conditions\": [\n        {\n          \"polymerization_type\": \"free radical\",\n          \"solvent\": \"benzene\",\n          \"method\": \"solvent\",\n          \"temperature\": 60.0,\n          \"temperature_unit\": \"\u00b0C\",\n          \"reaction_constants\": {\n            \"constant_1\": 0.005,\n            \"constant_2\": 29.5\n          },\n          \"reaction_constant_conf\": {\n            \"constant_conf_1\": null,\n            \"constant_conf_2\": null\n          },\n          \"determination_method\": \"Fineman-Ross\",\n          \"Q-value\": {\n            \"constant_1\": 0.005,\n            \"constant_2\": null\n          },\n          \"e-Value\": {\n            \"constant_1\": -0.18,\n            \"constant_2\": null\n          },\n          \"r_product\": null\n        }\n      ]\n    },\n    {\n      \"monomers\": [\n        {\n          \"monomer1\": \"Cis-Propenyl Chloride\",\n          \"monomer2\": \"Maleic Anhydride\"\n        }\n      ],\n      \"reaction_conditions\": [\n        {\n          \"polymerization_type\": \"free radical\",\n          \"solvent\": \"benzene\",\n          \"method\": \"solvent\",\n          \"temperature\": 60.0,\n          \"temperature_unit\": \"\u00b0C\",\n          \"reaction_constants\": {\n            \"constant_1\": 0.004,\n            \"constant_2\": 0.41\n          },\n          \"reaction_constant_conf\": {\n            \"constant_conf_1\": null,\n            \"constant_conf_2\": null\n          },\n          \"determination_method\": \"Fineman-Ross\",\n          \"Q-value\": {\n            \"constant_1\": 0.005,\n            \"constant_2\": null\n          },\n          \"e-Value\": {\n            \"constant_1\": -1.66,\n            \"constant_2\": null\n          },\n          \"r_product\": 0.0002\n        }\n      ]\n    }\n  ],\n  \"source\": \"https://doi.org/10.1002/pol.1965.100030308\",\n  \"PDF_name\": \"Vinyl Polymerization. XCII. Polymerization of Propenyl Chloride Isomers\"\n}"

File: data_extraction/data_extraction_GPT-4o/model_output_extraction/paper_580.json
"{\n  \"reactions\": [\n    {\n      \"monomers\": [\n        {\n          \"monomer1\": \"Stilbene\",\n          \"monomer2\": \"Styrene\"\n        }\n      ],\n      \"reaction_conditions\": [\n        {\n          \"polymerization_type\": \"free radical\",\n          \"solvent\": \"dimethylformamide\",\n          \"method\": \"solvent\",\n          \"temperature\": 110.0,\n          \"temperature_unit\": \"\u00b0C\",\n          \"reaction_constants\": {\n            \"constant_1\": 0.033,\n            \"constant_2\": 5.17\n          },\n          \"reaction_constant_conf\": {\n            \"constant_conf_1\": 0.004,\n            \"constant_conf_2\": 0.30\n          },\n          \"determination_method\": \"Shtraikhman approach\",\n          \"Q-value\": null,\n          \"e-Value\": null,\n          \"r_product\": null\n        },\n        {\n          \"polymerization_type\": \"free radical\",\n          \"solvent\": \"dimethylformamide\",\n          \"method\": \"solvent\",\n          \"temperature\": 140.0,\n          \"temperature_unit\": \"\u00b0C\",\n          \"reaction_constants\": {\n            \"constant_1\": 0.022,\n            \"constant_2\": 7.23\n          },\n          \"reaction_constant_conf\": {\n            \"constant_conf_1\": 0.055,\n            \"constant_conf_2\": 0.45\n          },\n          \"determination_method\": \"Shtraikhman approach\",\n          \"Q-value\": null,\n          \"e-Value\": null,\n          \"r_product\": null\n        }\n      ]\n    },\n    {\n      \"monomers\": [\n        {\n          \"monomer1\": \"Stilbene\",\n          \"monomer2\": \"Acenaphthylene\"\n        }\n      ],\n      \"reaction_conditions\": [\n        {\n          \"polymerization_type\": \"free radical\",\n          \"solvent\": \"dimethylformamide\",\n          \"method\": \"solvent\",\n          \"temperature\": 110.0,\n          \"temperature_unit\": \"\u00b0C\",\n          \"reaction_constants\": {\n            \"constant_1\": 0.027,\n            \"constant_2\": 5.38\n          },\n          \"reaction_constant_conf\": {\n            \"constant_conf_1\": 0.034,\n            \"constant_conf_2\": 0.18\n          },\n          \"determination_method\": \"Shtraikhman approach\",\n          \"Q-value\": null,\n          \"e-Value\": null,\n          \"r_product\": null\n        },\n        {\n          \"polymerization_type\": \"free radical\",\n          \"solvent\": \"dimethylformamide\",\n          \"method\": \"solvent\",\n          \"temperature\": 140.0,\n          \"temperature_unit\": \"\u00b0C\",\n          \"reaction_constants\": {\n            \"constant_1\": 0.007,\n            \"constant_2\": 11.23\n          },\n          \"reaction_constant_conf\": {\n            \"constant_conf_1\": 0.064,\n            \"constant_conf_2\": 0.66\n          },\n          \"determination_method\": \"Shtraikhman approach\",\n          \"Q-value\": null,\n          \"e-Value\": null,\n          \"r_product\": null\n        }\n      ]\n    }\n  ],\n  \"source\": \"https://doi.org/10.1016/0032-3950(81)90136-0\",\n  \"PDF_name\": \"STUDY OF THE TEMPERATURE DEPENDENCE OF THE COPOLYMERIZATION CONSTANTS FOR STILBENE WITH STYRENE AND ACENAPHTHYLENE\"\n}"

File: data_extraction/data_extraction_GPT-4o/model_output_extraction/paper_583.json
"{\n  \"reactions\": [\n    {\n      \"monomers\": [\n        {\n          \"monomer1\": \"Acenaphthylene\",\n          \"monomer2\": \"(-)-Menthyl Acrylate\"\n        }\n      ],\n      \"reaction_conditions\": [\n        {\n          \"polymerization_type\": \"free radical\",\n          \"solvent\": \"benzene\",\n          \"method\": \"solvent\",\n          \"temperature\": 70.0,\n          \"temperature_unit\": \"\u00b0C\",\n          \"reaction_constants\": {\n            \"constant_1\": 1.12,\n            \"constant_2\": 0.46\n          },\n          \"reaction_constant_conf\": {\n            \"constant_conf_1\": 0.1,\n            \"constant_conf_2\": 0.02\n          },\n          \"determination_method\": \"Kelen-Tudor\",\n          \"Q-value\": {\n            \"constant_1\": null,\n            \"constant_2\": null\n          },\n          \"e-Value\": {\n            \"constant_1\": null,\n            \"constant_2\": null\n          },\n          \"r_product\": null\n        }\n      ]\n    },\n    {\n      \"monomers\": [\n        {\n          \"monomer1\": \"Acenaphthylene\",\n          \"monomer2\": \"(-)-Menthyl Methacrylate\"\n        }\n      ],\n      \"reaction_conditions\": [\n        {\n          \"polymerization_type\": \"free radical\",\n          \"solvent\": \"benzene\",\n          \"method\": \"solvent\",\n          \"temperature\": 70.0,\n          \"temperature_unit\": \"\u00b0C\",\n          \"reaction_constants\": {\n            \"constant_1\": 1.12,\n            \"constant_2\": 0.32\n          },\n          \"reaction_constant_conf\": {\n            \"constant_conf_1\": 0.1,\n            \"constant_conf_2\": 0.02\n          },\n          \"determination_method\": \"Kelen-Tudor\",\n          \"Q-value\": {\n            \"constant_1\": null,\n            \"constant_2\": null\n          },\n          \"e-Value\": {\n            \"constant_1\": null,\n            \"constant_2\": null\n          },\n          \"r_product\": null\n        }\n      ]\n    }\n  ],\n  \"source\": \"https://doi.org/10.1021/ma00242a013\",\n  \"PDF_name\": \"Synthesis and Characterization of Optically Active Copolymers of Acenaphthylene. 1. Preparation and Characterization\"\n}"

File: data_extraction/data_extraction_GPT-4o/model_output_extraction/paper_591.json
"{\n  \"reactions\": [\n    {\n      \"monomers\": [\n        {\n          \"monomer1\": \"2,3-bis-(diethylphosphono)butadiene-1,3\",\n          \"monomer2\": \"maleimide\"\n        }\n      ],\n      \"reaction_conditions\": [\n        {\n          \"polymerization_type\": \"free radical\",\n          \"solvent\": \"dimethylformamide\",\n          \"method\": \"solvent\",\n          \"temperature\": 70.0,\n          \"temperature_unit\": \"\u00b0C\",\n          \"reaction_constants\": {\n            \"constant_1\": 0.14,\n            \"constant_2\": 0.43\n          },\n          \"reaction_constant_conf\": {\n            \"constant_conf_1\": 0.03,\n            \"constant_conf_2\": 0.02\n          },\n          \"determination_method\": \"integral equation of Mayo and Lewis\",\n          \"Q-value\": null,\n          \"e-Value\": null,\n          \"r_product\": 0.06\n        },\n        {\n          \"polymerization_type\": \"free radical\",\n          \"solvent\": \"dimethylformamide\",\n          \"method\": \"solvent\",\n          \"temperature\": 70.0,\n          \"temperature_unit\": \"\u00b0C\",\n          \"reaction_constants\": {\n            \"constant_1\": 0.12,\n            \"constant_2\": 0.49\n          },\n          \"reaction_constant_conf\": {\n            \"constant_conf_1\": 0.03,\n            \"constant_conf_2\": 0.03\n          },\n          \"determination_method\": \"integral equation of Mayo and Lewis\",\n          \"Q-value\": null,\n          \"e-Value\": null,\n          \"r_product\": 0.06\n        },\n        {\n          \"polymerization_type\": \"free radical\",\n          \"solvent\": \"dimethylformamide\",\n          \"method\": \"solvent\",\n          \"temperature\": 70.0,\n          \"temperature_unit\": \"\u00b0C\",\n          \"reaction_constants\": {\n            \"constant_1\": 0.05,\n            \"constant_2\": 0.30\n          },\n          \"reaction_constant_conf\": {\n            \"constant_conf_1\": 0.05,\n            \"constant_conf_2\": 0.05\n          },\n          \"determination_method\": \"integral equation of Mayo and Lewis\",\n          \"Q-value\": null,\n          \"e-Value\": null,\n          \"r_product\": 0.015\n        },\n        {\n          \"polymerization_type\": \"free radical\",\n          \"solvent\": \"dimethylformamide\",\n          \"method\": \"solvent\",\n          \"temperature\": 70.0,\n          \"temperature_unit\": \"\u00b0C\",\n          \"reaction_constants\": {\n            \"constant_1\": 0.05,\n            \"constant_2\": 0.42\n          },\n          \"reaction_constant_conf\": {\n            \"constant_conf_1\": 0.02,\n            \"constant_conf_2\": 0.07\n          },\n          \"determination_method\": \"integral equation of Mayo and Lewis\",\n          \"Q-value\": null,\n          \"e-Value\": null,\n          \"r_product\": 0.02\n        },\n        {\n          \"polymerization_type\": \"free radical\",\n          \"solvent\": \"dimethylformamide\",\n          \"method\": \"solvent\",\n          \"temperature\": 70.0,\n          \"temperature_unit\": \"\u00b0C\",\n          \"reaction_constants\": {\n            \"constant_1\": 0.04,\n            \"constant_2\": 0.47\n          },\n          \"reaction_constant_conf\": {\n            \"constant_conf_1\": 0.01,\n            \"constant_conf_2\": 0.01\n          },\n          \"determination_method\": \"integral equation of Mayo and Lewis\",\n          \"Q-value\": null,\n          \"e-Value\": null,\n          \"r_product\": 0.02\n        },\n        {\n          \"polymerization_type\": \"free radical\",\n          \"solvent\": \"dimethylformamide\",\n          \"method\": \"solvent\",\n          \"temperature\": 70.0,\n          \"temperature_unit\": \"\u00b0C\",\n          \"reaction_constants\": {\n            \"constant_1\": 0.03,\n            \"constant_2\": 0.41\n          },\n          \"reaction_constant_conf\": {\n            \"constant_conf_1\": 0.01,\n            \"constant_conf_2\": 0.05\n          },\n          \"determination_method\": \"integral equation of Mayo and Lewis\",\n          \"Q-value\": null,\n          \"e-Value\": null,\n          \"r_product\": 0.01\n        }\n      ]\n    }\n  ],\n  \"source\": \"Polymer Science U.S.S.R. Vol. 21, pp. 1077-1084, Pergamon Press Ltd. 1980\",\n  \"PDF_name\": \"SYNTHESIS AND PROPERTIES OF POLYMERS CONTAINING PHOSPHORUS AND NITROGEN\"\n}"

File: data_extraction/data_extraction_GPT-4o/model_output_extraction/paper_616.json
"{\n  \"reactions\": [\n    {\n      \"monomers\": [\n        {\n          \"monomer1\": \"acrylyl chloride\",\n          \"monomer2\": \"methyl acrylate\"\n        }\n      ],\n      \"reaction_conditions\": [\n        {\n          \"polymerization_type\": \"free radical\",\n          \"solvent\": \"toluene\",\n          \"method\": \"solvent\",\n          \"temperature\": 45.0,\n          \"temperature_unit\": \"\u00b0C\",\n          \"reaction_constants\": {\n            \"constant_1\": 2.3,\n            \"constant_2\": 0.345\n          },\n          \"reaction_constant_conf\": {\n            \"constant_conf_1\": null,\n            \"constant_conf_2\": null\n          },\n          \"determination_method\": null,\n          \"Q-value\": {\n            \"constant_1\": 0.57,\n            \"constant_2\": null\n          },\n          \"e-Value\": {\n            \"constant_1\": 1.08,\n            \"constant_2\": null\n          },\n          \"r_product\": null\n        }\n      ]\n    },\n    {\n      \"monomers\": [\n        {\n          \"monomer1\": \"acrylyl chloride\",\n          \"monomer2\": \"methyl methacrylate\"\n        }\n      ],\n      \"reaction_conditions\": [\n        {\n          \"polymerization_type\": \"free radical\",\n          \"solvent\": \"toluene\",\n          \"method\": \"solvent\",\n          \"temperature\": 45.0,\n          \"temperature_unit\": \"\u00b0C\",\n          \"reaction_constants\": {\n            \"constant_1\": 1.51,\n            \"constant_2\": 0.48\n          },\n          \"reaction_constant_conf\": {\n            \"constant_conf_1\": null,\n            \"constant_conf_2\": null\n          },\n          \"determination_method\": null,\n          \"Q-value\": {\n            \"constant_1\": 0.62,\n            \"constant_2\": null\n          },\n          \"e-Value\": {\n            \"constant_1\": 0.98,\n            \"constant_2\": null\n          },\n          \"r_product\": null\n        }\n      ]\n    }\n  ],\n  \"source\": \"https://doi.org/10.1002/pol.1961.1205416505\",\n  \"PDF_name\": \"Graft Copolymerization with Perester Side Groups\"\n}"

File: data_extraction/data_extraction_GPT-4o/model_output_extraction/paper_618.json
"{\n  \"reactions\": [\n    {\n      \"monomers\": [\n        {\n          \"monomer1\": \"acrylyl chloride\",\n          \"monomer2\": \"styrene\"\n        }\n      ],\n      \"reaction_conditions\": [\n        {\n          \"polymerization_type\": \"free radical\",\n          \"solvent\": \"benzene\",\n          \"method\": \"solvent\",\n          \"temperature\": 67.0,\n          \"temperature_unit\": \"\u00b0C\",\n          \"reaction_constants\": {\n            \"constant_1\": 0.03,\n            \"constant_2\": 0.10\n          },\n          \"reaction_constant_conf\": {\n            \"constant_conf_1\": 0.01,\n            \"constant_conf_2\": 0.01\n          },\n          \"determination_method\": \"not specified\",\n          \"Q-value\": {\n            \"constant_1\": 0.8,\n            \"constant_2\": 1.0\n          },\n          \"e-Value\": {\n            \"constant_1\": -1.6,\n            \"constant_2\": -0.8\n          },\n          \"r_product\": null\n        }\n      ]\n    }\n  ],\n  \"source\": \"https://doi.org/10.1002/macp.1966.020910113\",\n  \"PDF_name\": \"Die Makromolekulare Chemie 91 (1966) 160-174\"\n}"
