Repository: lamalab-org/copolymer-reactivity

# `data_extraction/` — Pipeline 1: literature → reactions

Mines ~300 k Crossref records for copolymerisation papers, filters them down to ~1.8 k downloadable PDFs, and extracts reactivity-ratio measurements with a vision–language model. The output is the curated `extracted_reactions.csv` that Pipeline 2 (`copol_prediction/`) ingests.

- **Configuration:** All paths and thresholds are defined in
  `data_extraction/obtain_data.py` via the `ExtractionConfig` class. The default
  configuration mirrors the curated layout beneath `data_extraction/artifacts`.
- **Step selection:** `ExtractionSteps` lets you control which parts of the

File: data_extraction/data_extraction_GPT-4o/model_output_extraction/paper_62.json
"{\n  \"reactions\": [\n    {\n      \"monomers\": [\n        {\n          \"monomer1\": \"Vinylidene chloride\",\n          \"monomer2\": \"Methyl methacrylate\"\n        }\n      ],\n      \"reaction_conditions\": [\n        {\n          \"polymerization_type\": \"free radical\",\n          \"solvent\": \"Tetrachloroethane\",\n          \"method\": \"solvent\",\n          \"temperature\": 110.0,\n          \"temperature_unit\": \"\u00b0C\",\n          \"reaction_constants\": {\n            \"constant_1\": 0.34,\n            \"constant_2\": 2.5\n          },\n          \"reaction_constant_conf\": {\n            \"constant_conf_1\": 0.05,\n            \"constant_conf_2\": 0.3\n          },\n          \"determination_method\": \"NMR spectroscopy\",\n          \"Q-value\": null,\n          \"e-Value\": null,\n          \"r_product\": null\n        }\n      ]\n    },\n    {\n      \"monomers\": [\n        {\n          \"monomer1\": \"Vinylidene chloride\",\n          \"monomer2\": \"Benzyl methacrylate\"\n        }\n      ],\n      \"reaction_conditions\": [\n        {\n          \"polymerization_type\": \"free radical\",\n          \"solvent\": \"Thionyl chloride\",\n          \"method\": \"solvent\",\n          \"temperature\": 85.0,\n          \"temperature_unit\": \"\u00b0C\",\n          \"reaction_constants\": {\n            \"constant_1\": 0.34,\n            \"constant_2\": 3.3\n          },\n          \"reaction_constant_conf\": {\n            \"constant_conf_1\": 0.05,\n            \"constant_conf_2\": 0.5\n          },\n          \"determination_method\": \"NMR spectroscopy\",\n          \"Q-value\": null,\n          \"e-Value\": null,\n          \"r_product\": null\n        }\n      ]\n    },\n    {\n      \"monomers\": [\n        {\n          \"monomer1\": \"Vinylidene chloride\",\n          \"monomer2\": \"Methacryloyl chloride\"\n        }\n      ],\n      \"reaction_conditions\": [\n        {\n          \"polymerization_type\": \"free radical\",\n          \"solvent\": \"Tetrachloroethane\",\n          \"method\": \"solvent\",\n          \"temperature\": 110.0,\n          \"temperature_unit\": \"\u00b0C\",\n          \"reaction_constants\": {\n            \"constant_1\": 0.30,\n            \"constant_2\": 2.0\n          },\n          \"reaction_constant_conf\": {\n            \"constant_conf_1\": 0.06,\n            \"constant_conf_2\": 0.6\n          },\n          \"determination_method\": \"NMR spectroscopy\",\n          \"Q-value\": null,\n          \"e-Value\": null,\n          \"r_product\": null\n        }\n      ]\n    },\n    {\n      \"monomers\": [\n        {\n          \"monomer1\": \"Vinylidene chloride\",\n          \"monomer2\": \"Vinyl acetate\"\n        }\n      ],\n      \"reaction_conditions\": [\n        {\n          \"polymerization_type\": \"free radical\",\n          \"solvent\": \"Thionyl chloride\",\n          \"method\": \"solvent\",\n          \"temperature\": 70.0,\n          \"temperature_unit\": \"\u00b0C\",\n          \"reaction_constants\": {\n            \"constant_1\": 6.7,\n            \"constant_2\": 0.05\n          },\n          \"reaction_constant_conf\": {\n            \"constant_conf_1\": 0.5,\n            \"constant_conf_2\": 0.03\n          },\n          \"determination_method\": \"NMR spectroscopy\",\n          \"Q-value\": null,\n          \"e-Value\": null,\n          \"r_product\": null\n        }\n      ]\n    }\n  ],\n  \"source\": \"Die Makromolekulare Chemie 110 (1967) 233-245\",\n  \"PDF_name\": \"High Resolution NMR Studies on Sequence Distribution of Vinylidene Chloride Copolymers\"\n}"

File: data_extraction/data_extraction_GPT-4o/model_output_extraction/paper_625.json
"{\n    \"reactions\": [\n        {\n            \"monomers\": [\n                \"monomer1\" \t, \"Tributyltin Methacrylate\",\n                \"monomer2\" \t, \"Cyclohexyl Methacrylate\"\n            ],\n            \"reaction_conditions\": [\n                {\n                    \"polymerization_type\": \"free radical\",\n                    \"solvent\": \"toluene\",\n                    \"method\": \"solvent\",\n                    \"temperature\": 55.0,\n                    \"temperature_unit\": \"\u00b0C\",\n                    \"reaction_constants\": {\n                        \"constant_1\": 0.41,\n                        \"constant_2\": 0.85\n                    },\n                    \"reaction_constant_conf\": {\n                        \"constant_conf_1\": null,\n                        \"constant_conf_2\": null\n                    },\n                    \"determination_method\": \"Kelen-Tudos\",\n                    \"Q-value\": {\n                        \"constant_1\": null,\n                        \"constant_2\": null\n                    },\n                    \"e-Value\": {\n                        \"constant_1\": null,\n                        \"constant_2\": null\n                    },\n                    \"r_product\": 0.35\n                }\n            ]\n        },\n        {\n            \"monomers\": [\n                \"monomer1\" \t, \"Tributyltin Methacrylate\",\n                \"monomer2\" \t, \"2-Ethoxyethyl Methacrylate\"\n            ],\n            \"reaction_conditions\": [\n                {\n                    \"polymerization_type\": \"free radical\",\n                    \"solvent\": \"toluene\",\n                    \"method\": \"solvent\",\n                    \"temperature\": 55.0,\n                    \"temperature_unit\": \"\u00b0C\",\n                    \"reaction_constants\": {\n                        \"constant_1\": 0.40,\n                        \"constant_2\": 0.65\n                    },\n                    \"reaction_constant_conf\": {\n                        \"constant_conf_1\": null,\n                        \"constant_conf_2\": null\n                    },\n                    \"determination_method\": \"Kelen-Tudos\",\n                    \"Q-value\": {\n                        \"constant_1\": null,\n                        \"constant_2\": null\n                    },\n                    \"e-Value\": {\n                        \"constant_1\": null,\n                        \"constant_2\": null\n                    },\n                    \"r_product\": 0.26\n                }\n            ]\n        },\n        {\n            \"monomers\": [\n                \"monomer1\" \t, \"Tributyltin Methacrylate\",\n                \"monomer2\" \t, \"Ethyl Methacrylate\"\n            ],\n            \"reaction_conditions\": [\n                {\n                    \"polymerization_type\": \"free radical\",\n                    \"solvent\": \"toluene\",\n                    \"method\": \"solvent\",\n                    \"temperature\": 55.0,\n                    \"temperature_unit\": \"\u00b0C\",\n                    \"reaction_constants\": {\n                        \"constant_1\": 0.25,\n                        \"constant_2\": 0.59\n                    },\n                    \"reaction_constant_conf\": {\n                        \"constant_conf_1\": null,\n                        \"constant_conf_2\": null\n                    },\n                    \"determination_method\": \"Kelen-Tudos\",\n                    \"Q-value\": {\n                        \"constant_1\": null,\n                        \"constant_2\": null\n                    },\n                    \"e-Value\": {\n                        \"constant_1\": null,\n                        \"constant_2\": null\n                    },\n                    \"r_product\": 0.15\n                }\n            ]\n        },\n        {\n            \"monomers\": [\n                \"monomer1\" \t, \"Tributyltin Methacrylate\",\n                \"monomer2\" \t, \"2-Hydroxyethyl Methacrylate\"\n            ],\n            \"reaction_conditions\": [\n                {\n                    \"polymerization_type\": \"free radical\",\n                    \"solvent\": \"toluene\",\n                    \"method\": \"solvent\",\n                    \"temperature\": 55.0,\n                    \"temperature_unit\": \"\u00b0C\",\n                    \"reaction_constants\": {\n                        \"constant_1\": 0.39,\n                        \"constant_2\": 2.45\n                    },\n                    \"reaction_constant_conf\": {\n                        \"constant_conf_1\": null,\n                        \"constant_conf_2\": null\n                    },\n                    \"determination_method\": \"Kelen-Tudos\",\n                    \"Q-value\": {\n                        \"constant_1\": null,\n                        \"constant_2\": null\n                    },\n                    \"e-Value\": {\n                        \"constant_1\": null,\n                        \"constant_2\": null\n                    },\n                    \"r_product\": 0.96\n                }\n            ]\n        },\n        {\n            \"monomers\": [\n                \"monomer1\" \t, \"Tributyltin Methacrylate\",\n                \"monomer2\" \t, \"2-Hydroxypropyl Methacrylate\"\n            ],\n            \"reaction_conditions\": [\n                {\n                    \"polymerization_type\": \"free radical\",\n                    \"solvent\": \"toluene\",\n                    \"method\": \"solvent\",\n                    \"temperature\": 55.0,\n                    \"temperature_unit\": \"\u00b0C\",\n                    \"reaction_constants\": {\n                        \"constant_1\": 0.65,\n                        \"constant_2\": 1.77\n                    },\n                    \"reaction_constant_conf\": {\n                        \"constant_conf_1\": null,\n                        \"constant_conf_2\": null\n                    },\n                    \"determination_method\": \"Kelen-Tudos\",\n                    \"Q-value\": {\n                        \"constant_1\": null,\n                        \"constant_2\": null\n                    },\n                    \"e-Value\": {\n                        \"constant_1\": null,\n                        \"constant_2\": null\n                    },\n                    \"r_product\": 1.15\n                }\n            ]\n        }\n    ],\n    \"source\": \"https://doi.org/10.1002/pol.1988.010260308\",\n    \"PDF_name\": \"Organotin Polymers. I. Copolymerization on Tributyltin Methacrylate with (Hydroxy)alkyl Methacrylates\"\n}"

File: data_extraction/data_extraction_GPT-4o/model_output_extraction/paper_641.json
"{\n  \"reactions\": [\n    {\n      \"monomers\": [\n        {\n          \"monomer1\": \"N-(4-methacryloyloxyphenyl)-2-(4-methoxyphenyl)acetamide\",\n          \"monomer2\": \"2-hydroxyethyl methacrylate\"\n        }\n      ],\n      \"reaction_conditions\": [\n        {\n          \"polymerization_type\": \"free radical\",\n          \"solvent\": \"N,N-Dimethylformamide\",\n          \"method\": \"solvent\",\n          \"temperature\": 50.0,\n          \"temperature_unit\": \"\u00b0C\",\n          \"reaction_constants\": {\n            \"constant_1\": 1.49,\n            \"constant_2\": 0.61\n          },\n          \"reaction_constant_conf\": {\n            \"constant_conf_1\": 0.28,\n            \"constant_conf_2\": 0.07\n          },\n          \"determination_method\": \"Fineman-Ross\",\n          \"Q-value\": null,\n          \"e-Value\": null,\n          \"r_product\": null\n        },\n        {\n          \"polymerization_type\": \"free radical\",\n          \"solvent\": \"N,N-Dimethylformamide\",\n          \"method\": \"solvent\",\n          \"temperature\": 50.0,\n          \"temperature_unit\": \"\u00b0C\",\n          \"reaction_constants\": {\n            \"constant_1\": 1.43,\n            \"constant_2\": 0.58\n          },\n          \"reaction_constant_conf\": {\n            \"constant_conf_1\": 0.28,\n            \"constant_conf_2\": 0.07\n          },\n          \"determination_method\": \"Kelen-Tudos\",\n          \"Q-value\": null,\n          \"e-Value\": null,\n          \"r_product\": null\n        },\n        {\n          \"polymerization_type\": \"free radical\",\n          \"solvent\": \"N,N-Dimethylformamide\",\n          \"method\": \"solvent\",\n          \"temperature\": 50.0,\n          \"temperature_unit\": \"\u00b0C\",\n          \"reaction_constants\": {\n            \"constant_1\": 1.49,\n            \"constant_2\": 0.61\n          },\n          \"reaction_constant_conf\": {\n            \"constant_conf_1\": 0.28,\n            \"constant_conf_2\": 0.07\n          },\n          \"determination_method\": \"Tidwell-Mortimer\",\n          \"Q-value\": null,\n          \"e-Value\": null,\n          \"r_product\": null\n        }\n      ]\n    },\n    {\n      \"monomers\": [\n        {\n          \"monomer1\": \"N-[4-(4-methoxyphenylacetoxy)phenyl]methacrylamide\",\n          \"monomer2\": \"2-hydroxyethyl methacrylate\"\n        }\n      ],\n      \"reaction_conditions\": [\n        {\n          \"polymerization_type\": \"free radical\",\n          \"solvent\": \"N,N-Dimethylformamide\",\n          \"method\": \"solvent\",\n          \"temperature\": 50.0,\n          \"temperature_unit\": \"\u00b0C\",\n          \"reaction_constants\": {\n            \"constant_1\": 0.29,\n            \"constant_2\": 1.47\n          },\n          \"reaction_constant_conf\": {\n            \"constant_conf_1\": 0.07,\n            \"constant_conf_2\": 0.04\n          },\n          \"determination_method\": \"Fineman-Ross\",\n          \"Q-value\": null,\n          \"e-Value\": null,\n          \"r_product\": null\n        },\n        {\n          \"polymerization_type\": \"free radical\",\n          \"solvent\": \"N,N-Dimethylformamide\",\n          \"method\": \"solvent\",\n          \"temperature\": 50.0,\n          \"temperature_unit\": \"\u00b0C\",\n          \"reaction_constants\": {\n            \"constant_1\": 0.31,\n            \"constant_2\": 1.52\n          },\n          \"reaction_constant_conf\": {\n            \"constant_conf_1\": 0.07,\n            \"constant_conf_2\": 0.05\n          },\n          \"determination_method\": \"Kelen-Tudos\",\n          \"Q-value\": null,\n          \"e-Value\": null,\n          \"r_product\": null\n        },\n        {\n          \"polymerization_type\": \"free radical\",\n          \"solvent\": \"N,N-Dimethylformamide\",\n          \"method\": \"solvent\",\n          \"temperature\": 50.0,\n          \"temperature_unit\": \"\u00b0C\",\n          \"reaction_constants\": {\n            \"constant_1\": 0.29,\n            \"constant_2\": 1.47\n          },\n          \"reaction_constant_conf\": {\n            \"constant_conf_1\": 0.07,\n            \"constant_conf_2\": 0.04\n          },\n          \"determination_method\": \"Tidwell-Mortimer\",\n          \"Q-value\": null,\n          \"e-Value\": null,\n          \"r_product\": null\n        }\n      ]\n    }\n  ],\n  \"source\": \"https://doi.org/10.1016/0032-3861(93)90356-7\",\n  \"PDF_name\": \"Kinetic and microstructural parameters of the free-radical copolymerization of 2-hydroxyethyl methacrylate with methacrylic monomers bearing bulky polar side-groups\"\n}"

File: data_extraction/data_extraction_GPT-4o/model_output_extraction/paper_647.json
"{\n    \"reactions\": [\n        {\n            \"monomers\": [\n                {\n                    \"monomer1\": \"p-Chlorostyrene\",\n                    \"monomer2\": \"n-Butylmethacrylate\"\n                }\n            ],\n            \"reaction_conditions\": [\n                {\n                    \"polymerization_type\": \"free radical\",\n                    \"solvent\": null,\n                    \"method\": \"bulk\",\n                    \"temperature\": 60.0,\n                    \"temperature_unit\": \"\u00b0C\",\n                    \"reaction_constants\": {\n                        \"constant_1\": 1.036,\n                        \"constant_2\": 0.517\n                    },\n                    \"reaction_constant_conf\": {\n                        \"constant_conf_1\": 0.084,\n                        \"constant_conf_2\": 0.083\n                    },\n                    \"determination_method\": \"Kelen-Tudor\",\n                    \"Q-value\": null,\n                    \"e-Value\": null,\n                    \"r_product\": null\n                },\n                {\n                    \"polymerization_type\": \"free radical\",\n                    \"solvent\": null,\n                    \"method\": \"bulk\",\n                    \"temperature\": 60.0,\n                    \"temperature_unit\": \"\u00b0C\",\n                    \"reaction_constants\": {\n                        \"constant_1\": 1.020,\n                        \"constant_2\": 0.430\n                    },\n                    \"reaction_constant_conf\": {\n                        \"constant_conf_1\": 0.192,\n                        \"constant_conf_2\": 0.110\n                    },\n                    \"determination_method\": \"Fineman-Ross\",\n                    \"Q-value\": null,\n                    \"e-Value\": null,\n                    \"r_product\": null\n                }\n            ]\n        }\n    ],\n    \"source\": \"https://doi.org/10.1007/BF01410695\",\n    \"PDF_name\": \"Radikalische Copolymerisation von p-Chlorstyrol und n-Butylmethacrylat\"\n}"

File: data_extraction/data_extraction_GPT-4o/model_output_extraction/paper_656.json
"{\n  \"reactions\": [\n    {\n      \"monomers\": [\"Methyl Methacrylate\", \"Acrylamide\"],\n      \"reaction_conditions\": [\n        {\n          \"polymerization_type\": \"free radical\",\n          \"solvent\": \"dioxane\",\n          \"method\": \"solvent\",\n          \"temperature\": 65.0,\n          \"temperature_unit\": \"°C\",\n          \"reaction_constants\": {\n            \"constant_1\": 3.050,\n            \"constant_2\": 0.982\n          },\n          \"reaction_constant_conf\": {\n            \"constant_conf_1\": 0.274,\n            \"constant_conf_2\": 0.090\n          },\n          \"determination_method\": \"Fineman and Ross\"\n        }\n      ]\n    },\n    {\n      \"monomers\": [\"Methyl Methacrylate\", \"N-methylacrylamide\"],\n      \"reaction_conditions\": [\n        {\n          \"polymerization_type\": \"free radical\",\n          \"solvent\": \"dioxane\",\n          \"method\": \"solvent\",\n          \"temperature\": 65.0,\n          \"temperature_unit\": \"°C\",\n          \"reaction_constants\": {\n            \"constant_1\": 1.202,\n            \"constant_2\": 0.178\n          },\n          \"reaction_constant_conf\": {\n            \"constant_conf_1\": 0.110,\n            \"constant_conf_2\": 0.025\n          },\n          \"determination_method\": \"Fineman and Ross\"\n        }\n      ]\n    },\n    {\n      \"monomers\": [\"Methyl Methacrylate\", \"N,N-dimethylacrylamide\"],\n      \"reaction_conditions\": [\n        {\n          \"polymerization_type\": \"free radical\",\n          \"solvent\": \"dioxane\",\n          \"method\": \"solvent\",\n          \"temperature\": 65.0,\n          \"temperature_unit\": \"°C\",\n          \"reaction_constants\": {\n            \"constant_1\": 2.650,\n            \"constant_2\": 0.218\n          },\n          \"reaction_constant_conf\": {\n            \"constant_conf_1\": 0.100,\n            \"constant_conf_2\": 0.017\n          },\n          \"determination_method\": \"Fineman and Ross\"\n        }\n      ]\n    },\n    {\n      \"monomers\": [\"Methyl Methacrylate\", \"1-vinyl-2-pyrrolidone\"],\n      \"reaction_conditions\": [\n        {\n          \"polymerization_type\": \"free radical\",\n          \"solvent\": \"dioxane\",\n          \"method\": \"solvent\",\n          \"temperature\": 65.0,\n          \"temperature_unit\": \"°C\",\n          \"reaction_constants\": {\n            \"constant_1\": 3.963,\n            \"constant_2\": 0.023\n          },\n          \"reaction_constant_conf\": {\n            \"constant_conf_1\": 0.048,\n            \"constant_conf_2\": 0.111\n          },\n          \"determination_method\": \"Fineman and Ross\"\n        }\n      ]\n    },\n    {\n      \"monomers\": [\"Methyl Methacrylate\", \"4-vinylpyridine\"],\n      \"reaction_conditions\": [\n        {\n          \"polymerization_type\": \"free radical\",\n          \"solvent\": \"toluene\",\n          \"method\": \"solvent\",\n          \"temperature\": 65.0,\n          \"temperature_unit\": \"°C\",\n          \"reaction_constants\": {\n            \"constant_1\": 0.543,\n            \"constant_2\": 1.050\n          },\n          \"reaction_constant_conf\": {\n            \"constant_conf_1\": 0.025,\n            \"constant_conf_2\": 0.020\n          },\n          \"determination_method\": \"Fineman and Ross\"\n        }\n      ]\n    },\n    {\n      \"monomers\": [\"Methyl Methacrylate\", \"2-dimethylaminoethyl methacrylate\"],\n      \"reaction_conditions\": [\n        {\n          \"polymerization_type\": \"free radical\",\n          \"solvent\": \"dioxane\",\n          \"method\": \"solvent\",\n          \"temperature\": 65.0,\n          \"temperature_unit\": \"°C\",\n          \"reaction_constants\": {\n            \"constant_1\": 0.416,\n            \"constant_2\": 0.963\n          },\n          \"reaction_constant_conf\": {\n            \"constant_conf_1\": 0.010,\n            \"constant_conf_2\": 0.015\n          },\n          \"determination_method\": \"Fineman and Ross\"\n        }\n      ]\n    }\n  ],\n  \"source\": \"10.1002/macp.1982.021830104\",\n  \"PDF_name\": \"Preparation of Amide and Amine Groups Containing Copolymers of Methyl Methacrylate and their Performance in Solid Polymer Composites\"\n}"

File: data_extraction/data_extraction_GPT-4o/model_output_extraction/paper_661.json
"{\n  \"reactions\": [\n    {\n      \"monomers\": [\n        {\n          \"monomer1\": \"styrene\",\n          \"monomer2\": \"crotononitrile\"\n        }\n      ],\n      \"reaction_conditions\": [\n        {\n          \"polymerization_type\": \"free radical\",\n          \"solvent\": \"benzene\",\n          \"method\": \"solvent\",\n          \"temperature\": 60.0,\n          \"temperature_unit\": \"\u00b0C\",\n          \"reaction_constants\": {\n            \"constant_1\": 24.0,\n            \"constant_2\": 0.0\n          },\n          \"reaction_constant_conf\": {\n            \"constant_conf_1\": null,\n            \"constant_conf_2\": null\n          },\n          \"determination_method\": \"Fineman-Ross\",\n          \"Q-value\": {\n            \"constant_1\": 1.13,\n            \"constant_2\": 0.009\n          },\n          \"e-Value\": {\n            \"constant_1\": null,\n            \"constant_2\": null\n          },\n          \"r_product\": null\n        }\n      ]\n    },\n    {\n      \"monomers\": [\n        {\n          \"monomer1\": \"styrene\",\n          \"monomer2\": \"methyl crotonate\"\n        }\n      ],\n      \"reaction_conditions\": [\n        {\n          \"polymerization_type\": \"free radical\",\n          \"solvent\": \"benzene\",\n          \"method\": \"solvent\",\n          \"temperature\": 60.0,\n          \"temperature_unit\": \"\u00b0C\",\n          \"reaction_constants\": {\n            \"constant_1\": 26.0,\n            \"constant_2\": 0.01\n          },\n          \"reaction_constant_conf\": {\n            \"constant_conf_1\": null,\n            \"constant_conf_2\": null\n          },\n          \"determination_method\": \"Fineman-Ross\",\n          \"Q-value\": {\n            \"constant_1\": 0.36,\n            \"constant_2\": 0.015\n          },\n          \"e-Value\": {\n            \"constant_1\": null,\n            \"constant_2\": null\n          },\n          \"r_product\": null\n        }\n      ]\n    },\n    {\n      \"monomers\": [\n        {\n          \"monomer1\": \"styrene\",\n          \"monomer2\": \"n-propenyl methyl ketone\"\n        }\n      ],\n      \"reaction_conditions\": [\n        {\n          \"polymerization_type\": \"free radical\",\n          \"solvent\": \"benzene\",\n          \"method\": \"solvent\",\n          \"temperature\": 60.0,\n          \"temperature_unit\": \"\u00b0C\",\n          \"reaction_constants\": {\n            \"constant_1\": 13.7,\n            \"constant_2\": 0.01\n          },\n          \"reaction_constant_conf\": {\n            \"constant_conf_1\": null,\n            \"constant_conf_2\": null\n          },\n          \"determination_method\": \"Fineman-Ross\",\n          \"Q-value\": {\n            \"constant_1\": 0.61,\n            \"constant_2\": 0.024\n          },\n          \"e-Value\": {\n            \"constant_1\": null,\n            \"constant_2\": null\n          },\n          \"r_product\": null\n        }\n      ]\n    }\n  ],\n  \"source\": \"https://doi.org/10.1002/pol.1967.150050522\",\n  \"PDF_name\": \"Radical Copolymerization of Crotonyl Compounds with Styrene\"\n}"

File: data_extraction/data_extraction_GPT-4o/model_output_extraction/paper_679.json
"{\n    \"reactions\": [\n        {\n            \"monomers\": [\n                {\n                    \"monomer1\": \"methacrylonitrile\",\n                    \"monomer2\": \"methacrylic acid\"\n                }\n            ],\n            \"reaction_conditions\": [\n                {\n                    \"polymerization_type\": \"free radical\",\n                    \"solvent\": null,\n                    \"method\": \"bulk\",\n                    \"temperature\": 65.0,\n                    \"temperature_unit\": \"\u00b0C\",\n                    \"reaction_constants\": {\n                        \"constant_1\": 0.62,\n                        \"constant_2\": 1.64\n                    },\n                    \"reaction_constant_conf\": {\n                        \"constant_conf_1\": 0.05,\n                        \"constant_conf_2\": 0.05\n                    },\n                    \"determination_method\": \"Grant\",\n                    \"Q-value\": {\n                        \"constant_1\": null,\n                        \"constant_2\": null\n                    },\n                    \"e-Value\": {\n                        \"constant_1\": null,\n                        \"constant_2\": null\n                    },\n                    \"r_product\": null\n                }\n            ]\n        }\n    ],\n    \"source\": \"Journal of Polymer Science, Vol. XXVII, Pages 207-218 (1958)\",\n    \"PDF_name\": \"Thermal Degradation of Polymethacrylonitrile. Part II. The Coloration Reaction\"\n}"

File: data_extraction/data_extraction_GPT-4o/model_output_extraction/paper_682.json
"{\n  \"reactions\": [\n    {\n      \"monomers\": [\n        {\n          \"monomer1\": \"Styrene\",\n          \"monomer2\": \"Methacrylonitrile\"\n        }\n      ],\n      \"reaction_conditions\": [\n        {\n          \"polymerization_type\": \"free radical\",\n          \"solvent\": \"acetone\",\n          \"method\": \"solvent\",\n          \"temperature\": 80.0,\n          \"temperature_unit\": \"\u00b0C\",\n          \"reaction_constants\": {\n            \"constant_1\": 0.26,\n            \"constant_2\": 0.38\n          },\n          \"reaction_constant_conf\": {\n            \"constant_conf_1\": null,\n            \"constant_conf_2\": null\n          },\n          \"determination_method\": \"intersection method\",\n          \"Q-value\": {\n            \"constant_1\": null,\n            \"constant_2\": null\n          },\n          \"e-Value\": {\n            \"constant_1\": null,\n            \"constant_2\": null\n          },\n          \"r_product\": 0.099\n        }\n      ]\n    },\n    {\n      \"monomers\": [\n        {\n          \"monomer1\": \"Methacrylic acid\",\n          \"monomer2\": \"Methacrylonitrile\"\n        }\n      ],\n      \"reaction_conditions\": [\n        {\n          \"polymerization_type\": \"free radical\",\n          \"solvent\": \"acetone\",\n          \"method\": \"solvent\",\n          \"temperature\": 80.0,\n          \"temperature_unit\": \"\u00b0C\",\n          \"reaction_constants\": {\n            \"constant_1\": 0.59,\n            \"constant_2\": 1.63\n          },\n          \"reaction_constant_conf\": {\n            \"constant_conf_1\": null,\n            \"constant_conf_2\": null\n          },\n          \"determination_method\": \"intersection method\",\n          \"Q-value\": {\n            \"constant_1\": 1.15,\n            \"constant_2\": null\n          },\n          \"e-Value\": {\n            \"constant_1\": 0.52,\n            \"constant_2\": null\n          },\n          \"r_product\": 0.96\n        }\n      ]\n    },\n    {\n      \"monomers\": [\n        {\n          \"monomer1\": \"Methyl methacrylate\",\n          \"monomer2\": \"Methacrylonitrile\"\n        }\n      ],\n      \"reaction_conditions\": [\n        {\n          \"polymerization_type\": \"free radical\",\n          \"solvent\": \"acetone\",\n          \"method\": \"solvent\",\n          \"temperature\": 80.0,\n          \"temperature_unit\": \"\u00b0C\",\n          \"reaction_constants\": {\n            \"constant_1\": 0.70,\n            \"constant_2\": 0.74\n          },\n          \"reaction_constant_conf\": {\n            \"constant_conf_1\": null,\n            \"constant_conf_2\": null\n          },\n          \"determination_method\": \"intersection method\",\n          \"Q-value\": {\n            \"constant_1\": 0.62,\n            \"constant_2\": null\n          },\n          \"e-Value\": {\n            \"constant_1\": -0.09,\n            \"constant_2\": null\n          },\n          \"r_product\": 0.518\n        }\n      ]\n    },\n    {\n      \"monomers\": [\n        {\n          \"monomer1\": \"Ethyl methacrylate\",\n          \"monomer2\": \"Methacrylonitrile\"\n        }\n      ],\n      \"reaction_conditions\": [\n        {\n          \"polymerization_type\": \"free radical\",\n          \"solvent\": \"acetone\",\n          \"method\": \"solvent\",\n          \"temperature\": 80.0,\n          \"temperature_unit\": \"\u00b0C\",\n          \"reaction_constants\": {\n            \"constant_1\": 0.46,\n            \"constant_2\": 0.83\n          },\n          \"reaction_constant_conf\": {\n            \"constant_conf_1\": null,\n            \"constant_conf_2\": null\n          },\n          \"determination_method\": \"intersection method\",\n          \"Q-value\": {\n            \"constant_1\": 0.84,\n            \"constant_2\": null\n          },\n          \"e-Value\": {\n            \"constant_1\": -0.25,\n            \"constant_2\": null\n          },\n          \"r_product\": 0.382\n        }\n      ]\n    },\n    {\n      \"monomers\": [\n        {\n          \"monomer1\": \"n-Propyl methacrylate\",\n          \"monomer2\": \"Methacrylonitrile\"\n        }\n      ],\n      \"reaction_conditions\": [\n        {\n          \"polymerization_type\": \"free radical\",\n          \"solvent\": \"acetone\",\n          \"method\": \"solvent\",\n          \"temperature\": 80.0,\n          \"temperature_unit\": \"\u00b0C\",\n          \"reaction_constants\": {\n            \"constant_1\": 0.29,\n            \"constant_2\": 0.79\n          },\n          \"reaction_constant_conf\": {\n            \"constant_conf_1\": null,\n            \"constant_conf_2\": null\n          },\n          \"determination_method\": \"intersection method\",\n          \"Q-value\": {\n            \"constant_1\": 1.21,\n            \"constant_2\": null\n          },\n          \"e-Value\": {\n            \"constant_1\": -0.39,\n            \"constant_2\": null\n          },\n          \"r_product\": 0.229\n        }\n      ]\n    },\n    {\n      \"monomers\": [\n        {\n          \"monomer1\": \"Isopropyl methacrylate\",\n          \"monomer2\": \"Methacrylonitrile\"\n        }\n      ],\n      \"reaction_conditions\": [\n        {\n          \"polymerization_type\": \"free radical\",\n          \"solvent\": \"acetone\",\n          \"method\": \"solvent\",\n          \"temperature\": 80.0,\n          \"temperature_unit\": \"\u00b0C\",\n          \"reaction_constants\": {\n            \"constant_1\": 0.43,\n            \"constant_2\": 0.92\n          },\n          \"reaction_constant_conf\": {\n            \"constant_conf_1\": null,\n            \"constant_conf_2\": null\n          },\n          \"determination_method\": \"intersection method\",\n          \"Q-value\": {\n            \"constant_1\": 0.90,\n            \"constant_2\": null\n          },\n          \"e-Value\": {\n            \"constant_1\": -0.24,\n            \"constant_2\": null\n          },\n          \"r_product\": 0.396\n        }\n      ]\n    },\n    {\n      \"monomers\": [\n        {\n          \"monomer1\": \"n-Butyl methacrylate\",\n          \"monomer2\": \"Methacrylonitrile\"\n        }\n      ],\n      \"reaction_conditions\": [\n        {\n          \"polymerization_type\": \"free radical\",\n          \"solvent\": \"acetone\",\n          \"method\": \"solvent\",\n          \"temperature\": 80.0,\n          \"temperature_unit\": \"\u00b0C\",\n          \"reaction_constants\": {\n            \"constant_1\": 0.51,\n            \"constant_2\": 0.69\n          },\n          \"reaction_constant_conf\": {\n            \"constant_conf_1\": null,\n            \"constant_conf_2\": null\n          },\n          \"determination_method\": \"intersection method\",\n          \"Q-value\": {\n            \"constant_1\": 0.73,\n            \"constant_2\": null\n          },\n          \"e-Value\": {\n            \"constant_1\": -0.30,\n            \"constant_2\": null\n          },\n          \"r_product\": 0.352\n        }\n      ]\n    },\n    {\n      \"monomers\": [\n        {\n          \"monomer1\": \"Isobutyl methacrylate\",\n          \"monomer2\": \"Methacrylonitrile\"\n        }\n      ],\n      \"reaction_conditions\": [\n        {\n          \"polymerization_type\": \"free radical\",\n          \"solvent\": \"acetone\",\n          \"method\": \"solvent\",\n          \"temperature\": 80.0,\n          \"temperature_unit\": \"\u00b0C\",\n          \"reaction_constants\": {\n            \"constant_1\": 0.73,\n            \"constant_2\": 0.67\n          },\n          \"reaction_constant_conf\": {\n            \"constant_conf_1\": null,\n            \"constant_conf_2\": null\n          },\n          \"determination_method\": \"intersection method\",\n          \"Q-value\": {\n            \"constant_1\": 0.58,\n            \"constant_2\": null\n          },\n          \"e-Value\": {\n            \"constant_1\": -0.12,\n            \"constant_2\": null\n          },\n          \"r_product\": 0.49\n        }\n      ]\n    },\n    {\n      \"monomers\": [\n        {\n          \"monomer1\": \"tert-Butyl methacrylate\",\n          \"monomer2\": \"Methacrylonitrile\"\n        }\n      ],\n      \"reaction_conditions\": [\n        {\n          \"polymerization_type\": \"free radical\",\n          \"solvent\": \"acetone\",\n          \"method\": \"solvent\",\n          \"temperature\": 80.0,\n          \"temperature_unit\": \"\u00b0C\",\n          \"reaction_constants\": {\n            \"constant_1\": 0.37,\n            \"constant_2\": 0.70\n          },\n          \"reaction_constant_conf\": {\n            \"constant_conf_1\": null,\n            \"constant_conf_2\": null\n          },\n          \"determination_method\": \"intersection method\",\n          \"Q-value\": {\n            \"constant_1\": 0.91,\n            \"constant_2\": null\n          },\n          \"e-Value\": {\n            \"constant_1\": -0.44,\n            \"constant_2\": null\n          },\n          \"r_product\": 0.259\n        }\n      ]\n    },\n    {\n      \"monomers\": [\n        {\n          \"monomer1\": \"n-Amyl methacrylate\",\n          \"monomer2\": \"Methacrylonitrile\"\n        }\n      ],\n      \"reaction_conditions\": [\n        {\n          \"polymerization_type\": \"free radical\",\n          \"solvent\": \"acetone\",\n          \"method\": \"solvent\",\n          \"temperature\": 80.0,\n          \"temperature_unit\": \"\u00b0C\",\n          \"reaction_constants\": {\n            \"constant_1\": 0.55,\n            \"constant_2\": 0.51\n          },\n          \"reaction_constant_conf\": {\n            \"constant_conf_1\": null,\n            \"constant_conf_2\": null\n          },\n          \"determination_method\": \"intersection method\",\n          \"Q-value\": {\n            \"constant_1\": 0.63,\n            \"constant_2\": null\n          },\n          \"e-Value\": {\n            \"constant_1\": -0.41,\n            \"constant_2\": null\n          },\n          \"r_product\": 0.28\n        }\n      ]\n    },\n    {\n      \"monomers\": [\n        {\n          \"monomer1\": \"n-Hexyl methacrylate\",\n          \"monomer2\": \"Methacrylonitrile\"\n        }\n      ],\n      \"reaction_conditions\": [\n        {\n          \"polymerization_type\": \"free radical\",\n          \"solvent\": \"acetone\",\n          \"method\": \"solvent\",\n          \"temperature\": 80.0,\n          \"temperature_unit\": \"\u00b0C\",\n          \"reaction_constants\": {\n            \"constant_1\": 0.73,\n            \"constant_2\": 0.56\n          },\n          \"reaction_constant_conf\": {\n            \"constant_conf_1\": null,\n            \"constant_conf_2\": null\n          },\n          \"determination_method\": \"intersection method\",\n          \"Q-value\": {\n            \"constant_1\": 0.53,\n            \"constant_2\": null\n          },\n          \"e-Value\": {\n            \"constant_1\": -0.21,\n            \"constant_2\": null\n          },\n          \"r_product\": 0.42\n        }\n      ]\n    },\n    {\n      \"monomers\": [\n        {\n          \"monomer1\": \"n-Octyl methacrylate\",\n          \"monomer2\": \"Methacrylonitrile\"\n        }\n      ],\n      \"reaction_conditions\": [\n        {\n          \"polymerization_type\": \"free radical\",\n          \"solvent\": \"acetone\",\n          \"method\": \"solvent\",\n          \"temperature\": 80.0,\n          \"temperature_unit\": \"\u00b0C\",\n          \"reaction_constants\": {\n            \"constant_1\": 0.75,\n            \"constant_2\": 0.58\n          },\n          \"reaction_constant_conf\": {\n            \"constant_conf_1\": null,\n            \"constant_conf_2\": null\n          },\n          \"determination_method\": \"intersection method\",\n          \"Q-value\": {\n            \"constant_1\": 0.54,\n            \"constant_2\": null\n          },\n          \"e-Value\": {\n            \"constant_1\": -0.20,\n            \"constant_2\": null\n          },\n          \"r_product\": 0.435\n        }\n      ]\n    },\n    {\n      \"monomers\": [\n        {\n          \"monomer1\": \"Stearyl methacrylate\",\n          \"monomer2\": \"Methacrylonitrile\"\n        }\n      ],\n      \"reaction_conditions\": [\n        {\n          \"polymerization_type\": \"free radical\",\n          \"solvent\": \"acetone\",\n          \"method\": \"solvent\",\n          \"temperature\": 80.0,\n          \"temperature_unit\": \"\u00b0C\",\n          \"reaction_constants\": {\n            \"constant_1\": 0.90,\n            \"constant_2\": 1.13\n          },\n          \"reaction_constant_conf\": {\n            \"constant_conf_1\": null,\n            \"constant_conf_2\": null\n          },\n          \"determination_method\": \"intersection method\",\n          \"Q-value\": {\n            \"constant_1\": 0.87,\n            \"constant_2\": null\n          },\n          \"e-Value\": {\n            \"constant_1\": 0.72,\n            \"constant_2\": null\n          },\n          \"r_product\": 1.00\n        }\n      ]\n    }\n  ],\n  \"source\": \"Journal of Polymer Science Vol. XXXVI, Pages 173-182 (1959)\",\n  \"PDF_name\": \"Copolymerization of Methacrylic Acid Esters with Methacrylonitrile\"\n}"
