Repository: lamalab-org/copolymer-reactivity

# `data_extraction/` — Pipeline 1: literature → reactions

Mines ~300 k Crossref records for copolymerisation papers, filters them down to ~1.8 k downloadable PDFs, and extracts reactivity-ratio measurements with a vision–language model. The output is the curated `extracted_reactions.csv` that Pipeline 2 (`copol_prediction/`) ingests.

- **Configuration:** All paths and thresholds are defined in
  `data_extraction/obtain_data.py` via the `ExtractionConfig` class. The default
  configuration mirrors the curated layout beneath `data_extraction/artifacts`.
- **Step selection:** `ExtractionSteps` lets you control which parts of the

File: data_extraction/data_extraction_GPT-4o/model_output_extraction/paper_686.json
"{\n  \"reactions\": [\n    {\n      \"monomers\": [\n        \"monomer1\" \t,\"vinyl acetate\",\n        \"monomer2\" \t,\"acrylonitrile\"\n      ],\n      \"reaction_conditions\": [\n        {\n          \"polymerization_type\": \"free radical\",\n          \"solvent\": \"water\",\n          \"method\": \"bulk\",\n          \"temperature\": 60.0,\n          \"temperature_unit\": \"\u00b0C\",\n          \"reaction_constants\": {\n            \"constant_1\": 0.02,\n            \"constant_2\": 6.0\n          },\n          \"reaction_constant_conf\": {\n            \"constant_conf_1\": 0.02,\n            \"constant_conf_2\": 2.0\n          },\n          \"determination_method\": \"differential polymer equation\",\n          \"Q-value\": {\n            \"constant_1\": 0.013,\n            \"constant_2\": -0.45\n          },\n          \"e-Value\": {\n            \"constant_1\": -0.78,\n            \"constant_2\": null\n          },\n          \"r_product\": null\n        }\n      ]\n    },\n    {\n      \"monomers\": [\n        \"monomer1\" \t,\"vinyl acetate\",\n        \"monomer2\" \t,\"methacrylonitrile\"\n      ],\n      \"reaction_conditions\": [\n        {\n          \"polymerization_type\": \"free radical\",\n          \"solvent\": \"water\",\n          \"method\": \"bulk\",\n          \"temperature\": 70.0,\n          \"temperature_unit\": \"\u00b0C\",\n          \"reaction_constants\": {\n            \"constant_1\": 0.01,\n            \"constant_2\": 12.0\n          },\n          \"reaction_constant_conf\": {\n            \"constant_conf_1\": 0.01,\n            \"constant_conf_2\": 2.0\n          },\n          \"determination_method\": \"differential polymer equation\",\n          \"Q-value\": {\n            \"constant_1\": 0.024,\n            \"constant_2\": -0.78\n          },\n          \"e-Value\": {\n            \"constant_1\": -0.78,\n            \"constant_2\": null\n          },\n          \"r_product\": null\n        }\n      ]\n    },\n    {\n      \"monomers\": [\n        \"monomer1\" \t,\"\u03b1-Methylstyrene\",\n        \"monomer2\" \t,\"acrylonitrile\"\n      ],\n      \"reaction_conditions\": [\n        {\n          \"polymerization_type\": \"free radical\",\n          \"solvent\": \"water\",\n          \"method\": \"bulk\",\n          \"temperature\": 75.0,\n          \"temperature_unit\": \"\u00b0C\",\n          \"reaction_constants\": {\n            \"constant_1\": 0.1,\n            \"constant_2\": 0.02\n          },\n          \"reaction_constant_conf\": {\n            \"constant_conf_1\": 0.06,\n            \"constant_conf_2\": 0.02\n          },\n          \"determination_method\": \"differential polymer equation\",\n          \"Q-value\": {\n            \"constant_1\": 0.59,\n            \"constant_2\": -1.26\n          },\n          \"e-Value\": {\n            \"constant_1\": -0.67,\n            \"constant_2\": null\n          },\n          \"r_product\": null\n        }\n      ]\n    },\n    {\n      \"monomers\": [\n        \"monomer1\" \t,\"\u03b1-Methylstyrene\",\n        \"monomer2\" \t,\"methacrylonitrile\"\n      ],\n      \"reaction_conditions\": [\n        {\n          \"polymerization_type\": \"free radical\",\n          \"solvent\": \"water\",\n          \"method\": \"bulk\",\n          \"temperature\": 80.0,\n          \"temperature_unit\": \"\u00b0C\",\n          \"reaction_constants\": {\n            \"constant_1\": 0.12,\n            \"constant_2\": 0.35\n          },\n          \"reaction_constant_conf\": {\n            \"constant_conf_1\": 0.02,\n            \"constant_conf_2\": 0.02\n          },\n          \"determination_method\": \"differential polymer equation\",\n          \"Q-value\": {\n            \"constant_1\": 0.67,\n            \"constant_2\": -1.11\n          },\n          \"e-Value\": {\n            \"constant_1\": -0.67,\n            \"constant_2\": null\n          },\n          \"r_product\": null\n        }\n      ]\n    },\n    {\n      \"monomers\": [\n        \"monomer1\" \t,\"styrene\",\n        \"monomer2\" \t,\"methacrylonitrile\"\n      ],\n      \"reaction_conditions\": [\n        {\n          \"polymerization_type\": \"free radical\",\n          \"solvent\": \"water\",\n          \"method\": \"bulk\",\n          \"temperature\": 80.0,\n          \"temperature_unit\": \"\u00b0C\",\n          \"reaction_constants\": {\n            \"constant_1\": 0.25,\n            \"constant_2\": 0.25\n          },\n          \"reaction_constant_conf\": {\n            \"constant_conf_1\": 0.02,\n            \"constant_conf_2\": 0.02\n          },\n          \"determination_method\": \"differential polymer equation\",\n          \"Q-value\": {\n            \"constant_1\": 0.77,\n            \"constant_2\": -0.67\n          },\n          \"e-Value\": {\n            \"constant_1\": -0.67,\n            \"constant_2\": null\n          },\n          \"r_product\": null\n        }\n      ]\n    }\n  ],\n  \"source\": \"https://doi.org/10.1021/ja01187a001\",\n  \"PDF_name\": \"Monomer Addition Rates in Vinyl Copolymerization\"\n}"

File: data_extraction/data_extraction_GPT-4o/model_output_extraction/paper_693.json
"{\n  \"reactions\": [\n    {\n      \"monomers\": [\n        {\n          \"monomer1\": \"Methacrylic Anhydride\",\n          \"monomer2\": \"Styrene\"\n        }\n      ],\n      \"reaction_conditions\": [\n        {\n          \"polymerization_type\": \"free radical\",\n          \"solvent\": \"cyclohexanone\",\n          \"method\": \"solvent\",\n          \"temperature\": 36.6,\n          \"temperature_unit\": \"\u00b0C\",\n          \"reaction_constants\": {\n            \"constant_1\": 0.26,\n            \"constant_2\": 0.12\n          },\n          \"reaction_constant_conf\": {\n            \"constant_conf_1\": null,\n            \"constant_conf_2\": null\n          },\n          \"determination_method\": \"Fineman and Ross\",\n          \"Q-value\": {\n            \"constant_1\": null,\n            \"constant_2\": null\n          },\n          \"e-Value\": {\n            \"constant_1\": null,\n            \"constant_2\": null\n          },\n          \"r_product\": null\n        }\n      ]\n    },\n    {\n      \"monomers\": [\n        {\n          \"monomer1\": \"Methacrylic Anhydride\",\n          \"monomer2\": \"Methacrylonitrile\"\n        }\n      ],\n      \"reaction_conditions\": [\n        {\n          \"polymerization_type\": \"free radical\",\n          \"solvent\": \"cyclohexanone\",\n          \"method\": \"solvent\",\n          \"temperature\": 36.6,\n          \"temperature_unit\": \"\u00b0C\",\n          \"reaction_constants\": {\n            \"constant_1\": 1.6,\n            \"constant_2\": 0.27\n          },\n          \"reaction_constant_conf\": {\n            \"constant_conf_1\": null,\n            \"constant_conf_2\": null\n          },\n          \"determination_method\": \"Fineman and Ross\",\n          \"Q-value\": {\n            \"constant_1\": null,\n            \"constant_2\": null\n          },\n          \"e-Value\": {\n            \"constant_1\": null,\n            \"constant_2\": null\n          },\n          \"r_product\": null\n        }\n      ]\n    },\n    {\n      \"monomers\": [\n        {\n          \"monomer1\": \"Acrylic Anhydride\",\n          \"monomer2\": \"Styrene\"\n        }\n      ],\n      \"reaction_conditions\": [\n        {\n          \"polymerization_type\": \"free radical\",\n          \"solvent\": \"cyclohexanone\",\n          \"method\": \"solvent\",\n          \"temperature\": 35.0,\n          \"temperature_unit\": \"\u00b0C\",\n          \"reaction_constants\": {\n            \"constant_1\": 0.1,\n            \"constant_2\": 0.17\n          },\n          \"reaction_constant_conf\": {\n            \"constant_conf_1\": null,\n            \"constant_conf_2\": null\n          },\n          \"determination_method\": \"Fineman and Ross\",\n          \"Q-value\": {\n            \"constant_1\": null,\n            \"constant_2\": null\n          },\n          \"e-Value\": {\n            \"constant_1\": null,\n            \"constant_2\": null\n          },\n          \"r_product\": null\n        }\n      ]\n    },\n    {\n      \"monomers\": [\n        {\n          \"monomer1\": \"Acrylic Anhydride\",\n          \"monomer2\": \"Methacrylonitrile\"\n        }\n      ],\n      \"reaction_conditions\": [\n        {\n          \"polymerization_type\": \"free radical\",\n          \"solvent\": \"cyclohexanone\",\n          \"method\": \"solvent\",\n          \"temperature\": 35.0,\n          \"temperature_unit\": \"\u00b0C\",\n          \"reaction_constants\": {\n            \"constant_1\": 0.9,\n            \"constant_2\": 0.4\n          },\n          \"reaction_constant_conf\": {\n            \"constant_conf_1\": null,\n            \"constant_conf_2\": null\n          },\n          \"determination_method\": \"Fineman and Ross\",\n          \"Q-value\": {\n            \"constant_1\": null,\n            \"constant_2\": null\n          },\n          \"e-Value\": {\n            \"constant_1\": null,\n            \"constant_2\": null\n          },\n          \"r_product\": null\n        }\n      ]\n    },\n    {\n      \"monomers\": [\n        {\n          \"monomer1\": \"Acrylic Anhydride\",\n          \"monomer2\": \"Allyl Chloride\"\n        }\n      ],\n      \"reaction_conditions\": [\n        {\n          \"polymerization_type\": \"free radical\",\n          \"solvent\": \"cyclohexanone\",\n          \"method\": \"solvent\",\n          \"temperature\": 35.0,\n          \"temperature_unit\": \"\u00b0C\",\n          \"reaction_constants\": {\n            \"constant_1\": 11.5,\n            \"constant_2\": 0.01\n          },\n          \"reaction_constant_conf\": {\n            \"constant_conf_1\": null,\n            \"constant_conf_2\": null\n          },\n          \"determination_method\": \"Fineman and Ross\",\n          \"Q-value\": {\n            \"constant_1\": null,\n            \"constant_2\": null\n          },\n          \"e-Value\": {\n            \"constant_1\": null,\n            \"constant_2\": null\n          },\n          \"r_product\": null\n        }\n      ]\n    }\n  ],\n  \"source\": \"https://doi.org/10.1002/pol.1964.100020234\",\n  \"PDF_name\": \"Cyclopolymerization. V. Copolymerization of Acrylic and Methacrylic Anhydrides with Vinyl Monomers\"\n}"

File: data_extraction/data_extraction_GPT-4o/model_output_extraction/paper_70.json
"{\n  \"reactions\": [\n    {\n      \"monomers\": [\n        {\n          \"monomer1\": \"Styrene\",\n          \"monomer2\": \"2-Methyl-N-vinyl imidazole\"\n        }\n      ],\n      \"reaction_conditions\": [\n        {\n          \"polymerization_type\": \"free radical\",\n          \"solvent\": \"bulk\",\n          \"method\": \"bulk\",\n          \"temperature\": 60.0,\n          \"temperature_unit\": \"\u00b0C\",\n          \"reaction_constants\": {\n            \"constant_1\": 8.97,\n            \"constant_2\": 0.069\n          },\n          \"reaction_constant_conf\": {\n            \"constant_conf_1\": 0.10,\n            \"constant_conf_2\": 0.025\n          },\n          \"determination_method\": \"Fineman-Ross\",\n          \"Q-value\": {\n            \"constant_1\": 0.19,\n            \"constant_2\": null\n          },\n          \"e-Value\": {\n            \"constant_1\": -1.49,\n            \"constant_2\": null\n          },\n          \"r_product\": 0.619\n        }\n      ]\n    },\n    {\n      \"monomers\": [\n        {\n          \"monomer1\": \"Methyl methacrylate\",\n          \"monomer2\": \"2-Methyl-N-vinyl imidazole\"\n        }\n      ],\n      \"reaction_conditions\": [\n        {\n          \"polymerization_type\": \"free radical\",\n          \"solvent\": \"bulk\",\n          \"method\": \"bulk\",\n          \"temperature\": 60.0,\n          \"temperature_unit\": \"\u00b0C\",\n          \"reaction_constants\": {\n            \"constant_1\": 3.48,\n            \"constant_2\": 0.003\n          },\n          \"reaction_constant_conf\": {\n            \"constant_conf_1\": 0.10,\n            \"constant_conf_2\": 0.019\n          },\n          \"determination_method\": \"Fineman-Ross\",\n          \"Q-value\": {\n            \"constant_1\": 0.10,\n            \"constant_2\": null\n          },\n          \"e-Value\": {\n            \"constant_1\": -1.73,\n            \"constant_2\": null\n          },\n          \"r_product\": 0.010\n        }\n      ]\n    },\n    {\n      \"monomers\": [\n        {\n          \"monomer1\": \"Methyl methacrylate\",\n          \"monomer2\": \"2-Phenyl-N-vinyl imidazole\"\n        }\n      ],\n      \"reaction_conditions\": [\n        {\n          \"polymerization_type\": \"free radical\",\n          \"solvent\": \"bulk\",\n          \"method\": \"bulk\",\n          \"temperature\": 60.0,\n          \"temperature_unit\": \"\u00b0C\",\n          \"reaction_constants\": {\n            \"constant_1\": 3.50,\n            \"constant_2\": 0.006\n          },\n          \"reaction_constant_conf\": {\n            \"constant_conf_1\": 0.01,\n            \"constant_conf_2\": 0.001\n          },\n          \"determination_method\": \"Fineman-Ross\",\n          \"Q-value\": {\n            \"constant_1\": 0.34,\n            \"constant_2\": null\n          },\n          \"e-Value\": {\n            \"constant_1\": -1.58,\n            \"constant_2\": null\n          },\n          \"r_product\": 0.020\n        }\n      ]\n    }\n  ],\n  \"source\": \"https://doi.org/10.1002/pol.1964.100020\",\n  \"PDF_name\": \"Polymerization and Copolymerization of 2-Methyl- and 2-Phenyl-N-Vinyl Imidazole\"\n}"

File: data_extraction/data_extraction_GPT-4o/model_output_extraction/paper_706.json
"{\n    \"reactions\": [\n        {\n            \"monomers\": [\n                {\n                    \"monomer1\": \"Styrene\",\n                    \"monomer2\": \"Chloroprene\"\n                }\n            ],\n            \"reaction_conditions\": [\n                {\n                    \"polymerization_type\": \"Free radical\",\n                    \"solvent\": \"Toluene\",\n                    \"method\": \"Bulk\",\n                    \"temperature\": 70.0,\n                    \"temperature_unit\": \"\u00b0C\",\n                    \"reaction_constants\": {\n                        \"constant_1\": 10.0,\n                        \"constant_2\": 8.0\n                    },\n                    \"reaction_constant_conf\": {\n                        \"constant_conf_1\": null,\n                        \"constant_conf_2\": null\n                    },\n                    \"determination_method\": null,\n                    \"Q-value\": {\n                        \"constant_1\": null,\n                        \"constant_2\": null\n                    },\n                    \"e-Value\": {\n                        \"constant_1\": null,\n                        \"constant_2\": null\n                    },\n                    \"r_product\": null\n                },\n                {\n                    \"polymerization_type\": \"Free radical\",\n                    \"solvent\": \"Toluene\",\n                    \"method\": \"Bulk\",\n                    \"temperature\": 70.0,\n                    \"temperature_unit\": \"\u00b0C\",\n                    \"reaction_constants\": {\n                        \"constant_1\": 20.0,\n                        \"constant_2\": 7.0\n                    },\n                    \"reaction_constant_conf\": {\n                        \"constant_conf_1\": null,\n                        \"constant_conf_2\": null\n                    },\n                    \"determination_method\": null,\n                    \"Q-value\": {\n                        \"constant_1\": null,\n                        \"constant_2\": null\n                    },\n                    \"e-Value\": {\n                        \"constant_1\": null,\n                        \"constant_2\": null\n                    },\n                    \"r_product\": null\n                },\n                {\n                    \"polymerization_type\": \"Free radical\",\n                    \"solvent\": \"Toluene\",\n                    \"method\": \"Bulk\",\n                    \"temperature\": 70.0,\n                    \"temperature_unit\": \"\u00b0C\",\n                    \"reaction_constants\": {\n                        \"constant_1\": 40.0,\n                        \"constant_2\": 5.0\n                    },\n                    \"reaction_constant_conf\": {\n                        \"constant_conf_1\": null,\n                        \"constant_conf_2\": null\n                    },\n                    \"determination_method\": null,\n                    \"Q-value\": {\n                        \"constant_1\": null,\n                        \"constant_2\": null\n                    },\n                    \"e-Value\": {\n                        \"constant_1\": null,\n                        \"constant_2\": null\n                    },\n                    \"r_product\": null\n                }\n            ]\n        },\n        {\n            \"monomers\": [\n                {\n                    \"monomer1\": \"2,5-Dichlorostyrene\",\n                    \"monomer2\": \"1,3-Butadiene\"\n                }\n            ],\n            \"reaction_conditions\": [\n                {\n                    \"polymerization_type\": \"Free radical\",\n                    \"solvent\": \"Toluene\",\n                    \"method\": \"Bulk\",\n                    \"temperature\": 70.0,\n                    \"temperature_unit\": \"\u00b0C\",\n                    \"reaction_constants\": {\n                        \"constant_1\": 5.0,\n                        \"constant_2\": 0.65\n                    },\n                    \"reaction_constant_conf\": {\n                        \"constant_conf_1\": 0.1,\n                        \"constant_conf_2\": 0.1\n                    },\n                    \"determination_method\": null,\n                    \"Q-value\": {\n                        \"constant_1\": null,\n                        \"constant_2\": null\n                    },\n                    \"e-Value\": {\n                        \"constant_1\": null,\n                        \"constant_2\": null\n                    },\n                    \"r_product\": null\n                }\n            ]\n        },\n        {\n            \"monomers\": [\n                {\n                    \"monomer1\": \"Styrene\",\n                    \"monomer2\": \"1,3-Butadiene\"\n                }\n            ],\n            \"reaction_conditions\": [\n                {\n                    \"polymerization_type\": \"Free radical\",\n                    \"solvent\": \"Toluene\",\n                    \"method\": \"Bulk\",\n                    \"temperature\": 70.0,\n                    \"temperature_unit\": \"\u00b0C\",\n                    \"reaction_constants\": {\n                        \"constant_1\": 1.3,\n                        \"constant_2\": 1.4\n                    },\n                    \"reaction_constant_conf\": {\n                        \"constant_conf_1\": null,\n                        \"constant_conf_2\": null\n                    },\n                    \"determination_method\": null,\n                    \"Q-value\": {\n                        \"constant_1\": null,\n                        \"constant_2\": null\n                    },\n                    \"e-Value\": {\n                        \"constant_1\": null,\n                        \"constant_2\": null\n                    },\n                    \"r_product\": null\n                }\n            ]\n        }\n    ],\n    \"source\": \"https://doi.org/10.1021/ja01168a053\",\n    \"PDF_name\": \"Copolymerization of Vinyl Compounds with Dienes\"\n}"

File: data_extraction/data_extraction_GPT-4o/model_output_extraction/paper_738.json
"{\n    \"reactions\": [\n        {\n            \"monomers\": [\n                {\n                    \"monomer1\": \"1-vinylimidazole\",\n                    \"monomer2\": \"gamma-methacryloxypropyltrimethoxysilane\"\n                }\n            ],\n            \"reaction_conditions\": [\n                {\n                    \"polymerization_type\": \"radical\",\n                    \"solvent\": \"benzene\",\n                    \"method\": \"solvent\",\n                    \"temperature\": 60.0,\n                    \"temperature_unit\": \"\u00b0C\",\n                    \"reaction_constants\": {\n                        \"constant_1\": 0.079,\n                        \"constant_2\": 1.39\n                    },\n                    \"reaction_constant_conf\": {\n                        \"constant_conf_1\": null,\n                        \"constant_conf_2\": null\n                    },\n                    \"determination_method\": \"Kelen-Tudor\",\n                    \"Q-value\": {\n                        \"constant_1\": null,\n                        \"constant_2\": null\n                    },\n                    \"e-Value\": {\n                        \"constant_1\": null,\n                        \"constant_2\": null\n                    },\n                    \"r_product\": null\n                }\n            ]\n        },\n        {\n            \"monomers\": [\n                {\n                    \"monomer1\": \"1-vinylimidazole\",\n                    \"monomer2\": \"p-trimethoxysilylstyrene\"\n                }\n            ],\n            \"reaction_conditions\": [\n                {\n                    \"polymerization_type\": \"radical\",\n                    \"solvent\": \"benzene\",\n                    \"method\": \"solvent\",\n                    \"temperature\": 60.0,\n                    \"temperature_unit\": \"\u00b0C\",\n                    \"reaction_constants\": {\n                        \"constant_1\": 0.002,\n                        \"constant_2\": 6.9\n                    },\n                    \"reaction_constant_conf\": {\n                        \"constant_conf_1\": null,\n                        \"constant_conf_2\": null\n                    },\n                    \"determination_method\": \"Kelen-Tudor\",\n                    \"Q-value\": {\n                        \"constant_1\": null,\n                        \"constant_2\": null\n                    },\n                    \"e-Value\": {\n                        \"constant_1\": null,\n                        \"constant_2\": null\n                    },\n                    \"r_product\": null\n                }\n            ]\n        }\n    ],\n    \"source\": \"https://doi.org/10.1016/0032-3861(95)00040-0\",\n    \"PDF_name\": \"Radical copolymerization of 1-vinylimidazole and methacryl- or styryl-functional silane coupling agents\"\n}"

File: data_extraction/data_extraction_GPT-4o/model_output_extraction/paper_744.json
"{\n  \"reactions\": [\n    {\n      \"monomers\": [\n        \"monomer1\" \t, \"p-Chlorostyrene\",\n        \"monomer2\" \t, \"4-Cyclopentene-1,3-dione\"\n      ],\n      \"reaction_conditions\": [\n        {\n          \"polymerization_type\": \"free radical\",\n          \"solvent\": \"benzene\",\n          \"method\": \"solvent\",\n          \"temperature\": 50.0,\n          \"temperature_unit\": \"\u00b0C\",\n          \"reaction_constants\": {\n            \"constant_1\": 0.32,\n            \"constant_2\": 0.02\n          },\n          \"reaction_constant_conf\": {\n            \"constant_conf_1\": 0.06,\n            \"constant_conf_2\": 0.01\n          },\n          \"determination_method\": \"Fineman-Ross\",\n          \"Q-value\": {\n            \"constant_1\": 0.13,\n            \"constant_2\": null\n          },\n          \"e-Value\": {\n            \"constant_1\": 1.37,\n            \"constant_2\": null\n          },\n          \"r_product\": null\n        }\n      ]\n    },\n    {\n      \"monomers\": [\n        \"monomer1\" \t, \"Vinylidene Chloride\",\n        \"monomer2\" \t, \"4-Cyclopentene-1,3-dione\"\n      ],\n      \"reaction_conditions\": [\n        {\n          \"polymerization_type\": \"free radical\",\n          \"solvent\": \"benzene\",\n          \"method\": \"solvent\",\n          \"temperature\": 65.0,\n          \"temperature_unit\": \"\u00b0C\",\n          \"reaction_constants\": {\n            \"constant_1\": 2.4,\n            \"constant_2\": 0.15\n          },\n          \"reaction_constant_conf\": {\n            \"constant_conf_1\": 0.6,\n            \"constant_conf_2\": 0.05\n          },\n          \"determination_method\": \"Mayo-Lewis\",\n          \"Q-value\": {\n            \"constant_1\": 0.13,\n            \"constant_2\": null\n          },\n          \"e-Value\": {\n            \"constant_1\": 1.37,\n            \"constant_2\": null\n          },\n          \"r_product\": null\n        }\n      ]\n    }\n  ],\n  \"source\": \"https://doi.org/10.1002/pol.1967.150050512\",\n  \"PDF_name\": \"Copolymerization of 4-Cyclopentene-1,3-dione with p-Chlorostyrene and Vinylidene Chloride\"\n}"

File: data_extraction/data_extraction_GPT-4o/model_output_extraction/paper_75.json
"{\n    \"reactions\": [\n        {\n            \"monomers\": [\n                \"monomer1\" \t,\"Vinyl Acetate\",\n                \"monomer2\" \t,\"Triallyl Citrate\"\n            ],\n            \"reaction_conditions\": [\n                {\n                    \"polymerization_type\": \"free radical\",\n                    \"solvent\": \"benzene\",\n                    \"method\": \"bulk\",\n                    \"temperature\": 60.0,\n                    \"temperature_unit\": \"\u00b0C\",\n                    \"reaction_constants\": {\n                        \"constant_1\": 1.29,\n                        \"constant_2\": 0.76\n                    },\n                    \"reaction_constant_conf\": {\n                        \"constant_conf_1\": null,\n                        \"constant_conf_2\": null\n                    },\n                    \"determination_method\": \"general copolymer composition equation\",\n                    \"Q-value\": {\n                        \"constant_1\": null,\n                        \"constant_2\": null\n                    },\n                    \"e-Value\": {\n                        \"constant_1\": null,\n                        \"constant_2\": null\n                    },\n                    \"r_product\": null\n                }\n            ]\n        },\n        {\n            \"monomers\": [\n                \"monomer1\" \t,\"Allyl Benzoate\",\n                \"monomer2\" \t,\"Triallyl Citrate\"\n            ],\n            \"reaction_conditions\": [\n                {\n                    \"polymerization_type\": \"free radical\",\n                    \"solvent\": \"benzene\",\n                    \"method\": \"bulk\",\n                    \"temperature\": 60.0,\n                    \"temperature_unit\": \"\u00b0C\",\n                    \"reaction_constants\": {\n                        \"constant_1\": 1.63,\n                        \"constant_2\": 1.10\n                    },\n                    \"reaction_constant_conf\": {\n                        \"constant_conf_1\": null,\n                        \"constant_conf_2\": null\n                    },\n                    \"determination_method\": \"general copolymer composition equation\",\n                    \"Q-value\": {\n                        \"constant_1\": null,\n                        \"constant_2\": null\n                    },\n                    \"e-Value\": {\n                        \"constant_1\": null,\n                        \"constant_2\": null\n                    },\n                    \"r_product\": null\n                }\n            ]\n        },\n        {\n            \"monomers\": [\n                \"monomer1\" \t,\"Vinyl Chloride\",\n                \"monomer2\" \t,\"Triallyl Citrate\"\n            ],\n            \"reaction_conditions\": [\n                {\n                    \"polymerization_type\": \"free radical\",\n                    \"solvent\": \"benzene\",\n                    \"method\": \"bulk\",\n                    \"temperature\": 60.0,\n                    \"temperature_unit\": \"\u00b0C\",\n                    \"reaction_constants\": {\n                        \"constant_1\": 0.40,\n                        \"constant_2\": 1.90\n                    },\n                    \"reaction_constant_conf\": {\n                        \"constant_conf_1\": null,\n                        \"constant_conf_2\": null\n                    },\n                    \"determination_method\": \"general copolymer composition equation\",\n                    \"Q-value\": {\n                        \"constant_1\": null,\n                        \"constant_2\": null\n                    },\n                    \"e-Value\": {\n                        \"constant_1\": null,\n                        \"constant_2\": null\n                    },\n                    \"r_product\": null\n                }\n            ]\n        },\n        {\n            \"monomers\": [\n                \"monomer1\" \t,\"Acrylonitrile\",\n                \"monomer2\" \t,\"Triallyl Citrate\"\n            ],\n            \"reaction_conditions\": [\n                {\n                    \"polymerization_type\": \"free radical\",\n                    \"solvent\": \"dimethylformamide\",\n                    \"method\": \"bulk\",\n                    \"temperature\": 60.0,\n                    \"temperature_unit\": \"\u00b0C\",\n                    \"reaction_constants\": {\n                        \"constant_1\": 0.01,\n                        \"constant_2\": 8.7\n                    },\n                    \"reaction_constant_conf\": {\n                        \"constant_conf_1\": null,\n                        \"constant_conf_2\": null\n                    },\n                    \"determination_method\": \"general copolymer composition equation\",\n                    \"Q-value\": {\n                        \"constant_1\": null,\n                        \"constant_2\": null\n                    },\n                    \"e-Value\": {\n                        \"constant_1\": null,\n                        \"constant_2\": null\n                    },\n                    \"r_product\": null\n                }\n            ]\n        },\n        {\n            \"monomers\": [\n                \"monomer1\" \t,\"Styrene\",\n                \"monomer2\" \t,\"Triallyl Citrate\"\n            ],\n            \"reaction_conditions\": [\n                {\n                    \"polymerization_type\": \"free radical\",\n                    \"solvent\": \"benzene\",\n                    \"method\": \"bulk\",\n                    \"temperature\": 60.0,\n                    \"temperature_unit\": \"\u00b0C\",\n                    \"reaction_constants\": {\n                        \"constant_1\": 0.03,\n                        \"constant_2\": 53.0\n                    },\n                    \"reaction_constant_conf\": {\n                        \"constant_conf_1\": null,\n                        \"constant_conf_2\": null\n                    },\n                    \"determination_method\": \"general copolymer composition equation\",\n                    \"Q-value\": {\n                        \"constant_1\": null,\n                        \"constant_2\": null\n                    },\n                    \"e-Value\": {\n                        \"constant_1\": null,\n                        \"constant_2\": null\n                    },\n                    \"r_product\": null\n                }\n            ]\n        }\n    ],\n    \"source\": \"https://doi.org/10.1246/bcsj.47.928\",\n    \"PDF_name\": \"The Cyclocopolymerization of Triallyl Citrate with Several Vinyl Monomers\"\n}"

File: data_extraction/data_extraction_GPT-4o/model_output_extraction/paper_753.json
"{\n  \"reactions\": [\n    {\n      \"monomers\": [\n        {\n          \"monomer1\": \"Methyl Vinyl Ketone\",\n          \"monomer2\": \"Styrene\"\n        }\n      ],\n      \"reaction_conditions\": [\n        {\n          \"polymerization_type\": \"free radical\",\n          \"solvent\": \"Dioxane\",\n          \"method\": \"solvent\",\n          \"temperature\": 60.0,\n          \"temperature_unit\": \"\u00b0C\",\n          \"reaction_constants\": {\n            \"constant_1\": 0.27,\n            \"constant_2\": 0.40\n          },\n          \"reaction_constant_conf\": {\n            \"constant_conf_1\": null,\n            \"constant_conf_2\": null\n          },\n          \"determination_method\": \"curve-fitting\",\n          \"Q-value\": {\n            \"constant_1\": 1.12,\n            \"constant_2\": null\n          },\n          \"e-Value\": {\n            \"constant_1\": 0.69,\n            \"constant_2\": null\n          },\n          \"r_product\": null\n        },\n        {\n          \"polymerization_type\": \"free radical\",\n          \"solvent\": \"Acetonitrile\",\n          \"method\": \"solvent\",\n          \"temperature\": 60.0,\n          \"temperature_unit\": \"\u00b0C\",\n          \"reaction_constants\": {\n            \"constant_1\": 0.26,\n            \"constant_2\": 0.41\n          },\n          \"reaction_constant_conf\": {\n            \"constant_conf_1\": null,\n            \"constant_conf_2\": null\n          },\n          \"determination_method\": \"curve-fitting\",\n          \"Q-value\": {\n            \"constant_1\": 1.15,\n            \"constant_2\": null\n          },\n          \"e-Value\": {\n            \"constant_1\": 0.70,\n            \"constant_2\": null\n          },\n          \"r_product\": null\n        },\n        {\n          \"polymerization_type\": \"free radical\",\n          \"solvent\": \"Acetonitrile-Ethanol\",\n          \"method\": \"solvent\",\n          \"temperature\": 60.0,\n          \"temperature_unit\": \"\u00b0C\",\n          \"reaction_constants\": {\n            \"constant_1\": 0.23,\n            \"constant_2\": 0.41\n          },\n          \"reaction_constant_conf\": {\n            \"constant_conf_1\": null,\n            \"constant_conf_2\": null\n          },\n          \"determination_method\": \"curve-fitting\",\n          \"Q-value\": {\n            \"constant_1\": 1.28,\n            \"constant_2\": null\n          },\n          \"e-Value\": {\n            \"constant_1\": 0.74,\n            \"constant_2\": null\n          },\n          \"r_product\": null\n        },\n        {\n          \"polymerization_type\": \"free radical\",\n          \"solvent\": \"Ethanol\",\n          \"method\": \"solvent\",\n          \"temperature\": 60.0,\n          \"temperature_unit\": \"\u00b0C\",\n          \"reaction_constants\": {\n            \"constant_1\": 0.20,\n            \"constant_2\": 0.46\n          },\n          \"reaction_constant_conf\": {\n            \"constant_conf_1\": null,\n            \"constant_conf_2\": null\n          },\n          \"determination_method\": \"curve-fitting\",\n          \"Q-value\": {\n            \"constant_1\": 1.45,\n            \"constant_2\": null\n          },\n          \"e-Value\": {\n            \"constant_1\": 0.74,\n            \"constant_2\": null\n          },\n          \"r_product\": null\n        }\n      ]\n    },\n    {\n      \"monomers\": [\n        {\n          \"monomer1\": \"Ethyl Vinyl Ketone\",\n          \"monomer2\": \"Styrene\"\n        }\n      ],\n      \"reaction_conditions\": [\n        {\n          \"polymerization_type\": \"free radical\",\n          \"solvent\": \"null\",\n          \"method\": \"bulk\",\n          \"temperature\": 60.0,\n          \"temperature_unit\": \"\u00b0C\",\n          \"reaction_constants\": {\n            \"constant_1\": 0.45,\n            \"constant_2\": 0.31\n          },\n          \"reaction_constant_conf\": {\n            \"constant_conf_1\": null,\n            \"constant_conf_2\": null\n          },\n          \"determination_method\": \"curve-fitting\",\n          \"Q-value\": {\n            \"constant_1\": 0.87,\n            \"constant_2\": null\n          },\n          \"e-Value\": {\n            \"constant_1\": 0.69,\n            \"constant_2\": null\n          },\n          \"r_product\": null\n        }\n      ]\n    },\n    {\n      \"monomers\": [\n        {\n          \"monomer1\": \"Isopropyl Vinyl Ketone\",\n          \"monomer2\": \"Styrene\"\n        }\n      ],\n      \"reaction_conditions\": [\n        {\n          \"polymerization_type\": \"free radical\",\n          \"solvent\": \"null\",\n          \"method\": \"bulk\",\n          \"temperature\": 60.0,\n          \"temperature_unit\": \"\u00b0C\",\n          \"reaction_constants\": {\n            \"constant_1\": 0.40,\n            \"constant_2\": 0.30\n          },\n          \"reaction_constant_conf\": {\n            \"constant_conf_1\": null,\n            \"constant_conf_2\": null\n          },\n          \"determination_method\": \"curve-fitting\",\n          \"Q-value\": {\n            \"constant_1\": 0.78,\n            \"constant_2\": null\n          },\n          \"e-Value\": {\n            \"constant_1\": 0.66,\n            \"constant_2\": null\n          },\n          \"r_product\": null\n        }\n      ]\n    },\n    {\n      \"monomers\": [\n        {\n          \"monomer1\": \"tert-Butyl Vinyl Ketone\",\n          \"monomer2\": \"Styrene\"\n        }\n      ],\n      \"reaction_conditions\": [\n        {\n          \"polymerization_type\": \"free radical\",\n          \"solvent\": \"null\",\n          \"method\": \"bulk\",\n          \"temperature\": 60.0,\n          \"temperature_unit\": \"\u00b0C\",\n          \"reaction_constants\": {\n            \"constant_1\": 0.40,\n            \"constant_2\": 0.30\n          },\n          \"reaction_constant_conf\": {\n            \"constant_conf_1\": null,\n            \"constant_conf_2\": null\n          },\n          \"determination_method\": \"curve-fitting\",\n          \"Q-value\": {\n            \"constant_1\": 0.78,\n            \"constant_2\": null\n          },\n          \"e-Value\": {\n            \"constant_1\": 0.66,\n            \"constant_2\": null\n          },\n          \"r_product\": null\n        }\n      ]\n    },\n    {\n      \"monomers\": [\n        {\n          \"monomer1\": \"Chloromethyl Vinyl Ketone\",\n          \"monomer2\": \"Styrene\"\n        }\n      ],\n      \"reaction_conditions\": [\n        {\n          \"polymerization_type\": \"free radical\",\n          \"solvent\": \"null\",\n          \"method\": \"bulk\",\n          \"temperature\": 60.0,\n          \"temperature_unit\": \"\u00b0C\",\n          \"reaction_constants\": {\n            \"constant_1\": 0.13,\n            \"constant_2\": 0.52\n          },\n          \"reaction_constant_conf\": {\n            \"constant_conf_1\": null,\n            \"constant_conf_2\": null\n          },\n          \"determination_method\": \"curve-fitting\",\n          \"Q-value\": {\n            \"constant_1\": 2.07,\n            \"constant_2\": null\n          },\n          \"e-Value\": {\n            \"constant_1\": 0.84,\n            \"constant_2\": null\n          },\n          \"r_product\": null\n        }\n      ]\n    },\n    {\n      \"monomers\": [\n        {\n          \"monomer1\": \"Phenyl Vinyl Ketone\",\n          \"monomer2\": \"Styrene\"\n        }\n      ],\n      \"reaction_conditions\": [\n        {\n          \"polymerization_type\": \"free radical\",\n          \"solvent\": \"null\",\n          \"method\": \"bulk\",\n          \"temperature\": 60.0,\n          \"temperature_unit\": \"\u00b0C\",\n          \"reaction_constants\": {\n            \"constant_1\": 0.21,\n            \"constant_2\": 0.48\n          },\n          \"reaction_constant_conf\": {\n            \"constant_conf_1\": null,\n            \"constant_conf_2\": null\n          },\n          \"determination_method\": \"curve-fitting\",\n          \"Q-value\": {\n            \"constant_1\": 1.40,\n            \"constant_2\": null\n          },\n          \"e-Value\": {\n            \"constant_1\": 0.74,\n            \"constant_2\": null\n          },\n          \"r_product\": null\n        }\n      ]\n    }\n  ],\n  \"source\": \"https://doi.org/10.1002/pol.1975.130130913\",\n  \"PDF_name\": \"Structure and Reactivities of Alkyl Vinyl Ketones in Their Radical Copolymerizations with Styrene\"\n}"
