Repository: lamalab-org/copolymer-reactivity

# `data_extraction/` — Pipeline 1: literature → reactions

Mines ~300 k Crossref records for copolymerisation papers, filters them down to ~1.8 k downloadable PDFs, and extracts reactivity-ratio measurements with a vision–language model. The output is the curated `extracted_reactions.csv` that Pipeline 2 (`copol_prediction/`) ingests.

- **Configuration:** All paths and thresholds are defined in
  `data_extraction/obtain_data.py` via the `ExtractionConfig` class. The default
  configuration mirrors the curated layout beneath `data_extraction/artifacts`.
- **Step selection:** `ExtractionSteps` lets you control which parts of the

File: data_extraction/data_extraction_GPT-4o/model_output_extraction/paper_754.json
"{\n  \"reactions\": [\n    {\n      \"monomers\": [\n        {\n          \"monomer1\": \"N-cyclohexylmaleimide\",\n          \"monomer2\": \"bis(2-ethylhexyl) itaconate\"\n        }\n      ],\n      \"reaction_conditions\": [\n        {\n          \"polymerization_type\": \"free radical\",\n          \"solvent\": \"benzene\",\n          \"method\": \"solvent\",\n          \"temperature\": 50.0,\n          \"temperature_unit\": \"\u00b0C\",\n          \"reaction_constants\": {\n            \"constant_1\": 0.34,\n            \"constant_2\": 0.38\n          },\n          \"reaction_constant_conf\": {\n            \"constant_conf_1\": null,\n            \"constant_conf_2\": null\n          },\n          \"determination_method\": \"Kelen-Tudos\",\n          \"Q-value\": {\n            \"constant_1\": null,\n            \"constant_2\": null\n          },\n          \"e-Value\": {\n            \"constant_1\": null,\n            \"constant_2\": null\n          },\n          \"r_product\": null\n        }\n      ]\n    }\n  ],\n  \"source\": \"https://doi.org/10.1002/macp.1993.021940802\",\n  \"PDF_name\": \"Kinetic and ESR studies on radical polymerization. ESR and kinetic evidences for the penultimate effect in the radical-initiated copolymerization of N-cyclohexylmaleimide and bis(2-ethylhexyl) itaconate in benzene\"\n}"

File: data_extraction/data_extraction_GPT-4o/model_output_extraction/paper_77.json
"{\n  \"reactions\": [\n    {\n      \"monomers\": [\n        {\n          \"monomer1\": \"ortho-methacryloyloxybenzoic acid\",\n          \"monomer2\": \"methyl methacrylate\"\n        }\n      ],\n      \"reaction_conditions\": [\n        {\n          \"polymerization_type\": \"free radical\",\n          \"solvent\": \"acetone\",\n          \"method\": \"solvent\",\n          \"temperature\": 60.0,\n          \"temperature_unit\": \"\u00b0C\",\n          \"reaction_constants\": {\n            \"constant_1\": 1.22,\n            \"constant_2\": 0.74\n          },\n          \"reaction_constant_conf\": {\n            \"constant_conf_1\": 0.05,\n            \"constant_conf_2\": 0.05\n          },\n          \"determination_method\": \"Fineman-Ross\",\n          \"Q-value\": {\n            \"constant_1\": null,\n            \"constant_2\": null\n          },\n          \"e-Value\": {\n            \"constant_1\": null,\n            \"constant_2\": null\n          },\n          \"r_product\": 0.90\n        }\n      ]\n    },\n    {\n      \"monomers\": [\n        {\n          \"monomer1\": \"ortho-methacryloyloxybenzoic acid\",\n          \"monomer2\": \"vinyl chloride\"\n        }\n      ],\n      \"reaction_conditions\": [\n        {\n          \"polymerization_type\": \"free radical\",\n          \"solvent\": \"acetone\",\n          \"method\": \"solvent\",\n          \"temperature\": 60.0,\n          \"temperature_unit\": \"\u00b0C\",\n          \"reaction_constants\": {\n            \"constant_1\": 11.60,\n            \"constant_2\": 0.01\n          },\n          \"reaction_constant_conf\": {\n            \"constant_conf_1\": 0.05,\n            \"constant_conf_2\": 0.02\n          },\n          \"determination_method\": \"Kelen-Tudos\",\n          \"Q-value\": {\n            \"constant_1\": null,\n            \"constant_2\": null\n          },\n          \"e-Value\": {\n            \"constant_1\": null,\n            \"constant_2\": null\n          },\n          \"r_product\": null\n        }\n      ]\n    }\n  ],\n  \"source\": \"https://doi.org/10.1016/0032-3861(87)90305-3\",\n  \"PDF_name\": \"Radical copolymerization of acrylic monomers: 10. Copolymerization of ortho-methacryloyloxybenzoic acid with methyl methacrylate and vinyl chloride\"\n}"

File: data_extraction/data_extraction_GPT-4o/model_output_extraction/paper_78.json
"{\n  \"reactions\": [\n    {\n      \"monomers\": [\n        {\n          \"monomer1\": \"Butadiene\",\n          \"monomer2\": \"Trimethyl aconitate\"\n        }\n      ],\n      \"reaction_conditions\": [\n        {\n          \"polymerization_type\": \"free radical\",\n          \"solvent\": null,\n          \"method\": \"bulk\",\n          \"temperature\": 60.0,\n          \"temperature_unit\": \"\u00b0C\",\n          \"reaction_constants\": {\n            \"constant_1\": 0.40,\n            \"constant_2\": 0.00\n          },\n          \"reaction_constant_conf\": {\n            \"constant_conf_1\": 0.03,\n            \"constant_conf_2\": 0.015\n          },\n          \"determination_method\": \"Mayo-Lewis\",\n          \"Q-value\": null,\n          \"e-Value\": null,\n          \"r_product\": null\n        }\n      ]\n    },\n    {\n      \"monomers\": [\n        {\n          \"monomer1\": \"Styrene\",\n          \"monomer2\": \"Trimethyl aconitate\"\n        }\n      ],\n      \"reaction_conditions\": [\n        {\n          \"polymerization_type\": \"free radical\",\n          \"solvent\": null,\n          \"method\": \"bulk\",\n          \"temperature\": 60.0,\n          \"temperature_unit\": \"\u00b0C\",\n          \"reaction_constants\": {\n            \"constant_1\": 1.10,\n            \"constant_2\": 0.00\n          },\n          \"reaction_constant_conf\": {\n            \"constant_conf_1\": 0.01,\n            \"constant_conf_2\": 0.01\n          },\n          \"determination_method\": \"Mayo-Lewis\",\n          \"Q-value\": null,\n          \"e-Value\": null,\n          \"r_product\": null\n        }\n      ]\n    },\n    {\n      \"monomers\": [\n        {\n          \"monomer1\": \"Acrylonitrile\",\n          \"monomer2\": \"Trimethyl aconitate\"\n        }\n      ],\n      \"reaction_conditions\": [\n        {\n          \"polymerization_type\": \"free radical\",\n          \"solvent\": \"N,N-dimethyl formamide\",\n          \"method\": \"solvent\",\n          \"temperature\": 60.0,\n          \"temperature_unit\": \"\u00b0C\",\n          \"reaction_constants\": {\n            \"constant_1\": 5.50,\n            \"constant_2\": -0.10\n          },\n          \"reaction_constant_conf\": {\n            \"constant_conf_1\": 0.50,\n            \"constant_conf_2\": 0.10\n          },\n          \"determination_method\": \"Mayo-Lewis\",\n          \"Q-value\": null,\n          \"e-Value\": null,\n          \"r_product\": null\n        }\n      ]\n    },\n    {\n      \"monomers\": [\n        {\n          \"monomer1\": \"Vinyl chloride\",\n          \"monomer2\": \"Trimethyl aconitate\"\n        }\n      ],\n      \"reaction_conditions\": [\n        {\n          \"polymerization_type\": \"free radical\",\n          \"solvent\": null,\n          \"method\": \"bulk\",\n          \"temperature\": 60.0,\n          \"temperature_unit\": \"\u00b0C\",\n          \"reaction_constants\": {\n            \"constant_1\": 0.15,\n            \"constant_2\": 0.00\n          },\n          \"reaction_constant_conf\": {\n            \"constant_conf_1\": 0.10,\n            \"constant_conf_2\": 0.50\n          },\n          \"determination_method\": \"Mayo-Lewis\",\n          \"Q-value\": null,\n          \"e-Value\": null,\n          \"r_product\": null\n        }\n      ]\n    },\n    {\n      \"monomers\": [\n        {\n          \"monomer1\": \"Butadiene\",\n          \"monomer2\": \"Triethyl aconitate\"\n        }\n      ],\n      \"reaction_conditions\": [\n        {\n          \"polymerization_type\": \"free radical\",\n          \"solvent\": null,\n          \"method\": \"bulk\",\n          \"temperature\": 60.0,\n          \"temperature_unit\": \"\u00b0C\",\n          \"reaction_constants\": {\n            \"constant_1\": 0.37,\n            \"constant_2\": 0.00\n          },\n          \"reaction_constant_conf\": {\n            \"constant_conf_1\": 0.03,\n            \"constant_conf_2\": 0.01\n          },\n          \"determination_method\": \"Mayo-Lewis\",\n          \"Q-value\": null,\n          \"e-Value\": null,\n          \"r_product\": null\n        }\n      ]\n    },\n    {\n      \"monomers\": [\n        {\n          \"monomer1\": \"Styrene\",\n          \"monomer2\": \"Triethyl aconitate\"\n        }\n      ],\n      \"reaction_conditions\": [\n        {\n          \"polymerization_type\": \"free radical\",\n          \"solvent\": null,\n          \"method\": \"bulk\",\n          \"temperature\": 60.0,\n          \"temperature_unit\": \"\u00b0C\",\n          \"reaction_constants\": {\n            \"constant_1\": 1.10,\n            \"constant_2\": -0.10\n          },\n          \"reaction_constant_conf\": {\n            \"constant_conf_1\": 0.10,\n            \"constant_conf_2\": 0.10\n          },\n          \"determination_method\": \"Mayo-Lewis\",\n          \"Q-value\": null,\n          \"e-Value\": null,\n          \"r_product\": null\n        }\n      ]\n    }\n  ],\n  \"source\": \"https://doi.org/10.1002/pol.1956.120209421\",\n  \"PDF_name\": \"Copolymerization of Trialkyl Aconitates with Butadiene and Some Vinyl Monomers\"\n}"

File: data_extraction/data_extraction_GPT-4o/model_output_extraction/paper_791.json
"{\n  \"reactions\": [\n    {\n      \"monomers\": [\n        {\n          \"monomer1\": \"2,4-Dinitrophenyl Methacrylate\",\n          \"monomer2\": \"N-(2-Hydroxyethyl)-3,6-dichlorocarbazolyl Methacrylate\"\n        }\n      ],\n      \"reaction_conditions\": [\n        {\n          \"polymerization_type\": \"free radical\",\n          \"solvent\": \"dioxane\",\n          \"method\": \"solvent\",\n          \"temperature\": 60.0,\n          \"temperature_unit\": \"\u00b0C\",\n          \"reaction_constants\": {\n            \"constant_1\": 0.13,\n            \"constant_2\": 1.65\n          },\n          \"reaction_constant_conf\": {\n            \"constant_conf_1\": null,\n            \"constant_conf_2\": null\n          },\n          \"determination_method\": \"Kelen-Tudos\",\n          \"Q-value\": {\n            \"constant_1\": null,\n            \"constant_2\": null\n          },\n          \"e-Value\": {\n            \"constant_1\": null,\n            \"constant_2\": null\n          },\n          \"r_product\": null\n        }\n      ]\n    },\n    {\n      \"monomers\": [\n        {\n          \"monomer1\": \"2,4-Dinitrophenyl Methacrylate\",\n          \"monomer2\": \"N-(2-Hydroxyethyl)-3,6-dichlorocarbazolyl Acrylate\"\n        }\n      ],\n      \"reaction_conditions\": [\n        {\n          \"polymerization_type\": \"free radical\",\n          \"solvent\": \"dioxane\",\n          \"method\": \"solvent\",\n          \"temperature\": 60.0,\n          \"temperature_unit\": \"\u00b0C\",\n          \"reaction_constants\": {\n            \"constant_1\": 0.13,\n            \"constant_2\": 1.20\n          },\n          \"reaction_constant_conf\": {\n            \"constant_conf_1\": null,\n            \"constant_conf_2\": null\n          },\n          \"determination_method\": \"Kelen-Tudos\",\n          \"Q-value\": {\n            \"constant_1\": null,\n            \"constant_2\": null\n          },\n          \"e-Value\": {\n            \"constant_1\": null,\n            \"constant_2\": null\n          },\n          \"r_product\": null\n        }\n      ]\n    }\n  ],\n  \"source\": \"https://doi.org/10.1007/BF00255040\",\n  \"PDF_name\": \"Intramolecular Charge Transfer Complexes - Radical Copolymerizations of 2,4-Dinitrophenyl Methacrylate with N-(2-Hydroxyethyl)-3,6-Dichlorocarbazolyl Acrylate and Methacrylate\"\n}"

File: data_extraction/data_extraction_GPT-4o/model_output_extraction/paper_795.json
"{\n  \"reactions\": [\n    {\n      \"monomers\": [\n        {\n          \"monomer1\": \"Vinyl thioacetate\",\n          \"monomer2\": \"N-Vinylsuccinimide\"\n        }\n      ],\n      \"reaction_conditions\": [\n        {\n          \"polymerization_type\": \"free radical\",\n          \"solvent\": \"benzene\",\n          \"method\": \"bulk\",\n          \"temperature\": 60.0,\n          \"temperature_unit\": \"\u00b0C\",\n          \"reaction_constants\": {\n            \"constant_1\": 3.1,\n            \"constant_2\": 0.095\n          },\n          \"reaction_constant_conf\": {\n            \"constant_conf_1\": null,\n            \"constant_conf_2\": null\n          },\n          \"determination_method\": \"Fineman-Ross\",\n          \"Q-value\": {\n            \"constant_1\": 1.67,\n            \"constant_2\": null\n          },\n          \"e-Value\": {\n            \"constant_1\": -1.34,\n            \"constant_2\": null\n          },\n          \"r_product\": null\n        }\n      ]\n    },\n    {\n      \"monomers\": [\n        {\n          \"monomer1\": \"Vinyl thioacetate\",\n          \"monomer2\": \"N-Vinylphthalimide\"\n        }\n      ],\n      \"reaction_conditions\": [\n        {\n          \"polymerization_type\": \"free radical\",\n          \"solvent\": \"benzene\",\n          \"method\": \"bulk\",\n          \"temperature\": 60.0,\n          \"temperature_unit\": \"\u00b0C\",\n          \"reaction_constants\": {\n            \"constant_1\": 3.2,\n            \"constant_2\": 0.23\n          },\n          \"reaction_constant_conf\": {\n            \"constant_conf_1\": null,\n            \"constant_conf_2\": null\n          },\n          \"determination_method\": \"Fineman-Ross\",\n          \"Q-value\": {\n            \"constant_1\": 1.67,\n            \"constant_2\": null\n          },\n          \"e-Value\": {\n            \"constant_1\": -1.34,\n            \"constant_2\": null\n          },\n          \"r_product\": null\n        }\n      ]\n    },\n    {\n      \"monomers\": [\n        {\n          \"monomer1\": \"Vinyl thioacetate\",\n          \"monomer2\": \"N-Vinylcarbazole\"\n        }\n      ],\n      \"reaction_conditions\": [\n        {\n          \"polymerization_type\": \"free radical\",\n          \"solvent\": \"benzene\",\n          \"method\": \"bulk\",\n          \"temperature\": 60.0,\n          \"temperature_unit\": \"\u00b0C\",\n          \"reaction_constants\": {\n            \"constant_1\": 0.5,\n            \"constant_2\": 0.622\n          },\n          \"reaction_constant_conf\": {\n            \"constant_conf_1\": null,\n            \"constant_conf_2\": null\n          },\n          \"determination_method\": \"Fineman-Ross\",\n          \"Q-value\": {\n            \"constant_1\": 1.67,\n            \"constant_2\": null\n          },\n          \"e-Value\": {\n            \"constant_1\": -1.34,\n            \"constant_2\": null\n          },\n          \"r_product\": null\n        }\n      ]\n    }\n  ],\n  \"source\": \"https://doi.org/10.1007/BF00549745\",\n  \"PDF_name\": \"Synthesis, Polymerization, and Copolymerization of Vinyl Thioacetate\"\n}"

File: data_extraction/data_extraction_GPT-4o/model_output_extraction/paper_825.json
"{\n    \"reactions\": [\n        {\n            \"monomers\": [\n                {\n                    \"monomer1\": \"2-vinyl-5-methyl furan\",\n                    \"monomer2\": \"methyl methacrylate\"\n                }\n            ],\n            \"reaction_conditions\": [\n                {\n                    \"polymerization_type\": \"free radical\",\n                    \"solvent\": \"methanol\",\n                    \"method\": \"solvent\",\n                    \"temperature\": 65.0,\n                    \"temperature_unit\": \"\u00b0C\",\n                    \"reaction_constants\": {\n                        \"constant_1\": 0.89,\n                        \"constant_2\": 0.23\n                    },\n                    \"reaction_constant_conf\": {\n                        \"constant_conf_1\": 0.0748,\n                        \"constant_conf_2\": 0.635\n                    },\n                    \"determination_method\": \"nonlinear least squares error-in-variables\",\n                    \"Q-value\": null,\n                    \"e-Value\": null,\n                    \"r_product\": 0.20\n                }\n            ]\n        },\n        {\n            \"monomers\": [\n                {\n                    \"monomer1\": \"2-vinyl-5-methyl furan\",\n                    \"monomer2\": \"isobutyl methacrylate\"\n                }\n            ],\n            \"reaction_conditions\": [\n                {\n                    \"polymerization_type\": \"free radical\",\n                    \"solvent\": \"methanol\",\n                    \"method\": \"solvent\",\n                    \"temperature\": 65.0,\n                    \"temperature_unit\": \"\u00b0C\",\n                    \"reaction_constants\": {\n                        \"constant_1\": 0.72,\n                        \"constant_2\": 0.13\n                    },\n                    \"reaction_constant_conf\": {\n                        \"constant_conf_1\": 0.063,\n                        \"constant_conf_2\": 0.238\n                    },\n                    \"determination_method\": \"nonlinear least squares error-in-variables\",\n                    \"Q-value\": null,\n                    \"e-Value\": null,\n                    \"r_product\": 0.094\n                }\n            ]\n        },\n        {\n            \"monomers\": [\n                {\n                    \"monomer1\": \"2-vinyl-5-methyl furan\",\n                    \"monomer2\": \"n-butyl acrylate\"\n                }\n            ],\n            \"reaction_conditions\": [\n                {\n                    \"polymerization_type\": \"free radical\",\n                    \"solvent\": \"methanol\",\n                    \"method\": \"solvent\",\n                    \"temperature\": 65.0,\n                    \"temperature_unit\": \"\u00b0C\",\n                    \"reaction_constants\": {\n                        \"constant_1\": 0.39,\n                        \"constant_2\": 0.12\n                    },\n                    \"reaction_constant_conf\": {\n                        \"constant_conf_1\": 0.250,\n                        \"constant_conf_2\": 0.502\n                    },\n                    \"determination_method\": \"nonlinear least squares error-in-variables\",\n                    \"Q-value\": null,\n                    \"e-Value\": null,\n                    \"r_product\": 0.047\n                }\n            ]\n        }\n    ],\n    \"source\": \"Polymer Bulletin 34, 399-404 (1995)\",\n    \"PDF_name\": \"Copolymerization behavior of 2-vinyl-5-methyl furan\"\n}"

File: data_extraction/data_extraction_GPT-4o/model_output_extraction/paper_828.json
"{\n  \"reactions\": [\n    {\n      \"monomers\": [\n        {\n          \"monomer1\": \"N-Vinylcarbazole\",\n          \"monomer2\": \"Diethyl Maleate\"\n        }\n      ],\n      \"reaction_conditions\": [\n        {\n          \"polymerization_type\": \"free radical\",\n          \"solvent\": \"benzene\",\n          \"method\": \"solvent\",\n          \"temperature\": 80.0,\n          \"temperature_unit\": \"\u00b0C\",\n          \"reaction_constants\": {\n            \"constant_1\": 0.27,\n            \"constant_2\": 0.3\n          },\n          \"reaction_constant_conf\": {\n            \"constant_conf_1\": null,\n            \"constant_conf_2\": null\n          },\n          \"determination_method\": \"Fineman-Ross\",\n          \"Q-value\": {\n            \"constant_1\": 0.059,\n            \"constant_2\": null\n          },\n          \"e-Value\": {\n            \"constant_1\": null,\n            \"constant_2\": null\n          },\n          \"r_product\": null\n        }\n      ]\n    },\n    {\n      \"monomers\": [\n        {\n          \"monomer1\": \"N-Vinylcarbazole\",\n          \"monomer2\": \"Dimethyl Maleate\"\n        }\n      ],\n      \"reaction_conditions\": [\n        {\n          \"polymerization_type\": \"free radical\",\n          \"solvent\": \"benzene\",\n          \"method\": \"solvent\",\n          \"temperature\": 80.0,\n          \"temperature_unit\": \"\u00b0C\",\n          \"reaction_constants\": {\n            \"constant_1\": 0.26,\n            \"constant_2\": 0.0\n          },\n          \"reaction_constant_conf\": {\n            \"constant_conf_1\": null,\n            \"constant_conf_2\": null\n          },\n          \"determination_method\": \"Fineman-Ross\",\n          \"Q-value\": {\n            \"constant_1\": 0.09,\n            \"constant_2\": null\n          },\n          \"e-Value\": {\n            \"constant_1\": null,\n            \"constant_2\": null\n          },\n          \"r_product\": null\n        }\n      ]\n    }\n  ],\n  \"source\": \"https://doi.org/10.1021/ma60052a013\",\n  \"PDF_name\": \"Mechanism of Radical Copolymerizations of N-Vinylcarbazole\"\n}"

File: data_extraction/data_extraction_GPT-4o/model_output_extraction/paper_838.json
"{\n    \"reactions\": [\n        {\n            \"monomers\": [\n                \"monomer1\" \t, \"bis{3-[tris(trimethylsiloxy)silyl]propyl} fumarate\",\n                \"monomer2\" \t, \"diisopropyl fumarate\"\n            ],\n            \"reaction_conditions\": [\n                {\n                    \"polymerization_type\": \"free radical\",\n                    \"solvent\": null,\n                    \"method\": \"bulk\",\n                    \"temperature\": 60.0,\n                    \"temperature_unit\": \"\u00b0C\",\n                    \"reaction_constants\": {\n                        \"constant_1\": 0.07,\n                        \"constant_2\": 0.87\n                    },\n                    \"reaction_constant_conf\": {\n                        \"constant_conf_1\": null,\n                        \"constant_conf_2\": null\n                    },\n                    \"determination_method\": \"non-linear least-squares procedure\",\n                    \"Q-value\": {\n                        \"constant_1\": null,\n                        \"constant_2\": null\n                    },\n                    \"e-Value\": {\n                        \"constant_1\": null,\n                        \"constant_2\": null\n                    },\n                    \"r_product\": null\n                }\n            ]\n        },\n        {\n            \"monomers\": [\n                \"monomer1\" \t, \"bis{3-[tris(trimethylsiloxy)silyl]propyl} fumarate\",\n                \"monomer2\" \t, \"di-tert-butyl fumarate\"\n            ],\n            \"reaction_conditions\": [\n                {\n                    \"polymerization_type\": \"free radical\",\n                    \"solvent\": null,\n                    \"method\": \"bulk\",\n                    \"temperature\": 80.0,\n                    \"temperature_unit\": \"\u00b0C\",\n                    \"reaction_constants\": {\n                        \"constant_1\": 0.21,\n                        \"constant_2\": 0.67\n                    },\n                    \"reaction_constant_conf\": {\n                        \"constant_conf_1\": null,\n                        \"constant_conf_2\": null\n                    },\n                    \"determination_method\": \"non-linear least-squares procedure\",\n                    \"Q-value\": {\n                        \"constant_1\": null,\n                        \"constant_2\": null\n                    },\n                    \"e-Value\": {\n                        \"constant_1\": null,\n                        \"constant_2\": null\n                    },\n                    \"r_product\": null\n                }\n            ]\n        }\n    ],\n    \"source\": \"https://doi.org/10.1002/macp.1992.021930821\",\n    \"PDF_name\": \"Radical polymerization and copolymerization of bis{3-[tris(trimethylsiloxy)silyl]propyl} fumarate\"\n}"

File: data_extraction/data_extraction_GPT-4o/model_output_extraction/paper_841.json
"{\n  \"reactions\": [\n    {\n      \"monomers\": [\n        {\n          \"monomer1\": \"3-vinyl thiophene\",\n          \"monomer2\": \"methyl methacrylate\"\n        }\n      ],\n      \"reaction_conditions\": [\n        {\n          \"polymerization_type\": \"free radical\",\n          \"solvent\": \"tetrahydrofuran\",\n          \"method\": \"solvent\",\n          \"temperature\": 65.0,\n          \"temperature_unit\": \"\u00b0C\",\n          \"reaction_constants\": {\n            \"constant_1\": 0.250,\n            \"constant_2\": 0.563\n          },\n          \"reaction_constant_conf\": {\n            \"constant_conf_1\": 0.08,\n            \"constant_conf_2\": 0.08\n          },\n          \"determination_method\": \"nonlinear least squares error-in-variables\",\n          \"Q-value\": {\n            \"constant_1\": 1.80,\n            \"constant_2\": 2.30\n          },\n          \"e-Value\": {\n            \"constant_1\": null,\n            \"constant_2\": null\n          },\n          \"r_product\": 0.141\n        }\n      ]\n    },\n    {\n      \"monomers\": [\n        {\n          \"monomer1\": \"3-vinyl thiophene\",\n          \"monomer2\": \"butyl acrylate\"\n        }\n      ],\n      \"reaction_conditions\": [\n        {\n          \"polymerization_type\": \"free radical\",\n          \"solvent\": \"tetrahydrofuran\",\n          \"method\": \"solvent\",\n          \"temperature\": 65.0,\n          \"temperature_unit\": \"\u00b0C\",\n          \"reaction_constants\": {\n            \"constant_1\": 0.499,\n            \"constant_2\": 0.386\n          },\n          \"reaction_constant_conf\": {\n            \"constant_conf_1\": 0.13,\n            \"constant_conf_2\": 0.14\n          },\n          \"determination_method\": \"nonlinear least squares error-in-variables\",\n          \"Q-value\": {\n            \"constant_1\": 2.34,\n            \"constant_2\": 5.04\n          },\n          \"e-Value\": {\n            \"constant_1\": null,\n            \"constant_2\": null\n          },\n          \"r_product\": 0.193\n        }\n      ]\n    }\n  ],\n  \"source\": \"https://doi.org/10.1007/BF00295721\",\n  \"PDF_name\": \"A re-evaluation of the reactivity ratios of 3-vinyl thiophene in copolymerization with butyl acrylate and methyl methacrylate\"\n}"

File: data_extraction/data_extraction_GPT-4o/model_output_extraction/paper_852.json
"{\n  \"reactions\": [\n    {\n      \"monomers\": [\n        {\n          \"monomer1\": \"alpha-Hydroxymethylacrylonitrile\",\n          \"monomer2\": \"Styrene\"\n        }\n      ],\n      \"reaction_conditions\": [\n        {\n          \"polymerization_type\": \"free radical\",\n          \"solvent\": \"N-Methyl-2-pyrrolidone\",\n          \"method\": \"solvent\",\n          \"temperature\": 60.0,\n          \"temperature_unit\": \"\u00b0C\",\n          \"reaction_constants\": {\n            \"constant_1\": 0.24,\n            \"constant_2\": 0.55\n          },\n          \"reaction_constant_conf\": {\n            \"constant_conf_1\": null,\n            \"constant_conf_2\": null\n          },\n          \"determination_method\": \"curve fitting method\",\n          \"Q-value\": {\n            \"constant_1\": 1.35,\n            \"constant_2\": 0.49\n          },\n          \"e-Value\": {\n            \"constant_1\": 0.63,\n            \"constant_2\": 1.23\n          },\n          \"r_product\": 0.13\n        }\n      ]\n    },\n    {\n      \"monomers\": [\n        {\n          \"monomer1\": \"alpha-Hydroxymethylacrylonitrile\",\n          \"monomer2\": \"Methacrylonitrile\"\n        }\n      ],\n      \"reaction_conditions\": [\n        {\n          \"polymerization_type\": \"free radical\",\n          \"solvent\": \"N-Methyl-2-pyrrolidone\",\n          \"method\": \"solvent\",\n          \"temperature\": 60.0,\n          \"temperature_unit\": \"\u00b0C\",\n          \"reaction_constants\": {\n            \"constant_1\": 0.29,\n            \"constant_2\": 0.23\n          },\n          \"reaction_constant_conf\": {\n            \"constant_conf_1\": null,\n            \"constant_conf_2\": null\n          },\n          \"determination_method\": \"curve fitting method\",\n          \"Q-value\": {\n            \"constant_1\": 1.12,\n            \"constant_2\": 0.49\n          },\n          \"e-Value\": {\n            \"constant_1\": 0.81,\n            \"constant_2\": 1.23\n          },\n          \"r_product\": 0.067\n        }\n      ]\n    },\n    {\n      \"monomers\": [\n        {\n          \"monomer1\": \"alpha-Hydroxymethylacrylonitrile\",\n          \"monomer2\": \"Acrylonitrile\"\n        }\n      ],\n      \"reaction_conditions\": [\n        {\n          \"polymerization_type\": \"free radical\",\n          \"solvent\": \"N-Methyl-2-pyrrolidone\",\n          \"method\": \"solvent\",\n          \"temperature\": 60.0,\n          \"temperature_unit\": \"\u00b0C\",\n          \"reaction_constants\": {\n            \"constant_1\": 0.40,\n            \"constant_2\": 0.04\n          },\n          \"reaction_constant_conf\": {\n            \"constant_conf_1\": null,\n            \"constant_conf_2\": null\n          },\n          \"determination_method\": \"curve fitting method\",\n          \"Q-value\": {\n            \"constant_1\": 0.49,\n            \"constant_2\": 0.49\n          },\n          \"e-Value\": {\n            \"constant_1\": 1.23,\n            \"constant_2\": 1.23\n          },\n          \"r_product\": 0.016\n        }\n      ]\n    }\n  ],\n  \"source\": \"https://doi.org/10.1002/pol.1989.080270405\",\n  \"PDF_name\": \"Radical-Initiated Homopolymerization and Copolymerization of alpha-Hydroxymethylacrylonitrile\"\n}"

File: data_extraction/data_extraction_GPT-4o/model_output_extraction/paper_856.json
"{\n    \"reactions\": [\n        {\n            \"monomers\": [\n                \"monomer1\" \t,\"2,4-Dinitrophenyl Acrylate\",\n                \"monomer2\" \t,\"N-(2-Hydroxyethyl)Carbazolyl Acrylate\"\n            ],\n            \"reaction_conditions\": [\n                {\n                    \"polymerization_type\": \"free radical\",\n                    \"solvent\": \"dioxane\",\n                    \"method\": \"solvent\",\n                    \"temperature\": 60.0,\n                    \"temperature_unit\": \"\u00b0C\",\n                    \"reaction_constants\": {\n                        \"constant_1\": 0.13,\n                        \"constant_2\": 0.18\n                    },\n                    \"reaction_constant_conf\": {\n                        \"constant_conf_1\": 0.03,\n                        \"constant_conf_2\": 0.03\n                    },\n                    \"determination_method\": \"Kelen-Tudor\",\n                    \"Q-value\": null,\n                    \"e-Value\": null,\n                    \"r_product\": null\n                }\n            ]\n        },\n        {\n            \"monomers\": [\n                \"monomer1\" \t,\"2,4-Dinitrophenyl Acrylate\",\n                \"monomer2\" \t,\"N-(2-Hydroxyethyl)Carbazolyl Methacrylate\"\n            ],\n            \"reaction_conditions\": [\n                {\n                    \"polymerization_type\": \"free radical\",\n                    \"solvent\": \"dioxane\",\n                    \"method\": \"solvent\",\n                    \"temperature\": 60.0,\n                    \"temperature_unit\": \"\u00b0C\",\n                    \"reaction_constants\": {\n                        \"constant_1\": 0.24,\n                        \"constant_2\": 0.20\n                    },\n                    \"reaction_constant_conf\": {\n                        \"constant_conf_1\": 0.07,\n                        \"constant_conf_2\": 0.07\n                    },\n                    \"determination_method\": \"Kelen-Tudor\",\n                    \"Q-value\": null,\n                    \"e-Value\": null,\n                    \"r_product\": null\n                }\n            ]\n        }\n    ],\n    \"source\": \"10.1007/BF00255250\",\n    \"PDF_name\": \"Intramolecular Charge Transfer Complexes 9. Radical Copolymers of 2,4-Dinitrophenyl Acrylate with N-(2-Hydroxyethyl)Carbazolyl Acrylate and Methacrylate\"\n}"

File: data_extraction/data_extraction_GPT-4o/model_output_extraction/paper_9.json
"{\n    \"reactions\": [\n        {\n            \"monomers\": [\n                \"monomer1\" \t, \"2-Vinylpyridine\"\n               \t, \"monomer2\" \t, \"Methacrylic Acid\"\n            ],\n            \"reaction_conditions\": [\n                {\n                    \"polymerization_type\": \"bulk\",\n                    \"solvent\": null,\n                    \"method\": \"solvent\",\n                    \"temperature\": 70.0,\n                    \"temperature_unit\": \"\u00b0C\",\n                    \"reaction_constants\": {\n                        \"constant_1\": 1.55,\n                        \"constant_2\": 0.05\n                    },\n                    \"reaction_constant_conf\": {\n                        \"constant_conf_1\": 0.1,\n                        \"constant_conf_2\": 0.05\n                    },\n                    \"determination_method\": null,\n                    \"Q-value\": {\n                        \"constant_1\": null,\n                        \"constant_2\": null\n                    },\n                    \"e-Value\": {\n                        \"constant_1\": null,\n                        \"constant_2\": null\n                    },\n                    \"r_product\": null\n                }\n            ]\n        }\n    ],\n    \"source\": \"https://doi.org/10.1021/ja01122a053\",\n    \"PDF_name\": \"Amphoteric Polyelectrolytes. I. 2-Vinylpyridine\u2013Methacrylic Acid Copolymers\"\n}"

File: data_extraction/data_extraction_GPT-4o/output/copol_database/model_output_extraction/10.1002_actp.1983.010340113.json
{
    "reactions": [
        {
            "monomers": [
                "monomer1",
                "phenylacetylene",
                "monomer2",
                "methacrylonitrile"
            ],
            "reaction_conditions": [
                {
                    "polymerization_type": "free radical",
                    "solvent": "chloroform",
                    "method": "bulk",
                    "temperature": 60.0,
                    "temperature_unit": "°C",
                    "reaction_constants": {
                        "constant_1": 0.04,
                        "constant_2": 0.78
                    },
                    "reaction_constant_conf": {
                        "constant_conf_1": null,
                        "constant_conf_2": null
                    },
                    "determination_method": "Kelen-Tudos",
                    "Q-value": {
                        "constant_1": null,
                        "constant_2": null
                    },
                    "e-Value": {
                        "constant_1": null,
                        "constant_2": null
                    },
                    "r_product": null
                }
            ]
        },
        {
            "monomers": [
                "monomer1",
                "phenylacetylene",
                "monomer2",
                "isoprene"
            ],
            "reaction_conditions": [
                {
                    "polymerization_type": "free radical",
                    "solvent": "chloroform",
                    "method": "bulk",
                    "temperature": 60.0,
                    "temperature_unit": "°C",
                    "reaction_constants": {
                        "constant_1": 0.1,
                        "constant_2": 3.01
                    },
                    "reaction_constant_conf": {
                        "constant_conf_1": null,
                        "constant_conf_2": null
                    },
                    "determination_method": "Kelen-Tudos",
                    "Q-value": {
                        "constant_1": null,
                        "constant_2": null
                    },
                    "e-Value": {
                        "constant_1": null,
                        "constant_2": null
                    },
                    "r_product": null
                }
            ]
        }
    ],
    "source": "https://doi.org/10.1002/actp.1983.010340106",
    "PDF_name": "Acta Polymerica 34 (1983) Heft 1"
}

File: data_extraction/data_extraction_GPT-4o/output/copol_database/model_output_extraction/10.1002_actp.1983.010340213.json
{
    "reactions": [
        {
            "monomers": [
                {
                    "monomer1": "Acrylonitrile",
                    "monomer2": "Zinc acrylate"
                }
            ],
            "reaction_conditions": [
                {
                    "polymerization_type": "free radical",
                    "solvent": "dimethylformamide",
                    "method": "solvent",
                    "temperature": 60.0,
                    "temperature_unit": "°C",
                    "reaction_constants": {
                        "constant_1": 0.44,
                        "constant_2": null
                    },
                    "reaction_constant_conf": {
                        "constant_conf_1": 0.02,
                        "constant_conf_2": null
                    },
                    "determination_method": "Kelen-Tudos",
                    "Q-value": {
                        "constant_1": null,
                        "constant_2": null
                    },
                    "e-Value": {
                        "constant_1": null,
                        "constant_2": null
                    },
                    "r_product": null
                },
                {
                    "polymerization_type": "free radical",
                    "solvent": "dimethylformamide",
                    "method": "solvent",
                    "temperature": 60.0,
                    "temperature_unit": "°C",
                    "reaction_constants": {
                        "constant_1": 0.41,
                        "constant_2": null
                    },
                    "reaction_constant_conf": {
                        "constant_conf_1": 0.02,
                        "constant_conf_2": null
                    },
                    "determination_method": "Kelen-Tudos",
                    "Q-value": {
                        "constant_1": null,
                        "constant_2": null
                    },
                    "e-Value": {
                        "constant_1": null,
                        "constant_2": null
                    },
                    "r_product": null
                },
                {
                    "polymerization_type": "free radical",
                    "solvent": "dimethylformamide",
                    "method": "solvent",
                    "temperature": 60.0,
                    "temperature_unit": "°C",
                    "reaction_constants": {
                        "constant_1": 0.33,
                        "constant_2": 0.24
                    },
                    "reaction_constant_conf": {
                        "constant_conf_1": 0.02,
                        "constant_conf_2": 0.03
                    },
                    "determination_method": "Ghosh-Palit",
                    "Q-value": {
                        "constant_1": null,
                        "constant_2": null
                    },
                    "e-Value": {
                        "constant_1": null,
                        "constant_2": null
                    },
                    "r_product": null
                }
            ]
        }
    ],
    "source": "https://doi.org/10.1002/actp.1983.010340208",
    "PDF_name": "Copolymerization of acrylonitrile with some transition metal acrylates"
}
