Repository: lamalab-org/copolymer-reactivity

# `data_extraction/` — Pipeline 1: literature → reactions

Mines ~300 k Crossref records for copolymerisation papers, filters them down to ~1.8 k downloadable PDFs, and extracts reactivity-ratio measurements with a vision–language model. The output is the curated `extracted_reactions.csv` that Pipeline 2 (`copol_prediction/`) ingests.

- **Configuration:** All paths and thresholds are defined in
  `data_extraction/obtain_data.py` via the `ExtractionConfig` class. The default
  configuration mirrors the curated layout beneath `data_extraction/artifacts`.
- **Step selection:** `ExtractionSteps` lets you control which parts of the

File: data_extraction/data_extraction_GPT-4o/output/copol_database/model_output_extraction/10.1002_apmc.1982.051050109.json
{
    "reactions": [
        {
            "monomers": [
                "monomer1",
                "2-Hydroxypropyl Methacrylate",
                "monomer2",
                "Ethyl Acrylate"
            ],
            "reaction_conditions": [
                {
                    "polymerization_type": "free radical",
                    "solvent": null,
                    "method": "bulk",
                    "temperature": 60.0,
                    "temperature_unit": "°C",
                    "reaction_constants": {
                        "constant_1": 13.038,
                        "constant_2": 0.223
                    },
                    "reaction_constant_conf": {
                        "constant_conf_1": null,
                        "constant_conf_2": null
                    },
                    "determination_method": "Kelen-Tudos",
                    "Q-value": {
                        "constant_1": null,
                        "constant_2": null
                    },
                    "e-Value": {
                        "constant_1": null,
                        "constant_2": null
                    },
                    "r_product": null
                },
                {
                    "polymerization_type": "free radical",
                    "solvent": null,
                    "method": "bulk",
                    "temperature": 70.0,
                    "temperature_unit": "°C",
                    "reaction_constants": {
                        "constant_1": 13.942,
                        "constant_2": 0.27
                    },
                    "reaction_constant_conf": {
                        "constant_conf_1": null,
                        "constant_conf_2": null
                    },
                    "determination_method": "Kelen-Tudos",
                    "Q-value": {
                        "constant_1": null,
                        "constant_2": null
                    },
                    "e-Value": {
                        "constant_1": null,
                        "constant_2": null
                    },
                    "r_product": null
                },
                {
                    "polymerization_type": "free radical",
                    "solvent": null,
                    "method": "bulk",
                    "temperature": 80.0,
                    "temperature_unit": "°C",
                    "reaction_constants": {
                        "constant_1": 15.84,
                        "constant_2": 0.31
                    },
                    "reaction_constant_conf": {
                        "constant_conf_1": null,
                        "constant_conf_2": null
                    },
                    "determination_method": "Kelen-Tudos",
                    "Q-value": {
                        "constant_1": null,
                        "constant_2": null
                    },
                    "e-Value": {
                        "constant_1": null,
                        "constant_2": null
                    },
                    "r_product": null
                },
                {
                    "polymerization_type": "free radical",
                    "solvent": null,
                    "method": "bulk",
                    "temperature": 90.0,
                    "temperature_unit": "°C",
                    "reaction_constants": {
                        "constant_1": 17.319,
                        "constant_2": 0.359
                    },
                    "reaction_constant_conf": {
                        "constant_conf_1": null,
                        "constant_conf_2": null
                    },
                    "determination_method": "Kelen-Tudos",
                    "Q-value": {
                        "constant_1": null,
                        "constant_2": null
                    },
                    "e-Value": {
                        "constant_1": null,
                        "constant_2": null
                    },
                    "r_product": null
                },
                {
                    "polymerization_type": "free radical",
                    "solvent": null,
                    "method": "bulk",
                    "temperature": 100.0,
                    "temperature_unit": "°C",
                    "reaction_constants": {
                        "constant_1": 19.159,
                        "constant_2": 0.431
                    },
                    "reaction_constant_conf": {
                        "constant_conf_1": null,
                        "constant_conf_2": null
                    },
                    "determination_method": "Kelen-Tudos",
                    "Q-value": {
                        "constant_1": null,
                        "constant_2": null
                    },
                    "e-Value": {
                        "constant_1": null,
                        "constant_2": null
                    },
                    "r_product": null
                }
            ]
        },
        {
            "monomers": [
                "monomer1",
                "2-Hydroxypropyl Methacrylate",
                "monomer2",
                "Butyl Acrylate"
            ],
            "reaction_conditions": [
                {
                    "polymerization_type": "free radical",
                    "solvent": null,
                    "method": "bulk",
                    "temperature": 60.0,
                    "temperature_unit": "°C",
                    "reaction_constants": {
                        "constant_1": 5.17,
                        "constant_2": 0.238
                    },
                    "reaction_constant_conf": {
                        "constant_conf_1": null,
                        "constant_conf_2": null
                    },
                    "determination_method": "Kelen-Tudos",
                    "Q-value": {
                        "constant_1": null,
                        "constant_2": null
                    },
                    "e-Value": {
                        "constant_1": null,
                        "constant_2": null
                    },
                    "r_product": null
                },
                {
                    "polymerization_type": "free radical",
                    "solvent": null,
                    "method": "bulk",
                    "temperature": 70.0,
                    "temperature_unit": "°C",
                    "reaction_constants": {
                        "constant_1": 6.549,
                        "constant_2": 0.323
                    },
                    "reaction_constant_conf": {
                        "constant_conf_1": null,
                        "constant_conf_2": null
                    },
                    "determination_method": "Kelen-Tudos",
                    "Q-value": {
                        "constant_1": null,
                        "constant_2": null
                    },
                    "e-Value": {
                        "constant_1": null,
                        "constant_2": null
                    },
                    "r_product": null
                },
                {
                    "polymerization_type": "free radical",
                    "solvent": null,
                    "method": "bulk",
                    "temperature": 80.0,
                    "temperature_unit": "°C",
                    "reaction_constants": {
                        "constant_1": 7.543,
                        "constant_2": 0.311
                    },
                    "reaction_constant_conf": {
                        "constant_conf_1": null,
                        "constant_conf_2": null
                    },
                    "determination_method": "Kelen-Tudos",
                    "Q-value": {
                        "constant_1": null,
                        "constant_2": null
                    },
                    "e-Value": {
                        "constant_1": null,
                        "constant_2": null
                    },
                    "r_product": null
                },
                {
                    "polymerization_type": "free radical",
                    "solvent": null,
                    "method": "bulk",
                    "temperature": 90.0,
                    "temperature_unit": "°C",
                    "reaction_constants": {
                        "constant_1": 8.316,
                        "constant_2": 0.361
                    },
                    "reaction_constant_conf": {
                        "constant_conf_1": null,
                        "constant_conf_2": null
                    },
                    "determination_method": "Kelen-Tudos",
                    "Q-value": {
                        "constant_1": null,
                        "constant_2": null
                    },
                    "e-Value": {
                        "constant_1": null,
                        "constant_2": null
                    },
                    "r_product": null
                },
                {
                    "polymerization_type": "free radical",
                    "solvent": null,
                    "method": "bulk",
                    "temperature": 100.0,
                    "temperature_unit": "°C",
                    "reaction_constants": {
                        "constant_1": 9.636,
                        "constant_2": 0.421
                    },
                    "reaction_constant_conf": {
                        "constant_conf_1": null,
                        "constant_conf_2": null
                    },
                    "determination_method": "Kelen-Tudos",
                    "Q-value": {
                        "constant_1": null,
                        "constant_2": null
                    },
                    "e-Value": {
                        "constant_1": null,
                        "constant_2": null
                    },
                    "r_product": null
                }
            ]
        }
    ],
    "source": "https://doi.org/10.1002/macp.1982.021050108",
    "PDF_name": "Effect of Temperature on the Monomer Reactivity Ratios of 2-Hydroxypropyl Methacrylate with Ethyl- and Butyl-Acrylates"
}

File: data_extraction/data_extraction_GPT-4o/output/copol_database/model_output_extraction/10.1002_apmc.1984.051250112.json
{
    "reactions": [
        {
            "monomers": [
                {
                    "monomer1": "acetoxymethyl vinyl ketone",
                    "monomer2": "styrene"
                }
            ],
            "reaction_conditions": [
                {
                    "polymerization_type": "free radical",
                    "solvent": "methyl ethyl ketone",
                    "method": "solvent",
                    "temperature": 50.0,
                    "temperature_unit": "°C",
                    "reaction_constants": {
                        "constant_1": 0.103,
                        "constant_2": 0.368
                    },
                    "reaction_constant_conf": {
                        "constant_conf_1": 0.011,
                        "constant_conf_2": 0.018
                    },
                    "determination_method": "Kelen-Tudor",
                    "Q-value": {
                        "constant_1": 5.402,
                        "constant_2": 0.456
                    },
                    "e-Value": null,
                    "r_product": null
                }
            ]
        },
        {
            "monomers": [
                {
                    "monomer1": "N-(1-acetoxyphenyl)itaconimide",
                    "monomer2": "styrene"
                }
            ],
            "reaction_conditions": [
                {
                    "polymerization_type": "free radical",
                    "solvent": "tetrahydrofuran",
                    "method": "solvent",
                    "temperature": 60.0,
                    "temperature_unit": "°C",
                    "reaction_constants": {
                        "constant_1": 0.25,
                        "constant_2": 0.15
                    },
                    "reaction_constant_conf": {
                        "constant_conf_1": 0.08,
                        "constant_conf_2": 0.07
                    },
                    "determination_method": "Kelen-Tudor",
                    "Q-value": null,
                    "e-Value": null,
                    "r_product": null
                }
            ]
        },
        {
            "monomers": [
                {
                    "monomer1": "N-(p-acetoxyphenyl)maleimide",
                    "monomer2": "styrene"
                }
            ],
            "reaction_conditions": [
                {
                    "polymerization_type": "free radical",
                    "solvent": "cyclohexanone",
                    "method": "solvent",
                    "temperature": 60.0,
                    "temperature_unit": "°C",
                    "reaction_constants": {
                        "constant_1": 0.04,
                        "constant_2": 0.0
                    },
                    "reaction_constant_conf": {
                        "constant_conf_1": 0.02,
                        "constant_conf_2": 0.01
                    },
                    "determination_method": "Kelen-Tudor",
                    "Q-value": null,
                    "e-Value": null,
                    "r_product": null
                }
            ]
        },
        {
            "monomers": [
                {
                    "monomer1": "p-acetoxystyrene",
                    "monomer2": "styrene"
                }
            ],
            "reaction_conditions": [
                {
                    "polymerization_type": "free radical",
                    "solvent": null,
                    "method": "bulk",
                    "temperature": 60.0,
                    "temperature_unit": "°C",
                    "reaction_constants": {
                        "constant_1": 0.85,
                        "constant_2": 1.35
                    },
                    "reaction_constant_conf": {
                        "constant_conf_1": 0.2,
                        "constant_conf_2": 0.2
                    },
                    "determination_method": "Kelen-Tudor",
                    "Q-value": null,
                    "e-Value": null,
                    "r_product": null
                }
            ]
        },
        {
            "monomers": [
                {
                    "monomer1": "acrylamide",
                    "monomer2": "styrene"
                }
            ],
            "reaction_conditions": [
                {
                    "polymerization_type": "free radical",
                    "solvent": "dimethyl sulfoxide",
                    "method": "solvent",
                    "temperature": 90.0,
                    "temperature_unit": "°C",
                    "reaction_constants": {
                        "constant_1": 2.01,
                        "constant_2": 0.16
                    },
                    "reaction_constant_conf": {
                        "constant_conf_1": 0.32,
                        "constant_conf_2": 0.04
                    },
                    "determination_method": "Kelen-Tudor",
                    "Q-value": null,
                    "e-Value": null,
                    "r_product": null
                }
            ]
        },
        {
            "monomers": [
                {
                    "monomer1": "acrylic acid",
                    "monomer2": "styrene"
                }
            ],
            "reaction_conditions": [
                {
                    "polymerization_type": "free radical",
                    "solvent": "tetrahydrofuran",
                    "method": "solvent",
                    "temperature": 50.0,
                    "temperature_unit": "°C",
                    "reaction_constants": {
                        "constant_1": 0.9,
                        "constant_2": 0.14
                    },
                    "reaction_constant_conf": {
                        "constant_conf_1": 0.06,
                        "constant_conf_2": 0.03
                    },
                    "determination_method": "Kelen-Tudor",
                    "Q-value": null,
                    "e-Value": null,
                    "r_product": null
                }
            ]
        },
        {
            "monomers": [
                {
                    "monomer1": "acrylonitrile",
                    "monomer2": "styrene"
                }
            ],
            "reaction_conditions": [
                {
                    "polymerization_type": "free radical",
                    "solvent": "dimethyl formamide",
                    "method": "solvent",
                    "temperature": 50.0,
                    "temperature_unit": "°C",
                    "reaction_constants": {
                        "constant_1": 0.3,
                        "constant_2": 0.13
                    },
                    "reaction_constant_conf": {
                        "constant_conf_1": 0.05,
                        "constant_conf_2": 0.02
                    },
                    "determination_method": "Kelen-Tudor",
                    "Q-value": null,
                    "e-Value": null,
                    "r_product": null
                }
            ]
        },
        {
            "monomers": [
                {
                    "monomer1": "N-benzyl maleimide",
                    "monomer2": "styrene"
                }
            ],
            "reaction_conditions": [
                {
                    "polymerization_type": "free radical",
                    "solvent": "tetrahydrofuran",
                    "method": "solvent",
                    "temperature": 60.0,
                    "temperature_unit": "°C",
                    "reaction_constants": {
                        "constant_1": 0.04,
                        "constant_2": 0.02
                    },
                    "reaction_constant_conf": {
                        "constant_conf_1": 0.02,
                        "constant_conf_2": 0.01
                    },
                    "determination_method": "Kelen-Tudor",
                    "Q-value": null,
                    "e-Value": null,
                    "r_product": null
                }
            ]
        },
        {
            "monomers": [
                {
                    "monomer1": "N-benzyl iso-maleimide",
                    "monomer2": "styrene"
                }
            ],
            "reaction_conditions": [
                {
                    "polymerization_type": "free radical",
                    "solvent": "dioxane",
                    "method": "solvent",
                    "temperature": 70.0,
                    "temperature_unit": "°C",
                    "reaction_constants": {
                        "constant_1": 0.18,
                        "constant_2": 0.12
                    },
                    "reaction_constant_conf": {
                        "constant_conf_1": 0.04,
                        "constant_conf_2": 0.02
                    },
                    "determination_method": "Kelen-Tudor",
                    "Q-value": null,
                    "e-Value": null,
                    "r_product": null
                }
            ]
        }
    ],
    "source": "https://doi.org/10.1002/macp.1984.021250111",
    "PDF_name": "Analysis of the Linear Methods for Determining Copolymerization Reactivity Ratios, VII"
}

File: data_extraction/data_extraction_GPT-4o/output/copol_database/model_output_extraction/10.1002_apmc.1986.051390110.json
{
    "reactions": [
        {
            "monomers": [
                {
                    "monomer1": "acrylonitrile",
                    "monomer2": "N-2-chlorophenylmaleimide"
                }
            ],
            "reaction_conditions": [
                {
                    "polymerization_type": "free radical",
                    "solvent": "dimethylformamide",
                    "method": "solvent",
                    "temperature": 70.0,
                    "temperature_unit": "°C",
                    "reaction_constants": {
                        "constant_1": 0.96,
                        "constant_2": 1.04
                    },
                    "reaction_constant_conf": {
                        "constant_conf_1": null,
                        "constant_conf_2": null
                    },
                    "determination_method": "Kelen-Tudos",
                    "Q-value": {
                        "constant_1": 0.65,
                        "constant_2": null
                    },
                    "e-Value": {
                        "constant_1": 1.39,
                        "constant_2": null
                    },
                    "r_product": null
                },
                {
                    "polymerization_type": "free radical",
                    "solvent": "dimethylformamide",
                    "method": "solvent",
                    "temperature": 70.0,
                    "temperature_unit": "°C",
                    "reaction_constants": {
                        "constant_1": 0.9,
                        "constant_2": 1.05
                    },
                    "reaction_constant_conf": {
                        "constant_conf_1": null,
                        "constant_conf_2": null
                    },
                    "determination_method": "Fineman-Ross",
                    "Q-value": {
                        "constant_1": 0.65,
                        "constant_2": null
                    },
                    "e-Value": {
                        "constant_1": 1.39,
                        "constant_2": null
                    },
                    "r_product": null
                }
            ]
        },
        {
            "monomers": [
                {
                    "monomer1": "acrylonitrile",
                    "monomer2": "N-4-chlorophenylmaleimide"
                }
            ],
            "reaction_conditions": [
                {
                    "polymerization_type": "free radical",
                    "solvent": "dimethylformamide",
                    "method": "solvent",
                    "temperature": 70.0,
                    "temperature_unit": "°C",
                    "reaction_constants": {
                        "constant_1": 0.97,
                        "constant_2": 0.73
                    },
                    "reaction_constant_conf": {
                        "constant_conf_1": null,
                        "constant_conf_2": null
                    },
                    "determination_method": "Kelen-Tudos",
                    "Q-value": {
                        "constant_1": 0.99,
                        "constant_2": null
                    },
                    "e-Value": {
                        "constant_1": 1.81,
                        "constant_2": null
                    },
                    "r_product": null
                },
                {
                    "polymerization_type": "free radical",
                    "solvent": "dimethylformamide",
                    "method": "solvent",
                    "temperature": 70.0,
                    "temperature_unit": "°C",
                    "reaction_constants": {
                        "constant_1": 0.97,
                        "constant_2": 0.73
                    },
                    "reaction_constant_conf": {
                        "constant_conf_1": null,
                        "constant_conf_2": null
                    },
                    "determination_method": "Fineman-Ross",
                    "Q-value": {
                        "constant_1": 0.99,
                        "constant_2": null
                    },
                    "e-Value": {
                        "constant_1": 1.81,
                        "constant_2": null
                    },
                    "r_product": null
                }
            ]
        },
        {
            "monomers": [
                {
                    "monomer1": "acrylonitrile",
                    "monomer2": "N-2-bromophenylmaleimide"
                }
            ],
            "reaction_conditions": [
                {
                    "polymerization_type": "free radical",
                    "solvent": "dimethylformamide",
                    "method": "solvent",
                    "temperature": 70.0,
                    "temperature_unit": "°C",
                    "reaction_constants": {
                        "constant_1": 2.1,
                        "constant_2": 0.4
                    },
                    "reaction_constant_conf": {
                        "constant_conf_1": null,
                        "constant_conf_2": null
                    },
                    "determination_method": "Kelen-Tudos",
                    "Q-value": {
                        "constant_1": 0.49,
                        "constant_2": null
                    },
                    "e-Value": {
                        "constant_1": 1.8,
                        "constant_2": null
                    },
                    "r_product": null
                },
                {
                    "polymerization_type": "free radical",
                    "solvent": "dimethylformamide",
                    "method": "solvent",
                    "temperature": 70.0,
                    "temperature_unit": "°C",
                    "reaction_constants": {
                        "constant_1": 2.03,
                        "constant_2": 0.33
                    },
                    "reaction_constant_conf": {
                        "constant_conf_1": null,
                        "constant_conf_2": null
                    },
                    "determination_method": "Fineman-Ross",
                    "Q-value": {
                        "constant_1": 0.49,
                        "constant_2": null
                    },
                    "e-Value": {
                        "constant_1": 1.8,
                        "constant_2": null
                    },
                    "r_product": null
                }
            ]
        },
        {
            "monomers": [
                {
                    "monomer1": "acrylonitrile",
                    "monomer2": "N-octadecylmaleimide"
                }
            ],
            "reaction_conditions": [
                {
                    "polymerization_type": "free radical",
                    "solvent": "dimethylformamide",
                    "method": "solvent",
                    "temperature": 70.0,
                    "temperature_unit": "°C",
                    "reaction_constants": {
                        "constant_1": 2.36,
                        "constant_2": 0.4
                    },
                    "reaction_constant_conf": {
                        "constant_conf_1": null,
                        "constant_conf_2": null
                    },
                    "determination_method": "Kelen-Tudos",
                    "Q-value": {
                        "constant_1": 0.31,
                        "constant_2": null
                    },
                    "e-Value": {
                        "constant_1": 1.55,
                        "constant_2": null
                    },
                    "r_product": null
                },
                {
                    "polymerization_type": "free radical",
                    "solvent": "dimethylformamide",
                    "method": "solvent",
                    "temperature": 70.0,
                    "temperature_unit": "°C",
                    "reaction_constants": {
                        "constant_1": 2.36,
                        "constant_2": 0.38
                    },
                    "reaction_constant_conf": {
                        "constant_conf_1": null,
                        "constant_conf_2": null
                    },
                    "determination_method": "Fineman-Ross",
                    "Q-value": {
                        "constant_1": 0.31,
                        "constant_2": null
                    },
                    "e-Value": {
                        "constant_1": 1.55,
                        "constant_2": null
                    },
                    "r_product": null
                }
            ]
        }
    ],
    "source": "https://doi.org/10.1002/macp.1986.021390112",
    "PDF_name": "Copolymerization of Acrylonitrile with N-substituted Maleimides"
}

File: data_extraction/data_extraction_GPT-4o/output/copol_database/model_output_extraction/10.1002_app.1960.070041111.json
{
    "reactions": [
        {
            "monomers": [
                {
                    "monomer1": "Butyl acrylate",
                    "monomer2": "Acrylonitrile"
                }
            ],
            "reaction_conditions": [
                {
                    "polymerization_type": "free radical",
                    "solvent": "tert-Butanol",
                    "method": "solvent",
                    "temperature": 60.0,
                    "temperature_unit": "°C",
                    "reaction_constants": {
                        "constant_1": 1.52,
                        "constant_2": 0.75
                    },
                    "reaction_constant_conf": {
                        "constant_conf_1": 0.03,
                        "constant_conf_2": 0.18
                    },
                    "determination_method": "Fineman and Ross",
                    "Q-value": null,
                    "e-Value": null,
                    "r_product": 1.14
                }
            ]
        },
        {
            "monomers": [
                {
                    "monomer1": "Octyl acrylate",
                    "monomer2": "Acrylonitrile"
                }
            ],
            "reaction_conditions": [
                {
                    "polymerization_type": "free radical",
                    "solvent": "tert-Butanol",
                    "method": "solvent",
                    "temperature": 60.0,
                    "temperature_unit": "°C",
                    "reaction_constants": {
                        "constant_1": 1.93,
                        "constant_2": 0.83
                    },
                    "reaction_constant_conf": {
                        "constant_conf_1": 0.08,
                        "constant_conf_2": 0.23
                    },
                    "determination_method": "Fineman and Ross",
                    "Q-value": null,
                    "e-Value": null,
                    "r_product": 1.6
                }
            ]
        },
        {
            "monomers": [
                {
                    "monomer1": "Octadecyl acrylate",
                    "monomer2": "Acrylonitrile"
                }
            ],
            "reaction_conditions": [
                {
                    "polymerization_type": "free radical",
                    "solvent": "tert-Butanol",
                    "method": "solvent",
                    "temperature": 60.0,
                    "temperature_unit": "°C",
                    "reaction_constants": {
                        "constant_1": 1.74,
                        "constant_2": 0.68
                    },
                    "reaction_constant_conf": {
                        "constant_conf_1": 0.04,
                        "constant_conf_2": 0.18
                    },
                    "determination_method": "Fineman and Ross",
                    "Q-value": null,
                    "e-Value": null,
                    "r_product": 1.18
                }
            ]
        },
        {
            "monomers": [
                {
                    "monomer1": "Butyl acrylate",
                    "monomer2": "Vinylidene chloride"
                }
            ],
            "reaction_conditions": [
                {
                    "polymerization_type": "free radical",
                    "solvent": "tert-Butanol",
                    "method": "solvent",
                    "temperature": 50.0,
                    "temperature_unit": "°C",
                    "reaction_constants": {
                        "constant_1": 0.88,
                        "constant_2": 0.83
                    },
                    "reaction_constant_conf": {
                        "constant_conf_1": 0.1,
                        "constant_conf_2": 0.02
                    },
                    "determination_method": "Fineman and Ross",
                    "Q-value": null,
                    "e-Value": null,
                    "r_product": null
                }
            ]
        },
        {
            "monomers": [
                {
                    "monomer1": "Octyl acrylate",
                    "monomer2": "Vinylidene chloride"
                }
            ],
            "reaction_conditions": [
                {
                    "polymerization_type": "free radical",
                    "solvent": "tert-Butanol",
                    "method": "solvent",
                    "temperature": 50.0,
                    "temperature_unit": "°C",
                    "reaction_constants": {
                        "constant_1": 0.87,
                        "constant_2": 0.7
                    },
                    "reaction_constant_conf": {
                        "constant_conf_1": 0.02,
                        "constant_conf_2": 0.01
                    },
                    "determination_method": "Fineman and Ross",
                    "Q-value": null,
                    "e-Value": null,
                    "r_product": null
                }
            ]
        },
        {
            "monomers": [
                {
                    "monomer1": "Octadecyl acrylate",
                    "monomer2": "Vinylidene chloride"
                }
            ],
            "reaction_conditions": [
                {
                    "polymerization_type": "free radical",
                    "solvent": "tert-Butanol",
                    "method": "solvent",
                    "temperature": 50.0,
                    "temperature_unit": "°C",
                    "reaction_constants": {
                        "constant_1": 0.91,
                        "constant_2": 1.01
                    },
                    "reaction_constant_conf": {
                        "constant_conf_1": 0.05,
                        "constant_conf_2": 0.01
                    },
                    "determination_method": "Fineman and Ross",
                    "Q-value": null,
                    "e-Value": null,
                    "r_product": null
                }
            ]
        }
    ],
    "source": "https://doi.org/10.1002/app.1960.070040111",
    "PDF_name": "Polymerizable Derivatives of Long-Chain Alcohols. II. Reactivity Ratios for the Copolymerization of Some Alkyl Acrylates"
}

File: data_extraction/data_extraction_GPT-4o/output/copol_database/model_output_extraction/10.1002_app.1964.070080428.json
{
    "reactions": [
        {
            "monomers": [
                {
                    "monomer1": "2-Nitrobutyl acrylate",
                    "monomer2": "Styrene"
                }
            ],
            "reaction_conditions": [
                {
                    "polymerization_type": "free radical",
                    "solvent": null,
                    "method": "bulk",
                    "temperature": 70.0,
                    "temperature_unit": "°C",
                    "reaction_constants": {
                        "constant_1": 0.115,
                        "constant_2": 0.58
                    },
                    "reaction_constant_conf": {
                        "constant_conf_1": null,
                        "constant_conf_2": null
                    },
                    "determination_method": "Fineman-Ross",
                    "Q-value": {
                        "constant_1": 0.47,
                        "constant_2": null
                    },
                    "e-Value": {
                        "constant_1": 0.85,
                        "constant_2": null
                    },
                    "r_product": null
                }
            ]
        },
        {
            "monomers": [
                {
                    "monomer1": "2-Nitrobutyl acrylate",
                    "monomer2": "Methyl methacrylate"
                }
            ],
            "reaction_conditions": [
                {
                    "polymerization_type": "free radical",
                    "solvent": null,
                    "method": "bulk",
                    "temperature": 70.0,
                    "temperature_unit": "°C",
                    "reaction_constants": {
                        "constant_1": 0.22,
                        "constant_2": 1.6
                    },
                    "reaction_constant_conf": {
                        "constant_conf_1": null,
                        "constant_conf_2": null
                    },
                    "determination_method": "Fineman-Ross",
                    "Q-value": {
                        "constant_1": 0.47,
                        "constant_2": null
                    },
                    "e-Value": {
                        "constant_1": 0.85,
                        "constant_2": null
                    },
                    "r_product": null
                }
            ]
        },
        {
            "monomers": [
                {
                    "monomer1": "2-Nitrobutyl acrylate",
                    "monomer2": "Acrylonitrile"
                }
            ],
            "reaction_conditions": [
                {
                    "polymerization_type": "free radical",
                    "solvent": null,
                    "method": "bulk",
                    "temperature": 70.0,
                    "temperature_unit": "°C",
                    "reaction_constants": {
                        "constant_1": 1.58,
                        "constant_2": 0.9
                    },
                    "reaction_constant_conf": {
                        "constant_conf_1": null,
                        "constant_conf_2": null
                    },
                    "determination_method": "Fineman-Ross",
                    "Q-value": {
                        "constant_1": 0.47,
                        "constant_2": null
                    },
                    "e-Value": {
                        "constant_1": 0.85,
                        "constant_2": null
                    },
                    "r_product": null
                }
            ]
        }
    ],
    "source": "Journal of Applied Polymer Science, Vol. 8, pp. 1787-1799 (1964)",
    "PDF_name": "Polymerizations of Nitroalkyl Acrylates"
}

File: data_extraction/data_extraction_GPT-4o/output/copol_database/model_output_extraction/10.1002_app.1965.070090204.json
{
    "reactions": [
        {
            "monomers": [
                {
                    "monomer1": "Methyl acrylate",
                    "monomer2": "Methyl alpha-Cyanoacrylate"
                }
            ],
            "reaction_conditions": [
                {
                    "polymerization_type": "free radical",
                    "solvent": "benzene",
                    "method": "solvent",
                    "temperature": 60.0,
                    "temperature_unit": "°C",
                    "reaction_constants": {
                        "constant_1": 1.2,
                        "constant_2": 0.1
                    },
                    "reaction_constant_conf": {
                        "constant_conf_1": null,
                        "constant_conf_2": null
                    },
                    "determination_method": null,
                    "Q-value": {
                        "constant_1": 1.0,
                        "constant_2": null
                    },
                    "e-Value": {
                        "constant_1": 2.1,
                        "constant_2": null
                    },
                    "r_product": 0.12
                }
            ]
        },
        {
            "monomers": [
                {
                    "monomer1": "Methyl methacrylate",
                    "monomer2": "Methyl alpha-Cyanoacrylate"
                }
            ],
            "reaction_conditions": [
                {
                    "polymerization_type": "free radical",
                    "solvent": "benzene",
                    "method": "solvent",
                    "temperature": 60.0,
                    "temperature_unit": "°C",
                    "reaction_constants": {
                        "constant_1": 0.25,
                        "constant_2": 0.04
                    },
                    "reaction_constant_conf": {
                        "constant_conf_1": null,
                        "constant_conf_2": null
                    },
                    "determination_method": null,
                    "Q-value": {
                        "constant_1": 1.64,
                        "constant_2": null
                    },
                    "e-Value": {
                        "constant_1": 2.5,
                        "constant_2": null
                    },
                    "r_product": 0.01
                }
            ]
        },
        {
            "monomers": [
                {
                    "monomer1": "Styrene",
                    "monomer2": "Methyl alpha-Cyanoacrylate"
                }
            ],
            "reaction_conditions": [
                {
                    "polymerization_type": "free radical",
                    "solvent": "benzene",
                    "method": "solvent",
                    "temperature": 60.0,
                    "temperature_unit": "°C",
                    "reaction_constants": {
                        "constant_1": 0.03,
                        "constant_2": 0.01
                    },
                    "reaction_constant_conf": {
                        "constant_conf_1": null,
                        "constant_conf_2": null
                    },
                    "determination_method": null,
                    "Q-value": {
                        "constant_1": 1.1,
                        "constant_2": null
                    },
                    "e-Value": {
                        "constant_1": 2.1,
                        "constant_2": null
                    },
                    "r_product": 0.0003
                }
            ]
        },
        {
            "monomers": [
                {
                    "monomer1": "Alpha-Methylstyrene",
                    "monomer2": "Methyl alpha-Cyanoacrylate"
                }
            ],
            "reaction_conditions": [
                {
                    "polymerization_type": "free radical",
                    "solvent": "benzene",
                    "method": "solvent",
                    "temperature": 60.0,
                    "temperature_unit": "°C",
                    "reaction_constants": {
                        "constant_1": 0.001,
                        "constant_2": 0.05
                    },
                    "reaction_constant_conf": {
                        "constant_conf_1": null,
                        "constant_conf_2": null
                    },
                    "determination_method": null,
                    "Q-value": {
                        "constant_1": -0.49,
                        "constant_2": null
                    },
                    "e-Value": {
                        "constant_1": 1.9,
                        "constant_2": null
                    },
                    "r_product": 5e-05
                }
            ]
        },
        {
            "monomers": [
                {
                    "monomer1": "Vinyl acetate",
                    "monomer2": "Methyl alpha-Cyanoacrylate"
                }
            ],
            "reaction_conditions": [
                {
                    "polymerization_type": "free radical",
                    "solvent": "benzene",
                    "method": "solvent",
                    "temperature": 60.0,
                    "temperature_unit": "°C",
                    "reaction_constants": {
                        "constant_1": 0.5,
                        "constant_2": 0.005
                    },
                    "reaction_constant_conf": {
                        "constant_conf_1": null,
                        "constant_conf_2": null
                    },
                    "determination_method": null,
                    "Q-value": {
                        "constant_1": 0.43,
                        "constant_2": null
                    },
                    "e-Value": {
                        "constant_1": 2.1,
                        "constant_2": null
                    },
                    "r_product": 0.0025
                }
            ]
        },
        {
            "monomers": [
                {
                    "monomer1": "Octene-1",
                    "monomer2": "Methyl alpha-Cyanoacrylate"
                }
            ],
            "reaction_conditions": [
                {
                    "polymerization_type": "free radical",
                    "solvent": "benzene",
                    "method": "solvent",
                    "temperature": 60.0,
                    "temperature_unit": "°C",
                    "reaction_constants": {
                        "constant_1": 0.63,
                        "constant_2": -0.17
                    },
                    "reaction_constant_conf": {
                        "constant_conf_1": 0.06,
                        "constant_conf_2": 0.04
                    },
                    "determination_method": "Fineman-Ross",
                    "Q-value": {
                        "constant_1": null,
                        "constant_2": null
                    },
                    "e-Value": {
                        "constant_1": null,
                        "constant_2": null
                    },
                    "r_product": null
                },
                {
                    "polymerization_type": "free radical",
                    "solvent": "benzene",
                    "method": "solvent",
                    "temperature": 60.0,
                    "temperature_unit": "°C",
                    "reaction_constants": {
                        "constant_1": 0.27,
                        "constant_2": 1.66
                    },
                    "reaction_constant_conf": {
                        "constant_conf_1": 0.04,
                        "constant_conf_2": 0.11
                    },
                    "determination_method": "Barb",
                    "Q-value": {
                        "constant_1": null,
                        "constant_2": null
                    },
                    "e-Value": {
                        "constant_1": null,
                        "constant_2": null
                    },
                    "r_product": null
                }
            ]
        }
    ],
    "source": "https://doi.org/10.1002/app.1965.070090209",
    "PDF_name": "Methyl alpha-Cyanoacrylate. II. Copolymerization Studies"
}
