Repository: lamalab-org/copolymer-reactivity

# `data_extraction/` — Pipeline 1: literature → reactions

Mines ~300 k Crossref records for copolymerisation papers, filters them down to ~1.8 k downloadable PDFs, and extracts reactivity-ratio measurements with a vision–language model. The output is the curated `extracted_reactions.csv` that Pipeline 2 (`copol_prediction/`) ingests.

- **Configuration:** All paths and thresholds are defined in
  `data_extraction/obtain_data.py` via the `ExtractionConfig` class. The default
  configuration mirrors the curated layout beneath `data_extraction/artifacts`.
- **Step selection:** `ExtractionSteps` lets you control which parts of the

File: data_extraction/data_extraction_GPT-4o/output/copol_database/model_output_extraction/10.1002_app.1989.070370724.json
{
    "reactions": [
        {
            "monomers": [
                {
                    "monomer1": "N-methacryloyloxyphthalimide",
                    "monomer2": "methyl acrylate"
                }
            ],
            "reaction_conditions": [
                {
                    "polymerization_type": "free radical",
                    "solvent": "dimethylformamide",
                    "method": "solvent",
                    "temperature": 60.0,
                    "temperature_unit": "°C",
                    "reaction_constants": {
                        "constant_1": 1.223,
                        "constant_2": 0.208
                    },
                    "reaction_constant_conf": {
                        "constant_conf_1": 0.097,
                        "constant_conf_2": 0.029
                    },
                    "determination_method": "Kelen-Tudor",
                    "Q-value": {
                        "constant_1": 0.9,
                        "constant_2": 0.01
                    },
                    "e-Value": {
                        "constant_1": 0.9,
                        "constant_2": 0.01
                    },
                    "r_product": 0.254
                },
                {
                    "polymerization_type": "free radical",
                    "solvent": "dimethylformamide",
                    "method": "solvent",
                    "temperature": 60.0,
                    "temperature_unit": "°C",
                    "reaction_constants": {
                        "constant_1": 1.147,
                        "constant_2": 0.17
                    },
                    "reaction_constant_conf": {
                        "constant_conf_1": 0.049,
                        "constant_conf_2": 0.039
                    },
                    "determination_method": "Fineman-Ross",
                    "Q-value": {
                        "constant_1": 0.9,
                        "constant_2": 0.01
                    },
                    "e-Value": {
                        "constant_1": 0.9,
                        "constant_2": 0.01
                    },
                    "r_product": 0.254
                }
            ]
        },
        {
            "monomers": [
                {
                    "monomer1": "N-methacryloyloxyphthalimide",
                    "monomer2": "methyl methacrylate"
                }
            ],
            "reaction_conditions": [
                {
                    "polymerization_type": "free radical",
                    "solvent": "dimethylformamide",
                    "method": "solvent",
                    "temperature": 60.0,
                    "temperature_unit": "°C",
                    "reaction_constants": {
                        "constant_1": 1.441,
                        "constant_2": 0.704
                    },
                    "reaction_constant_conf": {
                        "constant_conf_1": 0.179,
                        "constant_conf_2": 0.11
                    },
                    "determination_method": "Kelen-Tudor",
                    "Q-value": {
                        "constant_1": 0.9,
                        "constant_2": 0.01
                    },
                    "e-Value": {
                        "constant_1": 0.9,
                        "constant_2": 0.01
                    },
                    "r_product": 1.014
                },
                {
                    "polymerization_type": "free radical",
                    "solvent": "dimethylformamide",
                    "method": "solvent",
                    "temperature": 60.0,
                    "temperature_unit": "°C",
                    "reaction_constants": {
                        "constant_1": 1.37,
                        "constant_2": 0.641
                    },
                    "reaction_constant_conf": {
                        "constant_conf_1": 0.254,
                        "constant_conf_2": 0.239
                    },
                    "determination_method": "Fineman-Ross",
                    "Q-value": {
                        "constant_1": 0.9,
                        "constant_2": 0.01
                    },
                    "e-Value": {
                        "constant_1": 0.9,
                        "constant_2": 0.01
                    },
                    "r_product": 1.014
                }
            ]
        },
        {
            "monomers": [
                {
                    "monomer1": "N-methacryloyloxyphthalimide",
                    "monomer2": "acrylonitrile"
                }
            ],
            "reaction_conditions": [
                {
                    "polymerization_type": "free radical",
                    "solvent": "dimethylformamide",
                    "method": "solvent",
                    "temperature": 60.0,
                    "temperature_unit": "°C",
                    "reaction_constants": {
                        "constant_1": 1.496,
                        "constant_2": 0.228
                    },
                    "reaction_constant_conf": {
                        "constant_conf_1": 0.162,
                        "constant_conf_2": 0.019
                    },
                    "determination_method": "Kelen-Tudor",
                    "Q-value": {
                        "constant_1": 0.9,
                        "constant_2": 0.01
                    },
                    "e-Value": {
                        "constant_1": 0.9,
                        "constant_2": 0.01
                    },
                    "r_product": 0.341
                },
                {
                    "polymerization_type": "free radical",
                    "solvent": "dimethylformamide",
                    "method": "solvent",
                    "temperature": 60.0,
                    "temperature_unit": "°C",
                    "reaction_constants": {
                        "constant_1": 1.4,
                        "constant_2": 0.223
                    },
                    "reaction_constant_conf": {
                        "constant_conf_1": 0.211,
                        "constant_conf_2": 0.021
                    },
                    "determination_method": "Fineman-Ross",
                    "Q-value": {
                        "constant_1": 0.9,
                        "constant_2": 0.01
                    },
                    "e-Value": {
                        "constant_1": 0.9,
                        "constant_2": 0.01
                    },
                    "r_product": 0.341
                }
            ]
        }
    ],
    "source": "Journal of Applied Polymer Science, Vol. 37, 2051-2058 (1989)",
    "PDF_name": "Estimation of Reactivity Ratios of N-Methacryloyloxyphthalimide Copolymers by 1H NMR"
}

File: data_extraction/data_extraction_GPT-4o/output/copol_database/model_output_extraction/10.1002_app.1993.070500715.json
{
    "reactions": [
        {
            "monomers": [
                {
                    "monomer1": "Chloroprene",
                    "monomer2": "Isobutyl methacrylate"
                }
            ],
            "reaction_conditions": [
                {
                    "polymerization_type": "free radical",
                    "solvent": "benzene",
                    "method": "solvent",
                    "temperature": 50.0,
                    "temperature_unit": "°C",
                    "reaction_constants": {
                        "constant_1": 1.8,
                        "constant_2": 0.74
                    },
                    "reaction_constant_conf": {
                        "constant_conf_1": null,
                        "constant_conf_2": null
                    },
                    "determination_method": "Finnan-Ross",
                    "Q-value": {
                        "constant_1": null,
                        "constant_2": null
                    },
                    "e-Value": {
                        "constant_1": null,
                        "constant_2": null
                    },
                    "r_product": null
                }
            ]
        }
    ],
    "source": "https://doi.org/10.1002/app.1993.070491229",
    "PDF_name": "Synthesis of Poly(chloroprene-co-isobutyl methacrylate) and Its Compatibilizing Effect in Polychloroprene/Poly(isobutyl methacrylate) Blends"
}

File: data_extraction/data_extraction_GPT-4o/output/copol_database/model_output_extraction/10.1002_bscb.19550640306.json
{
    "reactions": [
        {
            "monomers": [
                "monomer1",
                "acrylic acid",
                "monomer2",
                "2-vinylpyridine"
            ],
            "reaction_conditions": [
                {
                    "polymerization_type": "free radical",
                    "solvent": "toluene",
                    "method": "solvent",
                    "temperature": 75.0,
                    "temperature_unit": "°C",
                    "reaction_constants": {
                        "constant_1": 0.19,
                        "constant_2": 0.23
                    },
                    "reaction_constant_conf": {
                        "constant_conf_1": 0.06,
                        "constant_conf_2": 0.05
                    },
                    "determination_method": "Mayo-Walling",
                    "Q-value": null,
                    "e-Value": null,
                    "r_product": null
                }
            ]
        }
    ],
    "source": "Bull. Soc. Chim. Belg., 64, pp. 173-188, 8 fig., 1955",
    "PDF_name": "Copolymeres ordinaires et Copolymeres greffes"
}

File: data_extraction/data_extraction_GPT-4o/output/copol_database/model_output_extraction/10.1002_macp.1959.020310115.json
{
    "reactions": [
        {
            "monomers": [
                {
                    "monomer1": "vinyl acetate",
                    "monomer2": "vinyl oxazolidinone"
                }
            ],
            "reaction_conditions": [
                {
                    "polymerization_type": "free radical",
                    "solvent": "acetone-water",
                    "method": "solvent",
                    "temperature": 75.0,
                    "temperature_unit": "°C",
                    "reaction_constants": {
                        "constant_1": 0.6,
                        "constant_2": 1.5
                    },
                    "reaction_constant_conf": {
                        "constant_conf_1": null,
                        "constant_conf_2": null
                    },
                    "determination_method": "Kelen-Tudor",
                    "Q-value": {
                        "constant_1": 0.047,
                        "constant_2": 0.086
                    },
                    "e-Value": {
                        "constant_1": -0.3,
                        "constant_2": -0.63
                    },
                    "r_product": null
                }
            ]
        },
        {
            "monomers": [
                {
                    "monomer1": "vinylidene chloride",
                    "monomer2": "vinyl oxazolidinone"
                }
            ],
            "reaction_conditions": [
                {
                    "polymerization_type": "free radical",
                    "solvent": "cyclohexanone",
                    "method": "solvent",
                    "temperature": 75.0,
                    "temperature_unit": "°C",
                    "reaction_constants": {
                        "constant_1": 1.35,
                        "constant_2": 0.08
                    },
                    "reaction_constant_conf": {
                        "constant_conf_1": null,
                        "constant_conf_2": null
                    },
                    "determination_method": "Kelen-Tudor",
                    "Q-value": {
                        "constant_1": 0.2,
                        "constant_2": 0.66
                    },
                    "e-Value": {
                        "constant_1": 0.6,
                        "constant_2": -0.89
                    },
                    "r_product": null
                }
            ]
        },
        {
            "monomers": [
                {
                    "monomer1": "methyl methacrylate",
                    "monomer2": "vinyl oxazolidinone"
                }
            ],
            "reaction_conditions": [
                {
                    "polymerization_type": "free radical",
                    "solvent": "benzene",
                    "method": "solvent",
                    "temperature": 75.0,
                    "temperature_unit": "°C",
                    "reaction_constants": {
                        "constant_1": 6.0,
                        "constant_2": 0.03
                    },
                    "reaction_constant_conf": {
                        "constant_conf_1": null,
                        "constant_conf_2": null
                    },
                    "determination_method": "Kelen-Tudor",
                    "Q-value": {
                        "constant_1": 0.74,
                        "constant_2": 0.073
                    },
                    "e-Value": {
                        "constant_1": 0.4,
                        "constant_2": -0.91
                    },
                    "r_product": null
                }
            ]
        }
    ],
    "source": "https://doi.org/10.1002/pol.1959.120351215",
    "PDF_name": "Copolymerisation de la N-Vinyl-2-Oxazolidinone"
}

File: data_extraction/data_extraction_GPT-4o/output/copol_database/model_output_extraction/10.1002_macp.1961.020430119.json
{
    "reactions": [
        {
            "monomers": [
                {
                    "monomer1": "Styrene",
                    "monomer2": "N-Vinylsuccinimide"
                }
            ],
            "reaction_conditions": [
                {
                    "polymerization_type": "free radical",
                    "solvent": null,
                    "method": "bulk",
                    "temperature": 60.0,
                    "temperature_unit": "°C",
                    "reaction_constants": {
                        "constant_1": 0.07,
                        "constant_2": 10.5
                    },
                    "reaction_constant_conf": {
                        "constant_conf_1": null,
                        "constant_conf_2": null
                    },
                    "determination_method": "Fineman-Ross",
                    "Q-value": {
                        "constant_1": 0.15,
                        "constant_2": 1.0
                    },
                    "e-Value": {
                        "constant_1": -0.25,
                        "constant_2": -0.8
                    },
                    "r_product": null
                }
            ]
        },
        {
            "monomers": [
                {
                    "monomer1": "Methylmethacrylate",
                    "monomer2": "N-Vinylsuccinimide"
                }
            ],
            "reaction_conditions": [
                {
                    "polymerization_type": "free radical",
                    "solvent": null,
                    "method": "bulk",
                    "temperature": 60.0,
                    "temperature_unit": "°C",
                    "reaction_constants": {
                        "constant_1": 0.064,
                        "constant_2": 9.5
                    },
                    "reaction_constant_conf": {
                        "constant_conf_1": null,
                        "constant_conf_2": null
                    },
                    "determination_method": "Fineman-Ross",
                    "Q-value": {
                        "constant_1": 0.1,
                        "constant_2": 0.74
                    },
                    "e-Value": {
                        "constant_1": -0.3,
                        "constant_2": 0.4
                    },
                    "r_product": null
                }
            ]
        },
        {
            "monomers": [
                {
                    "monomer1": "Vinylidene chloride",
                    "monomer2": "N-Vinylsuccinimide"
                }
            ],
            "reaction_conditions": [
                {
                    "polymerization_type": "free radical",
                    "solvent": null,
                    "method": "bulk",
                    "temperature": 60.0,
                    "temperature_unit": "°C",
                    "reaction_constants": {
                        "constant_1": 0.32,
                        "constant_2": 1.44
                    },
                    "reaction_constant_conf": {
                        "constant_conf_1": null,
                        "constant_conf_2": null
                    },
                    "determination_method": "Fineman-Ross",
                    "Q-value": {
                        "constant_1": 0.08,
                        "constant_2": 0.2
                    },
                    "e-Value": {
                        "constant_1": -0.28,
                        "constant_2": 0.6
                    },
                    "r_product": null
                }
            ]
        },
        {
            "monomers": [
                {
                    "monomer1": "Vinyl acetate",
                    "monomer2": "N-Vinylsuccinimide"
                }
            ],
            "reaction_conditions": [
                {
                    "polymerization_type": "free radical",
                    "solvent": null,
                    "method": "bulk",
                    "temperature": 60.0,
                    "temperature_unit": "°C",
                    "reaction_constants": {
                        "constant_1": 6.1,
                        "constant_2": 0.14
                    },
                    "reaction_constant_conf": {
                        "constant_conf_1": null,
                        "constant_conf_2": null
                    },
                    "determination_method": "Fineman-Ross",
                    "Q-value": {
                        "constant_1": 0.18,
                        "constant_2": 0.03
                    },
                    "e-Value": {
                        "constant_1": -0.1,
                        "constant_2": -0.5
                    },
                    "r_product": null
                }
            ]
        }
    ],
    "source": "https://doi.org/10.1002/pol.1961.120471215",
    "PDF_name": "Über die Copolymerisation des N-Vinylsuccinimids"
}

File: data_extraction/data_extraction_GPT-4o/output/copol_database/model_output_extraction/10.1002_macp.1961.020470112.json
{
    "reactions": [
        {
            "monomers": [
                {
                    "monomer1": "n-Butyl methacrylate",
                    "monomer2": "Acrylonitrile"
                }
            ],
            "reaction_conditions": [
                {
                    "polymerization_type": "free radical",
                    "solvent": "Acetone-dimethylformamide",
                    "method": "solvent",
                    "temperature": 59.8,
                    "temperature_unit": "°C",
                    "reaction_constants": {
                        "constant_1": 1.08,
                        "constant_2": 0.31
                    },
                    "reaction_constant_conf": {
                        "constant_conf_1": null,
                        "constant_conf_2": null
                    },
                    "determination_method": null,
                    "Q-value": {
                        "constant_1": null,
                        "constant_2": null
                    },
                    "e-Value": {
                        "constant_1": null,
                        "constant_2": null
                    },
                    "r_product": 0.3348
                }
            ]
        },
        {
            "monomers": [
                {
                    "monomer1": "Isobutyl methacrylate",
                    "monomer2": "Acrylonitrile"
                }
            ],
            "reaction_conditions": [
                {
                    "polymerization_type": "free radical",
                    "solvent": "Acetone-dimethylformamide",
                    "method": "solvent",
                    "temperature": 59.8,
                    "temperature_unit": "°C",
                    "reaction_constants": {
                        "constant_1": 1.04,
                        "constant_2": 0.21
                    },
                    "reaction_constant_conf": {
                        "constant_conf_1": null,
                        "constant_conf_2": null
                    },
                    "determination_method": null,
                    "Q-value": {
                        "constant_1": null,
                        "constant_2": null
                    },
                    "e-Value": {
                        "constant_1": null,
                        "constant_2": null
                    },
                    "r_product": 0.2184
                }
            ]
        },
        {
            "monomers": [
                {
                    "monomer1": "n-Butyl methacrylate",
                    "monomer2": "Vinyl acetate"
                }
            ],
            "reaction_conditions": [
                {
                    "polymerization_type": "free radical",
                    "solvent": "Acetone",
                    "method": "solvent",
                    "temperature": 59.8,
                    "temperature_unit": "°C",
                    "reaction_constants": {
                        "constant_1": 28.8,
                        "constant_2": 0.023
                    },
                    "reaction_constant_conf": {
                        "constant_conf_1": null,
                        "constant_conf_2": null
                    },
                    "determination_method": null,
                    "Q-value": {
                        "constant_1": null,
                        "constant_2": null
                    },
                    "e-Value": {
                        "constant_1": null,
                        "constant_2": null
                    },
                    "r_product": 0.6624
                }
            ]
        },
        {
            "monomers": [
                {
                    "monomer1": "Isobutyl methacrylate",
                    "monomer2": "Vinyl acetate"
                }
            ],
            "reaction_conditions": [
                {
                    "polymerization_type": "free radical",
                    "solvent": "Acetone",
                    "method": "solvent",
                    "temperature": 59.8,
                    "temperature_unit": "°C",
                    "reaction_constants": {
                        "constant_1": 29.8,
                        "constant_2": 0.025
                    },
                    "reaction_constant_conf": {
                        "constant_conf_1": null,
                        "constant_conf_2": null
                    },
                    "determination_method": null,
                    "Q-value": {
                        "constant_1": null,
                        "constant_2": null
                    },
                    "e-Value": {
                        "constant_1": null,
                        "constant_2": null
                    },
                    "r_product": 0.745
                }
            ]
        }
    ],
    "source": "https://doi.org/10.1002/pol.1961.120471521",
    "PDF_name": "Studies on the Polymerization of Methacrylic Esters Part III"
}

File: data_extraction/data_extraction_GPT-4o/output/copol_database/model_output_extraction/10.1002_macp.1961.020470113.json
{
    "reactions": [
        {
            "monomers": [
                {
                    "monomer1": "methyl methacrylate",
                    "monomer2": "N-vinylcarbazole"
                }
            ],
            "reaction_conditions": [
                {
                    "polymerization_type": "free radical",
                    "solvent": "benzene",
                    "method": "solvent",
                    "temperature": 75.0,
                    "temperature_unit": "°C",
                    "reaction_constants": {
                        "constant_1": 2.0,
                        "constant_2": 0.04
                    },
                    "reaction_constant_conf": {
                        "constant_conf_1": null,
                        "constant_conf_2": null
                    },
                    "determination_method": "Mayo and Lewis",
                    "Q-value": {
                        "constant_1": 0.2,
                        "constant_2": null
                    },
                    "e-Value": {
                        "constant_1": -1.2,
                        "constant_2": null
                    },
                    "r_product": null
                }
            ]
        },
        {
            "monomers": [
                {
                    "monomer1": "methyl methacrylate",
                    "monomer2": "N-vinylcarbazole"
                }
            ],
            "reaction_conditions": [
                {
                    "polymerization_type": "free radical",
                    "solvent": "benzene",
                    "method": "solvent",
                    "temperature": 70.0,
                    "temperature_unit": "°C",
                    "reaction_constants": {
                        "constant_1": 2.0,
                        "constant_2": 0.2
                    },
                    "reaction_constant_conf": {
                        "constant_conf_1": null,
                        "constant_conf_2": null
                    },
                    "determination_method": "Schwan and Price",
                    "Q-value": {
                        "constant_1": null,
                        "constant_2": null
                    },
                    "e-Value": {
                        "constant_1": -0.22,
                        "constant_2": null
                    },
                    "r_product": null
                }
            ]
        },
        {
            "monomers": [
                {
                    "monomer1": "methyl acrylate",
                    "monomer2": "N-vinylcarbazole"
                }
            ],
            "reaction_conditions": [
                {
                    "polymerization_type": "free radical",
                    "solvent": "benzene",
                    "method": "solvent",
                    "temperature": 75.0,
                    "temperature_unit": "°C",
                    "reaction_constants": {
                        "constant_1": 0.5,
                        "constant_2": 0.05
                    },
                    "reaction_constant_conf": {
                        "constant_conf_1": null,
                        "constant_conf_2": null
                    },
                    "determination_method": "Mayo and Lewis",
                    "Q-value": {
                        "constant_1": 0.26,
                        "constant_2": null
                    },
                    "e-Value": {
                        "constant_1": -1.32,
                        "constant_2": null
                    },
                    "r_product": null
                }
            ]
        },
        {
            "monomers": [
                {
                    "monomer1": "methyl acrylate",
                    "monomer2": "N-vinylcarbazole"
                }
            ],
            "reaction_conditions": [
                {
                    "polymerization_type": "free radical",
                    "solvent": "benzene",
                    "method": "solvent",
                    "temperature": 75.0,
                    "temperature_unit": "°C",
                    "reaction_constants": {
                        "constant_1": 0.5,
                        "constant_2": 0.05
                    },
                    "reaction_constant_conf": {
                        "constant_conf_1": null,
                        "constant_conf_2": null
                    },
                    "determination_method": "Schwan and Price",
                    "Q-value": {
                        "constant_1": null,
                        "constant_2": null
                    },
                    "e-Value": {
                        "constant_1": -0.42,
                        "constant_2": null
                    },
                    "r_product": null
                }
            ]
        },
        {
            "monomers": [
                {
                    "monomer1": "styrene",
                    "monomer2": "N-vinylcarbazole"
                }
            ],
            "reaction_conditions": [
                {
                    "polymerization_type": "free radical",
                    "solvent": "benzene",
                    "method": "solvent",
                    "temperature": 75.0,
                    "temperature_unit": "°C",
                    "reaction_constants": {
                        "constant_1": 5.7,
                        "constant_2": 0.035
                    },
                    "reaction_constant_conf": {
                        "constant_conf_1": null,
                        "constant_conf_2": null
                    },
                    "determination_method": "Mayo and Lewis",
                    "Q-value": {
                        "constant_1": 0.48,
                        "constant_2": null
                    },
                    "e-Value": {
                        "constant_1": -2.07,
                        "constant_2": null
                    },
                    "r_product": null
                }
            ]
        },
        {
            "monomers": [
                {
                    "monomer1": "styrene",
                    "monomer2": "N-vinylcarbazole"
                }
            ],
            "reaction_conditions": [
                {
                    "polymerization_type": "free radical",
                    "solvent": "benzene",
                    "method": "solvent",
                    "temperature": 70.0,
                    "temperature_unit": "°C",
                    "reaction_constants": {
                        "constant_1": 5.5,
                        "constant_2": 0.012
                    },
                    "reaction_constant_conf": {
                        "constant_conf_1": null,
                        "constant_conf_2": null
                    },
                    "determination_method": "Schwan and Price",
                    "Q-value": {
                        "constant_1": null,
                        "constant_2": null
                    },
                    "e-Value": {
                        "constant_1": -0.75,
                        "constant_2": null
                    },
                    "r_product": null
                }
            ]
        },
        {
            "monomers": [
                {
                    "monomer1": "vinylidene chloride",
                    "monomer2": "N-vinylcarbazole"
                }
            ],
            "reaction_conditions": [
                {
                    "polymerization_type": "free radical",
                    "solvent": "benzene",
                    "method": "solvent",
                    "temperature": 75.0,
                    "temperature_unit": "°C",
                    "reaction_constants": {
                        "constant_1": 0.02,
                        "constant_2": 3.7
                    },
                    "reaction_constant_conf": {
                        "constant_conf_1": null,
                        "constant_conf_2": null
                    },
                    "determination_method": "Mayo and Lewis",
                    "Q-value": {
                        "constant_1": 3.8,
                        "constant_2": null
                    },
                    "e-Value": {
                        "constant_1": -1.01,
                        "constant_2": null
                    },
                    "r_product": null
                }
            ]
        },
        {
            "monomers": [
                {
                    "monomer1": "vinylidene chloride",
                    "monomer2": "N-vinylcarbazole"
                }
            ],
            "reaction_conditions": [
                {
                    "polymerization_type": "free radical",
                    "solvent": "benzene",
                    "method": "solvent",
                    "temperature": 75.0,
                    "temperature_unit": "°C",
                    "reaction_constants": {
                        "constant_1": 0.02,
                        "constant_2": 3.7
                    },
                    "reaction_constant_conf": {
                        "constant_conf_1": null,
                        "constant_conf_2": null
                    },
                    "determination_method": "Schwan and Price",
                    "Q-value": {
                        "constant_1": null,
                        "constant_2": null
                    },
                    "e-Value": {
                        "constant_1": -0.39,
                        "constant_2": null
                    },
                    "r_product": null
                }
            ]
        },
        {
            "monomers": [
                {
                    "monomer1": "vinyl acetate",
                    "monomer2": "N-vinylcarbazole"
                }
            ],
            "reaction_conditions": [
                {
                    "polymerization_type": "free radical",
                    "solvent": "benzene",
                    "method": "solvent",
                    "temperature": 65.0,
                    "temperature_unit": "°C",
                    "reaction_constants": {
                        "constant_1": 0.126,
                        "constant_2": 2.68
                    },
                    "reaction_constant_conf": {
                        "constant_conf_1": null,
                        "constant_conf_2": null
                    },
                    "determination_method": "Mayo and Lewis",
                    "Q-value": {
                        "constant_1": 0.3,
                        "constant_2": null
                    },
                    "e-Value": {
                        "constant_1": -1.34,
                        "constant_2": null
                    },
                    "r_product": null
                }
            ]
        },
        {
            "monomers": [
                {
                    "monomer1": "2,5-dichlorostyrene",
                    "monomer2": "N-vinylcarbazole"
                }
            ],
            "reaction_conditions": [
                {
                    "polymerization_type": "free radical",
                    "solvent": "benzene",
                    "method": "solvent",
                    "temperature": 70.0,
                    "temperature_unit": "°C",
                    "reaction_constants": {
                        "constant_1": 8.0,
                        "constant_2": 0.016
                    },
                    "reaction_constant_conf": {
                        "constant_conf_1": null,
                        "constant_conf_2": null
                    },
                    "determination_method": "Mayo and Lewis",
                    "Q-value": {
                        "constant_1": 0.12,
                        "constant_2": null
                    },
                    "e-Value": {
                        "constant_1": -1.03,
                        "constant_2": null
                    },
                    "r_product": null
                }
            ]
        }
    ],
    "source": "https://doi.org/10.1002/pol.1961.120501431",
    "PDF_name": "Copolymerization Behavior of N-Vinylcarbazole and Other N-Vinyl Monomers"
}
