Repository: lamalab-org/copolymer-reactivity

# `data_extraction/` — Pipeline 1: literature → reactions

Mines ~300 k Crossref records for copolymerisation papers, filters them down to ~1.8 k downloadable PDFs, and extracts reactivity-ratio measurements with a vision–language model. The output is the curated `extracted_reactions.csv` that Pipeline 2 (`copol_prediction/`) ingests.

- **Configuration:** All paths and thresholds are defined in
  `data_extraction/obtain_data.py` via the `ExtractionConfig` class. The default
  configuration mirrors the curated layout beneath `data_extraction/artifacts`.
- **Step selection:** `ExtractionSteps` lets you control which parts of the

File: data_extraction/data_extraction_GPT-4o/output/copol_database/model_output_extraction/10.1002_macp.1963.020600106.json
{
    "reactions": [
        {
            "monomers": [
                {
                    "monomer1": "vinyl cinnamate",
                    "monomer2": "vinyl acetate"
                }
            ],
            "reaction_conditions": [
                {
                    "polymerization_type": "free radical",
                    "solvent": "benzene",
                    "method": "solvent",
                    "temperature": 70.0,
                    "temperature_unit": "°C",
                    "reaction_constants": {
                        "constant_1": 0.04,
                        "constant_2": 1.2
                    },
                    "reaction_constant_conf": {
                        "constant_conf_1": 0.01,
                        "constant_conf_2": 0.1
                    },
                    "determination_method": "graphical evaluation",
                    "Q-value": null,
                    "e-Value": null,
                    "r_product": null
                }
            ]
        },
        {
            "monomers": [
                {
                    "monomer1": "vinyl cinnamate",
                    "monomer2": "vinyl pyrrolidone"
                }
            ],
            "reaction_conditions": [
                {
                    "polymerization_type": "free radical",
                    "solvent": "benzene",
                    "method": "solvent",
                    "temperature": 70.0,
                    "temperature_unit": "°C",
                    "reaction_constants": {
                        "constant_1": 0.01,
                        "constant_2": 1.15
                    },
                    "reaction_constant_conf": {
                        "constant_conf_1": 0.01,
                        "constant_conf_2": 0.1
                    },
                    "determination_method": "graphical evaluation",
                    "Q-value": null,
                    "e-Value": null,
                    "r_product": null
                },
                {
                    "polymerization_type": "free radical",
                    "solvent": "benzene",
                    "method": "solvent",
                    "temperature": 70.0,
                    "temperature_unit": "°C",
                    "reaction_constants": {
                        "constant_1": 0.01,
                        "constant_2": 1.3
                    },
                    "reaction_constant_conf": {
                        "constant_conf_1": 0.01,
                        "constant_conf_2": 0.1
                    },
                    "determination_method": "graphical evaluation",
                    "Q-value": null,
                    "e-Value": null,
                    "r_product": null
                }
            ]
        },
        {
            "monomers": [
                {
                    "monomer1": "vinyl cinnamate",
                    "monomer2": "methacrylonitrile"
                }
            ],
            "reaction_conditions": [
                {
                    "polymerization_type": "free radical",
                    "solvent": "cyclohexanone",
                    "method": "solvent",
                    "temperature": 70.0,
                    "temperature_unit": "°C",
                    "reaction_constants": {
                        "constant_1": 4.0,
                        "constant_2": 0.15
                    },
                    "reaction_constant_conf": {
                        "constant_conf_1": 0.4,
                        "constant_conf_2": 0.06
                    },
                    "determination_method": "Alfrey-Price equation",
                    "Q-value": null,
                    "e-Value": null,
                    "r_product": null
                }
            ]
        },
        {
            "monomers": [
                {
                    "monomer1": "vinyl cinnamate",
                    "monomer2": "styrene"
                }
            ],
            "reaction_conditions": [
                {
                    "polymerization_type": "free radical",
                    "solvent": "benzene",
                    "method": "solvent",
                    "temperature": 70.0,
                    "temperature_unit": "°C",
                    "reaction_constants": {
                        "constant_1": 0.25,
                        "constant_2": 1.25
                    },
                    "reaction_constant_conf": {
                        "constant_conf_1": 0.1,
                        "constant_conf_2": 0.1
                    },
                    "determination_method": "Alfrey-Price equation",
                    "Q-value": null,
                    "e-Value": null,
                    "r_product": null
                }
            ]
        }
    ],
    "source": "https://doi.org/10.1002/pol.1962.120571763",
    "PDF_name": "Kinetics of Polymerization and Copolymerization of Vinyl-trans-Cinnamate"
}

File: data_extraction/data_extraction_GPT-4o/output/copol_database/model_output_extraction/10.1002_macp.1967.021100111.json
{
    "reactions": [
        {
            "monomers": [
                "monomer1",
                "Methacrylonitrile",
                "monomer2",
                "Methyl atropate"
            ],
            "reaction_conditions": [
                {
                    "polymerization_type": "free radical",
                    "solvent": "benzene",
                    "method": "solvent",
                    "temperature": 60.0,
                    "temperature_unit": "°C",
                    "reaction_constants": {
                        "constant_1": 0.19,
                        "constant_2": 0.25
                    },
                    "reaction_constant_conf": {
                        "constant_conf_1": null,
                        "constant_conf_2": null
                    },
                    "determination_method": "Kelen-Tudor",
                    "Q-value": {
                        "constant_1": null,
                        "constant_2": null
                    },
                    "e-Value": {
                        "constant_1": null,
                        "constant_2": null
                    },
                    "r_product": null
                }
            ]
        },
        {
            "monomers": [
                "monomer1",
                "Methacrylonitrile",
                "monomer2",
                "α-Methoxystyrene"
            ],
            "reaction_conditions": [
                {
                    "polymerization_type": "free radical",
                    "solvent": "benzene",
                    "method": "solvent",
                    "temperature": 60.0,
                    "temperature_unit": "°C",
                    "reaction_constants": {
                        "constant_1": 0.55,
                        "constant_2": 1.5
                    },
                    "reaction_constant_conf": {
                        "constant_conf_1": null,
                        "constant_conf_2": null
                    },
                    "determination_method": "Kelen-Tudor",
                    "Q-value": {
                        "constant_1": null,
                        "constant_2": null
                    },
                    "e-Value": {
                        "constant_1": null,
                        "constant_2": null
                    },
                    "r_product": null
                }
            ]
        },
        {
            "monomers": [
                "monomer1",
                "Methacrylonitrile",
                "monomer2",
                "Diphenylethylene"
            ],
            "reaction_conditions": [
                {
                    "polymerization_type": "free radical",
                    "solvent": "benzene",
                    "method": "solvent",
                    "temperature": 60.0,
                    "temperature_unit": "°C",
                    "reaction_constants": {
                        "constant_1": 0.33,
                        "constant_2": null
                    },
                    "reaction_constant_conf": {
                        "constant_conf_1": null,
                        "constant_conf_2": null
                    },
                    "determination_method": "Kelen-Tudor",
                    "Q-value": {
                        "constant_1": null,
                        "constant_2": null
                    },
                    "e-Value": {
                        "constant_1": null,
                        "constant_2": null
                    },
                    "r_product": null
                }
            ]
        },
        {
            "monomers": [
                "monomer1",
                "Acrylonitrile",
                "monomer2",
                "Methyl atropate"
            ],
            "reaction_conditions": [
                {
                    "polymerization_type": "free radical",
                    "solvent": "benzene",
                    "method": "solvent",
                    "temperature": 60.0,
                    "temperature_unit": "°C",
                    "reaction_constants": {
                        "constant_1": 0.075,
                        "constant_2": 6.7
                    },
                    "reaction_constant_conf": {
                        "constant_conf_1": null,
                        "constant_conf_2": null
                    },
                    "determination_method": "Kelen-Tudor",
                    "Q-value": {
                        "constant_1": null,
                        "constant_2": null
                    },
                    "e-Value": {
                        "constant_1": null,
                        "constant_2": null
                    },
                    "r_product": null
                }
            ]
        },
        {
            "monomers": [
                "monomer1",
                "Acrylonitrile",
                "monomer2",
                "α-Methoxystyrene"
            ],
            "reaction_conditions": [
                {
                    "polymerization_type": "free radical",
                    "solvent": "benzene",
                    "method": "solvent",
                    "temperature": 60.0,
                    "temperature_unit": "°C",
                    "reaction_constants": {
                        "constant_1": 0.06,
                        "constant_2": 0
                    },
                    "reaction_constant_conf": {
                        "constant_conf_1": null,
                        "constant_conf_2": null
                    },
                    "determination_method": "Kelen-Tudor",
                    "Q-value": {
                        "constant_1": null,
                        "constant_2": null
                    },
                    "e-Value": {
                        "constant_1": null,
                        "constant_2": null
                    },
                    "r_product": null
                }
            ]
        },
        {
            "monomers": [
                "monomer1",
                "Acrylonitrile",
                "monomer2",
                "Diphenylethylene"
            ],
            "reaction_conditions": [
                {
                    "polymerization_type": "free radical",
                    "solvent": "benzene",
                    "method": "solvent",
                    "temperature": 60.0,
                    "temperature_unit": "°C",
                    "reaction_constants": {
                        "constant_1": 0.04,
                        "constant_2": null
                    },
                    "reaction_constant_conf": {
                        "constant_conf_1": null,
                        "constant_conf_2": null
                    },
                    "determination_method": "Kelen-Tudor",
                    "Q-value": {
                        "constant_1": null,
                        "constant_2": null
                    },
                    "e-Value": {
                        "constant_1": null,
                        "constant_2": null
                    },
                    "r_product": null
                }
            ]
        },
        {
            "monomers": [
                "monomer1",
                "Acrylonitrile",
                "monomer2",
                "trans-Stilbene"
            ],
            "reaction_conditions": [
                {
                    "polymerization_type": "free radical",
                    "solvent": "benzene",
                    "method": "solvent",
                    "temperature": 60.0,
                    "temperature_unit": "°C",
                    "reaction_constants": {
                        "constant_1": 1.0,
                        "constant_2": null
                    },
                    "reaction_constant_conf": {
                        "constant_conf_1": 0.1,
                        "constant_conf_2": null
                    },
                    "determination_method": "Kelen-Tudor",
                    "Q-value": {
                        "constant_1": null,
                        "constant_2": null
                    },
                    "e-Value": {
                        "constant_1": null,
                        "constant_2": null
                    },
                    "r_product": null
                }
            ]
        }
    ],
    "source": "https://doi.org/10.1002/macp.1967.021100110",
    "PDF_name": "Zum Copolymerisationsverhalten extrem sperriger α-substituierter Styrole"
}

File: data_extraction/data_extraction_GPT-4o/output/copol_database/model_output_extraction/10.1002_macp.1970.021330101.json
{
    "reactions": [
        {
            "monomers": [
                {
                    "monomer1": "N-Vinylsuccinimid",
                    "monomer2": "Maleinsäureanhydrid"
                }
            ],
            "reaction_conditions": [
                {
                    "polymerization_type": null,
                    "solvent": "benzol",
                    "method": "solvent",
                    "temperature": 60.0,
                    "temperature_unit": "°C",
                    "reaction_constants": {
                        "constant_1": 0.15,
                        "constant_2": 0.03
                    },
                    "reaction_constant_conf": {
                        "constant_conf_1": null,
                        "constant_conf_2": null
                    },
                    "determination_method": null,
                    "Q-value": {
                        "constant_1": 0.05,
                        "constant_2": 0.23
                    },
                    "e-Value": {
                        "constant_1": -0.08,
                        "constant_2": 2.25
                    },
                    "r_product": null
                }
            ]
        },
        {
            "monomers": [
                {
                    "monomer1": "N-Vinylsuccinimid",
                    "monomer2": "Maleinsäuredimethylester"
                }
            ],
            "reaction_conditions": [
                {
                    "polymerization_type": null,
                    "solvent": "benzol",
                    "method": "solvent",
                    "temperature": 60.0,
                    "temperature_unit": "°C",
                    "reaction_constants": {
                        "constant_1": 1.2,
                        "constant_2": 0.04
                    },
                    "reaction_constant_conf": {
                        "constant_conf_1": null,
                        "constant_conf_2": null
                    },
                    "determination_method": null,
                    "Q-value": {
                        "constant_1": 0.24,
                        "constant_2": 0.09
                    },
                    "e-Value": {
                        "constant_1": -0.47,
                        "constant_2": 1.27
                    },
                    "r_product": null
                }
            ]
        },
        {
            "monomers": [
                {
                    "monomer1": "N-Vinylsuccinimid",
                    "monomer2": "N-Vinylcarbazol"
                }
            ],
            "reaction_conditions": [
                {
                    "polymerization_type": null,
                    "solvent": "benzol",
                    "method": "solvent",
                    "temperature": 60.0,
                    "temperature_unit": "°C",
                    "reaction_constants": {
                        "constant_1": 1.05,
                        "constant_2": 0.3
                    },
                    "reaction_constant_conf": {
                        "constant_conf_1": null,
                        "constant_conf_2": null
                    },
                    "determination_method": null,
                    "Q-value": {
                        "constant_1": 0.27,
                        "constant_2": 0.41
                    },
                    "e-Value": {
                        "constant_1": -0.4,
                        "constant_2": -1.4
                    },
                    "r_product": null
                }
            ]
        },
        {
            "monomers": [
                {
                    "monomer1": "N-Vinylphthalimid",
                    "monomer2": "Maleinsäureanhydrid"
                }
            ],
            "reaction_conditions": [
                {
                    "polymerization_type": null,
                    "solvent": "benzol",
                    "method": "solvent",
                    "temperature": 90.0,
                    "temperature_unit": "°C",
                    "reaction_constants": {
                        "constant_1": 0.3,
                        "constant_2": 0.003
                    },
                    "reaction_constant_conf": {
                        "constant_conf_1": null,
                        "constant_conf_2": null
                    },
                    "determination_method": null,
                    "Q-value": {
                        "constant_1": 0.2,
                        "constant_2": null
                    },
                    "e-Value": {
                        "constant_1": -0.4,
                        "constant_2": null
                    },
                    "r_product": null
                }
            ]
        },
        {
            "monomers": [
                {
                    "monomer1": "4-Trimethylsilyl-N-vinylphthalimid",
                    "monomer2": "Styrol"
                }
            ],
            "reaction_conditions": [
                {
                    "polymerization_type": null,
                    "solvent": "benzol",
                    "method": "solvent",
                    "temperature": 60.0,
                    "temperature_unit": "°C",
                    "reaction_constants": {
                        "constant_1": 0.08,
                        "constant_2": 6.1
                    },
                    "reaction_constant_conf": {
                        "constant_conf_1": null,
                        "constant_conf_2": null
                    },
                    "determination_method": null,
                    "Q-value": {
                        "constant_1": 0.32,
                        "constant_2": 1.0
                    },
                    "e-Value": {
                        "constant_1": -1.65,
                        "constant_2": -0.8
                    },
                    "r_product": null
                }
            ]
        }
    ],
    "source": "https://doi.org/10.1002/macp.1970.021330101",
    "PDF_name": "Ein Beitrag zur Kenntnis der N-Vinylimide"
}

File: data_extraction/data_extraction_GPT-4o/output/copol_database/model_output_extraction/10.1002_macp.1971.021470123.json
{
    "reactions": [
        {
            "monomers": [
                {
                    "monomer1": "Styrene",
                    "monomer2": "Ethyl Vinyl Sulfoxide"
                }
            ],
            "reaction_conditions": [
                {
                    "polymerization_type": "free radical",
                    "solvent": "N,N-Dimethylformamide",
                    "method": "solvent",
                    "temperature": 60.0,
                    "temperature_unit": "°C",
                    "reaction_constants": {
                        "constant_1": 7.0,
                        "constant_2": 0.02
                    },
                    "reaction_constant_conf": {
                        "constant_conf_1": null,
                        "constant_conf_2": null
                    },
                    "determination_method": "curve fitting",
                    "Q-value": {
                        "constant_1": 0.13,
                        "constant_2": null
                    },
                    "e-Value": {
                        "constant_1": 0.61,
                        "constant_2": null
                    },
                    "r_product": null
                },
                {
                    "polymerization_type": "free radical",
                    "solvent": "benzene",
                    "method": "solvent",
                    "temperature": 60.0,
                    "temperature_unit": "°C",
                    "reaction_constants": {
                        "constant_1": 2.0,
                        "constant_2": 0.05
                    },
                    "reaction_constant_conf": {
                        "constant_conf_1": null,
                        "constant_conf_2": null
                    },
                    "determination_method": "curve fitting",
                    "Q-value": {
                        "constant_1": 0.15,
                        "constant_2": null
                    },
                    "e-Value": {
                        "constant_1": 0.72,
                        "constant_2": null
                    },
                    "r_product": null
                }
            ]
        },
        {
            "monomers": [
                {
                    "monomer1": "Methyl Methacrylate",
                    "monomer2": "Ethyl Vinyl Sulfoxide"
                }
            ],
            "reaction_conditions": [
                {
                    "polymerization_type": "free radical",
                    "solvent": "N,N-Dimethylformamide",
                    "method": "solvent",
                    "temperature": 60.0,
                    "temperature_unit": "°C",
                    "reaction_constants": {
                        "constant_1": 10.0,
                        "constant_2": 0.01
                    },
                    "reaction_constant_conf": {
                        "constant_conf_1": null,
                        "constant_conf_2": null
                    },
                    "determination_method": "curve fitting",
                    "Q-value": null,
                    "e-Value": null,
                    "r_product": null
                }
            ]
        },
        {
            "monomers": [
                {
                    "monomer1": "Acrylonitrile",
                    "monomer2": "Ethyl Vinyl Sulfoxide"
                }
            ],
            "reaction_conditions": [
                {
                    "polymerization_type": "free radical",
                    "solvent": "N,N-Dimethylformamide",
                    "method": "solvent",
                    "temperature": 60.0,
                    "temperature_unit": "°C",
                    "reaction_constants": {
                        "constant_1": 3.0,
                        "constant_2": 0.2
                    },
                    "reaction_constant_conf": {
                        "constant_conf_1": null,
                        "constant_conf_2": null
                    },
                    "determination_method": "curve fitting",
                    "Q-value": null,
                    "e-Value": null,
                    "r_product": null
                }
            ]
        }
    ],
    "source": "https://doi.org/10.1002/macp.1971.021470113",
    "PDF_name": "Radical Copolymerization Behavior of Ethyl Vinyl Sulfoxide"
}

File: data_extraction/data_extraction_GPT-4o/output/copol_database/model_output_extraction/10.1002_macp.1972.021530103.json
{
    "reactions": [
        {
            "monomers": [
                {
                    "monomer1": "acrylonitrile",
                    "monomer2": "isobutyl vinyl sulfide"
                }
            ],
            "reaction_conditions": [
                {
                    "polymerization_type": "thermal",
                    "solvent": "benzene",
                    "method": "solvent",
                    "temperature": 60.0,
                    "temperature_unit": "°C",
                    "reaction_constants": {
                        "constant_1": 0.065,
                        "constant_2": 0.055
                    },
                    "reaction_constant_conf": {
                        "constant_conf_1": null,
                        "constant_conf_2": null
                    },
                    "determination_method": null,
                    "Q-value": {
                        "constant_1": null,
                        "constant_2": null
                    },
                    "e-Value": {
                        "constant_1": null,
                        "constant_2": null
                    },
                    "r_product": 0.0036
                }
            ]
        },
        {
            "monomers": [
                {
                    "monomer1": "methyl methacrylate",
                    "monomer2": "isobutyl vinyl sulfide"
                }
            ],
            "reaction_conditions": [
                {
                    "polymerization_type": "thermal",
                    "solvent": "benzene",
                    "method": "solvent",
                    "temperature": 60.0,
                    "temperature_unit": "°C",
                    "reaction_constants": {
                        "constant_1": 0.94,
                        "constant_2": 0.04
                    },
                    "reaction_constant_conf": {
                        "constant_conf_1": null,
                        "constant_conf_2": null
                    },
                    "determination_method": null,
                    "Q-value": {
                        "constant_1": null,
                        "constant_2": null
                    },
                    "e-Value": {
                        "constant_1": null,
                        "constant_2": null
                    },
                    "r_product": 0.0376
                }
            ]
        },
        {
            "monomers": [
                {
                    "monomer1": "ethyl acrylate",
                    "monomer2": "isobutyl vinyl sulfide"
                }
            ],
            "reaction_conditions": [
                {
                    "polymerization_type": "thermal",
                    "solvent": "benzene",
                    "method": "solvent",
                    "temperature": 60.0,
                    "temperature_unit": "°C",
                    "reaction_constants": {
                        "constant_1": 0.35,
                        "constant_2": 0.05
                    },
                    "reaction_constant_conf": {
                        "constant_conf_1": null,
                        "constant_conf_2": null
                    },
                    "determination_method": null,
                    "Q-value": {
                        "constant_1": null,
                        "constant_2": null
                    },
                    "e-Value": {
                        "constant_1": null,
                        "constant_2": null
                    },
                    "r_product": 0.0175
                }
            ]
        },
        {
            "monomers": [
                {
                    "monomer1": "methyl acrylate",
                    "monomer2": "isobutyl vinyl sulfide"
                }
            ],
            "reaction_conditions": [
                {
                    "polymerization_type": "thermal",
                    "solvent": "benzene",
                    "method": "solvent",
                    "temperature": 60.0,
                    "temperature_unit": "°C",
                    "reaction_constants": {
                        "constant_1": 0.35,
                        "constant_2": 0.05
                    },
                    "reaction_constant_conf": {
                        "constant_conf_1": null,
                        "constant_conf_2": null
                    },
                    "determination_method": null,
                    "Q-value": {
                        "constant_1": null,
                        "constant_2": null
                    },
                    "e-Value": {
                        "constant_1": null,
                        "constant_2": null
                    },
                    "r_product": 0.0175
                }
            ]
        }
    ],
    "source": "https://doi.org/10.1002/macp.1972.021530103",
    "PDF_name": "Thermal Copolymerizations of Vinyl Sulfides with Some Weak Acceptor Monomers"
}

File: data_extraction/data_extraction_GPT-4o/output/copol_database/model_output_extraction/10.1002_macp.1974.021750518.json
{
    "reactions": [
        {
            "monomers": [
                "Vinylchlorid",
                "Propen"
            ],
            "reaction_conditions": [
                {
                    "polymerization_type": null,
                    "solvent": null,
                    "method": null,
                    "temperature": -63.0,
                    "temperature_unit": "°C",
                    "reaction_constants": {
                        "constant_1": 0.75,
                        "constant_2": 0.4
                    },
                    "reaction_constant_conf": {
                        "constant_conf_1": null,
                        "constant_conf_2": null
                    },
                    "determination_method": null
                },
                {
                    "polymerization_type": null,
                    "solvent": null,
                    "method": null,
                    "temperature": 0.0,
                    "temperature_unit": "°C",
                    "reaction_constants": {
                        "constant_1": 0.716,
                        "constant_2": 0.384
                    },
                    "reaction_constant_conf": {
                        "constant_conf_1": null,
                        "constant_conf_2": null
                    },
                    "determination_method": null
                },
                {
                    "polymerization_type": null,
                    "solvent": null,
                    "method": null,
                    "temperature": 23.0,
                    "temperature_unit": "°C",
                    "reaction_constants": {
                        "constant_1": 0.67,
                        "constant_2": 0.39
                    },
                    "reaction_constant_conf": {
                        "constant_conf_1": null,
                        "constant_conf_2": null
                    },
                    "determination_method": null
                }
            ]
        }
    ],
    "source": "https://doi.org/10.1002/macp.1974.021750112",
    "PDF_name": "Kernresonanzspektroskopische Mikrostrukturanalyse von Vinylchlorid-Propen-Copolymeren, 2"
}

File: data_extraction/data_extraction_GPT-4o/output/copol_database/model_output_extraction/10.1002_macp.1983.021840305.json
{
    "reactions": [
        {
            "monomers": [
                {
                    "monomer1": "Methyl methacrylate",
                    "monomer2": "Butyl acrylate"
                }
            ],
            "reaction_conditions": [
                {
                    "polymerization_type": "free radical",
                    "solvent": "ethanol",
                    "method": "solvent",
                    "temperature": null,
                    "temperature_unit": null,
                    "reaction_constants": {
                        "constant_1": 2.75,
                        "constant_2": 0.105
                    },
                    "reaction_constant_conf": {
                        "constant_conf_1": 0.2,
                        "constant_conf_2": 0.01
                    },
                    "determination_method": "Kelen-Tudos",
                    "Q-value": null,
                    "e-Value": null,
                    "r_product": null
                },
                {
                    "polymerization_type": "free radical",
                    "solvent": "ethanol",
                    "method": "solvent",
                    "temperature": null,
                    "temperature_unit": null,
                    "reaction_constants": {
                        "constant_1": 3.0,
                        "constant_2": 0.1
                    },
                    "reaction_constant_conf": {
                        "constant_conf_1": 0.2,
                        "constant_conf_2": 0.01
                    },
                    "determination_method": "Kelen-Tudos",
                    "Q-value": null,
                    "e-Value": null,
                    "r_product": null
                }
            ]
        },
        {
            "monomers": [
                {
                    "monomer1": "Methyl methacrylate",
                    "monomer2": "Isobutyl methacrylate"
                }
            ],
            "reaction_conditions": [
                {
                    "polymerization_type": "free radical",
                    "solvent": "ethanol",
                    "method": "solvent",
                    "temperature": null,
                    "temperature_unit": null,
                    "reaction_constants": {
                        "constant_1": 0.9,
                        "constant_2": 0.49
                    },
                    "reaction_constant_conf": {
                        "constant_conf_1": 0.03,
                        "constant_conf_2": 0.02
                    },
                    "determination_method": "Kelen-Tudos",
                    "Q-value": null,
                    "e-Value": null,
                    "r_product": null
                },
                {
                    "polymerization_type": "free radical",
                    "solvent": "ethanol",
                    "method": "solvent",
                    "temperature": null,
                    "temperature_unit": null,
                    "reaction_constants": {
                        "constant_1": 0.77,
                        "constant_2": 0.36
                    },
                    "reaction_constant_conf": {
                        "constant_conf_1": 0.03,
                        "constant_conf_2": 0.02
                    },
                    "determination_method": "Kelen-Tudos",
                    "Q-value": null,
                    "e-Value": null,
                    "r_product": null
                }
            ]
        },
        {
            "monomers": [
                {
                    "monomer1": "Methyl methacrylate",
                    "monomer2": "Butyl methacrylate"
                }
            ],
            "reaction_conditions": [
                {
                    "polymerization_type": "free radical",
                    "solvent": "ethanol",
                    "method": "solvent",
                    "temperature": null,
                    "temperature_unit": null,
                    "reaction_constants": {
                        "constant_1": 0.27,
                        "constant_2": 1.1
                    },
                    "reaction_constant_conf": {
                        "constant_conf_1": null,
                        "constant_conf_2": null
                    },
                    "determination_method": "Kelen-Tudos",
                    "Q-value": null,
                    "e-Value": null,
                    "r_product": null
                }
            ]
        },
        {
            "monomers": [
                {
                    "monomer1": "Methyl methacrylate",
                    "monomer2": "Isobutyl acrylate"
                }
            ],
            "reaction_conditions": [
                {
                    "polymerization_type": "free radical",
                    "solvent": "ethanol",
                    "method": "solvent",
                    "temperature": null,
                    "temperature_unit": null,
                    "reaction_constants": {
                        "constant_1": 3.7,
                        "constant_2": 0.11
                    },
                    "reaction_constant_conf": {
                        "constant_conf_1": 0.2,
                        "constant_conf_2": 0.01
                    },
                    "determination_method": "Kelen-Tudos",
                    "Q-value": null,
                    "e-Value": null,
                    "r_product": null
                }
            ]
        },
        {
            "monomers": [
                {
                    "monomer1": "Methyl methacrylate",
                    "monomer2": "Glycidyl methacrylate"
                }
            ],
            "reaction_conditions": [
                {
                    "polymerization_type": "free radical",
                    "solvent": "ethanol",
                    "method": "solvent",
                    "temperature": null,
                    "temperature_unit": null,
                    "reaction_constants": {
                        "constant_1": 0.68,
                        "constant_2": 0.54
                    },
                    "reaction_constant_conf": {
                        "constant_conf_1": 0.04,
                        "constant_conf_2": 0.04
                    },
                    "determination_method": "Kelen-Tudos",
                    "Q-value": null,
                    "e-Value": null,
                    "r_product": null
                }
            ]
        }
    ],
    "source": "https://doi.org/10.1002/macp.1983.021840111",
    "PDF_name": "Synthèse par voie radicalaire de polymères à extrémités hydroxylées, 11"
}
