Repository: lamalab-org/copolymer-reactivity

# `data_extraction/` — Pipeline 1: literature → reactions

Mines ~300 k Crossref records for copolymerisation papers, filters them down to ~1.8 k downloadable PDFs, and extracts reactivity-ratio measurements with a vision–language model. The output is the curated `extracted_reactions.csv` that Pipeline 2 (`copol_prediction/`) ingests.

- **Configuration:** All paths and thresholds are defined in
  `data_extraction/obtain_data.py` via the `ExtractionConfig` class. The default
  configuration mirrors the curated layout beneath `data_extraction/artifacts`.
- **Step selection:** `ExtractionSteps` lets you control which parts of the

File: data_extraction/data_extraction_GPT-4o/output/copol_database/model_output_extraction/10.1002_macp.1984.021850311.json
{
    "reactions": [
        {
            "monomers": [
                {
                    "monomer1": "2-naphthyl methacrylate",
                    "monomer2": "acrylonitrile"
                }
            ],
            "reaction_conditions": [
                {
                    "polymerization_type": "free radical",
                    "solvent": "chloroform",
                    "method": "solvent",
                    "temperature": 60.0,
                    "temperature_unit": "°C",
                    "reaction_constants": {
                        "constant_1": 0.96,
                        "constant_2": 0.0
                    },
                    "reaction_constant_conf": {
                        "constant_conf_1": 0.05,
                        "constant_conf_2": 0.02
                    },
                    "determination_method": "Fineman-Ross",
                    "Q-value": null,
                    "e-Value": null,
                    "r_product": null
                },
                {
                    "polymerization_type": "free radical",
                    "solvent": "benzene",
                    "method": "solvent",
                    "temperature": 60.0,
                    "temperature_unit": "°C",
                    "reaction_constants": {
                        "constant_1": 0.84,
                        "constant_2": 0.01
                    },
                    "reaction_constant_conf": {
                        "constant_conf_1": 0.09,
                        "constant_conf_2": 0.04
                    },
                    "determination_method": "Fineman-Ross",
                    "Q-value": null,
                    "e-Value": null,
                    "r_product": null
                },
                {
                    "polymerization_type": "free radical",
                    "solvent": "acetone",
                    "method": "solvent",
                    "temperature": 60.0,
                    "temperature_unit": "°C",
                    "reaction_constants": {
                        "constant_1": 0.52,
                        "constant_2": 0.0
                    },
                    "reaction_constant_conf": {
                        "constant_conf_1": 0.09,
                        "constant_conf_2": 0.02
                    },
                    "determination_method": "Fineman-Ross",
                    "Q-value": null,
                    "e-Value": null,
                    "r_product": null
                },
                {
                    "polymerization_type": "free radical",
                    "solvent": "acetonitrile",
                    "method": "solvent",
                    "temperature": 60.0,
                    "temperature_unit": "°C",
                    "reaction_constants": {
                        "constant_1": 0.51,
                        "constant_2": 0.0
                    },
                    "reaction_constant_conf": {
                        "constant_conf_1": 0.06,
                        "constant_conf_2": 0.03
                    },
                    "determination_method": "Fineman-Ross",
                    "Q-value": null,
                    "e-Value": null,
                    "r_product": null
                }
            ]
        }
    ],
    "source": "https://doi.org/10.1002/macp.1984.021850901",
    "PDF_name": "The influence of molecular interaction on polymerization, 9"
}

File: data_extraction/data_extraction_GPT-4o/output/copol_database/model_output_extraction/10.1002_macp.1985.021860819.json
{
    "reactions": [
        {
            "monomers": [
                {
                    "monomer1": "methacrylic acid",
                    "monomer2": "styrene"
                }
            ],
            "reaction_conditions": [
                {
                    "polymerization_type": "free radical",
                    "solvent": "carbon tetrachloride",
                    "method": "solvent",
                    "temperature": 60.0,
                    "temperature_unit": "°C",
                    "reaction_constants": {
                        "constant_1": 0.54,
                        "constant_2": 0.06
                    },
                    "reaction_constant_conf": {
                        "constant_conf_1": 0.01,
                        "constant_conf_2": 0.03
                    },
                    "determination_method": "Kelen-Tudor",
                    "Q-value": null,
                    "e-Value": null,
                    "r_product": null
                },
                {
                    "polymerization_type": "free radical",
                    "solvent": "chloroform",
                    "method": "solvent",
                    "temperature": 60.0,
                    "temperature_unit": "°C",
                    "reaction_constants": {
                        "constant_1": 0.51,
                        "constant_2": 0.08
                    },
                    "reaction_constant_conf": {
                        "constant_conf_1": 0.01,
                        "constant_conf_2": 0.03
                    },
                    "determination_method": "Kelen-Tudor",
                    "Q-value": null,
                    "e-Value": null,
                    "r_product": null
                },
                {
                    "polymerization_type": "free radical",
                    "solvent": "acetone",
                    "method": "solvent",
                    "temperature": 60.0,
                    "temperature_unit": "°C",
                    "reaction_constants": {
                        "constant_1": 0.43,
                        "constant_2": 0.65
                    },
                    "reaction_constant_conf": {
                        "constant_conf_1": 0.0,
                        "constant_conf_2": 0.02
                    },
                    "determination_method": "Kelen-Tudor",
                    "Q-value": null,
                    "e-Value": null,
                    "r_product": null
                },
                {
                    "polymerization_type": "free radical",
                    "solvent": "1,4-dioxane",
                    "method": "solvent",
                    "temperature": 60.0,
                    "temperature_unit": "°C",
                    "reaction_constants": {
                        "constant_1": 0.41,
                        "constant_2": 0.59
                    },
                    "reaction_constant_conf": {
                        "constant_conf_1": 0.02,
                        "constant_conf_2": 0.05
                    },
                    "determination_method": "Kelen-Tudor",
                    "Q-value": null,
                    "e-Value": null,
                    "r_product": null
                },
                {
                    "polymerization_type": "free radical",
                    "solvent": "acetonitrile",
                    "method": "solvent",
                    "temperature": 60.0,
                    "temperature_unit": "°C",
                    "reaction_constants": {
                        "constant_1": 0.06,
                        "constant_2": 0.29
                    },
                    "reaction_constant_conf": {
                        "constant_conf_1": 0.02,
                        "constant_conf_2": 0.0
                    },
                    "determination_method": "Kelen-Tudor",
                    "Q-value": null,
                    "e-Value": null,
                    "r_product": null
                }
            ]
        }
    ],
    "source": "https://doi.org/10.1002/macp.1985.021860819",
    "PDF_name": "The influence of molecular interaction on polymerization, 10"
}

File: data_extraction/data_extraction_GPT-4o/output/copol_database/model_output_extraction/10.1002_macp.1994.021950302.json
{
    "reactions": [
        {
            "monomers": [
                {
                    "monomer1": "p-tert-butoxystyrene",
                    "monomer2": "dibutyl fumarate"
                }
            ],
            "reaction_conditions": [
                {
                    "polymerization_type": "free radical",
                    "solvent": "benzene",
                    "method": "solvent",
                    "temperature": 60.0,
                    "temperature_unit": "°C",
                    "reaction_constants": {
                        "constant_1": 0.18,
                        "constant_2": 0.01
                    },
                    "reaction_constant_conf": {
                        "constant_conf_1": null,
                        "constant_conf_2": null
                    },
                    "determination_method": "nonlinear least-squares method",
                    "Q-value": {
                        "constant_1": null,
                        "constant_2": null
                    },
                    "e-Value": {
                        "constant_1": null,
                        "constant_2": null
                    },
                    "r_product": null
                },
                {
                    "polymerization_type": "free radical",
                    "solvent": "benzene",
                    "method": "solvent",
                    "temperature": 60.0,
                    "temperature_unit": "°C",
                    "reaction_constants": {
                        "constant_1": 0.18,
                        "constant_2": 0.03
                    },
                    "reaction_constant_conf": {
                        "constant_conf_1": null,
                        "constant_conf_2": null
                    },
                    "determination_method": "Fineman-Ross method",
                    "Q-value": {
                        "constant_1": null,
                        "constant_2": null
                    },
                    "e-Value": {
                        "constant_1": null,
                        "constant_2": null
                    },
                    "r_product": null
                }
            ]
        }
    ],
    "source": "https://doi.org/10.1002/macp.1994.021950401",
    "PDF_name": "Kinetic and electron paramagnetic resonance studies on radical polymerization. Radical copolymerization of p-tert-butoxystyrene and dibutyl fumarate in benzene"
}

File: data_extraction/data_extraction_GPT-4o/output/copol_database/model_output_extraction/10.1002_pol.1949.120050105.json
{
    "reactions": [
        {
            "monomers": [
                "Acetate of isopropenyl",
                "Acetate of vinyl"
            ],
            "reaction_conditions": [
                {
                    "polymerization_type": "free radical",
                    "solvent": "benzene",
                    "method": "solvent",
                    "temperature": 75.0,
                    "temperature_unit": "°C",
                    "reaction_constants": {
                        "constant_1": 1.0,
                        "constant_2": 1.0
                    },
                    "reaction_constant_conf": {
                        "constant_conf_1": null,
                        "constant_conf_2": null
                    },
                    "determination_method": null
                }
            ]
        },
        {
            "monomers": [
                "Chloride of vinyl",
                "Acetate of isopropenyl"
            ],
            "reaction_conditions": [
                {
                    "polymerization_type": "free radical",
                    "solvent": "benzene",
                    "method": "solvent",
                    "temperature": 65.0,
                    "temperature_unit": "°C",
                    "reaction_constants": {
                        "constant_1": 2.2,
                        "constant_2": 0.25
                    },
                    "reaction_constant_conf": {
                        "constant_conf_1": null,
                        "constant_conf_2": null
                    },
                    "determination_method": null
                }
            ]
        },
        {
            "monomers": [
                "Methacrylate of methyl",
                "Acetate of isopropenyl"
            ],
            "reaction_conditions": [
                {
                    "polymerization_type": "free radical",
                    "solvent": "benzene",
                    "method": "solvent",
                    "temperature": 75.0,
                    "temperature_unit": "°C",
                    "reaction_constants": {
                        "constant_1": 30.0,
                        "constant_2": 0.017
                    },
                    "reaction_constant_conf": {
                        "constant_conf_1": null,
                        "constant_conf_2": null
                    },
                    "determination_method": null
                }
            ]
        }
    ],
    "source": "https://doi.org/10.1002/pol.1949.120050105",
    "PDF_name": "Vitesse de Polymérisation et de Copolymérisation de l'Acétate d'Isopropényle"
}

File: data_extraction/data_extraction_GPT-4o/output/copol_database/model_output_extraction/10.1002_pol.1951.120060209.json
{
    "reactions": [
        {
            "monomers": [
                {
                    "monomer1": "Styrene",
                    "monomer2": "Methyl Methacrylate"
                }
            ],
            "reaction_conditions": [
                {
                    "polymerization_type": "free radical",
                    "solvent": "benzene",
                    "method": "solvent",
                    "temperature": 60.0,
                    "temperature_unit": "°C",
                    "reaction_constants": {
                        "constant_1": 0.54,
                        "constant_2": 0.42
                    },
                    "reaction_constant_conf": {
                        "constant_conf_1": 0.04,
                        "constant_conf_2": 0.1
                    },
                    "determination_method": null,
                    "Q-value": null,
                    "e-Value": null,
                    "r_product": 0.23
                },
                {
                    "polymerization_type": "free radical",
                    "solvent": "acetonitrile",
                    "method": "solvent",
                    "temperature": 60.0,
                    "temperature_unit": "°C",
                    "reaction_constants": {
                        "constant_1": 0.44,
                        "constant_2": 0.5
                    },
                    "reaction_constant_conf": {
                        "constant_conf_1": 0.08,
                        "constant_conf_2": 0.04
                    },
                    "determination_method": null,
                    "Q-value": null,
                    "e-Value": null,
                    "r_product": 0.22
                }
            ]
        },
        {
            "monomers": [
                {
                    "monomer1": "Alpha-Methylstyrene",
                    "monomer2": "Maleic Anhydride"
                }
            ],
            "reaction_conditions": [
                {
                    "polymerization_type": "free radical",
                    "solvent": "benzene",
                    "method": "solvent",
                    "temperature": 60.0,
                    "temperature_unit": "°C",
                    "reaction_constants": {
                        "constant_1": 0.005,
                        "constant_2": 0.27
                    },
                    "reaction_constant_conf": {
                        "constant_conf_1": 0.005,
                        "constant_conf_2": 0.03
                    },
                    "determination_method": null,
                    "Q-value": null,
                    "e-Value": null,
                    "r_product": 0.015
                },
                {
                    "polymerization_type": "free radical",
                    "solvent": "acetonitrile",
                    "method": "solvent",
                    "temperature": 60.0,
                    "temperature_unit": "°C",
                    "reaction_constants": {
                        "constant_1": 0.038,
                        "constant_2": 0.08
                    },
                    "reaction_constant_conf": {
                        "constant_conf_1": 0.003,
                        "constant_conf_2": 0.03
                    },
                    "determination_method": null,
                    "Q-value": null,
                    "e-Value": null,
                    "r_product": 0.03
                }
            ]
        }
    ],
    "source": "https://doi.org/10.1002/pol.1950.120060204",
    "PDF_name": "Effect of Dielectric Solvent Medium on Copolymerization"
}

File: data_extraction/data_extraction_GPT-4o/output/copol_database/model_output_extraction/10.1002_pol.1952.120080601.json
{
    "reactions": [
        {
            "monomers": [
                "monomer1",
                "Styrene",
                "monomer2",
                "Fumaronitrile"
            ],
            "reaction_conditions": [
                {
                    "polymerization_type": "free radical",
                    "solvent": "benzene",
                    "method": "solvent",
                    "temperature": 60.0,
                    "temperature_unit": "°C",
                    "reaction_constants": {
                        "constant_1": 0.23,
                        "constant_2": 0.01
                    },
                    "reaction_constant_conf": {
                        "constant_conf_1": 0.1,
                        "constant_conf_2": 0.01
                    },
                    "determination_method": null,
                    "Q-value": {
                        "constant_1": 0.6,
                        "constant_2": 0.4
                    },
                    "e-Value": {
                        "constant_1": 1.6,
                        "constant_2": 2.1
                    },
                    "r_product": null
                }
            ]
        },
        {
            "monomers": [
                "monomer1",
                "Methyl methacrylate",
                "monomer2",
                "Fumaronitrile"
            ],
            "reaction_conditions": [
                {
                    "polymerization_type": "free radical",
                    "solvent": "benzene",
                    "method": "solvent",
                    "temperature": 60.0,
                    "temperature_unit": "°C",
                    "reaction_constants": {
                        "constant_1": 3.5,
                        "constant_2": 0.01
                    },
                    "reaction_constant_conf": {
                        "constant_conf_1": 0.5,
                        "constant_conf_2": 0.01
                    },
                    "determination_method": null,
                    "Q-value": {
                        "constant_1": 0.4,
                        "constant_2": 0.4
                    },
                    "e-Value": {
                        "constant_1": 2.0,
                        "constant_2": 2.1
                    },
                    "r_product": null
                }
            ]
        }
    ],
    "source": "https://doi.org/10.1002/pol.1951.120080606",
    "PDF_name": "Copolymerization Characteristics of Fumaronitrile"
}

File: data_extraction/data_extraction_GPT-4o/output/copol_database/model_output_extraction/10.1002_pol.1956.120199373.json
{
    "reactions": [
        {
            "monomers": [
                "Vinyltrimethoxy",
                "Vinyl Chloride"
            ],
            "reaction_conditions": [
                {
                    "polymerization_type": "free radical",
                    "solvent": "acetone",
                    "method": "solvent",
                    "temperature": 50.0,
                    "temperature_unit": "°C",
                    "reaction_constants": {
                        "constant_1": 0.8,
                        "constant_2": 0.0
                    },
                    "reaction_constant_conf": {
                        "constant_conf_1": null,
                        "constant_conf_2": null
                    },
                    "determination_method": "fitting the best theoretical curves"
                }
            ]
        },
        {
            "monomers": [
                "Vinyltriethoxy",
                "Vinyl Chloride"
            ],
            "reaction_conditions": [
                {
                    "polymerization_type": "free radical",
                    "solvent": "acetone",
                    "method": "solvent",
                    "temperature": 50.0,
                    "temperature_unit": "°C",
                    "reaction_constants": {
                        "constant_1": 0.9,
                        "constant_2": 0.0
                    },
                    "reaction_constant_conf": {
                        "constant_conf_1": null,
                        "constant_conf_2": null
                    },
                    "determination_method": "fitting the best theoretical curves"
                }
            ]
        },
        {
            "monomers": [
                "Vinyltriisopropoxy",
                "Vinyl Chloride"
            ],
            "reaction_conditions": [
                {
                    "polymerization_type": "free radical",
                    "solvent": "acetone",
                    "method": "solvent",
                    "temperature": 50.0,
                    "temperature_unit": "°C",
                    "reaction_constants": {
                        "constant_1": 0.8,
                        "constant_2": 0.0
                    },
                    "reaction_constant_conf": {
                        "constant_conf_1": null,
                        "constant_conf_2": null
                    },
                    "determination_method": "fitting the best theoretical curves"
                }
            ]
        },
        {
            "monomers": [
                "Vinylmethyldiethoxy",
                "Vinyl Chloride"
            ],
            "reaction_conditions": [
                {
                    "polymerization_type": "free radical",
                    "solvent": "acetone",
                    "method": "solvent",
                    "temperature": 50.0,
                    "temperature_unit": "°C",
                    "reaction_constants": {
                        "constant_1": 1.2,
                        "constant_2": 0.0
                    },
                    "reaction_constant_conf": {
                        "constant_conf_1": null,
                        "constant_conf_2": null
                    },
                    "determination_method": "fitting the best theoretical curves"
                }
            ]
        },
        {
            "monomers": [
                "Vinylethyldiethoxy",
                "Vinyl Chloride"
            ],
            "reaction_conditions": [
                {
                    "polymerization_type": "free radical",
                    "solvent": "acetone",
                    "method": "solvent",
                    "temperature": 50.0,
                    "temperature_unit": "°C",
                    "reaction_constants": {
                        "constant_1": 1.0,
                        "constant_2": 0.0
                    },
                    "reaction_constant_conf": {
                        "constant_conf_1": null,
                        "constant_conf_2": null
                    },
                    "determination_method": "fitting the best theoretical curves"
                }
            ]
        },
        {
            "monomers": [
                "Vinylphenyl diethoxy",
                "Vinyl Chloride"
            ],
            "reaction_conditions": [
                {
                    "polymerization_type": "free radical",
                    "solvent": "acetone",
                    "method": "solvent",
                    "temperature": 50.0,
                    "temperature_unit": "°C",
                    "reaction_constants": {
                        "constant_1": 0.7,
                        "constant_2": 0.0
                    },
                    "reaction_constant_conf": {
                        "constant_conf_1": null,
                        "constant_conf_2": null
                    },
                    "determination_method": "fitting the best theoretical curves"
                }
            ]
        },
        {
            "monomers": [
                "Allyltriethoxy",
                "Vinyl Chloride"
            ],
            "reaction_conditions": [
                {
                    "polymerization_type": "free radical",
                    "solvent": "acetone",
                    "method": "solvent",
                    "temperature": 50.0,
                    "temperature_unit": "°C",
                    "reaction_constants": {
                        "constant_1": 2.0,
                        "constant_2": 0.0
                    },
                    "reaction_constant_conf": {
                        "constant_conf_1": null,
                        "constant_conf_2": null
                    },
                    "determination_method": "fitting the best theoretical curves"
                }
            ]
        },
        {
            "monomers": [
                "Propenyltriethoxy",
                "Vinyl Chloride"
            ],
            "reaction_conditions": [
                {
                    "polymerization_type": "free radical",
                    "solvent": "acetone",
                    "method": "solvent",
                    "temperature": 50.0,
                    "temperature_unit": "°C",
                    "reaction_constants": {
                        "constant_1": 8.0,
                        "constant_2": 0.0
                    },
                    "reaction_constant_conf": {
                        "constant_conf_1": null,
                        "constant_conf_2": null
                    },
                    "determination_method": "fitting the best theoretical curves"
                }
            ]
        },
        {
            "monomers": [
                "2-Butenyltriethoxy",
                "Vinyl Chloride"
            ],
            "reaction_conditions": [
                {
                    "polymerization_type": "free radical",
                    "solvent": "acetone",
                    "method": "solvent",
                    "temperature": 50.0,
                    "temperature_unit": "°C",
                    "reaction_constants": {
                        "constant_1": 0.4,
                        "constant_2": 0.0
                    },
                    "reaction_constant_conf": {
                        "constant_conf_1": null,
                        "constant_conf_2": null
                    },
                    "determination_method": "fitting the best theoretical curves"
                }
            ]
        },
        {
            "monomers": [
                "Δ3-Cyclohexenyltriethoxy",
                "Vinyl Chloride"
            ],
            "reaction_conditions": [
                {
                    "polymerization_type": "free radical",
                    "solvent": "acetone",
                    "method": "solvent",
                    "temperature": 50.0,
                    "temperature_unit": "°C",
                    "reaction_constants": {
                        "constant_1": 0.4,
                        "constant_2": 0.0
                    },
                    "reaction_constant_conf": {
                        "constant_conf_1": null,
                        "constant_conf_2": null
                    },
                    "determination_method": "fitting the best theoretical curves"
                }
            ]
        },
        {
            "monomers": [
                "6-Triethoxysilylbicyclo-[2.2.1]heptene-2",
                "Vinyl Chloride"
            ],
            "reaction_conditions": [
                {
                    "polymerization_type": "free radical",
                    "solvent": "acetone",
                    "method": "solvent",
                    "temperature": 50.0,
                    "temperature_unit": "°C",
                    "reaction_constants": {
                        "constant_1": 1.6,
                        "constant_2": 0.0
                    },
                    "reaction_constant_conf": {
                        "constant_conf_1": null,
                        "constant_conf_2": null
                    },
                    "determination_method": "fitting the best theoretical curves"
                }
            ]
        },
        {
            "monomers": [
                "α-Chlorovinyltriethoxy",
                "Vinyl Chloride"
            ],
            "reaction_conditions": [
                {
                    "polymerization_type": "free radical",
                    "solvent": "acetone",
                    "method": "solvent",
                    "temperature": 50.0,
                    "temperature_unit": "°C",
                    "reaction_constants": {
                        "constant_1": 0.2,
                        "constant_2": 0.0
                    },
                    "reaction_constant_conf": {
                        "constant_conf_1": null,
                        "constant_conf_2": null
                    },
                    "determination_method": "fitting the best theoretical curves"
                }
            ]
        },
        {
            "monomers": [
                "Vinyltrimethoxy",
                "Acrylonitrile"
            ],
            "reaction_conditions": [
                {
                    "polymerization_type": "free radical",
                    "solvent": "acetone",
                    "method": "solvent",
                    "temperature": 50.0,
                    "temperature_unit": "°C",
                    "reaction_constants": {
                        "constant_1": 6.0,
                        "constant_2": 0.0
                    },
                    "reaction_constant_conf": {
                        "constant_conf_1": null,
                        "constant_conf_2": null
                    },
                    "determination_method": "fitting the best theoretical curves"
                }
            ]
        },
        {
            "monomers": [
                "Vinyltriethoxy",
                "Acrylonitrile"
            ],
            "reaction_conditions": [
                {
                    "polymerization_type": "free radical",
                    "solvent": "acetone",
                    "method": "solvent",
                    "temperature": 50.0,
                    "temperature_unit": "°C",
                    "reaction_constants": {
                        "constant_1": 4.5,
                        "constant_2": 0.0
                    },
                    "reaction_constant_conf": {
                        "constant_conf_1": null,
                        "constant_conf_2": null
                    },
                    "determination_method": "fitting the best theoretical curves"
                }
            ]
        },
        {
            "monomers": [
                "Vinyltriisopropoxy",
                "Acrylonitrile"
            ],
            "reaction_conditions": [
                {
                    "polymerization_type": "free radical",
                    "solvent": "acetone",
                    "method": "solvent",
                    "temperature": 50.0,
                    "temperature_unit": "°C",
                    "reaction_constants": {
                        "constant_1": 6.5,
                        "constant_2": 0.0
                    },
                    "reaction_constant_conf": {
                        "constant_conf_1": null,
                        "constant_conf_2": null
                    },
                    "determination_method": "fitting the best theoretical curves"
                }
            ]
        },
        {
            "monomers": [
                "Vinylmethyldiethoxy",
                "Acrylonitrile"
            ],
            "reaction_conditions": [
                {
                    "polymerization_type": "free radical",
                    "solvent": "acetone",
                    "method": "solvent",
                    "temperature": 50.0,
                    "temperature_unit": "°C",
                    "reaction_constants": {
                        "constant_1": 6.0,
                        "constant_2": 0.0
                    },
                    "reaction_constant_conf": {
                        "constant_conf_1": null,
                        "constant_conf_2": null
                    },
                    "determination_method": "fitting the best theoretical curves"
                }
            ]
        },
        {
            "monomers": [
                "Vinylethyldiethoxy",
                "Acrylonitrile"
            ],
            "reaction_conditions": [
                {
                    "polymerization_type": "free radical",
                    "solvent": "acetone",
                    "method": "solvent",
                    "temperature": 50.0,
                    "temperature_unit": "°C",
                    "reaction_constants": {
                        "constant_1": 9.0,
                        "constant_2": 0.0
                    },
                    "reaction_constant_conf": {
                        "constant_conf_1": null,
                        "constant_conf_2": null
                    },
                    "determination_method": "fitting the best theoretical curves"
                }
            ]
        },
        {
            "monomers": [
                "Vinylphenyl diethoxy",
                "Acrylonitrile"
            ],
            "reaction_conditions": [
                {
                    "polymerization_type": "free radical",
                    "solvent": "acetone",
                    "method": "solvent",
                    "temperature": 50.0,
                    "temperature_unit": "°C",
                    "reaction_constants": {
                        "constant_1": 8.3,
                        "constant_2": 0.0
                    },
                    "reaction_constant_conf": {
                        "constant_conf_1": null,
                        "constant_conf_2": null
                    },
                    "determination_method": "fitting the best theoretical curves"
                }
            ]
        },
        {
            "monomers": [
                "Allyltriethoxy",
                "Acrylonitrile"
            ],
            "reaction_conditions": [
                {
                    "polymerization_type": "free radical",
                    "solvent": "acetone",
                    "method": "solvent",
                    "temperature": 50.0,
                    "temperature_unit": "°C",
                    "reaction_constants": {
                        "constant_1": 1.7,
                        "constant_2": 0.0
                    },
                    "reaction_constant_conf": {
                        "constant_conf_1": null,
                        "constant_conf_2": null
                    },
                    "determination_method": "fitting the best theoretical curves"
                }
            ]
        },
        {
            "monomers": [
                "Propenyltriethoxy",
                "Acrylonitrile"
            ],
            "reaction_conditions": [
                {
                    "polymerization_type": "free radical",
                    "solvent": "acetone",
                    "method": "solvent",
                    "temperature": 50.0,
                    "temperature_unit": "°C",
                    "reaction_constants": {
                        "constant_1": 20.0,
                        "constant_2": 0.0
                    },
                    "reaction_constant_conf": {
                        "constant_conf_1": null,
                        "constant_conf_2": null
                    },
                    "determination_method": "fitting the best theoretical curves"
                }
            ]
        },
        {
            "monomers": [
                "2-Butenyltriethoxy",
                "Acrylonitrile"
            ],
            "reaction_conditions": [
                {
                    "polymerization_type": "free radical",
                    "solvent": "acetone",
                    "method": "solvent",
                    "temperature": 50.0,
                    "temperature_unit": "°C",
                    "reaction_constants": {
                        "constant_1": 10.0,
                        "constant_2": 0.0
                    },
                    "reaction_constant_conf": {
                        "constant_conf_1": null,
                        "constant_conf_2": null
                    },
                    "determination_method": "fitting the best theoretical curves"
                }
            ]
        },
        {
            "monomers": [
                "Δ3-Cyclohexenyltriethoxy",
                "Acrylonitrile"
            ],
            "reaction_conditions": [
                {
                    "polymerization_type": "free radical",
                    "solvent": "acetone",
                    "method": "solvent",
                    "temperature": 50.0,
                    "temperature_unit": "°C",
                    "reaction_constants": {
                        "constant_1": 12.0,
                        "constant_2": 0.0
                    },
                    "reaction_constant_conf": {
                        "constant_conf_1": null,
                        "constant_conf_2": null
                    },
                    "determination_method": "fitting the best theoretical curves"
                }
            ]
        },
        {
            "monomers": [
                "6-Triethoxysilylbicyclo-[2.2.1]heptene-2",
                "Acrylonitrile"
            ],
            "reaction_conditions": [
                {
                    "polymerization_type": "free radical",
                    "solvent": "acetone",
                    "method": "solvent",
                    "temperature": 50.0,
                    "temperature_unit": "°C",
                    "reaction_constants": {
                        "constant_1": 0.7,
                        "constant_2": 0.0
                    },
                    "reaction_constant_conf": {
                        "constant_conf_1": null,
                        "constant_conf_2": null
                    },
                    "determination_method": "fitting the best theoretical curves"
                }
            ]
        },
        {
            "monomers": [
                "α-Chlorovinyltriethoxy",
                "Acrylonitrile"
            ],
            "reaction_conditions": [
                {
                    "polymerization_type": "free radical",
                    "solvent": "acetone",
                    "method": "solvent",
                    "temperature": 50.0,
                    "temperature_unit": "°C",
                    "reaction_constants": {
                        "constant_1": 0.7,
                        "constant_2": 0.0
                    },
                    "reaction_constant_conf": {
                        "constant_conf_1": null,
                        "constant_conf_2": null
                    },
                    "determination_method": "fitting the best theoretical curves"
                }
            ]
        }
    ],
    "source": "https://doi.org/10.1002/pol.1956.120199373",
    "PDF_name": "Copolymerizations of Vinyl Silanes"
}
