Repository: lamalab-org/copolymer-reactivity

# `data_extraction/` — Pipeline 1: literature → reactions

Mines ~300 k Crossref records for copolymerisation papers, filters them down to ~1.8 k downloadable PDFs, and extracts reactivity-ratio measurements with a vision–language model. The output is the curated `extracted_reactions.csv` that Pipeline 2 (`copol_prediction/`) ingests.

- **Configuration:** All paths and thresholds are defined in
  `data_extraction/obtain_data.py` via the `ExtractionConfig` class. The default
  configuration mirrors the curated layout beneath `data_extraction/artifacts`.
- **Step selection:** `ExtractionSteps` lets you control which parts of the

File: data_extraction/data_extraction_GPT-4o/output/copol_database/model_output_extraction/10.1002_pol.1959.1203512817.json
{
    "reactions": [
        {
            "monomers": [
                {
                    "monomer1": "N-Vinylethylurethane",
                    "monomer2": "Vinyl acetate"
                }
            ],
            "reaction_conditions": [
                {
                    "polymerization_type": "free radical",
                    "solvent": "methanol",
                    "method": "solvent",
                    "temperature": 65.0,
                    "temperature_unit": "°C",
                    "reaction_constants": {
                        "constant_1": 0.33,
                        "constant_2": 0.33
                    },
                    "reaction_constant_conf": {
                        "constant_conf_1": null,
                        "constant_conf_2": null
                    },
                    "determination_method": "Alfrey-Price",
                    "Q-value": {
                        "constant_1": 0.132,
                        "constant_2": null
                    },
                    "e-Value": {
                        "constant_1": -1.79,
                        "constant_2": null
                    },
                    "r_product": 0.109
                }
            ]
        },
        {
            "monomers": [
                {
                    "monomer1": "N-Vinylethylurethane",
                    "monomer2": "N-Vinylpyrrolidone"
                }
            ],
            "reaction_conditions": [
                {
                    "polymerization_type": "free radical",
                    "solvent": "methanol",
                    "method": "solvent",
                    "temperature": 65.0,
                    "temperature_unit": "°C",
                    "reaction_constants": {
                        "constant_1": 0.42,
                        "constant_2": 2.0
                    },
                    "reaction_constant_conf": {
                        "constant_conf_1": null,
                        "constant_conf_2": null
                    },
                    "determination_method": "Alfrey-Price",
                    "Q-value": {
                        "constant_1": 0.105,
                        "constant_2": null
                    },
                    "e-Value": {
                        "constant_1": -2.03,
                        "constant_2": null
                    },
                    "r_product": 0.84
                }
            ]
        }
    ],
    "source": "https://doi.org/10.1002/pol.1959.120351215",
    "PDF_name": "Copolymerization of N-Vinylurethane"
}

File: data_extraction/data_extraction_GPT-4o/output/copol_database/model_output_extraction/10.1002_pol.1959.1203613014.json
{
    "reactions": [
        {
            "monomers": [
                {
                    "monomer1": "Styrene",
                    "monomer2": "Methacrylonitrile"
                }
            ],
            "reaction_conditions": [
                {
                    "polymerization_type": "free radical",
                    "solvent": "acetone",
                    "method": "solvent",
                    "temperature": 80.0,
                    "temperature_unit": "°C",
                    "reaction_constants": {
                        "constant_1": 0.26,
                        "constant_2": 0.38
                    },
                    "reaction_constant_conf": {
                        "constant_conf_1": null,
                        "constant_conf_2": null
                    },
                    "determination_method": "intersection method",
                    "Q-value": {
                        "constant_1": null,
                        "constant_2": null
                    },
                    "e-Value": {
                        "constant_1": null,
                        "constant_2": null
                    },
                    "r_product": 0.099
                }
            ]
        },
        {
            "monomers": [
                {
                    "monomer1": "Methacrylic acid",
                    "monomer2": "Methacrylonitrile"
                }
            ],
            "reaction_conditions": [
                {
                    "polymerization_type": "free radical",
                    "solvent": "acetone",
                    "method": "solvent",
                    "temperature": 80.0,
                    "temperature_unit": "°C",
                    "reaction_constants": {
                        "constant_1": 0.59,
                        "constant_2": 1.63
                    },
                    "reaction_constant_conf": {
                        "constant_conf_1": null,
                        "constant_conf_2": null
                    },
                    "determination_method": "intersection method",
                    "Q-value": {
                        "constant_1": 1.15,
                        "constant_2": null
                    },
                    "e-Value": {
                        "constant_1": 0.52,
                        "constant_2": null
                    },
                    "r_product": 0.96
                }
            ]
        },
        {
            "monomers": [
                {
                    "monomer1": "Methyl methacrylate",
                    "monomer2": "Methacrylonitrile"
                }
            ],
            "reaction_conditions": [
                {
                    "polymerization_type": "free radical",
                    "solvent": "acetone",
                    "method": "solvent",
                    "temperature": 80.0,
                    "temperature_unit": "°C",
                    "reaction_constants": {
                        "constant_1": 0.7,
                        "constant_2": 0.74
                    },
                    "reaction_constant_conf": {
                        "constant_conf_1": null,
                        "constant_conf_2": null
                    },
                    "determination_method": "intersection method",
                    "Q-value": {
                        "constant_1": 0.62,
                        "constant_2": null
                    },
                    "e-Value": {
                        "constant_1": -0.09,
                        "constant_2": null
                    },
                    "r_product": 0.518
                }
            ]
        },
        {
            "monomers": [
                {
                    "monomer1": "Ethyl methacrylate",
                    "monomer2": "Methacrylonitrile"
                }
            ],
            "reaction_conditions": [
                {
                    "polymerization_type": "free radical",
                    "solvent": "acetone",
                    "method": "solvent",
                    "temperature": 80.0,
                    "temperature_unit": "°C",
                    "reaction_constants": {
                        "constant_1": 0.46,
                        "constant_2": 0.83
                    },
                    "reaction_constant_conf": {
                        "constant_conf_1": null,
                        "constant_conf_2": null
                    },
                    "determination_method": "intersection method",
                    "Q-value": {
                        "constant_1": 0.84,
                        "constant_2": null
                    },
                    "e-Value": {
                        "constant_1": -0.25,
                        "constant_2": null
                    },
                    "r_product": 0.382
                }
            ]
        },
        {
            "monomers": [
                {
                    "monomer1": "n-Propyl methacrylate",
                    "monomer2": "Methacrylonitrile"
                }
            ],
            "reaction_conditions": [
                {
                    "polymerization_type": "free radical",
                    "solvent": "acetone",
                    "method": "solvent",
                    "temperature": 80.0,
                    "temperature_unit": "°C",
                    "reaction_constants": {
                        "constant_1": 0.29,
                        "constant_2": 0.79
                    },
                    "reaction_constant_conf": {
                        "constant_conf_1": null,
                        "constant_conf_2": null
                    },
                    "determination_method": "intersection method",
                    "Q-value": {
                        "constant_1": 1.21,
                        "constant_2": null
                    },
                    "e-Value": {
                        "constant_1": -0.39,
                        "constant_2": null
                    },
                    "r_product": 0.229
                }
            ]
        },
        {
            "monomers": [
                {
                    "monomer1": "Isopropyl methacrylate",
                    "monomer2": "Methacrylonitrile"
                }
            ],
            "reaction_conditions": [
                {
                    "polymerization_type": "free radical",
                    "solvent": "acetone",
                    "method": "solvent",
                    "temperature": 80.0,
                    "temperature_unit": "°C",
                    "reaction_constants": {
                        "constant_1": 0.43,
                        "constant_2": 0.92
                    },
                    "reaction_constant_conf": {
                        "constant_conf_1": null,
                        "constant_conf_2": null
                    },
                    "determination_method": "intersection method",
                    "Q-value": {
                        "constant_1": 0.9,
                        "constant_2": null
                    },
                    "e-Value": {
                        "constant_1": -0.24,
                        "constant_2": null
                    },
                    "r_product": 0.396
                }
            ]
        },
        {
            "monomers": [
                {
                    "monomer1": "n-Butyl methacrylate",
                    "monomer2": "Methacrylonitrile"
                }
            ],
            "reaction_conditions": [
                {
                    "polymerization_type": "free radical",
                    "solvent": "acetone",
                    "method": "solvent",
                    "temperature": 80.0,
                    "temperature_unit": "°C",
                    "reaction_constants": {
                        "constant_1": 0.51,
                        "constant_2": 0.69
                    },
                    "reaction_constant_conf": {
                        "constant_conf_1": null,
                        "constant_conf_2": null
                    },
                    "determination_method": "intersection method",
                    "Q-value": {
                        "constant_1": 0.73,
                        "constant_2": null
                    },
                    "e-Value": {
                        "constant_1": -0.3,
                        "constant_2": null
                    },
                    "r_product": 0.352
                }
            ]
        },
        {
            "monomers": [
                {
                    "monomer1": "Isobutyl methacrylate",
                    "monomer2": "Methacrylonitrile"
                }
            ],
            "reaction_conditions": [
                {
                    "polymerization_type": "free radical",
                    "solvent": "acetone",
                    "method": "solvent",
                    "temperature": 80.0,
                    "temperature_unit": "°C",
                    "reaction_constants": {
                        "constant_1": 0.73,
                        "constant_2": 0.67
                    },
                    "reaction_constant_conf": {
                        "constant_conf_1": null,
                        "constant_conf_2": null
                    },
                    "determination_method": "intersection method",
                    "Q-value": {
                        "constant_1": 0.58,
                        "constant_2": null
                    },
                    "e-Value": {
                        "constant_1": -0.12,
                        "constant_2": null
                    },
                    "r_product": 0.49
                }
            ]
        },
        {
            "monomers": [
                {
                    "monomer1": "tert-Butyl methacrylate",
                    "monomer2": "Methacrylonitrile"
                }
            ],
            "reaction_conditions": [
                {
                    "polymerization_type": "free radical",
                    "solvent": "acetone",
                    "method": "solvent",
                    "temperature": 80.0,
                    "temperature_unit": "°C",
                    "reaction_constants": {
                        "constant_1": 0.37,
                        "constant_2": 0.7
                    },
                    "reaction_constant_conf": {
                        "constant_conf_1": null,
                        "constant_conf_2": null
                    },
                    "determination_method": "intersection method",
                    "Q-value": {
                        "constant_1": 0.91,
                        "constant_2": null
                    },
                    "e-Value": {
                        "constant_1": -0.44,
                        "constant_2": null
                    },
                    "r_product": 0.259
                }
            ]
        },
        {
            "monomers": [
                {
                    "monomer1": "n-Amyl methacrylate",
                    "monomer2": "Methacrylonitrile"
                }
            ],
            "reaction_conditions": [
                {
                    "polymerization_type": "free radical",
                    "solvent": "acetone",
                    "method": "solvent",
                    "temperature": 80.0,
                    "temperature_unit": "°C",
                    "reaction_constants": {
                        "constant_1": 0.55,
                        "constant_2": 0.51
                    },
                    "reaction_constant_conf": {
                        "constant_conf_1": null,
                        "constant_conf_2": null
                    },
                    "determination_method": "intersection method",
                    "Q-value": {
                        "constant_1": 0.63,
                        "constant_2": null
                    },
                    "e-Value": {
                        "constant_1": -0.41,
                        "constant_2": null
                    },
                    "r_product": 0.28
                }
            ]
        },
        {
            "monomers": [
                {
                    "monomer1": "n-Hexyl methacrylate",
                    "monomer2": "Methacrylonitrile"
                }
            ],
            "reaction_conditions": [
                {
                    "polymerization_type": "free radical",
                    "solvent": "acetone",
                    "method": "solvent",
                    "temperature": 80.0,
                    "temperature_unit": "°C",
                    "reaction_constants": {
                        "constant_1": 0.73,
                        "constant_2": 0.56
                    },
                    "reaction_constant_conf": {
                        "constant_conf_1": null,
                        "constant_conf_2": null
                    },
                    "determination_method": "intersection method",
                    "Q-value": {
                        "constant_1": 0.53,
                        "constant_2": null
                    },
                    "e-Value": {
                        "constant_1": -0.21,
                        "constant_2": null
                    },
                    "r_product": 0.42
                }
            ]
        },
        {
            "monomers": [
                {
                    "monomer1": "n-Octyl methacrylate",
                    "monomer2": "Methacrylonitrile"
                }
            ],
            "reaction_conditions": [
                {
                    "polymerization_type": "free radical",
                    "solvent": "acetone",
                    "method": "solvent",
                    "temperature": 80.0,
                    "temperature_unit": "°C",
                    "reaction_constants": {
                        "constant_1": 0.75,
                        "constant_2": 0.58
                    },
                    "reaction_constant_conf": {
                        "constant_conf_1": null,
                        "constant_conf_2": null
                    },
                    "determination_method": "intersection method",
                    "Q-value": {
                        "constant_1": 0.54,
                        "constant_2": null
                    },
                    "e-Value": {
                        "constant_1": -0.2,
                        "constant_2": null
                    },
                    "r_product": 0.435
                }
            ]
        },
        {
            "monomers": [
                {
                    "monomer1": "Stearyl methacrylate",
                    "monomer2": "Methacrylonitrile"
                }
            ],
            "reaction_conditions": [
                {
                    "polymerization_type": "free radical",
                    "solvent": "acetone",
                    "method": "solvent",
                    "temperature": 80.0,
                    "temperature_unit": "°C",
                    "reaction_constants": {
                        "constant_1": 0.9,
                        "constant_2": 1.13
                    },
                    "reaction_constant_conf": {
                        "constant_conf_1": null,
                        "constant_conf_2": null
                    },
                    "determination_method": "intersection method",
                    "Q-value": {
                        "constant_1": 0.87,
                        "constant_2": null
                    },
                    "e-Value": {
                        "constant_1": 0.72,
                        "constant_2": null
                    },
                    "r_product": 1.0
                }
            ]
        }
    ],
    "source": "Journal of Polymer Science Vol. XXXVI, Pages 173-182 (1959)",
    "PDF_name": "Copolymerization of Methacrylic Acid Esters with Methacrylonitrile"
}

File: data_extraction/data_extraction_GPT-4o/output/copol_database/model_output_extraction/10.1002_pol.1961.1205516104.json
{
    "reactions": [
        {
            "monomers": [
                {
                    "monomer1": "Methyl methacrylate",
                    "monomer2": "Triallyl cyanurate"
                }
            ],
            "reaction_conditions": [
                {
                    "polymerization_type": "free radical",
                    "solvent": null,
                    "method": "bulk",
                    "temperature": 60.0,
                    "temperature_unit": "°C",
                    "reaction_constants": {
                        "constant_1": 50.2,
                        "constant_2": 0.0
                    },
                    "reaction_constant_conf": {
                        "constant_conf_1": 7.5,
                        "constant_conf_2": 0.07
                    },
                    "determination_method": "Mayo and Lewis",
                    "Q-value": null,
                    "e-Value": null,
                    "r_product": null
                },
                {
                    "polymerization_type": "free radical",
                    "solvent": null,
                    "method": "bulk",
                    "temperature": 60.0,
                    "temperature_unit": "°C",
                    "reaction_constants": {
                        "constant_1": 46.3,
                        "constant_2": 0.03
                    },
                    "reaction_constant_conf": {
                        "constant_conf_1": 5.3,
                        "constant_conf_2": 0.05
                    },
                    "determination_method": "Fineman and Ross",
                    "Q-value": null,
                    "e-Value": null,
                    "r_product": null
                }
            ]
        },
        {
            "monomers": [
                {
                    "monomer1": "Methyl methacrylate",
                    "monomer2": "Triallyl isocyanurate"
                }
            ],
            "reaction_conditions": [
                {
                    "polymerization_type": "free radical",
                    "solvent": null,
                    "method": "bulk",
                    "temperature": 60.0,
                    "temperature_unit": "°C",
                    "reaction_constants": {
                        "constant_1": 48.9,
                        "constant_2": -0.1
                    },
                    "reaction_constant_conf": {
                        "constant_conf_1": 7.3,
                        "constant_conf_2": 0.12
                    },
                    "determination_method": "Mayo and Lewis",
                    "Q-value": null,
                    "e-Value": null,
                    "r_product": null
                },
                {
                    "polymerization_type": "free radical",
                    "solvent": null,
                    "method": "bulk",
                    "temperature": 60.0,
                    "temperature_unit": "°C",
                    "reaction_constants": {
                        "constant_1": 45.0,
                        "constant_2": -0.08
                    },
                    "reaction_constant_conf": {
                        "constant_conf_1": 5.1,
                        "constant_conf_2": 0.08
                    },
                    "determination_method": "Fineman and Ross",
                    "Q-value": null,
                    "e-Value": null,
                    "r_product": null
                }
            ]
        },
        {
            "monomers": [
                {
                    "monomer1": "Methyl methacrylate",
                    "monomer2": "Diallylmelamine"
                }
            ],
            "reaction_conditions": [
                {
                    "polymerization_type": "free radical",
                    "solvent": "dimethylformamide",
                    "method": "solvent",
                    "temperature": 60.0,
                    "temperature_unit": "°C",
                    "reaction_constants": {
                        "constant_1": 28.9,
                        "constant_2": -0.18
                    },
                    "reaction_constant_conf": {
                        "constant_conf_1": 2.3,
                        "constant_conf_2": 0.19
                    },
                    "determination_method": "Mayo and Lewis",
                    "Q-value": null,
                    "e-Value": null,
                    "r_product": null
                },
                {
                    "polymerization_type": "free radical",
                    "solvent": "dimethylformamide",
                    "method": "solvent",
                    "temperature": 60.0,
                    "temperature_unit": "°C",
                    "reaction_constants": {
                        "constant_1": 27.8,
                        "constant_2": -0.15
                    },
                    "reaction_constant_conf": {
                        "constant_conf_1": 3.2,
                        "constant_conf_2": 0.18
                    },
                    "determination_method": "Fineman and Ross",
                    "Q-value": null,
                    "e-Value": null,
                    "r_product": null
                }
            ]
        },
        {
            "monomers": [
                {
                    "monomer1": "Styrene",
                    "monomer2": "Triallyl cyanurate"
                }
            ],
            "reaction_conditions": [
                {
                    "polymerization_type": "free radical",
                    "solvent": null,
                    "method": "bulk",
                    "temperature": 60.0,
                    "temperature_unit": "°C",
                    "reaction_constants": {
                        "constant_1": 90.6,
                        "constant_2": 0.0
                    },
                    "reaction_constant_conf": {
                        "constant_conf_1": 13.2,
                        "constant_conf_2": 0.08
                    },
                    "determination_method": "Mayo and Lewis",
                    "Q-value": null,
                    "e-Value": null,
                    "r_product": null
                },
                {
                    "polymerization_type": "free radical",
                    "solvent": null,
                    "method": "bulk",
                    "temperature": 60.0,
                    "temperature_unit": "°C",
                    "reaction_constants": {
                        "constant_1": 80.7,
                        "constant_2": 0.2
                    },
                    "reaction_constant_conf": {
                        "constant_conf_1": 9.3,
                        "constant_conf_2": 0.05
                    },
                    "determination_method": "Fineman and Ross",
                    "Q-value": null,
                    "e-Value": null,
                    "r_product": null
                }
            ]
        },
        {
            "monomers": [
                {
                    "monomer1": "Styrene",
                    "monomer2": "Triallyl isocyanurate"
                }
            ],
            "reaction_conditions": [
                {
                    "polymerization_type": "free radical",
                    "solvent": null,
                    "method": "bulk",
                    "temperature": 60.0,
                    "temperature_unit": "°C",
                    "reaction_constants": {
                        "constant_1": 90.1,
                        "constant_2": -0.01
                    },
                    "reaction_constant_conf": {
                        "constant_conf_1": 13.1,
                        "constant_conf_2": 0.05
                    },
                    "determination_method": "Mayo and Lewis",
                    "Q-value": null,
                    "e-Value": null,
                    "r_product": null
                },
                {
                    "polymerization_type": "free radical",
                    "solvent": null,
                    "method": "bulk",
                    "temperature": 60.0,
                    "temperature_unit": "°C",
                    "reaction_constants": {
                        "constant_1": 87.6,
                        "constant_2": 0.1
                    },
                    "reaction_constant_conf": {
                        "constant_conf_1": 10.0,
                        "constant_conf_2": 0.03
                    },
                    "determination_method": "Fineman and Ross",
                    "Q-value": null,
                    "e-Value": null,
                    "r_product": null
                }
            ]
        },
        {
            "monomers": [
                {
                    "monomer1": "Styrene",
                    "monomer2": "Diallylmelamine"
                }
            ],
            "reaction_conditions": [
                {
                    "polymerization_type": "free radical",
                    "solvent": "dimethylformamide",
                    "method": "solvent",
                    "temperature": 60.0,
                    "temperature_unit": "°C",
                    "reaction_constants": {
                        "constant_1": 102.3,
                        "constant_2": -0.13
                    },
                    "reaction_constant_conf": {
                        "constant_conf_1": 15.1,
                        "constant_conf_2": 0.15
                    },
                    "determination_method": "Mayo and Lewis",
                    "Q-value": null,
                    "e-Value": null,
                    "r_product": null
                },
                {
                    "polymerization_type": "free radical",
                    "solvent": "dimethylformamide",
                    "method": "solvent",
                    "temperature": 60.0,
                    "temperature_unit": "°C",
                    "reaction_constants": {
                        "constant_1": 103.0,
                        "constant_2": -0.12
                    },
                    "reaction_constant_conf": {
                        "constant_conf_1": 11.8,
                        "constant_conf_2": 0.15
                    },
                    "determination_method": "Fineman and Ross",
                    "Q-value": null,
                    "e-Value": null,
                    "r_product": null
                }
            ]
        },
        {
            "monomers": [
                {
                    "monomer1": "Vinyl acetate",
                    "monomer2": "Triallyl cyanurate"
                }
            ],
            "reaction_conditions": [
                {
                    "polymerization_type": "free radical",
                    "solvent": null,
                    "method": "bulk",
                    "temperature": 60.0,
                    "temperature_unit": "°C",
                    "reaction_constants": {
                        "constant_1": 0.71,
                        "constant_2": 0.62
                    },
                    "reaction_constant_conf": {
                        "constant_conf_1": 0.02,
                        "constant_conf_2": 0.05
                    },
                    "determination_method": "Mayo and Lewis",
                    "Q-value": null,
                    "e-Value": null,
                    "r_product": null
                },
                {
                    "polymerization_type": "free radical",
                    "solvent": null,
                    "method": "bulk",
                    "temperature": 60.0,
                    "temperature_unit": "°C",
                    "reaction_constants": {
                        "constant_1": 0.77,
                        "constant_2": 0.52
                    },
                    "reaction_constant_conf": {
                        "constant_conf_1": 0.15,
                        "constant_conf_2": 0.07
                    },
                    "determination_method": "Fineman and Ross",
                    "Q-value": null,
                    "e-Value": null,
                    "r_product": null
                }
            ]
        },
        {
            "monomers": [
                {
                    "monomer1": "Vinyl acetate",
                    "monomer2": "Triallyl isocyanurate"
                }
            ],
            "reaction_conditions": [
                {
                    "polymerization_type": "free radical",
                    "solvent": null,
                    "method": "bulk",
                    "temperature": 60.0,
                    "temperature_unit": "°C",
                    "reaction_constants": {
                        "constant_1": 0.91,
                        "constant_2": 0.75
                    },
                    "reaction_constant_conf": {
                        "constant_conf_1": 0.03,
                        "constant_conf_2": 0.06
                    },
                    "determination_method": "Mayo and Lewis",
                    "Q-value": null,
                    "e-Value": null,
                    "r_product": null
                },
                {
                    "polymerization_type": "free radical",
                    "solvent": null,
                    "method": "bulk",
                    "temperature": 60.0,
                    "temperature_unit": "°C",
                    "reaction_constants": {
                        "constant_1": 0.95,
                        "constant_2": 0.7
                    },
                    "reaction_constant_conf": {
                        "constant_conf_1": 0.18,
                        "constant_conf_2": 0.09
                    },
                    "determination_method": "Fineman and Ross",
                    "Q-value": null,
                    "e-Value": null,
                    "r_product": null
                }
            ]
        },
        {
            "monomers": [
                {
                    "monomer1": "Vinyl acetate",
                    "monomer2": "Diallylmelamine"
                }
            ],
            "reaction_conditions": [
                {
                    "polymerization_type": "free radical",
                    "solvent": "dimethylformamide",
                    "method": "solvent",
                    "temperature": 60.0,
                    "temperature_unit": "°C",
                    "reaction_constants": {
                        "constant_1": 1.41,
                        "constant_2": 0.19
                    },
                    "reaction_constant_conf": {
                        "constant_conf_1": 0.06,
                        "constant_conf_2": 0.004
                    },
                    "determination_method": "Mayo and Lewis",
                    "Q-value": null,
                    "e-Value": null,
                    "r_product": null
                },
                {
                    "polymerization_type": "free radical",
                    "solvent": "dimethylformamide",
                    "method": "solvent",
                    "temperature": 60.0,
                    "temperature_unit": "°C",
                    "reaction_constants": {
                        "constant_1": 1.44,
                        "constant_2": 0.2
                    },
                    "reaction_constant_conf": {
                        "constant_conf_1": 0.28,
                        "constant_conf_2": 0.03
                    },
                    "determination_method": "Fineman and Ross",
                    "Q-value": null,
                    "e-Value": null,
                    "r_product": null
                }
            ]
        }
    ],
    "source": "https://doi.org/10.1002/pol.1961.1205515505",
    "PDF_name": "Copolymerizations with Triallyl Cyanurate, Triallyl Isocyanurate, and Diallylmelamine"
}

File: data_extraction/data_extraction_GPT-4o/output/copol_database/model_output_extraction/10.1002_pol.1963.100010645.json
{
    "reactions": [
        {
            "monomers": [
                {
                    "monomer1": "Vinyl chloride",
                    "monomer2": "Bicyclo[2.2.1]hepta-2,5-diene"
                }
            ],
            "reaction_conditions": [
                {
                    "polymerization_type": "free radical",
                    "solvent": "benzene",
                    "method": "bulk",
                    "temperature": 50.0,
                    "temperature_unit": "°C",
                    "reaction_constants": {
                        "constant_1": 0.74,
                        "constant_2": 0.35
                    },
                    "reaction_constant_conf": {
                        "constant_conf_1": null,
                        "constant_conf_2": null
                    },
                    "determination_method": "Fineman-Ross",
                    "Q-value": {
                        "constant_1": 0.06,
                        "constant_2": null
                    },
                    "e-Value": {
                        "constant_1": -1.33,
                        "constant_2": null
                    },
                    "r_product": null
                }
            ]
        },
        {
            "monomers": [
                {
                    "monomer1": "Vinylidene chloride",
                    "monomer2": "Bicyclo[2.2.1]hepta-2,5-diene"
                }
            ],
            "reaction_conditions": [
                {
                    "polymerization_type": "free radical",
                    "solvent": "benzene",
                    "method": "bulk",
                    "temperature": 50.0,
                    "temperature_unit": "°C",
                    "reaction_constants": {
                        "constant_1": 1.41,
                        "constant_2": 0.08
                    },
                    "reaction_constant_conf": {
                        "constant_conf_1": null,
                        "constant_conf_2": null
                    },
                    "determination_method": "Fineman-Ross",
                    "Q-value": {
                        "constant_1": 0.09,
                        "constant_2": null
                    },
                    "e-Value": {
                        "constant_1": -1.19,
                        "constant_2": null
                    },
                    "r_product": null
                }
            ]
        },
        {
            "monomers": [
                {
                    "monomer1": "Acrylonitrile",
                    "monomer2": "Bicyclo[2.2.1]hepta-2,5-diene"
                }
            ],
            "reaction_conditions": [
                {
                    "polymerization_type": "free radical",
                    "solvent": "benzene",
                    "method": "bulk",
                    "temperature": 50.0,
                    "temperature_unit": "°C",
                    "reaction_constants": {
                        "constant_1": 0.67,
                        "constant_2": 0.08
                    },
                    "reaction_constant_conf": {
                        "constant_conf_1": null,
                        "constant_conf_2": null
                    },
                    "determination_method": "Fineman-Ross",
                    "Q-value": {
                        "constant_1": 0.13,
                        "constant_2": null
                    },
                    "e-Value": {
                        "constant_1": -0.6,
                        "constant_2": null
                    },
                    "r_product": null
                }
            ]
        },
        {
            "monomers": [
                {
                    "monomer1": "Ethyl acrylate",
                    "monomer2": "Bicyclo[2.2.1]hepta-2,5-diene"
                }
            ],
            "reaction_conditions": [
                {
                    "polymerization_type": "free radical",
                    "solvent": "benzene",
                    "method": "bulk",
                    "temperature": 50.0,
                    "temperature_unit": "°C",
                    "reaction_constants": {
                        "constant_1": 3.05,
                        "constant_2": 0.01
                    },
                    "reaction_constant_conf": {
                        "constant_conf_1": null,
                        "constant_conf_2": null
                    },
                    "determination_method": "Fineman-Ross",
                    "Q-value": {
                        "constant_1": null,
                        "constant_2": null
                    },
                    "e-Value": {
                        "constant_1": null,
                        "constant_2": null
                    },
                    "r_product": null
                }
            ]
        },
        {
            "monomers": [
                {
                    "monomer1": "Methyl methacrylate",
                    "monomer2": "Bicyclo[2.2.1]hepta-2,5-diene"
                }
            ],
            "reaction_conditions": [
                {
                    "polymerization_type": "free radical",
                    "solvent": "benzene",
                    "method": "bulk",
                    "temperature": 50.0,
                    "temperature_unit": "°C",
                    "reaction_constants": {
                        "constant_1": 10.0,
                        "constant_2": 0.0
                    },
                    "reaction_constant_conf": {
                        "constant_conf_1": null,
                        "constant_conf_2": null
                    },
                    "determination_method": "Fineman-Ross",
                    "Q-value": {
                        "constant_1": null,
                        "constant_2": null
                    },
                    "e-Value": {
                        "constant_1": null,
                        "constant_2": null
                    },
                    "r_product": null
                }
            ]
        }
    ],
    "source": "https://doi.org/10.1002/pol.1963.100010522",
    "PDF_name": "Copolymerization Studies. IV. Transannular Copolymerization of Bicyclo[2.2.1]hepta-2,5-diene"
}
