Repository: lamalab-org/copolymer-reactivity

# `data_extraction/` — Pipeline 1: literature → reactions

Mines ~300 k Crossref records for copolymerisation papers, filters them down to ~1.8 k downloadable PDFs, and extracts reactivity-ratio measurements with a vision–language model. The output is the curated `extracted_reactions.csv` that Pipeline 2 (`copol_prediction/`) ingests.

- **Configuration:** All paths and thresholds are defined in
  `data_extraction/obtain_data.py` via the `ExtractionConfig` class. The default
  configuration mirrors the curated layout beneath `data_extraction/artifacts`.
- **Step selection:** `ExtractionSteps` lets you control which parts of the

File: data_extraction/data_extraction_GPT-4o/output/copol_database/model_output_extraction/10.1002_pol.1964.100021017.json
{
    "reactions": [
        {
            "monomers": [
                "monomer1",
                "Acrylonitrile",
                "monomer2",
                "4-Cyclopentene-1,3-dione"
            ],
            "reaction_conditions": [
                {
                    "polymerization_type": "free radical",
                    "solvent": "benzene",
                    "method": "solvent",
                    "temperature": 60.0,
                    "temperature_unit": "°C",
                    "reaction_constants": {
                        "constant_1": 3.67,
                        "constant_2": 0.21
                    },
                    "reaction_constant_conf": {
                        "constant_conf_1": 0.6,
                        "constant_conf_2": 0.2
                    },
                    "determination_method": "Mayo and Lewis",
                    "Q-value": {
                        "constant_1": 0.26,
                        "constant_2": null
                    },
                    "e-Value": {
                        "constant_1": 1.74,
                        "constant_2": null
                    },
                    "r_product": null
                }
            ]
        },
        {
            "monomers": [
                "monomer1",
                "Methyl methacrylate",
                "monomer2",
                "4-Cyclopentene-1,3-dione"
            ],
            "reaction_conditions": [
                {
                    "polymerization_type": "free radical",
                    "solvent": "benzene",
                    "method": "solvent",
                    "temperature": 65.0,
                    "temperature_unit": "°C",
                    "reaction_constants": {
                        "constant_1": 7.4,
                        "constant_2": 0.083
                    },
                    "reaction_constant_conf": {
                        "constant_conf_1": 0.5,
                        "constant_conf_2": 0.05
                    },
                    "determination_method": "Mayo and Lewis",
                    "Q-value": {
                        "constant_1": 0.13,
                        "constant_2": null
                    },
                    "e-Value": {
                        "constant_1": 1.1,
                        "constant_2": null
                    },
                    "r_product": null
                }
            ]
        }
    ],
    "source": "https://doi.org/10.1002/pol.1964.100020821",
    "PDF_name": "Copolymerization of 4-Cyclopentene-1,3-dione with Acrylonitrile and Methyl Methacrylate"
}

File: data_extraction/data_extraction_GPT-4o/output/copol_database/model_output_extraction/10.1002_pol.1966.110040810.json
{
    "reactions": [
        {
            "monomers": [
                {
                    "monomer1": "Acrylonitrile",
                    "monomer2": "Ethyl Acrylate"
                }
            ],
            "reaction_conditions": [
                {
                    "polymerization_type": "free radical",
                    "solvent": "dimethyl sulfoxide",
                    "method": "solvent",
                    "temperature": 70.0,
                    "temperature_unit": "°C",
                    "reaction_constants": {
                        "constant_1": 1.12,
                        "constant_2": 0.93
                    },
                    "reaction_constant_conf": {
                        "constant_conf_1": null,
                        "constant_conf_2": null
                    },
                    "determination_method": "NMR analysis",
                    "Q-value": {
                        "constant_1": null,
                        "constant_2": null
                    },
                    "e-Value": {
                        "constant_1": null,
                        "constant_2": null
                    },
                    "r_product": 1.04
                },
                {
                    "polymerization_type": "free radical",
                    "solvent": "dimethyl sulfoxide",
                    "method": "solvent",
                    "temperature": 70.0,
                    "temperature_unit": "°C",
                    "reaction_constants": {
                        "constant_1": 1.12,
                        "constant_2": 0.93
                    },
                    "reaction_constant_conf": {
                        "constant_conf_1": null,
                        "constant_conf_2": null
                    },
                    "determination_method": "Kjeldahl analysis",
                    "Q-value": {
                        "constant_1": null,
                        "constant_2": null
                    },
                    "e-Value": {
                        "constant_1": null,
                        "constant_2": null
                    },
                    "r_product": 1.04
                }
            ]
        },
        {
            "monomers": [
                {
                    "monomer1": "Acrylonitrile",
                    "monomer2": "Styrene"
                }
            ],
            "reaction_conditions": [
                {
                    "polymerization_type": "free radical",
                    "solvent": "dimethyl sulfoxide",
                    "method": "solvent",
                    "temperature": 70.0,
                    "temperature_unit": "°C",
                    "reaction_constants": {
                        "constant_1": 0.058,
                        "constant_2": 0.4
                    },
                    "reaction_constant_conf": {
                        "constant_conf_1": null,
                        "constant_conf_2": null
                    },
                    "determination_method": "NMR analysis",
                    "Q-value": {
                        "constant_1": null,
                        "constant_2": null
                    },
                    "e-Value": {
                        "constant_1": null,
                        "constant_2": null
                    },
                    "r_product": null
                },
                {
                    "polymerization_type": "free radical",
                    "solvent": "dimethyl sulfoxide",
                    "method": "solvent",
                    "temperature": 70.0,
                    "temperature_unit": "°C",
                    "reaction_constants": {
                        "constant_1": 0.0576,
                        "constant_2": 0.398
                    },
                    "reaction_constant_conf": {
                        "constant_conf_1": null,
                        "constant_conf_2": null
                    },
                    "determination_method": "Kjeldahl analysis",
                    "Q-value": {
                        "constant_1": null,
                        "constant_2": null
                    },
                    "e-Value": {
                        "constant_1": null,
                        "constant_2": null
                    },
                    "r_product": null
                }
            ]
        },
        {
            "monomers": [
                {
                    "monomer1": "Acrylonitrile",
                    "monomer2": "Methacrylonitrile"
                }
            ],
            "reaction_conditions": [
                {
                    "polymerization_type": "free radical",
                    "solvent": "dimethyl sulfoxide",
                    "method": "solvent",
                    "temperature": 70.0,
                    "temperature_unit": "°C",
                    "reaction_constants": {
                        "constant_1": 0.43,
                        "constant_2": 1.69
                    },
                    "reaction_constant_conf": {
                        "constant_conf_1": null,
                        "constant_conf_2": null
                    },
                    "determination_method": "NMR analysis",
                    "Q-value": {
                        "constant_1": null,
                        "constant_2": null
                    },
                    "e-Value": {
                        "constant_1": null,
                        "constant_2": null
                    },
                    "r_product": 0.73
                }
            ]
        }
    ],
    "source": "https://doi.org/10.1002/pol.1966.110040409",
    "PDF_name": "Measurement of Copolymerization Reactivity Ratios by NMR"
}

File: data_extraction/data_extraction_GPT-4o/output/copol_database/model_output_extraction/10.1002_pol.1969.150070817.json
{
    "reactions": [
        {
            "monomers": [
                "monomer1",
                "Acrylonitrile",
                "monomer2",
                "Cinnamonnitrile"
            ],
            "reaction_conditions": [
                {
                    "polymerization_type": "free radical",
                    "solvent": "dimethyl sulfoxide",
                    "method": "bulk",
                    "temperature": 70.0,
                    "temperature_unit": "°C",
                    "reaction_constants": {
                        "constant_1": 6.4,
                        "constant_2": 0.0
                    },
                    "reaction_constant_conf": {
                        "constant_conf_1": 1.0,
                        "constant_conf_2": 0.5
                    },
                    "determination_method": "graphical method",
                    "Q-value": {
                        "constant_1": 0.6,
                        "constant_2": 0.11
                    },
                    "e-Value": {
                        "constant_1": 1.2,
                        "constant_2": 1.21
                    },
                    "r_product": null
                }
            ]
        },
        {
            "monomers": [
                "monomer1",
                "Acrylonitrile",
                "monomer2",
                "Ethyl benzylidenecyanoacetate"
            ],
            "reaction_conditions": [
                {
                    "polymerization_type": "free radical",
                    "solvent": "dimethyl sulfoxide",
                    "method": "bulk",
                    "temperature": 70.0,
                    "temperature_unit": "°C",
                    "reaction_constants": {
                        "constant_1": 18.0,
                        "constant_2": -0.15
                    },
                    "reaction_constant_conf": {
                        "constant_conf_1": 2.0,
                        "constant_conf_2": 0.1
                    },
                    "determination_method": "graphical method",
                    "Q-value": {
                        "constant_1": 0.6,
                        "constant_2": 0.13
                    },
                    "e-Value": {
                        "constant_1": 1.2,
                        "constant_2": 2.7
                    },
                    "r_product": null
                }
            ]
        },
        {
            "monomers": [
                "monomer1",
                "Acrylonitrile",
                "monomer2",
                "Benzylidenemalononitrile"
            ],
            "reaction_conditions": [
                {
                    "polymerization_type": "free radical",
                    "solvent": "dimethyl sulfoxide",
                    "method": "bulk",
                    "temperature": 70.0,
                    "temperature_unit": "°C",
                    "reaction_constants": {
                        "constant_1": 6.2,
                        "constant_2": -0.5
                    },
                    "reaction_constant_conf": {
                        "constant_conf_1": 1.8,
                        "constant_conf_2": 0.4
                    },
                    "determination_method": "graphical method",
                    "Q-value": {
                        "constant_1": 0.6,
                        "constant_2": 0.52
                    },
                    "e-Value": {
                        "constant_1": 1.2,
                        "constant_2": 2.6
                    },
                    "r_product": null
                }
            ]
        }
    ],
    "source": "https://doi.org/10.1002/pol.1969.160070901",
    "PDF_name": "Copolymerization of Acrylonitrile. I. Copolymerization with Styrene Derivatives Containing Nitrile Groups in the Side Chain"
}

File: data_extraction/data_extraction_GPT-4o/output/copol_database/model_output_extraction/10.1002_pol.1970.150081106.json
{
    "reactions": [
        {
            "monomers": [
                {
                    "monomer1": "n-Octadecyl acrylate",
                    "monomer2": "Styrene"
                }
            ],
            "reaction_conditions": [
                {
                    "polymerization_type": "free radical",
                    "solvent": "tert-Butanol",
                    "method": "solvent",
                    "temperature": 60.0,
                    "temperature_unit": "°C",
                    "reaction_constants": {
                        "constant_1": 0.44,
                        "constant_2": 0.18
                    },
                    "reaction_constant_conf": {
                        "constant_conf_1": 0.07,
                        "constant_conf_2": 0.45
                    },
                    "determination_method": "EVM Program",
                    "Q-value": {
                        "constant_1": 0.64,
                        "constant_2": null
                    },
                    "e-Value": {
                        "constant_1": 0.79,
                        "constant_2": null
                    },
                    "r_product": null
                },
                {
                    "polymerization_type": "free radical",
                    "solvent": "Benzene",
                    "method": "solvent",
                    "temperature": 60.0,
                    "temperature_unit": "°C",
                    "reaction_constants": {
                        "constant_1": 0.79,
                        "constant_2": 0.31
                    },
                    "reaction_constant_conf": {
                        "constant_conf_1": 0.09,
                        "constant_conf_2": 0.31
                    },
                    "determination_method": "EVM Program",
                    "Q-value": {
                        "constant_1": 0.49,
                        "constant_2": null
                    },
                    "e-Value": {
                        "constant_1": 0.39,
                        "constant_2": null
                    },
                    "r_product": null
                },
                {
                    "polymerization_type": "free radical",
                    "solvent": null,
                    "method": "bulk",
                    "temperature": 60.0,
                    "temperature_unit": "°C",
                    "reaction_constants": {
                        "constant_1": 0.75,
                        "constant_2": 0.34
                    },
                    "reaction_constant_conf": {
                        "constant_conf_1": 0.12,
                        "constant_conf_2": 0.06
                    },
                    "determination_method": "EVM Program",
                    "Q-value": {
                        "constant_1": 0.52,
                        "constant_2": null
                    },
                    "e-Value": {
                        "constant_1": 0.37,
                        "constant_2": null
                    },
                    "r_product": null
                },
                {
                    "polymerization_type": "free radical",
                    "solvent": "Benzene",
                    "method": "solvent",
                    "temperature": 60.0,
                    "temperature_unit": "°C",
                    "reaction_constants": {
                        "constant_1": 1.61,
                        "constant_2": 0.4
                    },
                    "reaction_constant_conf": {
                        "constant_conf_1": 0.34,
                        "constant_conf_2": 0.12
                    },
                    "determination_method": "EVM Program",
                    "Q-value": {
                        "constant_1": 0.17,
                        "constant_2": null
                    },
                    "e-Value": {
                        "constant_1": 0.54,
                        "constant_2": null
                    },
                    "r_product": null
                }
            ]
        },
        {
            "monomers": [
                {
                    "monomer1": "n-Octadecyl acrylate",
                    "monomer2": "Acrylonitrile"
                }
            ],
            "reaction_conditions": [
                {
                    "polymerization_type": "free radical",
                    "solvent": "Benzene",
                    "method": "solvent",
                    "temperature": 60.0,
                    "temperature_unit": "°C",
                    "reaction_constants": {
                        "constant_1": 2.36,
                        "constant_2": 0.48
                    },
                    "reaction_constant_conf": {
                        "constant_conf_1": 0.04,
                        "constant_conf_2": 0.12
                    },
                    "determination_method": "EVM Program",
                    "Q-value": {
                        "constant_1": 0.33,
                        "constant_2": null
                    },
                    "e-Value": {
                        "constant_1": 0.5,
                        "constant_2": null
                    },
                    "r_product": null
                }
            ]
        },
        {
            "monomers": [
                {
                    "monomer1": "n-Octadecyl acrylate",
                    "monomer2": "Methyl methacrylate"
                }
            ],
            "reaction_conditions": [
                {
                    "polymerization_type": "free radical",
                    "solvent": "Benzene",
                    "method": "solvent",
                    "temperature": 60.0,
                    "temperature_unit": "°C",
                    "reaction_constants": {
                        "constant_1": 2.23,
                        "constant_2": 0.3
                    },
                    "reaction_constant_conf": {
                        "constant_conf_1": 0.01,
                        "constant_conf_2": 0.03
                    },
                    "determination_method": "EVM Program",
                    "Q-value": {
                        "constant_1": 0.43,
                        "constant_2": null
                    },
                    "e-Value": {
                        "constant_1": 1.03,
                        "constant_2": null
                    },
                    "r_product": null
                }
            ]
        },
        {
            "monomers": [
                {
                    "monomer1": "n-Octadecyl acrylate",
                    "monomer2": "Vinylidene chloride"
                }
            ],
            "reaction_conditions": [
                {
                    "polymerization_type": "free radical",
                    "solvent": null,
                    "method": "bulk",
                    "temperature": 60.0,
                    "temperature_unit": "°C",
                    "reaction_constants": {
                        "constant_1": 0.91,
                        "constant_2": 1.01
                    },
                    "reaction_constant_conf": {
                        "constant_conf_1": 0.05,
                        "constant_conf_2": 0.01
                    },
                    "determination_method": "EVM Program",
                    "Q-value": {
                        "constant_1": 0.27,
                        "constant_2": null
                    },
                    "e-Value": {
                        "constant_1": 0.65,
                        "constant_2": null
                    },
                    "r_product": null
                }
            ]
        },
        {
            "monomers": [
                {
                    "monomer1": "N-n-Octadecylacrylamide",
                    "monomer2": "Methyl methacrylate"
                }
            ],
            "reaction_conditions": [
                {
                    "polymerization_type": "free radical",
                    "solvent": "Benzene",
                    "method": "solvent",
                    "temperature": 60.0,
                    "temperature_unit": "°C",
                    "reaction_constants": {
                        "constant_1": 3.85,
                        "constant_2": 0.44
                    },
                    "reaction_constant_conf": {
                        "constant_conf_1": 0.17,
                        "constant_conf_2": 0.04
                    },
                    "determination_method": "EVM Program",
                    "Q-value": {
                        "constant_1": 0.26,
                        "constant_2": null
                    },
                    "e-Value": {
                        "constant_1": 0.5,
                        "constant_2": null
                    },
                    "r_product": null
                }
            ]
        },
        {
            "monomers": [
                {
                    "monomer1": "N-n-Octadecylacrylamide",
                    "monomer2": "Styrene"
                }
            ],
            "reaction_conditions": [
                {
                    "polymerization_type": "free radical",
                    "solvent": "Benzene",
                    "method": "solvent",
                    "temperature": 60.0,
                    "temperature_unit": "°C",
                    "reaction_constants": {
                        "constant_1": 1.41,
                        "constant_2": 0.2
                    },
                    "reaction_constant_conf": {
                        "constant_conf_1": 0.1,
                        "constant_conf_2": 0.05
                    },
                    "determination_method": "EVM Program",
                    "Q-value": {
                        "constant_1": 0.29,
                        "constant_2": null
                    },
                    "e-Value": {
                        "constant_1": 0.33,
                        "constant_2": null
                    },
                    "r_product": null
                }
            ]
        }
    ],
    "source": "https://doi.org/10.1002/pol.1970.150080a127",
    "PDF_name": "Reactivity Ratios and Copolymerization Parameters for Copolymers Incorporating n-Octadecyl Acrylate and N-n-Octadecylacrylamide"
}

File: data_extraction/data_extraction_GPT-4o/output/copol_database/model_output_extraction/10.1002_pol.1971.150090401.json
{
    "reactions": [
        {
            "monomers": [
                {
                    "monomer1": "Methyl Methacrylate",
                    "monomer2": "Methyl Acrylate"
                }
            ],
            "reaction_conditions": [
                {
                    "polymerization_type": "free radical",
                    "solvent": null,
                    "method": "bulk",
                    "temperature": 50.0,
                    "temperature_unit": "°C",
                    "reaction_constants": {
                        "constant_1": 2.23,
                        "constant_2": 0.36
                    },
                    "reaction_constant_conf": {
                        "constant_conf_1": 0.13,
                        "constant_conf_2": 0.1
                    },
                    "determination_method": "graphical",
                    "Q-value": null,
                    "e-Value": null,
                    "r_product": null
                },
                {
                    "polymerization_type": "free radical",
                    "solvent": null,
                    "method": "bulk",
                    "temperature": 50.0,
                    "temperature_unit": "°C",
                    "reaction_constants": {
                        "constant_1": 1.33,
                        "constant_2": 0.7
                    },
                    "reaction_constant_conf": {
                        "constant_conf_1": null,
                        "constant_conf_2": null
                    },
                    "determination_method": "graphical",
                    "Q-value": null,
                    "e-Value": null,
                    "r_product": null
                }
            ]
        },
        {
            "monomers": [
                {
                    "monomer1": "Methyl Methacrylate",
                    "monomer2": "Butyl Acrylate"
                }
            ],
            "reaction_conditions": [
                {
                    "polymerization_type": "free radical",
                    "solvent": null,
                    "method": "bulk",
                    "temperature": 50.0,
                    "temperature_unit": "°C",
                    "reaction_constants": {
                        "constant_1": 2.3,
                        "constant_2": 0.45
                    },
                    "reaction_constant_conf": {
                        "constant_conf_1": 0.15,
                        "constant_conf_2": 0.15
                    },
                    "determination_method": "graphical",
                    "Q-value": null,
                    "e-Value": null,
                    "r_product": null
                },
                {
                    "polymerization_type": "free radical",
                    "solvent": null,
                    "method": "bulk",
                    "temperature": 50.0,
                    "temperature_unit": "°C",
                    "reaction_constants": {
                        "constant_1": 1.75,
                        "constant_2": 0.78
                    },
                    "reaction_constant_conf": {
                        "constant_conf_1": 0.04,
                        "constant_conf_2": 0.05
                    },
                    "determination_method": "graphical",
                    "Q-value": null,
                    "e-Value": null,
                    "r_product": null
                }
            ]
        },
        {
            "monomers": [
                {
                    "monomer1": "Methyl Methacrylate",
                    "monomer2": "Vinylidene Chloride"
                }
            ],
            "reaction_conditions": [
                {
                    "polymerization_type": "free radical",
                    "solvent": null,
                    "method": "bulk",
                    "temperature": 50.0,
                    "temperature_unit": "°C",
                    "reaction_constants": {
                        "constant_1": 2.54,
                        "constant_2": 0.5
                    },
                    "reaction_constant_conf": {
                        "constant_conf_1": 0.2,
                        "constant_conf_2": 0.15
                    },
                    "determination_method": "graphical",
                    "Q-value": null,
                    "e-Value": null,
                    "r_product": null
                },
                {
                    "polymerization_type": "free radical",
                    "solvent": null,
                    "method": "bulk",
                    "temperature": 50.0,
                    "temperature_unit": "°C",
                    "reaction_constants": {
                        "constant_1": 5.3,
                        "constant_2": 0.18
                    },
                    "reaction_constant_conf": {
                        "constant_conf_1": 0.4,
                        "constant_conf_2": 0.17
                    },
                    "determination_method": "graphical",
                    "Q-value": null,
                    "e-Value": null,
                    "r_product": null
                }
            ]
        },
        {
            "monomers": [
                {
                    "monomer1": "Methyl Methacrylate",
                    "monomer2": "Styrene"
                }
            ],
            "reaction_conditions": [
                {
                    "polymerization_type": "free radical",
                    "solvent": null,
                    "method": "bulk",
                    "temperature": 50.0,
                    "temperature_unit": "°C",
                    "reaction_constants": {
                        "constant_1": 0.45,
                        "constant_2": 0.47
                    },
                    "reaction_constant_conf": {
                        "constant_conf_1": 0.01,
                        "constant_conf_2": 0.03
                    },
                    "determination_method": "graphical",
                    "Q-value": null,
                    "e-Value": null,
                    "r_product": 0.212
                },
                {
                    "polymerization_type": "free radical",
                    "solvent": null,
                    "method": "bulk",
                    "temperature": 50.0,
                    "temperature_unit": "°C",
                    "reaction_constants": {
                        "constant_1": 0.25,
                        "constant_2": 0.49
                    },
                    "reaction_constant_conf": {
                        "constant_conf_1": 0.02,
                        "constant_conf_2": 0.03
                    },
                    "determination_method": "graphical",
                    "Q-value": null,
                    "e-Value": null,
                    "r_product": 0.122
                }
            ]
        }
    ],
    "source": "https://doi.org/10.1002/pol.1971.160090405",
    "PDF_name": "Effects of Complexing Agents in Radical Copolymerization"
}

File: data_extraction/data_extraction_GPT-4o/output/copol_database/model_output_extraction/10.1002_pol.1971.160090823.json
{
    "reactions": [
        {
            "monomers": [
                "Ethylene",
                "Vinyl Acetate"
            ],
            "reaction_conditions": [
                {
                    "polymerization_type": "free radical",
                    "solvent": "tert-Butyl alcohol",
                    "method": "solvent",
                    "temperature": 62.0,
                    "temperature_unit": "°C",
                    "reaction_constants": {
                        "constant_1": 0.743,
                        "constant_2": 1.515
                    },
                    "reaction_constant_conf": {
                        "constant_conf_1": 0.005,
                        "constant_conf_2": 0.007
                    },
                    "determination_method": "least-squares"
                }
            ]
        }
    ],
    "source": "https://doi.org/10.1002/pol.1971.160090823",
    "PDF_name": "Copolymerization of Ethylene and Vinyl Acetate at Low Pressure: Determination of the Kinetics by Sequential Sampling"
}

File: data_extraction/data_extraction_GPT-4o/output/copol_database/model_output_extraction/10.1002_pol.1973.170110608.json
{
    "reactions": [
        {
            "monomers": [
                {
                    "monomer1": "ferrocenylmethyl methacrylate",
                    "monomer2": "acrylonitrile"
                }
            ],
            "reaction_conditions": [
                {
                    "polymerization_type": "free radical",
                    "solvent": "benzene",
                    "method": "solvent",
                    "temperature": 80.0,
                    "temperature_unit": "°C",
                    "reaction_constants": {
                        "constant_1": 0.3,
                        "constant_2": 0.11
                    },
                    "reaction_constant_conf": {
                        "constant_conf_1": null,
                        "constant_conf_2": null
                    },
                    "determination_method": "Kelen-Tudor",
                    "Q-value": {
                        "constant_1": null,
                        "constant_2": null
                    },
                    "e-Value": {
                        "constant_1": null,
                        "constant_2": null
                    },
                    "r_product": null
                }
            ]
        },
        {
            "monomers": [
                {
                    "monomer1": "ferrocenylmethyl methacrylate",
                    "monomer2": "N-vinyl-2-pyrrolidone"
                }
            ],
            "reaction_conditions": [
                {
                    "polymerization_type": "free radical",
                    "solvent": "benzene-ethyl acetate",
                    "method": "solvent",
                    "temperature": 80.0,
                    "temperature_unit": "°C",
                    "reaction_constants": {
                        "constant_1": 3.71,
                        "constant_2": 0.05
                    },
                    "reaction_constant_conf": {
                        "constant_conf_1": null,
                        "constant_conf_2": null
                    },
                    "determination_method": "Kelen-Tudor",
                    "Q-value": {
                        "constant_1": null,
                        "constant_2": null
                    },
                    "e-Value": {
                        "constant_1": null,
                        "constant_2": null
                    },
                    "r_product": null
                }
            ]
        },
        {
            "monomers": [
                {
                    "monomer1": "ferrocenylmethyl methacrylate",
                    "monomer2": "maleic anhydride"
                }
            ],
            "reaction_conditions": [
                {
                    "polymerization_type": "free radical",
                    "solvent": "benzene",
                    "method": "solvent",
                    "temperature": 80.0,
                    "temperature_unit": "°C",
                    "reaction_constants": {
                        "constant_1": 0.28,
                        "constant_2": 0.1
                    },
                    "reaction_constant_conf": {
                        "constant_conf_1": null,
                        "constant_conf_2": null
                    },
                    "determination_method": "Kelen-Tudor",
                    "Q-value": {
                        "constant_1": null,
                        "constant_2": null
                    },
                    "e-Value": {
                        "constant_1": null,
                        "constant_2": null
                    },
                    "r_product": null
                }
            ]
        },
        {
            "monomers": [
                {
                    "monomer1": "ferrocenylmethyl acrylate",
                    "monomer2": "maleic anhydride"
                }
            ],
            "reaction_conditions": [
                {
                    "polymerization_type": "free radical",
                    "solvent": "benzene",
                    "method": "solvent",
                    "temperature": 80.0,
                    "temperature_unit": "°C",
                    "reaction_constants": {
                        "constant_1": 0.61,
                        "constant_2": 0.11
                    },
                    "reaction_constant_conf": {
                        "constant_conf_1": null,
                        "constant_conf_2": null
                    },
                    "determination_method": "Kelen-Tudor",
                    "Q-value": {
                        "constant_1": null,
                        "constant_2": null
                    },
                    "e-Value": {
                        "constant_1": null,
                        "constant_2": null
                    },
                    "r_product": null
                }
            ]
        }
    ],
    "source": "https://doi.org/10.1002/pol.1973.170110509",
    "PDF_name": "Organometallic Polymers. XXIV. Radical-Initiated Copolymerization of Ferrocenylmethyl Acrylate and Methacrylate with Acrylonitrile, Maleic Anhydride, and N-Vinyl-2-pyrrolidone"
}
