Repository: lamalab-org/copolymer-reactivity

# `data_extraction/` — Pipeline 1: literature → reactions

Mines ~300 k Crossref records for copolymerisation papers, filters them down to ~1.8 k downloadable PDFs, and extracts reactivity-ratio measurements with a vision–language model. The output is the curated `extracted_reactions.csv` that Pipeline 2 (`copol_prediction/`) ingests.

- **Configuration:** All paths and thresholds are defined in
  `data_extraction/obtain_data.py` via the `ExtractionConfig` class. The default
  configuration mirrors the curated layout beneath `data_extraction/artifacts`.
- **Step selection:** `ExtractionSteps` lets you control which parts of the

File: data_extraction/data_extraction_GPT-4o/output/copol_database/model_output_extraction/10.1002_pol.1975.170131117.json
{
    "reactions": [
        {
            "monomers": [
                {
                    "monomer1": "Methyl Vinyl Ketone",
                    "monomer2": "Styrene"
                }
            ],
            "reaction_conditions": [
                {
                    "polymerization_type": "free radical",
                    "solvent": "Dioxane",
                    "method": "solvent",
                    "temperature": 60.0,
                    "temperature_unit": "°C",
                    "reaction_constants": {
                        "constant_1": 0.27,
                        "constant_2": 0.4
                    },
                    "reaction_constant_conf": {
                        "constant_conf_1": null,
                        "constant_conf_2": null
                    },
                    "determination_method": "curve-fitting",
                    "Q-value": {
                        "constant_1": 1.12,
                        "constant_2": null
                    },
                    "e-Value": {
                        "constant_1": 0.69,
                        "constant_2": null
                    },
                    "r_product": null
                },
                {
                    "polymerization_type": "free radical",
                    "solvent": "Acetonitrile",
                    "method": "solvent",
                    "temperature": 60.0,
                    "temperature_unit": "°C",
                    "reaction_constants": {
                        "constant_1": 0.26,
                        "constant_2": 0.41
                    },
                    "reaction_constant_conf": {
                        "constant_conf_1": null,
                        "constant_conf_2": null
                    },
                    "determination_method": "curve-fitting",
                    "Q-value": {
                        "constant_1": 1.15,
                        "constant_2": null
                    },
                    "e-Value": {
                        "constant_1": 0.7,
                        "constant_2": null
                    },
                    "r_product": null
                },
                {
                    "polymerization_type": "free radical",
                    "solvent": "Acetonitrile-Ethanol",
                    "method": "solvent",
                    "temperature": 60.0,
                    "temperature_unit": "°C",
                    "reaction_constants": {
                        "constant_1": 0.23,
                        "constant_2": 0.41
                    },
                    "reaction_constant_conf": {
                        "constant_conf_1": null,
                        "constant_conf_2": null
                    },
                    "determination_method": "curve-fitting",
                    "Q-value": {
                        "constant_1": 1.28,
                        "constant_2": null
                    },
                    "e-Value": {
                        "constant_1": 0.74,
                        "constant_2": null
                    },
                    "r_product": null
                },
                {
                    "polymerization_type": "free radical",
                    "solvent": "Ethanol",
                    "method": "solvent",
                    "temperature": 60.0,
                    "temperature_unit": "°C",
                    "reaction_constants": {
                        "constant_1": 0.2,
                        "constant_2": 0.46
                    },
                    "reaction_constant_conf": {
                        "constant_conf_1": null,
                        "constant_conf_2": null
                    },
                    "determination_method": "curve-fitting",
                    "Q-value": {
                        "constant_1": 1.45,
                        "constant_2": null
                    },
                    "e-Value": {
                        "constant_1": 0.74,
                        "constant_2": null
                    },
                    "r_product": null
                }
            ]
        },
        {
            "monomers": [
                {
                    "monomer1": "Ethyl Vinyl Ketone",
                    "monomer2": "Styrene"
                }
            ],
            "reaction_conditions": [
                {
                    "polymerization_type": "free radical",
                    "solvent": "null",
                    "method": "bulk",
                    "temperature": 60.0,
                    "temperature_unit": "°C",
                    "reaction_constants": {
                        "constant_1": 0.45,
                        "constant_2": 0.31
                    },
                    "reaction_constant_conf": {
                        "constant_conf_1": null,
                        "constant_conf_2": null
                    },
                    "determination_method": "curve-fitting",
                    "Q-value": {
                        "constant_1": 0.87,
                        "constant_2": null
                    },
                    "e-Value": {
                        "constant_1": 0.69,
                        "constant_2": null
                    },
                    "r_product": null
                }
            ]
        },
        {
            "monomers": [
                {
                    "monomer1": "Isopropyl Vinyl Ketone",
                    "monomer2": "Styrene"
                }
            ],
            "reaction_conditions": [
                {
                    "polymerization_type": "free radical",
                    "solvent": "null",
                    "method": "bulk",
                    "temperature": 60.0,
                    "temperature_unit": "°C",
                    "reaction_constants": {
                        "constant_1": 0.4,
                        "constant_2": 0.3
                    },
                    "reaction_constant_conf": {
                        "constant_conf_1": null,
                        "constant_conf_2": null
                    },
                    "determination_method": "curve-fitting",
                    "Q-value": {
                        "constant_1": 0.78,
                        "constant_2": null
                    },
                    "e-Value": {
                        "constant_1": 0.66,
                        "constant_2": null
                    },
                    "r_product": null
                }
            ]
        },
        {
            "monomers": [
                {
                    "monomer1": "tert-Butyl Vinyl Ketone",
                    "monomer2": "Styrene"
                }
            ],
            "reaction_conditions": [
                {
                    "polymerization_type": "free radical",
                    "solvent": "null",
                    "method": "bulk",
                    "temperature": 60.0,
                    "temperature_unit": "°C",
                    "reaction_constants": {
                        "constant_1": 0.4,
                        "constant_2": 0.3
                    },
                    "reaction_constant_conf": {
                        "constant_conf_1": null,
                        "constant_conf_2": null
                    },
                    "determination_method": "curve-fitting",
                    "Q-value": {
                        "constant_1": 0.78,
                        "constant_2": null
                    },
                    "e-Value": {
                        "constant_1": 0.66,
                        "constant_2": null
                    },
                    "r_product": null
                }
            ]
        },
        {
            "monomers": [
                {
                    "monomer1": "Chloromethyl Vinyl Ketone",
                    "monomer2": "Styrene"
                }
            ],
            "reaction_conditions": [
                {
                    "polymerization_type": "free radical",
                    "solvent": "null",
                    "method": "bulk",
                    "temperature": 60.0,
                    "temperature_unit": "°C",
                    "reaction_constants": {
                        "constant_1": 0.13,
                        "constant_2": 0.52
                    },
                    "reaction_constant_conf": {
                        "constant_conf_1": null,
                        "constant_conf_2": null
                    },
                    "determination_method": "curve-fitting",
                    "Q-value": {
                        "constant_1": 2.07,
                        "constant_2": null
                    },
                    "e-Value": {
                        "constant_1": 0.84,
                        "constant_2": null
                    },
                    "r_product": null
                }
            ]
        },
        {
            "monomers": [
                {
                    "monomer1": "Phenyl Vinyl Ketone",
                    "monomer2": "Styrene"
                }
            ],
            "reaction_conditions": [
                {
                    "polymerization_type": "free radical",
                    "solvent": "null",
                    "method": "bulk",
                    "temperature": 60.0,
                    "temperature_unit": "°C",
                    "reaction_constants": {
                        "constant_1": 0.21,
                        "constant_2": 0.48
                    },
                    "reaction_constant_conf": {
                        "constant_conf_1": null,
                        "constant_conf_2": null
                    },
                    "determination_method": "curve-fitting",
                    "Q-value": {
                        "constant_1": 1.4,
                        "constant_2": null
                    },
                    "e-Value": {
                        "constant_1": 0.74,
                        "constant_2": null
                    },
                    "r_product": null
                }
            ]
        }
    ],
    "source": "https://doi.org/10.1002/pol.1975.130130913",
    "PDF_name": "Structure and Reactivities of Alkyl Vinyl Ketones in Their Radical Copolymerizations with Styrene"
}

File: data_extraction/data_extraction_GPT-4o/output/copol_database/model_output_extraction/10.1002_pol.1977.170150707.json
{
    "reactions": [
        {
            "monomers": [
                {
                    "monomer1": "Acrylonitrile",
                    "monomer2": "Phenyl acrylate"
                }
            ],
            "reaction_conditions": [
                {
                    "polymerization_type": "free radical",
                    "solvent": "dimethylformamide",
                    "method": "solvent",
                    "temperature": 60.0,
                    "temperature_unit": "°C",
                    "reaction_constants": {
                        "constant_1": 0.46,
                        "constant_2": 0.36
                    },
                    "reaction_constant_conf": {
                        "constant_conf_1": 0.02,
                        "constant_conf_2": 0.04
                    },
                    "determination_method": "Kelen-Tudos",
                    "Q-value": {
                        "constant_1": 0.26,
                        "constant_2": null
                    },
                    "e-Value": {
                        "constant_1": -0.15,
                        "constant_2": null
                    },
                    "r_product": null
                }
            ]
        },
        {
            "monomers": [
                {
                    "monomer1": "Acrylonitrile",
                    "monomer2": "p-Cresyl acrylate"
                }
            ],
            "reaction_conditions": [
                {
                    "polymerization_type": "free radical",
                    "solvent": "dimethylformamide",
                    "method": "solvent",
                    "temperature": 60.0,
                    "temperature_unit": "°C",
                    "reaction_constants": {
                        "constant_1": 0.73,
                        "constant_2": 0.8
                    },
                    "reaction_constant_conf": {
                        "constant_conf_1": 0.02,
                        "constant_conf_2": 0.02
                    },
                    "determination_method": "Kelen-Tudos",
                    "Q-value": {
                        "constant_1": 0.33,
                        "constant_2": null
                    },
                    "e-Value": {
                        "constant_1": 0.45,
                        "constant_2": null
                    },
                    "r_product": null
                }
            ]
        },
        {
            "monomers": [
                {
                    "monomer1": "Acrylonitrile",
                    "monomer2": "p-Chlorophenyl acrylate"
                }
            ],
            "reaction_conditions": [
                {
                    "polymerization_type": "free radical",
                    "solvent": "dimethylformamide",
                    "method": "solvent",
                    "temperature": 60.0,
                    "temperature_unit": "°C",
                    "reaction_constants": {
                        "constant_1": 0.33,
                        "constant_2": 0.94
                    },
                    "reaction_constant_conf": {
                        "constant_conf_1": 0.03,
                        "constant_conf_2": 0.02
                    },
                    "determination_method": "Kelen-Tudos",
                    "Q-value": {
                        "constant_1": 0.5,
                        "constant_2": null
                    },
                    "e-Value": {
                        "constant_1": 0.12,
                        "constant_2": null
                    },
                    "r_product": null
                }
            ]
        },
        {
            "monomers": [
                {
                    "monomer1": "Acrylonitrile",
                    "monomer2": "p-Bromophenyl acrylate"
                }
            ],
            "reaction_conditions": [
                {
                    "polymerization_type": "free radical",
                    "solvent": "dimethylformamide",
                    "method": "solvent",
                    "temperature": 60.0,
                    "temperature_unit": "°C",
                    "reaction_constants": {
                        "constant_1": 0.82,
                        "constant_2": 1.02
                    },
                    "reaction_constant_conf": {
                        "constant_conf_1": 0.03,
                        "constant_conf_2": 0.03
                    },
                    "determination_method": "Kelen-Tudos",
                    "Q-value": {
                        "constant_1": 0.44,
                        "constant_2": null
                    },
                    "e-Value": {
                        "constant_1": 0.78,
                        "constant_2": null
                    },
                    "r_product": null
                }
            ]
        },
        {
            "monomers": [
                {
                    "monomer1": "Acrylonitrile",
                    "monomer2": "o-Chlorophenyl acrylate"
                }
            ],
            "reaction_conditions": [
                {
                    "polymerization_type": "free radical",
                    "solvent": "dimethylformamide",
                    "method": "solvent",
                    "temperature": 60.0,
                    "temperature_unit": "°C",
                    "reaction_constants": {
                        "constant_1": 1.12,
                        "constant_2": 1.16
                    },
                    "reaction_constant_conf": {
                        "constant_conf_1": 0.05,
                        "constant_conf_2": 0.05
                    },
                    "determination_method": "Kelen-Tudos",
                    "Q-value": {
                        "constant_1": null,
                        "constant_2": null
                    },
                    "e-Value": {
                        "constant_1": null,
                        "constant_2": null
                    },
                    "r_product": null
                }
            ]
        },
        {
            "monomers": [
                {
                    "monomer1": "Acrylonitrile",
                    "monomer2": "m-Chlorophenyl acrylate"
                }
            ],
            "reaction_conditions": [
                {
                    "polymerization_type": "free radical",
                    "solvent": "dimethylformamide",
                    "method": "solvent",
                    "temperature": 60.0,
                    "temperature_unit": "°C",
                    "reaction_constants": {
                        "constant_1": 1.26,
                        "constant_2": 0.86
                    },
                    "reaction_constant_conf": {
                        "constant_conf_1": 0.05,
                        "constant_conf_2": 0.05
                    },
                    "determination_method": "Kelen-Tudos",
                    "Q-value": {
                        "constant_1": null,
                        "constant_2": null
                    },
                    "e-Value": {
                        "constant_1": null,
                        "constant_2": null
                    },
                    "r_product": null
                }
            ]
        }
    ],
    "source": "https://doi.org/10.1002/pol.1977.160150815",
    "PDF_name": "Reactivity Ratios for Acrylonitrile-Phenyl Acrylate Copolymerization Systems"
}

File: data_extraction/data_extraction_GPT-4o/output/copol_database/model_output_extraction/10.1002_pol.1978.130160802.json
{
    "reactions": [
        {
            "monomers": [
                {
                    "monomer1": "1-vinylimidazole",
                    "monomer2": "styrene"
                }
            ],
            "reaction_conditions": [
                {
                    "polymerization_type": "free radical",
                    "solvent": null,
                    "method": "bulk",
                    "temperature": 60.0,
                    "temperature_unit": "°C",
                    "reaction_constants": {
                        "constant_1": 0.1,
                        "constant_2": 10.0
                    },
                    "reaction_constant_conf": {
                        "constant_conf_1": 0.02,
                        "constant_conf_2": 0.2
                    },
                    "determination_method": "Fineman-Ross",
                    "Q-value": {
                        "constant_1": 0.1,
                        "constant_2": 0.1
                    },
                    "e-Value": {
                        "constant_1": -0.7,
                        "constant_2": -0.9
                    },
                    "r_product": null
                }
            ]
        },
        {
            "monomers": [
                {
                    "monomer1": "1-vinylimidazole",
                    "monomer2": "vinyl acetate"
                }
            ],
            "reaction_conditions": [
                {
                    "polymerization_type": "free radical",
                    "solvent": null,
                    "method": "bulk",
                    "temperature": 60.0,
                    "temperature_unit": "°C",
                    "reaction_constants": {
                        "constant_1": 1.5,
                        "constant_2": 0.2
                    },
                    "reaction_constant_conf": {
                        "constant_conf_1": 0.02,
                        "constant_conf_2": 0.02
                    },
                    "determination_method": "Fineman-Ross",
                    "Q-value": {
                        "constant_1": 0.1,
                        "constant_2": 0.1
                    },
                    "e-Value": {
                        "constant_1": -0.7,
                        "constant_2": -0.9
                    },
                    "r_product": null
                }
            ]
        },
        {
            "monomers": [
                {
                    "monomer1": "1-vinylimidazole",
                    "monomer2": "methyl methacrylate"
                }
            ],
            "reaction_conditions": [
                {
                    "polymerization_type": "free radical",
                    "solvent": null,
                    "method": "bulk",
                    "temperature": 60.0,
                    "temperature_unit": "°C",
                    "reaction_constants": {
                        "constant_1": 0.03,
                        "constant_2": 4.1
                    },
                    "reaction_constant_conf": {
                        "constant_conf_1": 0.1,
                        "constant_conf_2": 0.02
                    },
                    "determination_method": "Fineman-Ross",
                    "Q-value": {
                        "constant_1": 0.1,
                        "constant_2": 0.1
                    },
                    "e-Value": {
                        "constant_1": -0.7,
                        "constant_2": -0.9
                    },
                    "r_product": null
                }
            ]
        },
        {
            "monomers": [
                {
                    "monomer1": "1-vinylimidazole",
                    "monomer2": "1-vinylpyrrolidone"
                }
            ],
            "reaction_conditions": [
                {
                    "polymerization_type": "free radical",
                    "solvent": null,
                    "method": "bulk",
                    "temperature": 60.0,
                    "temperature_unit": "°C",
                    "reaction_constants": {
                        "constant_1": 0.95,
                        "constant_2": 0.17
                    },
                    "reaction_constant_conf": {
                        "constant_conf_1": 0.01,
                        "constant_conf_2": 0.01
                    },
                    "determination_method": "Fineman-Ross",
                    "Q-value": {
                        "constant_1": 0.1,
                        "constant_2": 0.1
                    },
                    "e-Value": {
                        "constant_1": -0.7,
                        "constant_2": -0.9
                    },
                    "r_product": null
                }
            ]
        },
        {
            "monomers": [
                {
                    "monomer1": "1-vinylimidazole",
                    "monomer2": "3-benzyl-1-vinylimidazolium bromide"
                }
            ],
            "reaction_conditions": [
                {
                    "polymerization_type": "free radical",
                    "solvent": null,
                    "method": "bulk",
                    "temperature": 60.0,
                    "temperature_unit": "°C",
                    "reaction_constants": {
                        "constant_1": 0.27,
                        "constant_2": 0.63
                    },
                    "reaction_constant_conf": {
                        "constant_conf_1": 0.1,
                        "constant_conf_2": 0.01
                    },
                    "determination_method": "Fineman-Ross",
                    "Q-value": {
                        "constant_1": 0.1,
                        "constant_2": 0.1
                    },
                    "e-Value": {
                        "constant_1": -0.7,
                        "constant_2": -0.9
                    },
                    "r_product": null
                }
            ]
        },
        {
            "monomers": [
                {
                    "monomer1": "1-vinylimidazole",
                    "monomer2": "3-ethyl-1-vinylimidazolium iodide"
                }
            ],
            "reaction_conditions": [
                {
                    "polymerization_type": "free radical",
                    "solvent": null,
                    "method": "bulk",
                    "temperature": 60.0,
                    "temperature_unit": "°C",
                    "reaction_constants": {
                        "constant_1": 0.3,
                        "constant_2": 1.6
                    },
                    "reaction_constant_conf": {
                        "constant_conf_1": 0.2,
                        "constant_conf_2": 0.01
                    },
                    "determination_method": "Fineman-Ross",
                    "Q-value": {
                        "constant_1": 0.1,
                        "constant_2": 0.1
                    },
                    "e-Value": {
                        "constant_1": -0.7,
                        "constant_2": -0.9
                    },
                    "r_product": null
                }
            ]
        },
        {
            "monomers": [
                {
                    "monomer1": "2-methyl-1-vinylimidazole",
                    "monomer2": "methyl methacrylate"
                }
            ],
            "reaction_conditions": [
                {
                    "polymerization_type": "free radical",
                    "solvent": null,
                    "method": "bulk",
                    "temperature": 60.0,
                    "temperature_unit": "°C",
                    "reaction_constants": {
                        "constant_1": 0.06,
                        "constant_2": 3.7
                    },
                    "reaction_constant_conf": {
                        "constant_conf_1": 0.03,
                        "constant_conf_2": 0.01
                    },
                    "determination_method": "Fineman-Ross",
                    "Q-value": {
                        "constant_1": 0.1,
                        "constant_2": 0.1
                    },
                    "e-Value": {
                        "constant_1": -0.6,
                        "constant_2": -1.0
                    },
                    "r_product": null
                }
            ]
        },
        {
            "monomers": [
                {
                    "monomer1": "2-methyl-1-vinylimidazole",
                    "monomer2": "styrene"
                }
            ],
            "reaction_conditions": [
                {
                    "polymerization_type": "free radical",
                    "solvent": null,
                    "method": "bulk",
                    "temperature": 60.0,
                    "temperature_unit": "°C",
                    "reaction_constants": {
                        "constant_1": 0.1,
                        "constant_2": 8.66
                    },
                    "reaction_constant_conf": {
                        "constant_conf_1": 0.01,
                        "constant_conf_2": 0.02
                    },
                    "determination_method": "Fineman-Ross",
                    "Q-value": {
                        "constant_1": 0.1,
                        "constant_2": 0.1
                    },
                    "e-Value": {
                        "constant_1": -0.6,
                        "constant_2": -1.0
                    },
                    "r_product": null
                }
            ]
        }
    ],
    "source": "https://doi.org/10.1002/pol.1978.130160503",
    "PDF_name": "Reactivity of Some Vinylimidazoles Towards Other Vinyl Monomers in Radical Copolymerization"
}

File: data_extraction/data_extraction_GPT-4o/output/copol_database/model_output_extraction/10.1002_pol.1982.170200618.json
{
    "reactions": [
        {
            "monomers": [
                {
                    "monomer1": "Glycidyl methacrylate",
                    "monomer2": "n-Butyl acrylate"
                }
            ],
            "reaction_conditions": [
                {
                    "polymerization_type": "free radical",
                    "solvent": null,
                    "method": "bulk",
                    "temperature": 60.0,
                    "temperature_unit": "°C",
                    "reaction_constants": {
                        "constant_1": 2.15,
                        "constant_2": 0.12
                    },
                    "reaction_constant_conf": {
                        "constant_conf_1": 0.14,
                        "constant_conf_2": 0.03
                    },
                    "determination_method": "Yezrielev method",
                    "Q-value": null,
                    "e-Value": null,
                    "r_product": null
                }
            ]
        },
        {
            "monomers": [
                {
                    "monomer1": "Glycidyl methacrylate",
                    "monomer2": "Isobutyl acrylate"
                }
            ],
            "reaction_conditions": [
                {
                    "polymerization_type": "free radical",
                    "solvent": null,
                    "method": "bulk",
                    "temperature": 60.0,
                    "temperature_unit": "°C",
                    "reaction_constants": {
                        "constant_1": 1.27,
                        "constant_2": 0.33
                    },
                    "reaction_constant_conf": {
                        "constant_conf_1": 0.06,
                        "constant_conf_2": 0.03
                    },
                    "determination_method": "Yezrielev method",
                    "Q-value": null,
                    "e-Value": null,
                    "r_product": null
                }
            ]
        },
        {
            "monomers": [
                {
                    "monomer1": "Glycidyl methacrylate",
                    "monomer2": "2-Ethylhexyl acrylate"
                }
            ],
            "reaction_conditions": [
                {
                    "polymerization_type": "free radical",
                    "solvent": null,
                    "method": "bulk",
                    "temperature": 60.0,
                    "temperature_unit": "°C",
                    "reaction_constants": {
                        "constant_1": 2.32,
                        "constant_2": 0.13
                    },
                    "reaction_constant_conf": {
                        "constant_conf_1": 0.14,
                        "constant_conf_2": 0.009
                    },
                    "determination_method": "Yezrielev method",
                    "Q-value": null,
                    "e-Value": null,
                    "r_product": null
                }
            ]
        }
    ],
    "source": "https://doi.org/10.1002/pol.1982.170200619",
    "PDF_name": "Copolymerization of Glycidyl Methacrylate with Alkyl Acrylate Monomers"
}

File: data_extraction/data_extraction_GPT-4o/output/copol_database/model_output_extraction/10.1002_pol.1982.170201009.json
{
    "reactions": [
        {
            "monomers": [
                {
                    "monomer1": "Styrene",
                    "monomer2": "Methacryloyl Fluoride"
                }
            ],
            "reaction_conditions": [
                {
                    "polymerization_type": "free radical",
                    "solvent": "methyl ethyl ketone",
                    "method": "solvent",
                    "temperature": 60.0,
                    "temperature_unit": "°C",
                    "reaction_constants": {
                        "constant_1": 0.083,
                        "constant_2": 0.138
                    },
                    "reaction_constant_conf": {
                        "constant_conf_1": null,
                        "constant_conf_2": null
                    },
                    "determination_method": "nonlinear least-squares",
                    "Q-value": {
                        "constant_1": 2.22,
                        "constant_2": null
                    },
                    "e-Value": {
                        "constant_1": 1.31,
                        "constant_2": null
                    },
                    "r_product": 0.012
                }
            ]
        },
        {
            "monomers": [
                {
                    "monomer1": "Methyl Methacrylate",
                    "monomer2": "Methacryloyl Fluoride"
                }
            ],
            "reaction_conditions": [
                {
                    "polymerization_type": "free radical",
                    "solvent": "methyl ethyl ketone",
                    "method": "solvent",
                    "temperature": 60.0,
                    "temperature_unit": "°C",
                    "reaction_constants": {
                        "constant_1": 0.48,
                        "constant_2": 0.81
                    },
                    "reaction_constant_conf": {
                        "constant_conf_1": null,
                        "constant_conf_2": null
                    },
                    "determination_method": "nonlinear least-squares",
                    "Q-value": {
                        "constant_1": 2.25,
                        "constant_2": null
                    },
                    "e-Value": {
                        "constant_1": 1.37,
                        "constant_2": null
                    },
                    "r_product": 0.39
                }
            ]
        }
    ],
    "source": "https://doi.org/10.1002/pol.1982.170200828",
    "PDF_name": "Radical-Initiated Homo- and Copolymerizations of Methacryloyl Fluoride"
}

File: data_extraction/data_extraction_GPT-4o/output/copol_database/model_output_extraction/10.1002_pol.1984.170220109.json
{
    "reactions": [
        {
            "monomers": [
                {
                    "monomer1": "Methyl methacrylate",
                    "monomer2": "Methacryloyl fluoride"
                }
            ],
            "reaction_conditions": [
                {
                    "polymerization_type": "free radical",
                    "solvent": "anisole",
                    "method": "solvent",
                    "temperature": 60.0,
                    "temperature_unit": "°C",
                    "reaction_constants": {
                        "constant_1": 0.48,
                        "constant_2": 0.28
                    },
                    "reaction_constant_conf": {
                        "constant_conf_1": null,
                        "constant_conf_2": null
                    },
                    "determination_method": "nonlinear least-squares",
                    "Q-value": {
                        "constant_1": 4.74,
                        "constant_2": 1.82
                    },
                    "e-Value": {
                        "constant_1": null,
                        "constant_2": null
                    },
                    "r_product": 0.13
                },
                {
                    "polymerization_type": "free radical",
                    "solvent": "benzene",
                    "method": "solvent",
                    "temperature": 60.0,
                    "temperature_unit": "°C",
                    "reaction_constants": {
                        "constant_1": 0.37,
                        "constant_2": 0.37
                    },
                    "reaction_constant_conf": {
                        "constant_conf_1": null,
                        "constant_conf_2": null
                    },
                    "determination_method": "nonlinear least-squares",
                    "Q-value": {
                        "constant_1": 3.56,
                        "constant_2": 1.82
                    },
                    "e-Value": {
                        "constant_1": null,
                        "constant_2": null
                    },
                    "r_product": 0.13
                },
                {
                    "polymerization_type": "free radical",
                    "solvent": "benzonitrile",
                    "method": "solvent",
                    "temperature": 60.0,
                    "temperature_unit": "°C",
                    "reaction_constants": {
                        "constant_1": 0.39,
                        "constant_2": 0.87
                    },
                    "reaction_constant_conf": {
                        "constant_conf_1": null,
                        "constant_conf_2": null
                    },
                    "determination_method": "nonlinear least-squares",
                    "Q-value": {
                        "constant_1": 2.89,
                        "constant_2": 1.44
                    },
                    "e-Value": {
                        "constant_1": null,
                        "constant_2": null
                    },
                    "r_product": 0.34
                },
                {
                    "polymerization_type": "free radical",
                    "solvent": "nitrobenzene",
                    "method": "solvent",
                    "temperature": 60.0,
                    "temperature_unit": "°C",
                    "reaction_constants": {
                        "constant_1": 0.57,
                        "constant_2": 0.65
                    },
                    "reaction_constant_conf": {
                        "constant_conf_1": null,
                        "constant_conf_2": null
                    },
                    "determination_method": "nonlinear least-squares",
                    "Q-value": {
                        "constant_1": 1.93,
                        "constant_2": 1.39
                    },
                    "e-Value": {
                        "constant_1": null,
                        "constant_2": null
                    },
                    "r_product": 0.37
                }
            ]
        },
        {
            "monomers": [
                {
                    "monomer1": "p-Methoxystyrene",
                    "monomer2": "Methacryloyl fluoride"
                }
            ],
            "reaction_conditions": [
                {
                    "polymerization_type": "free radical",
                    "solvent": "Methyl ethyl ketone",
                    "method": "solvent",
                    "temperature": 60.0,
                    "temperature_unit": "°C",
                    "reaction_constants": {
                        "constant_1": 0.017,
                        "constant_2": 0.11
                    },
                    "reaction_constant_conf": {
                        "constant_conf_1": null,
                        "constant_conf_2": null
                    },
                    "determination_method": "nonlinear least-squares",
                    "Q-value": {
                        "constant_1": 5.03,
                        "constant_2": 1.41
                    },
                    "e-Value": {
                        "constant_1": null,
                        "constant_2": null
                    },
                    "r_product": 0.0018
                }
            ]
        },
        {
            "monomers": [
                {
                    "monomer1": "p-Nitrostyrene",
                    "monomer2": "Methacryloyl fluoride"
                }
            ],
            "reaction_conditions": [
                {
                    "polymerization_type": "free radical",
                    "solvent": "Methyl ethyl ketone",
                    "method": "solvent",
                    "temperature": 60.0,
                    "temperature_unit": "°C",
                    "reaction_constants": {
                        "constant_1": 0.091,
                        "constant_2": 0.15
                    },
                    "reaction_constant_conf": {
                        "constant_conf_1": null,
                        "constant_conf_2": null
                    },
                    "determination_method": "nonlinear least-squares",
                    "Q-value": {
                        "constant_1": 4.84,
                        "constant_2": 1.94
                    },
                    "e-Value": {
                        "constant_1": null,
                        "constant_2": null
                    },
                    "r_product": 0.091
                }
            ]
        }
    ],
    "source": "https://doi.org/10.1002/pol.1984.0102201085",
    "PDF_name": "Solvent Effects on Radical Homo- and Copolymerizations of Methacryloyl Fluoride"
}
