Repository: lamalab-org/copolymer-reactivity

# copolymer-reactivity

A condition-aware machine-learning model and FastAPI service that predicts the **microstructure of radical copolymers** — *alternating*, *random*, or *gradient* — from two monomer structures and the reaction conditions (solvent, temperature, polymerisation mechanism), backed by a curated literature dataset of **3,791 copolymerisations from 1,206 publications**.

The model is served live at <https://polycarp.cheminfo.org> (web UI: [cheminfo-py/polycarp.cheminfo.org](https://github.com/cheminfo-py/polycarp.cheminfo.org)).

## The pipelines

This repo contains **two main pipelines** that produce the dataset, the model, and the deployed service. The diagram below is the conceptual map you'll want to keep in mind when navigating the tree.

```
                                    ┌─────────────────────────────────────────┐
                                    │ Pipeline 1 — literature → reactions     │   data_extraction/
                                    │                                         │
                  Crossref          │   1. score & filter (~300k → 1,851)     │
                  abstract          │   2. embedding-based pre-filter         │
                   →                │   3. download PDFs                      │
                                    │   4. vision-language model extraction   │
                                    │   5. curate + assign reaction_id        │
                                    │                                         │

# `data_extraction/` — Pipeline 1: literature → reactions

Mines ~300 k Crossref records for copolymerisation papers, filters them down to ~1.8 k downloadable PDFs, and extracts reactivity-ratio measurements with a vision–language model. The output is the curated `extracted_reactions.csv` that Pipeline 2 (`copol_prediction/`) ingests.

- **Configuration:** All paths and thresholds are defined in
  `data_extraction/obtain_data.py` via the `ExtractionConfig` class. The default
  configuration mirrors the curated layout beneath `data_extraction/artifacts`.
- **Step selection:** `ExtractionSteps` lets you control which parts of the
  pipeline should run (for example, trigger only the LLM extraction without
  re-running Crossref). By default only the extraction and the CSV export run to
  avoid accidental API calls or downloads.
- **Manual PDF download:** The `pdf_download` step only resolves papers
  available through open-access sources (OpenAlex, Unpaywall, Semantic
  Scholar, CORE). In practice, **most papers are not open access**, so expect
  the majority of PDFs to remain unresolved after this step. The unresolved
  DOIs are written to `unresolved_papers.json` in `config.pdf_folder`. By
  default (`ExtractionSteps.pause_for_manual_pdf_download=True`), the script
  prints that list and **stops with an interactive prompt** so you can
  download those PDFs by hand from the publisher and place them into
  `config.pdf_folder` before continuing to the quality filter / extraction
  steps. Set `pause_for_manual_pdf_download=False` to skip the pause (the
  unresolved papers are then simply skipped further down the pipeline).
- **Working directories:** The script makes sure that every required folder
  exists before a step runs. Intermediate artefacts now accumulate under
  `data_extraction/artifacts`, while historic experiments are preserved in
  `data_extraction/archive`.

```
Crossref query ──┐
                 ▼
       keyword + journal scoring  →  ~300 k → ~1.8 k candidates
                 ▼
       embedding-based pre-download filter  (cached → provenance/embeddings/)
                 ▼
       PDF download
                 ▼
       per-PDF quality scoring  (LLM, gates whether to extract)
                 ▼
       vision-language extraction  (per-paper JSON → extracted_data.json)
                 ▼
       consolidate + canonicalise SMILES + assign reaction_id
                 ▼
       src/copolextractor/extracted_reactions.csv      ← Pipeline 2 reads this
```

Each stage is implemented as a module under [`src/copolextractor/`](../src/copolextractor/); [`obtain_data.py`](obtain_data.py) is the thin orchestration layer.

## Layout

```
data_extraction/
├── obtain_data.py           ← orchestrator: ExtractionConfig + ExtractionSteps
├── provenance/              ← intermediates of the frozen run that produced
│                              the shipped extracted_reactions.csv (kept for
│                              audit / re-use). See provenance/README.md.
├── archive/                 ← superseded evaluation harnesses
└── token_stats.json         ← cumulative LLM token usage log
```

`obtain_data.py`'s default `ExtractionConfig` writes a fresh run's intermediates under `data_extraction/artifacts/{metadata, llm, datasets, …}/` (created on first run). The directory is gitignored by convention; promote anything you want to keep into `provenance/` and update its README.

File: data_extraction/data_extraction_GPT-4o/model_output_extraction/paper01.yaml
"{\n  \"reactions\": [\n    {\n      \"monomers\": [\n        {\n          \"monomer1\"\
  : \"methacrylic acid\",\n          \"monomer2\": \"styrene\"\n        }\n      ],\n\
  \      \"reaction_conditions\": [\n        {\n          \"polymerization_type\"\
  : \"free radical\",\n          \"solvent\": \"carbon tetrachloride\",\n        \
  \  \"method\": \"solvent\",\n          \"temperature\": 60.0,\n          \"temperature_unit\"\
  : \"°C\",\n          \"reaction_constants\": {\n            \"constant_1\": 0.54,\n\
  \            \"constant_2\": 0.06\n          },\n          \"reaction_constant_conf\"\
  : {\n            \"constant_conf_1\": 0.01,\n            \"constant_conf_2\": 0.03\n\
  \          },\n          \"determination_method\": \"Kelen-Tudor\",\n          \"\
  Q-value\": null,\n          \"e-Value\": null,\n          \"r_product\": null\n\
  \        },\n        {\n          \"polymerization_type\": \"free radical\",\n \
  \         \"solvent\": \"chloroform\",\n          \"method\": \"solvent\",\n   \
  \       \"temperature\": 60.0,\n          \"temperature_unit\": \"°C\",\n      \
  \    \"reaction_constants\": {\n            \"constant_1\": 0.51,\n            \"\
  constant_2\": 0.08\n          },\n          \"reaction_constant_conf\": {\n    \
  \        \"constant_conf_1\": 0.01,\n            \"constant_conf_2\": 0.03\n   \
  \       },\n          \"determination_method\": \"Kelen-Tudor\",\n          \"Q-value\"\
  : null,\n          \"e-Value\": null,\n          \"r_product\": null\n        },\n\
  \        {\n          \"polymerization_type\": \"free radical\",\n          \"solvent\"\
  : \"acetone\",\n          \"method\": \"solvent\",\n          \"temperature\": 60.0,\n\
  \          \"temperature_unit\": \"°C\",\n          \"reaction_constants\": {\n\
  \            \"constant_1\": 0.43,\n            \"constant_2\": 0.65\n         \
  \ },\n          \"reaction_constant_conf\": {\n            \"constant_conf_1\":\
  \ 0.00,\n            \"constant_conf_2\": 0.02\n          },\n          \"determination_method\"\
  : \"Kelen-Tudor\",\n          \"Q-value\": null,\n          \"e-Value\": null,\n\
  \          \"r_product\": null\n        },\n        {\n          \"polymerization_type\"\
  : \"free radical\",\n          \"solvent\": \"1,4-dioxane\",\n          \"method\"\
  : \"solvent\",\n          \"temperature\": 60.0,\n          \"temperature_unit\"\
  : \"°C\",\n          \"reaction_constants\": {\n            \"constant_1\": 0.41,\n\
  \            \"constant_2\": 0.59\n          },\n          \"reaction_constant_conf\"\
  : {\n            \"constant_conf_1\": 0.02,\n            \"constant_conf_2\": 0.05\n\
  \          },\n          \"determination_method\": \"Kelen-Tudor\",\n          \"\
  Q-value\": null,\n          \"e-Value\": null,\n          \"r_product\": null\n\
  \        },\n        {\n          \"polymerization_type\": \"free radical\",\n \
  \         \"solvent\": \"acetonitrile\",\n          \"method\": \"solvent\",\n \
  \         \"temperature\": 60.0,\n          \"temperature_unit\": \"°C\",\n    \
  \      \"reaction_constants\": {\n            \"constant_1\": 0.06,\n          \
  \  \"constant_2\": 0.29\n          },\n          \"reaction_constant_conf\": {\n\
  \            \"constant_conf_1\": 0.02,\n            \"constant_conf_2\": 0.00\n\
  \          },\n          \"determination_method\": \"Kelen-Tudor\",\n          \"\
  Q-value\": null,\n          \"e-Value\": null,\n          \"r_product\": null\n\
  \        }\n      ]\n    }\n  ],\n  \"source\": \"https://doi.org/10.1002/macp.1985.021860819\"\
  ,\n  \"PDF_name\": \"The influence of molecular interaction on polymerization, 10\"\
  \n}"

File: data_extraction/data_extraction_GPT-4o/model_output_extraction/paper03.yaml
"{\n    \"reactions\": [\n        {\n            \"monomers\": [\"Methacrylic Acid\"\
  , \"Ethyl Acrylate\"],\n            \"reaction_conditions\": [\n               \
  \ {\n                    \"polymerization_type\": \"semicontinuous emulsion\",\n\
  \                    \"solvent\": \"water\",\n                    \"method\": \"\
  emulsion\",\n                    \"temperature\": 50.0,\n                    \"\
  temperature_unit\": \"°C\",\n                    \"reaction_constants\": {\n   \
  \                     \"constant_1\": 2.58,\n                        \"constant_2\"\
  : 0.157\n                    },\n                    \"reaction_constant_conf\"\
  : {\n                        \"constant_conf_1\": 0.13,\n                      \
  \  \"constant_conf_2\": 0.08\n                    },\n                    \"determination_method\"\
  : \"EVM program\"\n                },\n                {\n                    \"\
  polymerization_type\": \"semicontinuous emulsion\",\n                    \"solvent\"\
  : \"water\",\n                    \"method\": \"emulsion\",\n                  \
  \  \"temperature\": 50.0,\n                    \"temperature_unit\": \"°C\",\n \
  \                   \"reaction_constants\": {\n                        \"constant_1\"\
  : 2.9,\n                        \"constant_2\": 0.162\n                    },\n\
  \                    \"reaction_constant_conf\": {\n                        \"constant_conf_1\"\
  : null,\n                        \"constant_conf_2\": null\n                   \
  \ },\n                    \"determination_method\": \"Kelen-Tudos method\"\n   \
  \             }\n            ]\n        }\n    ],\n    \"source\": \"https://doi.org/10.1002/app.1994.070531217\"\
  ,\n    \"PDF_name\": \"Synthesis and Characterization of Methacrylic Acid–Ethyl\
  \ Acrylate Copolymers\"\n}"

File: data_extraction/data_extraction_GPT-4o/model_output_extraction/paper08.yaml
"{\n    \"reactions\": [\n        {\n            \"monomers\": [\"Acrylonitrile\"\
  , \"Ethylene\"],\n            \"reaction_conditions\": [\n                {\n  \
  \                  \"polymerization_type\": \"free radical\",\n                \
  \    \"solvent\": \"toluene\",\n                    \"method\": \"solvent\",\n \
  \                   \"temperature\": 20.0,\n                    \"temperature_unit\"\
  : \"°C\",\n                    \"reaction_constants\": {\n                     \
  \   \"constant_1\": 7.0,\n                        \"constant_2\": 0.0\n        \
  \            },\n                    \"reaction_constant_conf\": {\n           \
  \             \"constant_conf_1\": null,\n                        \"constant_conf_2\"\
  : null\n                    },\n                    \"determination_method\": null\n\
  \                }\n            ]\n        }\n    ],\n    \"source\": \"Vysokomol.\
  \ soedin. 3: No. 7, 1015–1019, 1961\",\n    \"PDF_name\": \"Abstracts\"\n}"

File: data_extraction/data_extraction_GPT-4o/model_output_extraction/paper_107.yaml
"{\n    \"reactions\": [\n        {\n            \"monomers\": [\n               \
  \ {\n                    \"monomer1\": \"N-Octadecylacrylamide\",\n            \
  \        \"monomer2\": \"Acrylonitrile\"\n                }\n            ],\n  \
  \          \"reaction_conditions\": [\n                {\n                    \"\
  polymerization_type\": \"free radical\",\n                    \"solvent\": \"tert-butyl\
  \ alcohol\",\n                    \"method\": \"solvent\",\n                   \
  \ \"temperature\": 60.0,\n                    \"temperature_unit\": \"°C\",\n  \
  \                  \"reaction_constants\": {\n                        \"constant_1\"\
  : 1.44,\n                        \"constant_2\": 1.10\n                    },\n\
  \                    \"reaction_constant_conf\": {\n                        \"constant_conf_1\"\
  : 0.019,\n                        \"constant_conf_2\": 0.035\n                 \
  \   },\n                    \"determination_method\": \"Fineman-Ross\",\n      \
  \              \"Q-value\": {\n                        \"constant_1\": 0.60,\n \
  \                       \"constant_2\": null\n                    },\n         \
  \           \"e-Value\": {\n                        \"constant_1\": 1.20,\n    \
  \                    \"constant_2\": null\n                    },\n            \
  \        \"r_product\": null\n                }\n            ]\n        },\n   \
  \     {\n            \"monomers\": [\n                {\n                    \"\
  monomer1\": \"N-Octadecylacrylamide\",\n                    \"monomer2\": \"Vinylidene\
  \ chloride\"\n                }\n            ],\n            \"reaction_conditions\"\
  : [\n                {\n                    \"polymerization_type\": \"free radical\"\
  ,\n                    \"solvent\": \"tert-butyl alcohol\",\n                  \
  \  \"method\": \"solvent\",\n                    \"temperature\": 60.0,\n      \
  \              \"temperature_unit\": \"°C\",\n                    \"reaction_constants\"\
  : {\n                        \"constant_1\": 1.37,\n                        \"constant_2\"\
  : 0.438\n                    },\n                    \"reaction_constant_conf\"\
  : {\n                        \"constant_conf_1\": 0.008,\n                     \
  \   \"constant_conf_2\": 0.008\n                    },\n                    \"determination_method\"\
  : \"Fineman-Ross\",\n                    \"Q-value\": {\n                      \
  \  \"constant_1\": 0.65,\n                        \"constant_2\": null\n       \
  \             },\n                    \"e-Value\": {\n                        \"\
  constant_1\": 1.08,\n                        \"constant_2\": null\n            \
  \        },\n                    \"r_product\": null\n                }\n      \
  \      ]\n        },\n        {\n            \"monomers\": [\n                {\n\
  \                    \"monomer1\": \"N-Octadecylacrylamide\",\n                \
  \    \"monomer2\": \"Vinyl acetate\"\n                }\n            ],\n      \
  \      \"reaction_conditions\": [\n                {\n                    \"polymerization_type\"\
  : \"free radical\",\n                    \"solvent\": \"tert-butyl alcohol\",\n\
  \                    \"method\": \"solvent\",\n                    \"temperature\"\
  : 60.0,\n                    \"temperature_unit\": \"°C\",\n                   \
  \ \"reaction_constants\": {\n                        \"constant_1\": 6.11,\n   \
  \                     \"constant_2\": 0.027\n                    },\n          \
  \          \"reaction_constant_conf\": {\n                        \"constant_conf_1\"\
  : 0.045,\n                        \"constant_conf_2\": 0.009\n                 \
  \   },\n                    \"determination_method\": \"Fineman-Ross\",\n      \
  \              \"Q-value\": {\n                        \"constant_1\": 0.72,\n \
  \                       \"constant_2\": null\n                    },\n         \
  \           \"e-Value\": {\n                        \"constant_1\": 1.12,\n    \
  \                    \"constant_2\": null\n                    },\n            \
  \        \"r_product\": null\n                }\n            ]\n        },\n   \
  \     {\n            \"monomers\": [\n                {\n                    \"\
  monomer1\": \"N-Allylstearamide\",\n                    \"monomer2\": \"Acrylonitrile\"\
  \n                }\n            ],\n            \"reaction_conditions\": [\n  \
  \              {\n                    \"polymerization_type\": \"free radical\"\
  ,\n                    \"solvent\": \"tert-butyl alcohol\",\n                  \
  \  \"method\": \"solvent\",\n                    \"temperature\": 80.0,\n      \
  \              \"temperature_unit\": \"°C\",\n                    \"reaction_constants\"\
  : {\n                        \"constant_1\": 0.118,\n                        \"\
  constant_2\": 3.61\n                    },\n                    \"reaction_constant_conf\"\
  : {\n                        \"constant_conf_1\": 0.084,\n                     \
  \   \"constant_conf_2\": 0.087\n                    },\n                    \"determination_method\"\
  : \"Fineman-Ross\",\n                    \"Q-value\": {\n                      \
  \  \"constant_1\": 0.058,\n                        \"constant_2\": null\n      \
  \              },\n                    \"e-Value\": {\n                        \"\
  constant_1\": 0.21,\n                        \"constant_2\": null\n            \
  \        },\n                    \"r_product\": null\n                }\n      \
  \      ]\n        },\n        {\n            \"monomers\": [\n                {\n\
  \                    \"monomer1\": \"N-Allylstearamide\",\n                    \"\
  monomer2\": \"Vinylidene chloride\"\n                }\n            ],\n       \
  \     \"reaction_conditions\": [\n                {\n                    \"polymerization_type\"\
  : \"free radical\",\n                    \"solvent\": \"tert-butyl alcohol\",\n\
  \                    \"method\": \"solvent\",\n                    \"temperature\"\
  : 80.0,\n                    \"temperature_unit\": \"°C\",\n                   \
  \ \"reaction_constants\": {\n                        \"constant_1\": 0.0,\n    \
  \                    \"constant_2\": 5.23\n                    },\n            \
  \        \"reaction_constant_conf\": {\n                        \"constant_conf_1\"\
  : 0.136,\n                        \"constant_conf_2\": 0.067\n                 \
  \   },\n                    \"determination_method\": \"Fineman-Ross\",\n      \
  \              \"Q-value\": {\n                        \"constant_1\": 0.028,\n\
  \                        \"constant_2\": null\n                    },\n        \
  \            \"e-Value\": {\n                        \"constant_1\": -0.80,\n  \
  \                      \"constant_2\": null\n                    },\n          \
  \          \"r_product\": null\n                }\n            ]\n        },\n \
  \       {\n            \"monomers\": [\n                {\n                    \"\
  monomer1\": \"N-Allylstearamide\",\n                    \"monomer2\": \"Vinyl acetate\"\
  \n                }\n            ],\n            \"reaction_conditions\": [\n  \
  \              {\n                    \"polymerization_type\": \"free radical\"\
  ,\n                    \"solvent\": \"tert-butyl alcohol\",\n                  \
  \  \"method\": \"solvent\",\n                    \"temperature\": 80.0,\n      \
  \              \"temperature_unit\": \"°C\",\n                    \"reaction_constants\"\
  : {\n                        \"constant_1\": 0.532,\n                        \"\
  constant_2\": 0.740\n                    },\n                    \"reaction_constant_conf\"\
  : {\n                        \"constant_conf_1\": 0.012,\n                     \
  \   \"constant_conf_2\": 0.087\n                    },\n                    \"determination_method\"\
  : \"Fineman-Ross\",\n                    \"Q-value\": {\n                      \
  \  \"constant_1\": 0.043,\n                        \"constant_2\": null\n      \
  \              },\n                    \"e-Value\": {\n                        \"\
  constant_1\": -1.18,\n                        \"constant_2\": null\n           \
  \         },\n                    \"r_product\": null\n                }\n     \
  \       ]\n        }\n    ],\n    \"source\": \"https://doi.org/10.1002/app.1964.070080527\"\
  ,\n    \"PDF_name\": \"Monomer Reactivity Ratios of N-Octadecylacrylamide and N-Allylstearamide\"\
  \n}"

File: data_extraction/data_extraction_GPT-4o/model_output_extraction/paper_108.yaml
"{\n    \"reactions\": [\n        {\n            \"monomers\": [\n               \
  \ {\n                    \"monomer1\": \"vinyl acetate\",\n                    \"\
  monomer2\": \"vinyl oxazolidinone\"\n                }\n            ],\n       \
  \     \"reaction_conditions\": [\n                {\n                    \"polymerization_type\"\
  : \"free radical\",\n                    \"solvent\": \"acetone-water\",\n     \
  \               \"method\": \"solvent\",\n                    \"temperature\": 75.0,\n\
  \                    \"temperature_unit\": \"°C\",\n                    \"reaction_constants\"\
  : {\n                        \"constant_1\": 0.60,\n                        \"constant_2\"\
  : 1.50\n                    },\n                    \"reaction_constant_conf\":\
  \ {\n                        \"constant_conf_1\": null,\n                      \
  \  \"constant_conf_2\": null\n                    },\n                    \"determination_method\"\
  : \"Kelen-Tudor\",\n                    \"Q-value\": {\n                       \
  \ \"constant_1\": 0.047,\n                        \"constant_2\": 0.086\n      \
  \              },\n                    \"e-Value\": {\n                        \"\
  constant_1\": -0.3,\n                        \"constant_2\": -0.63\n           \
  \         },\n                    \"r_product\": null\n                }\n     \
  \       ]\n        },\n        {\n            \"monomers\": [\n                {\n\
  \                    \"monomer1\": \"vinylidene chloride\",\n                  \
  \  \"monomer2\": \"vinyl oxazolidinone\"\n                }\n            ],\n  \
  \          \"reaction_conditions\": [\n                {\n                    \"\
  polymerization_type\": \"free radical\",\n                    \"solvent\": \"cyclohexanone\"\
  ,\n                    \"method\": \"solvent\",\n                    \"temperature\"\
  : 75.0,\n                    \"temperature_unit\": \"°C\",\n                   \
  \ \"reaction_constants\": {\n                        \"constant_1\": 1.35,\n   \
  \                     \"constant_2\": 0.08\n                    },\n           \
  \         \"reaction_constant_conf\": {\n                        \"constant_conf_1\"\
  : null,\n                        \"constant_conf_2\": null\n                   \
  \ },\n                    \"determination_method\": \"Kelen-Tudor\",\n         \
  \           \"Q-value\": {\n                        \"constant_1\": 0.20,\n    \
  \                    \"constant_2\": 0.660\n                    },\n           \
  \         \"e-Value\": {\n                        \"constant_1\": 0.6,\n       \
  \                 \"constant_2\": -0.89\n                    },\n              \
  \      \"r_product\": null\n                }\n            ]\n        },\n     \
  \   {\n            \"monomers\": [\n                {\n                    \"monomer1\"\
  : \"methyl methacrylate\",\n                    \"monomer2\": \"vinyl oxazolidinone\"\
  \n                }\n            ],\n            \"reaction_conditions\": [\n  \
  \              {\n                    \"polymerization_type\": \"free radical\"\
  ,\n                    \"solvent\": \"benzene\",\n                    \"method\"\
  : \"solvent\",\n                    \"temperature\": 75.0,\n                   \
  \ \"temperature_unit\": \"°C\",\n                    \"reaction_constants\": {\n\
  \                        \"constant_1\": 6.00,\n                        \"constant_2\"\
  : 0.03\n                    },\n                    \"reaction_constant_conf\":\
  \ {\n                        \"constant_conf_1\": null,\n                      \
  \  \"constant_conf_2\": null\n                    },\n                    \"determination_method\"\
  : \"Kelen-Tudor\",\n                    \"Q-value\": {\n                       \
  \ \"constant_1\": 0.74,\n                        \"constant_2\": 0.073\n       \
  \             },\n                    \"e-Value\": {\n                        \"\
  constant_1\": 0.4,\n                        \"constant_2\": -0.91\n            \
  \        },\n                    \"r_product\": null\n                }\n      \
  \      ]\n        }\n    ],\n    \"source\": \"https://doi.org/10.1002/pol.1959.120351215\"\
  ,\n    \"PDF_name\": \"Copolymerisation de la N-Vinyl-2-Oxazolidinone\"\n}"

File: data_extraction/data_extraction_GPT-4o/model_output_extraction/paper_109.yaml
"{\n  \"reactions\": [\n    {\n      \"monomers\": [\n        {\n          \"monomer1\"\
  : \"Styrene\",\n          \"monomer2\": \"N-Vinylsuccinimide\"\n        }\n    \
  \  ],\n      \"reaction_conditions\": [\n        {\n          \"polymerization_type\"\
  : \"free radical\",\n          \"solvent\": null,\n          \"method\": \"bulk\"\
  ,\n          \"temperature\": 60.0,\n          \"temperature_unit\": \"°C\",\n \
  \         \"reaction_constants\": {\n            \"constant_1\": 0.07,\n       \
  \     \"constant_2\": 10.5\n          },\n          \"reaction_constant_conf\":\
  \ {\n            \"constant_conf_1\": null,\n            \"constant_conf_2\": null\n\
  \          },\n          \"determination_method\": \"Fineman-Ross\",\n         \
  \ \"Q-value\": {\n            \"constant_1\": 0.15,\n            \"constant_2\"\
  : 1.0\n          },\n          \"e-Value\": {\n            \"constant_1\": -0.25,\n\
  \            \"constant_2\": -0.8\n          },\n          \"r_product\": null\n\
  \        }\n      ]\n    },\n    {\n      \"monomers\": [\n        {\n         \
  \ \"monomer1\": \"Methylmethacrylate\",\n          \"monomer2\": \"N-Vinylsuccinimide\"\
  \n        }\n      ],\n      \"reaction_conditions\": [\n        {\n          \"\
  polymerization_type\": \"free radical\",\n          \"solvent\": null,\n       \
  \   \"method\": \"bulk\",\n          \"temperature\": 60.0,\n          \"temperature_unit\"\
  : \"°C\",\n          \"reaction_constants\": {\n            \"constant_1\": 0.064,\n\
  \            \"constant_2\": 9.5\n          },\n          \"reaction_constant_conf\"\
  : {\n            \"constant_conf_1\": null,\n            \"constant_conf_2\": null\n\
  \          },\n          \"determination_method\": \"Fineman-Ross\",\n         \
  \ \"Q-value\": {\n            \"constant_1\": 0.10,\n            \"constant_2\"\
  : 0.74\n          },\n          \"e-Value\": {\n            \"constant_1\": -0.3,\n\
  \            \"constant_2\": 0.4\n          },\n          \"r_product\": null\n\
  \        }\n      ]\n    },\n    {\n      \"monomers\": [\n        {\n         \
  \ \"monomer1\": \"Vinylidene chloride\",\n          \"monomer2\": \"N-Vinylsuccinimide\"\
  \n        }\n      ],\n      \"reaction_conditions\": [\n        {\n          \"\
  polymerization_type\": \"free radical\",\n          \"solvent\": null,\n       \
  \   \"method\": \"bulk\",\n          \"temperature\": 60.0,\n          \"temperature_unit\"\
  : \"°C\",\n          \"reaction_constants\": {\n            \"constant_1\": 0.32,\n\
  \            \"constant_2\": 1.44\n          },\n          \"reaction_constant_conf\"\
  : {\n            \"constant_conf_1\": null,\n            \"constant_conf_2\": null\n\
  \          },\n          \"determination_method\": \"Fineman-Ross\",\n         \
  \ \"Q-value\": {\n            \"constant_1\": 0.08,\n            \"constant_2\"\
  : 0.20\n          },\n          \"e-Value\": {\n            \"constant_1\": -0.28,\n\
  \            \"constant_2\": 0.6\n          },\n          \"r_product\": null\n\
  \        }\n      ]\n    },\n    {\n      \"monomers\": [\n        {\n         \
  \ \"monomer1\": \"Vinyl acetate\",\n          \"monomer2\": \"N-Vinylsuccinimide\"\
  \n        }\n      ],\n      \"reaction_conditions\": [\n        {\n          \"\
  polymerization_type\": \"free radical\",\n          \"solvent\": null,\n       \
  \   \"method\": \"bulk\",\n          \"temperature\": 60.0,\n          \"temperature_unit\"\
  : \"°C\",\n          \"reaction_constants\": {\n            \"constant_1\": 6.1,\n\
  \            \"constant_2\": 0.14\n          },\n          \"reaction_constant_conf\"\
  : {\n            \"constant_conf_1\": null,\n            \"constant_conf_2\": null\n\
  \          },\n          \"determination_method\": \"Fineman-Ross\",\n         \
  \ \"Q-value\": {\n            \"constant_1\": 0.18,\n            \"constant_2\"\
  : 0.03\n          },\n          \"e-Value\": {\n            \"constant_1\": -0.1,\n\
  \            \"constant_2\": -0.5\n          },\n          \"r_product\": null\n\
  \        }\n      ]\n    }\n  ],\n  \"source\": \"https://doi.org/10.1002/pol.1961.120471215\"\
  ,\n  \"PDF_name\": \"Über die Copolymerisation des N-Vinylsuccinimids\"\n}"

File: data_extraction/data_extraction_GPT-4o/model_output_extraction/paper_11.yaml
"{\n  \"reactions\": [\n    {\n      \"monomers\": [\n        \"monomer1\" \t, \"\
  3-Methylstyrene\",\n        \"monomer2\" \t, \"Methacrylic Acid\"\n      ],\n  \
  \    \"reaction_conditions\": [\n        {\n          \"polymerization_type\": \"\
  free radical\",\n          \"solvent\": \"toluene\",\n          \"method\": \"solvent\"\
  ,\n          \"temperature\": 70.0,\n          \"temperature_unit\": \"°C\",\n \
  \         \"reaction_constants\": {\n            \"constant_1\": 0.06,\n       \
  \     \"constant_2\": 0.35\n          },\n          \"reaction_constant_conf\":\
  \ {\n            \"constant_conf_1\": 0.03,\n            \"constant_conf_2\": 0.08\n\
  \          },\n          \"determination_method\": \"Kelen-Tudos\",\n          \"\
  Q-value\": null,\n          \"e-Value\": null,\n          \"r_product\": null\n\
  \        },\n        {\n          \"polymerization_type\": \"free radical\",\n \
  \         \"solvent\": \"isopropyl alcohol\",\n          \"method\": \"solvent\"\
  ,\n          \"temperature\": 70.0,\n          \"temperature_unit\": \"°C\",\n \
  \         \"reaction_constants\": {\n            \"constant_1\": 0.33,\n       \
  \     \"constant_2\": 0.18\n          },\n          \"reaction_constant_conf\":\
  \ {\n            \"constant_conf_1\": 0.02,\n            \"constant_conf_2\": 0.02\n\
  \          },\n          \"determination_method\": \"Kelen-Tudos\",\n          \"\
  Q-value\": null,\n          \"e-Value\": null,\n          \"r_product\": null\n\
  \        },\n        {\n          \"polymerization_type\": \"free radical\",\n \
  \         \"solvent\": \"acetone\",\n          \"method\": \"solvent\",\n      \
  \    \"temperature\": 70.0,\n          \"temperature_unit\": \"°C\",\n         \
  \ \"reaction_constants\": {\n            \"constant_1\": 0.42,\n            \"constant_2\"\
  : 0.51\n          },\n          \"reaction_constant_conf\": {\n            \"constant_conf_1\"\
  : 0.01,\n            \"constant_conf_2\": 0.01\n          },\n          \"determination_method\"\
  : \"Kelen-Tudos\",\n          \"Q-value\": null,\n          \"e-Value\": null,\n\
  \          \"r_product\": null\n        }\n      ]\n    },\n    {\n      \"monomers\"\
  : [\n        \"monomer1\" \t, \"3-Methylstyrene\",\n        \"monomer2\" \t, \"\
  Methyl Methacrylate\"\n      ],\n      \"reaction_conditions\": [\n        {\n \
  \         \"polymerization_type\": \"free radical\",\n          \"solvent\": \"\
  toluene\",\n          \"method\": \"solvent\",\n          \"temperature\": 70.0,\n\
  \          \"temperature_unit\": \"°C\",\n          \"reaction_constants\": {\n\
  \            \"constant_1\": 0.53,\n            \"constant_2\": 0.48\n         \
  \ },\n          \"reaction_constant_conf\": {\n            \"constant_conf_1\":\
  \ 0.04,\n            \"constant_conf_2\": 0.04\n          },\n          \"determination_method\"\
  : \"Kelen-Tudos\",\n          \"Q-value\": null,\n          \"e-Value\": null,\n\
  \          \"r_product\": null\n        },\n        {\n          \"polymerization_type\"\
  : \"free radical\",\n          \"solvent\": \"isopropyl alcohol\",\n          \"\
  method\": \"solvent\",\n          \"temperature\": 70.0,\n          \"temperature_unit\"\
  : \"°C\",\n          \"reaction_constants\": {\n            \"constant_1\": 0.36,\n\
  \            \"constant_2\": 0.38\n          },\n          \"reaction_constant_conf\"\
  : {\n            \"constant_conf_1\": 0.06,\n            \"constant_conf_2\": 0.03\n\
  \          },\n          \"determination_method\": \"Kelen-Tudos\",\n          \"\
  Q-value\": null,\n          \"e-Value\": null,\n          \"r_product\": null\n\
  \        },\n        {\n          \"polymerization_type\": \"free radical\",\n \
  \         \"solvent\": \"acetone\",\n          \"method\": \"solvent\",\n      \
  \    \"temperature\": 70.0,\n          \"temperature_unit\": \"°C\",\n         \
  \ \"reaction_constants\": {\n            \"constant_1\": 0.51,\n            \"constant_2\"\
  : 0.41\n          },\n          \"reaction_constant_conf\": {\n            \"constant_conf_1\"\
  : 0.05,\n            \"constant_conf_2\": 0.04\n          },\n          \"determination_method\"\
  : \"Kelen-Tudos\",\n          \"Q-value\": null,\n          \"e-Value\": null,\n\
  \          \"r_product\": null\n        }\n      ]\n    },\n    {\n      \"monomers\"\
  : [\n        \"monomer1\" \t, \"Methacrylic Acid\",\n        \"monomer2\" \t, \"\
  Methyl Methacrylate\"\n      ],\n      \"reaction_conditions\": [\n        {\n \
  \         \"polymerization_type\": \"free radical\",\n          \"solvent\": \"\
  toluene\",\n          \"method\": \"solvent\",\n          \"temperature\": 70.0,\n\
  \          \"temperature_unit\": \"°C\",\n          \"reaction_constants\": {\n\
  \            \"constant_1\": 1.06,\n            \"constant_2\": 0.10\n         \
  \ },\n          \"reaction_constant_conf\": {\n            \"constant_conf_1\":\
  \ 0.02,\n            \"constant_conf_2\": 0.01\n          },\n          \"determination_method\"\
  : \"Kelen-Tudos\",\n          \"Q-value\": null,\n          \"e-Value\": null,\n\
  \          \"r_product\": null\n        },\n        {\n          \"polymerization_type\"\
  : \"free radical\",\n          \"solvent\": \"isopropyl alcohol\",\n          \"\
  method\": \"solvent\",\n          \"temperature\": 70.0,\n          \"temperature_unit\"\
  : \"°C\",\n          \"reaction_constants\": {\n            \"constant_1\": 0.33,\n\
  \            \"constant_2\": 0.78\n          },\n          \"reaction_constant_conf\"\
  : {\n            \"constant_conf_1\": 0.02,\n            \"constant_conf_2\": 0.03\n\
  \          },\n          \"determination_method\": \"Kelen-Tudos\",\n          \"\
  Q-value\": null,\n          \"e-Value\": null,\n          \"r_product\": null\n\
  \        },\n        {\n          \"polymerization_type\": \"free radical\",\n \
  \         \"solvent\": \"acetone\",\n          \"method\": \"solvent\",\n      \
  \    \"temperature\": 70.0,\n          \"temperature_unit\": \"°C\",\n         \
  \ \"reaction_constants\": {\n            \"constant_1\": 0.63,\n            \"constant_2\"\
  : 0.32\n          },\n          \"reaction_constant_conf\": {\n            \"constant_conf_1\"\
  : 0.02,\n            \"constant_conf_2\": 0.02\n          },\n          \"determination_method\"\
  : \"Kelen-Tudos\",\n          \"Q-value\": null,\n          \"e-Value\": null,\n\
  \          \"r_product\": null\n        }\n      ]\n    }\n  ],\n  \"source\": \"\
  http://dx.doi.org/10.1080/10601329508013679\",\n  \"PDF_name\": \"Solvent Effect\
  \ on 3-Methylstyrene Radical Copolymerization with Methacrylic Acid and Methyl Methacrylate\"\
  \n}"

File: data_extraction/data_extraction_GPT-4o/model_output_extraction/paper_112.yaml
"{\n    \"reactions\": [\n        {\n            \"monomers\": [\n               \
  \ {\n                    \"monomer1\": \"2-Phenyl-5-(4'-vinyl)phenyltetrazole\"\
  ,\n                    \"monomer2\": \"Styrene\"\n                }\n          \
  \  ],\n            \"reaction_conditions\": [\n                {\n             \
  \       \"polymerization_type\": \"free radical\",\n                    \"solvent\"\
  : \"benzene\",\n                    \"method\": \"solvent\",\n                 \
  \   \"temperature\": 60.0,\n                    \"temperature_unit\": \"°C\",\n\
  \                    \"reaction_constants\": {\n                        \"constant_1\"\
  : 1.26,\n                        \"constant_2\": 0.89\n                    },\n\
  \                    \"reaction_constant_conf\": {\n                        \"constant_conf_1\"\
  : 0.01,\n                        \"constant_conf_2\": 0.06\n                   \
  \ },\n                    \"determination_method\": \"carbon elemental analyses\"\
  ,\n                    \"Q-value\": {\n                        \"constant_1\": 0.9,\n\
  \                        \"constant_2\": -0.6\n                    },\n        \
  \            \"e-Value\": {\n                        \"constant_1\": null,\n   \
  \                     \"constant_2\": null\n                    },\n           \
  \         \"r_product\": null\n                },\n                {\n         \
  \           \"polymerization_type\": \"free radical\",\n                    \"solvent\"\
  : \"benzene\",\n                    \"method\": \"solvent\",\n                 \
  \   \"temperature\": 60.0,\n                    \"temperature_unit\": \"°C\",\n\
  \                    \"reaction_constants\": {\n                        \"constant_1\"\
  : 0.67,\n                        \"constant_2\": 0.98\n                    },\n\
  \                    \"reaction_constant_conf\": {\n                        \"constant_conf_1\"\
  : 0.01,\n                        \"constant_conf_2\": 0.02\n                   \
  \ },\n                    \"determination_method\": \"nitrogen analyses\",\n   \
  \                 \"Q-value\": {\n                        \"constant_1\": 0.9,\n\
  \                        \"constant_2\": -0.6\n                    },\n        \
  \            \"e-Value\": {\n                        \"constant_1\": null,\n   \
  \                     \"constant_2\": null\n                    },\n           \
  \         \"r_product\": null\n                }\n            ]\n        },\n  \
  \      {\n            \"monomers\": [\n                {\n                    \"\
  monomer1\": \"2-Phenyl-5-(4'-vinyl)phenyltetrazole\",\n                    \"monomer2\"\
  : \"Vinylidene chloride\"\n                }\n            ],\n            \"reaction_conditions\"\
  : [\n                {\n                    \"polymerization_type\": \"free radical\"\
  ,\n                    \"solvent\": \"benzene\",\n                    \"method\"\
  : \"solvent\",\n                    \"temperature\": 60.0,\n                   \
  \ \"temperature_unit\": \"°C\",\n                    \"reaction_constants\": {\n\
  \                        \"constant_1\": 2.24,\n                        \"constant_2\"\
  : 0.24\n                    },\n                    \"reaction_constant_conf\":\
  \ {\n                        \"constant_conf_1\": 0.25,\n                      \
  \  \"constant_conf_2\": 0.02\n                    },\n                    \"determination_method\"\
  : \"carbon elemental analyses\",\n                    \"Q-value\": {\n         \
  \               \"constant_1\": 0.65,\n                        \"constant_2\": -0.5\n\
  \                    },\n                    \"e-Value\": {\n                  \
  \      \"constant_1\": null,\n                        \"constant_2\": null\n   \
  \                 },\n                    \"r_product\": null\n                },\n\
  \                {\n                    \"polymerization_type\": \"free radical\"\
  ,\n                    \"solvent\": \"benzene\",\n                    \"method\"\
  : \"solvent\",\n                    \"temperature\": 60.0,\n                   \
  \ \"temperature_unit\": \"°C\",\n                    \"reaction_constants\": {\n\
  \                        \"constant_1\": 1.49,\n                        \"constant_2\"\
  : 0.26\n                    },\n                    \"reaction_constant_conf\":\
  \ {\n                        \"constant_conf_1\": 0.15,\n                      \
  \  \"constant_conf_2\": 0.03\n                    },\n                    \"determination_method\"\
  : \"nitrogen analyses\",\n                    \"Q-value\": {\n                 \
  \       \"constant_1\": 0.65,\n                        \"constant_2\": -0.5\n  \
  \                  },\n                    \"e-Value\": {\n                    \
  \    \"constant_1\": null,\n                        \"constant_2\": null\n     \
  \               },\n                    \"r_product\": null\n                }\n\
  \            ]\n        },\n        {\n            \"monomers\": [\n           \
  \     {\n                    \"monomer1\": \"2-Phenyl-5-(4'-vinyl)phenyltetrazole\"\
  ,\n                    \"monomer2\": \"Methyl methacrylate\"\n                }\n\
  \            ],\n            \"reaction_conditions\": [\n                {\n   \
  \                 \"polymerization_type\": \"free radical\",\n                 \
  \   \"solvent\": \"benzene\",\n                    \"method\": \"solvent\",\n  \
  \                  \"temperature\": 60.0,\n                    \"temperature_unit\"\
  : \"°C\",\n                    \"reaction_constants\": {\n                     \
  \   \"constant_1\": 0.22,\n                        \"constant_2\": 0.73\n      \
  \              },\n                    \"reaction_constant_conf\": {\n         \
  \               \"constant_conf_1\": 0.10,\n                        \"constant_conf_2\"\
  : 0.03\n                    },\n                    \"determination_method\": \"\
  carbon elemental analyses\",\n                    \"Q-value\": {\n             \
  \           \"constant_1\": 0.7,\n                        \"constant_2\": -0.7\n\
  \                    },\n                    \"e-Value\": {\n                  \
  \      \"constant_1\": null,\n                        \"constant_2\": null\n   \
  \                 },\n                    \"r_product\": null\n                },\n\
  \                {\n                    \"polymerization_type\": \"free radical\"\
  ,\n                    \"solvent\": \"benzene\",\n                    \"method\"\
  : \"solvent\",\n                    \"temperature\": 60.0,\n                   \
  \ \"temperature_unit\": \"°C\",\n                    \"reaction_constants\": {\n\
  \                        \"constant_1\": 0.55,\n                        \"constant_2\"\
  : 0.86\n                    },\n                    \"reaction_constant_conf\":\
  \ {\n                        \"constant_conf_1\": 0.20,\n                      \
  \  \"constant_conf_2\": 0.20\n                    },\n                    \"determination_method\"\
  : \"nitrogen analyses\",\n                    \"Q-value\": {\n                 \
  \       \"constant_1\": 0.7,\n                        \"constant_2\": -0.7\n   \
  \                 },\n                    \"e-Value\": {\n                     \
  \   \"constant_1\": null,\n                        \"constant_2\": null\n      \
  \              },\n                    \"r_product\": null\n                }\n\
  \            ]\n        }\n    ],\n    \"source\": \"https://doi.org/10.1021/ma60011a013\"\
  ,\n    \"PDF_name\": \"Free-Radical Polymerization of 2-Phenyl-5-(4'-vinyl)phenyltetrazole.\
  \ Reactivity Ratios and Q and e Values\"\n}"

File: data_extraction/data_extraction_GPT-4o/model_output_extraction/paper_137.yaml
"{\n    \"reactions\": [\n        {\n            \"monomers\": [\n               \
  \ \"monomer1\" \t, \"α-methylene γ-butyrolactone\",\n                \"monomer2\"\
  \ \t, \"methyl methacrylate\"\n            ],\n            \"reaction_conditions\"\
  : [\n                {\n                    \"polymerization_type\": \"free radical\"\
  ,\n                    \"solvent\": \"dimethyl sulfoxide\",\n                  \
  \  \"method\": \"solvent\",\n                    \"temperature\": 60.0,\n      \
  \              \"temperature_unit\": \"°C\",\n                    \"reaction_constants\"\
  : {\n                        \"constant_1\": 1.67,\n                        \"constant_2\"\
  : 0.6\n                    },\n                    \"reaction_constant_conf\": {\n\
  \                        \"constant_conf_1\": null,\n                        \"\
  constant_conf_2\": null\n                    },\n                    \"determination_method\"\
  : \"Fineman-Ross\",\n                    \"Q-value\": {\n                      \
  \  \"constant_1\": 0.74,\n                        \"constant_2\": 0.4\n        \
  \            },\n                    \"e-Value\": {\n                        \"\
  constant_1\": 0.7,\n                        \"constant_2\": 0.8\n              \
  \      },\n                    \"r_product\": null\n                }\n        \
  \    ]\n        },\n        {\n            \"monomers\": [\n                \"monomer1\"\
  \ \t, \"α-methylene γ-butyrolactone\",\n                \"monomer2\" \t, \"styrene\"\
  \n            ],\n            \"reaction_conditions\": [\n                {\n  \
  \                  \"polymerization_type\": \"free radical\",\n                \
  \    \"solvent\": \"dimethyl sulfoxide\",\n                    \"method\": \"solvent\"\
  ,\n                    \"temperature\": 60.0,\n                    \"temperature_unit\"\
  : \"°C\",\n                    \"reaction_constants\": {\n                     \
  \   \"constant_1\": 0.7,\n                        \"constant_2\": 0.09\n       \
  \             },\n                    \"reaction_constant_conf\": {\n          \
  \              \"constant_conf_1\": null,\n                        \"constant_conf_2\"\
  : null\n                    },\n                    \"determination_method\": \"\
  Fineman-Ross\",\n                    \"Q-value\": {\n                        \"\
  constant_1\": 1.23,\n                        \"constant_2\": 2.04\n            \
  \        },\n                    \"e-Value\": {\n                        \"constant_1\"\
  : 2.9,\n                        \"constant_2\": 0.86\n                    },\n \
  \                   \"r_product\": null\n                }\n            ]\n    \
  \    },\n        {\n            \"monomers\": [\n                \"monomer1\" \t\
  , \"α-methylene γ-butyrolactone\",\n                \"monomer2\" \t, \"acrylamide\"\
  \n            ],\n            \"reaction_conditions\": [\n                {\n  \
  \                  \"polymerization_type\": \"free radical\",\n                \
  \    \"solvent\": \"dimethyl sulfoxide\",\n                    \"method\": \"solvent\"\
  ,\n                    \"temperature\": 60.0,\n                    \"temperature_unit\"\
  : \"°C\",\n                    \"reaction_constants\": {\n                     \
  \   \"constant_1\": 2.85,\n                        \"constant_2\": 0.3\n       \
  \             },\n                    \"reaction_constant_conf\": {\n          \
  \              \"constant_conf_1\": null,\n                        \"constant_conf_2\"\
  : null\n                    },\n                    \"determination_method\": \"\
  Fineman-Ross\",\n                    \"Q-value\": {\n                        \"\
  constant_1\": 1.12,\n                        \"constant_2\": 1.19\n            \
  \        },\n                    \"e-Value\": {\n                        \"constant_1\"\
  : 0.79,\n                        \"constant_2\": null\n                    },\n\
  \                    \"r_product\": null\n                }\n            ]\n   \
  \     },\n        {\n            \"monomers\": [\n                \"monomer1\" \t\
  , \"α-methylene γ-butyrolactone\",\n                \"monomer2\" \t, \"acrylonitrile\"\
  \n            ],\n            \"reaction_conditions\": [\n                {\n  \
  \                  \"polymerization_type\": \"free radical\",\n                \
  \    \"solvent\": \"dimethyl sulfoxide\",\n                    \"method\": \"solvent\"\
  ,\n                    \"temperature\": 60.0,\n                    \"temperature_unit\"\
  : \"°C\",\n                    \"reaction_constants\": {\n                     \
  \   \"constant_1\": 1.1,\n                        \"constant_2\": 0.09\n       \
  \             },\n                    \"reaction_constant_conf\": {\n          \
  \              \"constant_conf_1\": null,\n                        \"constant_conf_2\"\
  : null\n                    },\n                    \"determination_method\": \"\
  Fineman-Ross\",\n                    \"Q-value\": {\n                        \"\
  constant_1\": null,\n                        \"constant_2\": null\n            \
  \        },\n                    \"e-Value\": {\n                        \"constant_1\"\
  : null,\n                        \"constant_2\": null\n                    },\n\
  \                    \"r_product\": null\n                }\n            ]\n   \
  \     }\n    ],\n    \"source\": \"https://doi.org/10.1016/0032-3861(79)90121-5\"\
  ,\n    \"PDF_name\": \"The free radical copolymerization characteristics of α-methylene\
  \ γ-butyrolactone\"\n}"
