Repository: lamalab-org/copolymer-reactivity

# `data_extraction/` — Pipeline 1: literature → reactions

Mines ~300 k Crossref records for copolymerisation papers, filters them down to ~1.8 k downloadable PDFs, and extracts reactivity-ratio measurements with a vision–language model. The output is the curated `extracted_reactions.csv` that Pipeline 2 (`copol_prediction/`) ingests.

- **Configuration:** All paths and thresholds are defined in
  `data_extraction/obtain_data.py` via the `ExtractionConfig` class. The default
  configuration mirrors the curated layout beneath `data_extraction/artifacts`.
- **Step selection:** `ExtractionSteps` lets you control which parts of the

File: data_extraction/data_extraction_GPT-4o/model_output_extraction/paper_169.yaml
"{\n  \"reactions\": [\n    {\n      \"monomers\": [\n        {\n          \"monomer1\"\
  : \"Styrene\",\n          \"monomer2\": \"Vinyl Carbazole\"\n        }\n      ],\n\
  \      \"reaction_conditions\": [\n        {\n          \"polymerization_type\"\
  : \"free radical\",\n          \"solvent\": \"benzene\",\n          \"method\":\
  \ \"bulk\",\n          \"temperature\": 70.0,\n          \"temperature_unit\": \"\
  °C\",\n          \"reaction_constants\": {\n            \"constant_1\": 5.5,\n \
  \           \"constant_2\": 0.012\n          },\n          \"reaction_constant_conf\"\
  : {\n            \"constant_conf_1\": 0.825,\n            \"constant_conf_2\": 0.0018\n\
  \          },\n          \"determination_method\": \"Kelen-Tudor\",\n          \"\
  Q-value\": null,\n          \"e-Value\": null,\n          \"r_product\": null\n\
  \        }\n      ]\n    },\n    {\n      \"monomers\": [\n        {\n         \
  \ \"monomer1\": \"Methyl Methacrylate\",\n          \"monomer2\": \"Vinyl Carbazole\"\
  \n        }\n      ],\n      \"reaction_conditions\": [\n        {\n          \"\
  polymerization_type\": \"free radical\",\n          \"solvent\": \"benzene\",\n\
  \          \"method\": \"bulk\",\n          \"temperature\": 70.0,\n          \"\
  temperature_unit\": \"°C\",\n          \"reaction_constants\": {\n            \"\
  constant_1\": 2.0,\n            \"constant_2\": 0.2\n          },\n          \"\
  reaction_constant_conf\": {\n            \"constant_conf_1\": 0.3,\n           \
  \ \"constant_conf_2\": 0.03\n          },\n          \"determination_method\": \"\
  Kelen-Tudor\",\n          \"Q-value\": null,\n          \"e-Value\": null,\n   \
  \       \"r_product\": null\n        }\n      ]\n    },\n    {\n      \"monomers\"\
  : [\n        {\n          \"monomer1\": \"Styrene\",\n          \"monomer2\": \"\
  1,2-Dichloro-2-propene\"\n        }\n      ],\n      \"reaction_conditions\": [\n\
  \        {\n          \"polymerization_type\": \"free radical\",\n          \"solvent\"\
  : \"benzene\",\n          \"method\": \"bulk\",\n          \"temperature\": 70.0,\n\
  \          \"temperature_unit\": \"°C\",\n          \"reaction_constants\": {\n\
  \            \"constant_1\": 5.0,\n            \"constant_2\": 0.06\n          },\n\
  \          \"reaction_constant_conf\": {\n            \"constant_conf_1\": 0.75,\n\
  \            \"constant_conf_2\": 0.009\n          },\n          \"determination_method\"\
  : \"Kelen-Tudor\",\n          \"Q-value\": null,\n          \"e-Value\": null,\n\
  \          \"r_product\": null\n        }\n      ]\n    },\n    {\n      \"monomers\"\
  : [\n        {\n          \"monomer1\": \"Methyl Methacrylate\",\n          \"monomer2\"\
  : \"1,2-Dichloro-2-propene\"\n        }\n      ],\n      \"reaction_conditions\"\
  : [\n        {\n          \"polymerization_type\": \"free radical\",\n         \
  \ \"solvent\": \"benzene\",\n          \"method\": \"bulk\",\n          \"temperature\"\
  : 70.0,\n          \"temperature_unit\": \"°C\",\n          \"reaction_constants\"\
  : {\n            \"constant_1\": 5.5,\n            \"constant_2\": 0.17\n      \
  \    },\n          \"reaction_constant_conf\": {\n            \"constant_conf_1\"\
  : 0.825,\n            \"constant_conf_2\": 0.0255\n          },\n          \"determination_method\"\
  : \"Kelen-Tudor\",\n          \"Q-value\": null,\n          \"e-Value\": null,\n\
  \          \"r_product\": null\n        }\n      ]\n    }\n  ],\n  \"source\": \"\
  Journal of Polymer Science Vol. IV, pp. 215-218, 1949\",\n  \"PDF_name\": \"copolymerization_of_some_further_monomer_pairs.pdf\"\
  \n}"

File: data_extraction/data_extraction_GPT-4o/model_output_extraction/paper_180.yaml
"{\n    \"reactions\": [\n        {\n            \"monomers\": [\n               \
  \ \"monomer1\" \t, \"methyl alpha-cyanoacrylate\",\n                \"monomer2\"\
  \ \t, \"methyl methacrylate\"\n            ],\n            \"reaction_conditions\"\
  : [\n                {\n                    \"polymerization_type\": \"free radical\"\
  ,\n                    \"solvent\": \"acetic acid\",\n                    \"method\"\
  : \"bulk\",\n                    \"temperature\": 60.0,\n                    \"\
  temperature_unit\": \"°C\",\n                    \"reaction_constants\": {\n   \
  \                     \"constant_1\": 0.13,\n                        \"constant_2\"\
  : 0.10\n                    },\n                    \"reaction_constant_conf\":\
  \ {\n                        \"constant_conf_1\": null,\n                      \
  \  \"constant_conf_2\": null\n                    },\n                    \"determination_method\"\
  : \"Fineman-Ross\",\n                    \"Q-value\": {\n                      \
  \  \"constant_1\": 17.0,\n                        \"constant_2\": null\n       \
  \             },\n                    \"e-Value\": {\n                        \"\
  constant_1\": 2.48,\n                        \"constant_2\": null\n            \
  \        },\n                    \"r_product\": null\n                }\n      \
  \      ]\n        },\n        {\n            \"monomers\": [\n                \"\
  monomer1\" \t, \"methyl alpha-chloroacrylate\",\n                \"monomer2\" \t\
  , \"methyl methacrylate\"\n            ],\n            \"reaction_conditions\":\
  \ [\n                {\n                    \"polymerization_type\": \"free radical\"\
  ,\n                    \"solvent\": \"acetic acid\",\n                    \"method\"\
  : \"bulk\",\n                    \"temperature\": 60.0,\n                    \"\
  temperature_unit\": \"°C\",\n                    \"reaction_constants\": {\n   \
  \                     \"constant_1\": 2.00,\n                        \"constant_2\"\
  : 0.15\n                    },\n                    \"reaction_constant_conf\":\
  \ {\n                        \"constant_conf_1\": null,\n                      \
  \  \"constant_conf_2\": null\n                    },\n                    \"determination_method\"\
  : \"Fineman-Ross\",\n                    \"Q-value\": {\n                      \
  \  \"constant_1\": 7.7,\n                        \"constant_2\": null\n        \
  \            },\n                    \"e-Value\": {\n                        \"\
  constant_1\": 1.50,\n                        \"constant_2\": null\n            \
  \        },\n                    \"r_product\": null\n                }\n      \
  \      ]\n        },\n        {\n            \"monomers\": [\n                \"\
  monomer1\" \t, \"methyl alpha-bromoacrylate\",\n                \"monomer2\" \t\
  , \"methyl methacrylate\"\n            ],\n            \"reaction_conditions\":\
  \ [\n                {\n                    \"polymerization_type\": \"free radical\"\
  ,\n                    \"solvent\": \"acetic acid\",\n                    \"method\"\
  : \"bulk\",\n                    \"temperature\": 60.0,\n                    \"\
  temperature_unit\": \"°C\",\n                    \"reaction_constants\": {\n   \
  \                     \"constant_1\": 2.08,\n                        \"constant_2\"\
  : 0.23\n                    },\n                    \"reaction_constant_conf\":\
  \ {\n                        \"constant_conf_1\": null,\n                      \
  \  \"constant_conf_2\": null\n                    },\n                    \"determination_method\"\
  : \"Fineman-Ross\",\n                    \"Q-value\": {\n                      \
  \  \"constant_1\": 4.5,\n                        \"constant_2\": null\n        \
  \            },\n                    \"e-Value\": {\n                        \"\
  constant_1\": 1.25,\n                        \"constant_2\": null\n            \
  \        },\n                    \"r_product\": null\n                }\n      \
  \      ]\n        },\n        {\n            \"monomers\": [\n                \"\
  monomer1\" \t, \"methyl alpha-phenylacrylate\",\n                \"monomer2\" \t\
  , \"methyl methacrylate\"\n            ],\n            \"reaction_conditions\":\
  \ [\n                {\n                    \"polymerization_type\": \"free radical\"\
  ,\n                    \"solvent\": \"acetic acid\",\n                    \"method\"\
  : \"bulk\",\n                    \"temperature\": 60.0,\n                    \"\
  temperature_unit\": \"°C\",\n                    \"reaction_constants\": {\n   \
  \                     \"constant_1\": 0.0,\n                        \"constant_2\"\
  : 0.3\n                    },\n                    \"reaction_constant_conf\": {\n\
  \                        \"constant_conf_1\": 0.03,\n                        \"\
  constant_conf_2\": 0.1\n                    },\n                    \"determination_method\"\
  : \"Fineman-Ross\",\n                    \"Q-value\": {\n                      \
  \  \"constant_1\": 6.1,\n                        \"constant_2\": null\n        \
  \            },\n                    \"e-Value\": {\n                        \"\
  constant_1\": 1.3,\n                        \"constant_2\": null\n             \
  \       },\n                    \"r_product\": null\n                }\n       \
  \     ]\n        }\n    ],\n    \"source\": \"Die Makromolekulare Chemie 110 (1967)\
  \ 297-299\",\n    \"PDF_name\": \"Determination of Q, e Parameters for Methyl alpha-Cyanoacrylate\"\
  \n}"

File: data_extraction/data_extraction_GPT-4o/model_output_extraction/paper_181.yaml
"{\n  \"reactions\": [\n    {\n      \"monomers\": [\n        {\n          \"monomer1\"\
  : \"Styrene\",\n          \"monomer2\": \"2-Methyl-5-vinylpyridine\"\n        }\n\
  \      ],\n      \"reaction_conditions\": [\n        {\n          \"polymerization_type\"\
  : \"bulk\",\n          \"solvent\": null,\n          \"method\": \"bulk\",\n   \
  \       \"temperature\": 60.0,\n          \"temperature_unit\": \"°C\",\n      \
  \    \"reaction_constants\": {\n            \"constant_1\": 0.812,\n           \
  \ \"constant_2\": 0.91\n          },\n          \"reaction_constant_conf\": {\n\
  \            \"constant_conf_1\": 0.005,\n            \"constant_conf_2\": 0.02\n\
  \          },\n          \"determination_method\": \"Fineman-Ross\",\n         \
  \ \"Q-value\": {\n            \"constant_1\": 0.76,\n            \"constant_2\"\
  : null\n          },\n          \"e-Value\": {\n            \"constant_1\": -0.2,\n\
  \            \"constant_2\": null\n          },\n          \"r_product\": null\n\
  \        }\n      ]\n    },\n    {\n      \"monomers\": [\n        {\n         \
  \ \"monomer1\": \"Methyl methacrylate\",\n          \"monomer2\": \"2-Methyl-5-vinylpyridine\"\
  \n        }\n      ],\n      \"reaction_conditions\": [\n        {\n          \"\
  polymerization_type\": \"bulk\",\n          \"solvent\": null,\n          \"method\"\
  : \"bulk\",\n          \"temperature\": 60.0,\n          \"temperature_unit\": \"\
  °C\",\n          \"reaction_constants\": {\n            \"constant_1\": 0.46,\n\
  \            \"constant_2\": 0.61\n          },\n          \"reaction_constant_conf\"\
  : {\n            \"constant_conf_1\": 0.02,\n            \"constant_conf_2\": 0.08\n\
  \          },\n          \"determination_method\": \"Fineman-Ross\",\n         \
  \ \"Q-value\": {\n            \"constant_1\": 1.04,\n            \"constant_2\"\
  : null\n          },\n          \"e-Value\": {\n            \"constant_1\": -0.7,\n\
  \            \"constant_2\": null\n          },\n          \"r_product\": null\n\
  \        }\n      ]\n    },\n    {\n      \"monomers\": [\n        {\n         \
  \ \"monomer1\": \"Methyl acrylate\",\n          \"monomer2\": \"2-Methyl-5-vinylpyridine\"\
  \n        }\n      ],\n      \"reaction_conditions\": [\n        {\n          \"\
  polymerization_type\": \"bulk\",\n          \"solvent\": null,\n          \"method\"\
  : \"bulk\",\n          \"temperature\": 60.0,\n          \"temperature_unit\": \"\
  °C\",\n          \"reaction_constants\": {\n            \"constant_1\": 0.172,\n\
  \            \"constant_2\": 0.88\n          },\n          \"reaction_constant_conf\"\
  : {\n            \"constant_conf_1\": 0.007,\n            \"constant_conf_2\": 0.10\n\
  \          },\n          \"determination_method\": \"Fineman-Ross\",\n         \
  \ \"Q-value\": {\n            \"constant_1\": 1.05,\n            \"constant_2\"\
  : null\n          },\n          \"e-Value\": {\n            \"constant_1\": -0.8,\n\
  \            \"constant_2\": null\n          },\n          \"r_product\": null\n\
  \        }\n      ]\n    },\n    {\n      \"monomers\": [\n        {\n         \
  \ \"monomer1\": \"Acrylonitrile\",\n          \"monomer2\": \"2-Methyl-5-vinylpyridine\"\
  \n        }\n      ],\n      \"reaction_conditions\": [\n        {\n          \"\
  polymerization_type\": \"bulk\",\n          \"solvent\": null,\n          \"method\"\
  : \"bulk\",\n          \"temperature\": 60.0,\n          \"temperature_unit\": \"\
  °C\",\n          \"reaction_constants\": {\n            \"constant_1\": 0.116,\n\
  \            \"constant_2\": 0.27\n          },\n          \"reaction_constant_conf\"\
  : {\n            \"constant_conf_1\": 0.003,\n            \"constant_conf_2\": 0.04\n\
  \          },\n          \"determination_method\": \"Fineman-Ross\",\n         \
  \ \"Q-value\": {\n            \"constant_1\": 0.38,\n            \"constant_2\"\
  : null\n          },\n          \"e-Value\": {\n            \"constant_1\": -0.7,\n\
  \            \"constant_2\": null\n          },\n          \"r_product\": null\n\
  \        }\n      ]\n    }\n  ],\n  \"source\": \"https://doi.org/10.1002/pol.1959.120391203\"\
  ,\n  \"PDF_name\": \"The Copolymerization of 2-Methyl-5-Vinylpyridine\"\n}"

File: data_extraction/data_extraction_GPT-4o/model_output_extraction/paper_183.yaml
"{\n  \"reactions\": [\n    {\n      \"monomers\": [\n        {\n          \"monomer1\"\
  : \"Acenaphthylene\",\n          \"monomer2\": \"Styrene\"\n        }\n      ],\n\
  \      \"reaction_conditions\": [\n        {\n          \"polymerization_type\"\
  : \"radical\",\n          \"solvent\": \"toluene\",\n          \"method\": \"solvent\"\
  ,\n          \"temperature\": 60.0,\n          \"temperature_unit\": \"°C\",\n \
  \         \"reaction_constants\": {\n            \"constant_1\": 2.3,\n        \
  \    \"constant_2\": 0.27\n          },\n          \"reaction_constant_conf\": {\n\
  \            \"constant_conf_1\": 0.2,\n            \"constant_conf_2\": 0.02\n\
  \          },\n          \"determination_method\": null,\n          \"Q-value\"\
  : {\n            \"constant_1\": 2.13,\n            \"constant_2\": null\n     \
  \     },\n          \"e-Value\": {\n            \"constant_1\": -0.11,\n       \
  \     \"constant_2\": null\n          },\n          \"r_product\": null\n      \
  \  },\n        {\n          \"polymerization_type\": \"thermal\",\n          \"\
  solvent\": \"toluene\",\n          \"method\": \"solvent\",\n          \"temperature\"\
  : 110.0,\n          \"temperature_unit\": \"°C\",\n          \"reaction_constants\"\
  : {\n            \"constant_1\": null,\n            \"constant_2\": null\n     \
  \     },\n          \"reaction_constant_conf\": {\n            \"constant_conf_1\"\
  : null,\n            \"constant_conf_2\": null\n          },\n          \"determination_method\"\
  : null,\n          \"Q-value\": null,\n          \"e-Value\": null,\n          \"\
  r_product\": null\n        }\n      ]\n    },\n    {\n      \"monomers\": [\n  \
  \      {\n          \"monomer1\": \"Acenaphthylene\",\n          \"monomer2\": \"\
  Methyl Methacrylate\"\n        }\n      ],\n      \"reaction_conditions\": [\n \
  \       {\n          \"polymerization_type\": \"radical\",\n          \"solvent\"\
  : \"toluene\",\n          \"method\": \"solvent\",\n          \"temperature\": 60.0,\n\
  \          \"temperature_unit\": \"°C\",\n          \"reaction_constants\": {\n\
  \            \"constant_1\": 1.05,\n            \"constant_2\": 0.38\n         \
  \ },\n          \"reaction_constant_conf\": {\n            \"constant_conf_1\":\
  \ null,\n            \"constant_conf_2\": null\n          },\n          \"determination_method\"\
  : null,\n          \"Q-value\": {\n            \"constant_1\": 2.87,\n         \
  \   \"constant_2\": null\n          },\n          \"e-Value\": {\n            \"\
  constant_1\": 1.361,\n            \"constant_2\": null\n          },\n         \
  \ \"r_product\": null\n        },\n        {\n          \"polymerization_type\"\
  : \"thermal\",\n          \"solvent\": \"toluene\",\n          \"method\": \"solvent\"\
  ,\n          \"temperature\": 110.0,\n          \"temperature_unit\": \"°C\",\n\
  \          \"reaction_constants\": {\n            \"constant_1\": 1.7,\n       \
  \     \"constant_2\": 1.0\n          },\n          \"reaction_constant_conf\": {\n\
  \            \"constant_conf_1\": null,\n            \"constant_conf_2\": null\n\
  \          },\n          \"determination_method\": null,\n          \"Q-value\"\
  : null,\n          \"e-Value\": null,\n          \"r_product\": null\n        }\n\
  \      ]\n    },\n    {\n      \"monomers\": [\n        {\n          \"monomer1\"\
  : \"Acenaphthylene\",\n          \"monomer2\": \"Maleic Anhydride\"\n        }\n\
  \      ],\n      \"reaction_conditions\": [\n        {\n          \"polymerization_type\"\
  : \"radical\",\n          \"solvent\": \"dimethylformamide\",\n          \"method\"\
  : \"solvent\",\n          \"temperature\": 60.0,\n          \"temperature_unit\"\
  : \"°C\",\n          \"reaction_constants\": {\n            \"constant_1\": 0.50,\n\
  \            \"constant_2\": 0.05\n          },\n          \"reaction_constant_conf\"\
  : {\n            \"constant_conf_1\": null,\n            \"constant_conf_2\": null\n\
  \          },\n          \"determination_method\": null,\n          \"Q-value\"\
  : null,\n          \"e-Value\": null,\n          \"r_product\": null\n        }\n\
  \      ]\n    },\n    {\n      \"monomers\": [\n        {\n          \"monomer1\"\
  : \"Acenaphthylene\",\n          \"monomer2\": \"Diethyl Maleate\"\n        }\n\
  \      ],\n      \"reaction_conditions\": [\n        {\n          \"polymerization_type\"\
  : \"radical\",\n          \"solvent\": \"toluene-dimethylformamide\",\n        \
  \  \"method\": \"solvent\",\n          \"temperature\": 60.0,\n          \"temperature_unit\"\
  : \"°C\",\n          \"reaction_constants\": {\n            \"constant_1\": 4.7,\n\
  \            \"constant_2\": null\n          },\n          \"reaction_constant_conf\"\
  : {\n            \"constant_conf_1\": null,\n            \"constant_conf_2\": null\n\
  \          },\n          \"determination_method\": null,\n          \"Q-value\"\
  : null,\n          \"e-Value\": null,\n          \"r_product\": null\n        }\n\
  \      ]\n    },\n    {\n      \"monomers\": [\n        {\n          \"monomer1\"\
  : \"Acenaphthylene\",\n          \"monomer2\": \"N-Vinylpyrrolidone\"\n        }\n\
  \      ],\n      \"reaction_conditions\": [\n        {\n          \"polymerization_type\"\
  : \"radical\",\n          \"solvent\": \"toluene-dimethylformamide\",\n        \
  \  \"method\": \"solvent\",\n          \"temperature\": 60.0,\n          \"temperature_unit\"\
  : \"°C\",\n          \"reaction_constants\": {\n            \"constant_1\": null,\n\
  \            \"constant_2\": null\n          },\n          \"reaction_constant_conf\"\
  : {\n            \"constant_conf_1\": null,\n            \"constant_conf_2\": null\n\
  \          },\n          \"determination_method\": null,\n          \"Q-value\"\
  : null,\n          \"e-Value\": null,\n          \"r_product\": null\n        }\n\
  \      ]\n    }\n  ],\n  \"source\": \"http://dx.doi.org/10.1080/00222337708061249\"\
  ,\n  \"PDF_name\": \"Acenaphthylene Copolymers. I. Copolymerization Behavior\"\n\
  }"

File: data_extraction/data_extraction_GPT-4o/model_output_extraction/paper_186.yaml
"{\n  \"reactions\": [\n    {\n      \"monomers\": [\n        {\n          \"monomer1\"\
  : \"Methyl methacrylate\",\n          \"monomer2\": \"Triallyl cyanurate\"\n   \
  \     }\n      ],\n      \"reaction_conditions\": [\n        {\n          \"polymerization_type\"\
  : \"free radical\",\n          \"solvent\": null,\n          \"method\": \"bulk\"\
  ,\n          \"temperature\": 60.0,\n          \"temperature_unit\": \"°C\",\n \
  \         \"reaction_constants\": {\n            \"constant_1\": 50.2,\n       \
  \     \"constant_2\": 0.00\n          },\n          \"reaction_constant_conf\":\
  \ {\n            \"constant_conf_1\": 7.5,\n            \"constant_conf_2\": 0.07\n\
  \          },\n          \"determination_method\": \"Mayo and Lewis\",\n       \
  \   \"Q-value\": null,\n          \"e-Value\": null,\n          \"r_product\": null\n\
  \        },\n        {\n          \"polymerization_type\": \"free radical\",\n \
  \         \"solvent\": null,\n          \"method\": \"bulk\",\n          \"temperature\"\
  : 60.0,\n          \"temperature_unit\": \"°C\",\n          \"reaction_constants\"\
  : {\n            \"constant_1\": 46.3,\n            \"constant_2\": 0.03\n     \
  \     },\n          \"reaction_constant_conf\": {\n            \"constant_conf_1\"\
  : 5.3,\n            \"constant_conf_2\": 0.05\n          },\n          \"determination_method\"\
  : \"Fineman and Ross\",\n          \"Q-value\": null,\n          \"e-Value\": null,\n\
  \          \"r_product\": null\n        }\n      ]\n    },\n    {\n      \"monomers\"\
  : [\n        {\n          \"monomer1\": \"Methyl methacrylate\",\n          \"monomer2\"\
  : \"Triallyl isocyanurate\"\n        }\n      ],\n      \"reaction_conditions\"\
  : [\n        {\n          \"polymerization_type\": \"free radical\",\n         \
  \ \"solvent\": null,\n          \"method\": \"bulk\",\n          \"temperature\"\
  : 60.0,\n          \"temperature_unit\": \"°C\",\n          \"reaction_constants\"\
  : {\n            \"constant_1\": 48.9,\n            \"constant_2\": -0.10\n    \
  \      },\n          \"reaction_constant_conf\": {\n            \"constant_conf_1\"\
  : 7.3,\n            \"constant_conf_2\": 0.12\n          },\n          \"determination_method\"\
  : \"Mayo and Lewis\",\n          \"Q-value\": null,\n          \"e-Value\": null,\n\
  \          \"r_product\": null\n        },\n        {\n          \"polymerization_type\"\
  : \"free radical\",\n          \"solvent\": null,\n          \"method\": \"bulk\"\
  ,\n          \"temperature\": 60.0,\n          \"temperature_unit\": \"°C\",\n \
  \         \"reaction_constants\": {\n            \"constant_1\": 45.0,\n       \
  \     \"constant_2\": -0.08\n          },\n          \"reaction_constant_conf\"\
  : {\n            \"constant_conf_1\": 5.1,\n            \"constant_conf_2\": 0.08\n\
  \          },\n          \"determination_method\": \"Fineman and Ross\",\n     \
  \     \"Q-value\": null,\n          \"e-Value\": null,\n          \"r_product\"\
  : null\n        }\n      ]\n    },\n    {\n      \"monomers\": [\n        {\n  \
  \        \"monomer1\": \"Methyl methacrylate\",\n          \"monomer2\": \"Diallylmelamine\"\
  \n        }\n      ],\n      \"reaction_conditions\": [\n        {\n          \"\
  polymerization_type\": \"free radical\",\n          \"solvent\": \"dimethylformamide\"\
  ,\n          \"method\": \"solvent\",\n          \"temperature\": 60.0,\n      \
  \    \"temperature_unit\": \"°C\",\n          \"reaction_constants\": {\n      \
  \      \"constant_1\": 28.9,\n            \"constant_2\": -0.18\n          },\n\
  \          \"reaction_constant_conf\": {\n            \"constant_conf_1\": 2.3,\n\
  \            \"constant_conf_2\": 0.19\n          },\n          \"determination_method\"\
  : \"Mayo and Lewis\",\n          \"Q-value\": null,\n          \"e-Value\": null,\n\
  \          \"r_product\": null\n        },\n        {\n          \"polymerization_type\"\
  : \"free radical\",\n          \"solvent\": \"dimethylformamide\",\n          \"\
  method\": \"solvent\",\n          \"temperature\": 60.0,\n          \"temperature_unit\"\
  : \"°C\",\n          \"reaction_constants\": {\n            \"constant_1\": 27.8,\n\
  \            \"constant_2\": -0.15\n          },\n          \"reaction_constant_conf\"\
  : {\n            \"constant_conf_1\": 3.2,\n            \"constant_conf_2\": 0.18\n\
  \          },\n          \"determination_method\": \"Fineman and Ross\",\n     \
  \     \"Q-value\": null,\n          \"e-Value\": null,\n          \"r_product\"\
  : null\n        }\n      ]\n    },\n    {\n      \"monomers\": [\n        {\n  \
  \        \"monomer1\": \"Styrene\",\n          \"monomer2\": \"Triallyl cyanurate\"\
  \n        }\n      ],\n      \"reaction_conditions\": [\n        {\n          \"\
  polymerization_type\": \"free radical\",\n          \"solvent\": null,\n       \
  \   \"method\": \"bulk\",\n          \"temperature\": 60.0,\n          \"temperature_unit\"\
  : \"°C\",\n          \"reaction_constants\": {\n            \"constant_1\": 90.6,\n\
  \            \"constant_2\": 0.00\n          },\n          \"reaction_constant_conf\"\
  : {\n            \"constant_conf_1\": 13.2,\n            \"constant_conf_2\": 0.08\n\
  \          },\n          \"determination_method\": \"Mayo and Lewis\",\n       \
  \   \"Q-value\": null,\n          \"e-Value\": null,\n          \"r_product\": null\n\
  \        },\n        {\n          \"polymerization_type\": \"free radical\",\n \
  \         \"solvent\": null,\n          \"method\": \"bulk\",\n          \"temperature\"\
  : 60.0,\n          \"temperature_unit\": \"°C\",\n          \"reaction_constants\"\
  : {\n            \"constant_1\": 80.7,\n            \"constant_2\": 0.20\n     \
  \     },\n          \"reaction_constant_conf\": {\n            \"constant_conf_1\"\
  : 9.3,\n            \"constant_conf_2\": 0.05\n          },\n          \"determination_method\"\
  : \"Fineman and Ross\",\n          \"Q-value\": null,\n          \"e-Value\": null,\n\
  \          \"r_product\": null\n        }\n      ]\n    },\n    {\n      \"monomers\"\
  : [\n        {\n          \"monomer1\": \"Styrene\",\n          \"monomer2\": \"\
  Triallyl isocyanurate\"\n        }\n      ],\n      \"reaction_conditions\": [\n\
  \        {\n          \"polymerization_type\": \"free radical\",\n          \"solvent\"\
  : null,\n          \"method\": \"bulk\",\n          \"temperature\": 60.0,\n   \
  \       \"temperature_unit\": \"°C\",\n          \"reaction_constants\": {\n   \
  \         \"constant_1\": 90.1,\n            \"constant_2\": -0.01\n          },\n\
  \          \"reaction_constant_conf\": {\n            \"constant_conf_1\": 13.1,\n\
  \            \"constant_conf_2\": 0.05\n          },\n          \"determination_method\"\
  : \"Mayo and Lewis\",\n          \"Q-value\": null,\n          \"e-Value\": null,\n\
  \          \"r_product\": null\n        },\n        {\n          \"polymerization_type\"\
  : \"free radical\",\n          \"solvent\": null,\n          \"method\": \"bulk\"\
  ,\n          \"temperature\": 60.0,\n          \"temperature_unit\": \"°C\",\n \
  \         \"reaction_constants\": {\n            \"constant_1\": 87.6,\n       \
  \     \"constant_2\": 0.10\n          },\n          \"reaction_constant_conf\":\
  \ {\n            \"constant_conf_1\": 10.0,\n            \"constant_conf_2\": 0.03\n\
  \          },\n          \"determination_method\": \"Fineman and Ross\",\n     \
  \     \"Q-value\": null,\n          \"e-Value\": null,\n          \"r_product\"\
  : null\n        }\n      ]\n    },\n    {\n      \"monomers\": [\n        {\n  \
  \        \"monomer1\": \"Styrene\",\n          \"monomer2\": \"Diallylmelamine\"\
  \n        }\n      ],\n      \"reaction_conditions\": [\n        {\n          \"\
  polymerization_type\": \"free radical\",\n          \"solvent\": \"dimethylformamide\"\
  ,\n          \"method\": \"solvent\",\n          \"temperature\": 60.0,\n      \
  \    \"temperature_unit\": \"°C\",\n          \"reaction_constants\": {\n      \
  \      \"constant_1\": 102.3,\n            \"constant_2\": -0.13\n          },\n\
  \          \"reaction_constant_conf\": {\n            \"constant_conf_1\": 15.1,\n\
  \            \"constant_conf_2\": 0.15\n          },\n          \"determination_method\"\
  : \"Mayo and Lewis\",\n          \"Q-value\": null,\n          \"e-Value\": null,\n\
  \          \"r_product\": null\n        },\n        {\n          \"polymerization_type\"\
  : \"free radical\",\n          \"solvent\": \"dimethylformamide\",\n          \"\
  method\": \"solvent\",\n          \"temperature\": 60.0,\n          \"temperature_unit\"\
  : \"°C\",\n          \"reaction_constants\": {\n            \"constant_1\": 103.0,\n\
  \            \"constant_2\": -0.12\n          },\n          \"reaction_constant_conf\"\
  : {\n            \"constant_conf_1\": 11.8,\n            \"constant_conf_2\": 0.15\n\
  \          },\n          \"determination_method\": \"Fineman and Ross\",\n     \
  \     \"Q-value\": null,\n          \"e-Value\": null,\n          \"r_product\"\
  : null\n        }\n      ]\n    },\n    {\n      \"monomers\": [\n        {\n  \
  \        \"monomer1\": \"Vinyl acetate\",\n          \"monomer2\": \"Triallyl cyanurate\"\
  \n        }\n      ],\n      \"reaction_conditions\": [\n        {\n          \"\
  polymerization_type\": \"free radical\",\n          \"solvent\": null,\n       \
  \   \"method\": \"bulk\",\n          \"temperature\": 60.0,\n          \"temperature_unit\"\
  : \"°C\",\n          \"reaction_constants\": {\n            \"constant_1\": 0.71,\n\
  \            \"constant_2\": 0.62\n          },\n          \"reaction_constant_conf\"\
  : {\n            \"constant_conf_1\": 0.02,\n            \"constant_conf_2\": 0.05\n\
  \          },\n          \"determination_method\": \"Mayo and Lewis\",\n       \
  \   \"Q-value\": null,\n          \"e-Value\": null,\n          \"r_product\": null\n\
  \        },\n        {\n          \"polymerization_type\": \"free radical\",\n \
  \         \"solvent\": null,\n          \"method\": \"bulk\",\n          \"temperature\"\
  : 60.0,\n          \"temperature_unit\": \"°C\",\n          \"reaction_constants\"\
  : {\n            \"constant_1\": 0.77,\n            \"constant_2\": 0.52\n     \
  \     },\n          \"reaction_constant_conf\": {\n            \"constant_conf_1\"\
  : 0.15,\n            \"constant_conf_2\": 0.07\n          },\n          \"determination_method\"\
  : \"Fineman and Ross\",\n          \"Q-value\": null,\n          \"e-Value\": null,\n\
  \          \"r_product\": null\n        }\n      ]\n    },\n    {\n      \"monomers\"\
  : [\n        {\n          \"monomer1\": \"Vinyl acetate\",\n          \"monomer2\"\
  : \"Triallyl isocyanurate\"\n        }\n      ],\n      \"reaction_conditions\"\
  : [\n        {\n          \"polymerization_type\": \"free radical\",\n         \
  \ \"solvent\": null,\n          \"method\": \"bulk\",\n          \"temperature\"\
  : 60.0,\n          \"temperature_unit\": \"°C\",\n          \"reaction_constants\"\
  : {\n            \"constant_1\": 0.91,\n            \"constant_2\": 0.75\n     \
  \     },\n          \"reaction_constant_conf\": {\n            \"constant_conf_1\"\
  : 0.03,\n            \"constant_conf_2\": 0.06\n          },\n          \"determination_method\"\
  : \"Mayo and Lewis\",\n          \"Q-value\": null,\n          \"e-Value\": null,\n\
  \          \"r_product\": null\n        },\n        {\n          \"polymerization_type\"\
  : \"free radical\",\n          \"solvent\": null,\n          \"method\": \"bulk\"\
  ,\n          \"temperature\": 60.0,\n          \"temperature_unit\": \"°C\",\n \
  \         \"reaction_constants\": {\n            \"constant_1\": 0.95,\n       \
  \     \"constant_2\": 0.70\n          },\n          \"reaction_constant_conf\":\
  \ {\n            \"constant_conf_1\": 0.18,\n            \"constant_conf_2\": 0.09\n\
  \          },\n          \"determination_method\": \"Fineman and Ross\",\n     \
  \     \"Q-value\": null,\n          \"e-Value\": null,\n          \"r_product\"\
  : null\n        }\n      ]\n    },\n    {\n      \"monomers\": [\n        {\n  \
  \        \"monomer1\": \"Vinyl acetate\",\n          \"monomer2\": \"Diallylmelamine\"\
  \n        }\n      ],\n      \"reaction_conditions\": [\n        {\n          \"\
  polymerization_type\": \"free radical\",\n          \"solvent\": \"dimethylformamide\"\
  ,\n          \"method\": \"solvent\",\n          \"temperature\": 60.0,\n      \
  \    \"temperature_unit\": \"°C\",\n          \"reaction_constants\": {\n      \
  \      \"constant_1\": 1.41,\n            \"constant_2\": 0.19\n          },\n \
  \         \"reaction_constant_conf\": {\n            \"constant_conf_1\": 0.06,\n\
  \            \"constant_conf_2\": 0.004\n          },\n          \"determination_method\"\
  : \"Mayo and Lewis\",\n          \"Q-value\": null,\n          \"e-Value\": null,\n\
  \          \"r_product\": null\n        },\n        {\n          \"polymerization_type\"\
  : \"free radical\",\n          \"solvent\": \"dimethylformamide\",\n          \"\
  method\": \"solvent\",\n          \"temperature\": 60.0,\n          \"temperature_unit\"\
  : \"°C\",\n          \"reaction_constants\": {\n            \"constant_1\": 1.44,\n\
  \            \"constant_2\": 0.20\n          },\n          \"reaction_constant_conf\"\
  : {\n            \"constant_conf_1\": 0.28,\n            \"constant_conf_2\": 0.03\n\
  \          },\n          \"determination_method\": \"Fineman and Ross\",\n     \
  \     \"Q-value\": null,\n          \"e-Value\": null,\n          \"r_product\"\
  : null\n        }\n      ]\n    }\n  ],\n  \"source\": \"https://doi.org/10.1002/pol.1961.1205515505\"\
  ,\n  \"PDF_name\": \"Copolymerizations with Triallyl Cyanurate, Triallyl Isocyanurate,\
  \ and Diallylmelamine\"\n}"

File: data_extraction/data_extraction_GPT-4o/model_output_extraction/paper_189.yaml
"{\n    \"reactions\": [\n        {\n            \"monomers\": [\n               \
  \ {\n                    \"monomer1\": \"Acrylonitrile\",\n                    \"\
  monomer2\": \"N-tert-butyl Acrylamide\"\n                }\n            ],\n   \
  \         \"reaction_conditions\": [\n                {\n                    \"\
  polymerization_type\": \"free radical\",\n                    \"solvent\": \"dimethyl\
  \ sulfoxide\",\n                    \"method\": \"solvent\",\n                 \
  \   \"temperature\": 60.0,\n                    \"temperature_unit\": \"°C\",\n\
  \                    \"reaction_constants\": {\n                        \"constant_1\"\
  : 1.14,\n                        \"constant_2\": 0.20\n                    },\n\
  \                    \"reaction_constant_conf\": {\n                        \"constant_conf_1\"\
  : 0.02,\n                        \"constant_conf_2\": 0.02\n                   \
  \ },\n                    \"determination_method\": \"Fineman-Ross plot\",\n   \
  \                 \"Q-value\": {\n                        \"constant_1\": 0.17,\n\
  \                        \"constant_2\": null\n                    },\n        \
  \            \"e-Value\": {\n                        \"constant_1\": -0.11,\n  \
  \                      \"constant_2\": null\n                    },\n          \
  \          \"r_product\": null\n                }\n            ]\n        },\n \
  \       {\n            \"monomers\": [\n                {\n                    \"\
  monomer1\": \"Methyl Methacrylate\",\n                    \"monomer2\": \"N-tert-butyl\
  \ Acrylamide\"\n                }\n            ],\n            \"reaction_conditions\"\
  : [\n                {\n                    \"polymerization_type\": \"free radical\"\
  ,\n                    \"solvent\": \"ethyl alcohol\",\n                    \"method\"\
  : \"solvent\",\n                    \"temperature\": 60.0,\n                   \
  \ \"temperature_unit\": \"°C\",\n                    \"reaction_constants\": {\n\
  \                        \"constant_1\": 2.83,\n                        \"constant_2\"\
  : 0.25\n                    },\n                    \"reaction_constant_conf\":\
  \ {\n                        \"constant_conf_1\": 0.03,\n                      \
  \  \"constant_conf_2\": 0.02\n                    },\n                    \"determination_method\"\
  : \"Fineman-Ross plot\",\n                    \"Q-value\": {\n                 \
  \       \"constant_1\": 0.17,\n                        \"constant_2\": null\n  \
  \                  },\n                    \"e-Value\": {\n                    \
  \    \"constant_1\": -0.11,\n                        \"constant_2\": null\n    \
  \                },\n                    \"r_product\": null\n                }\n\
  \            ]\n        }\n    ],\n    \"source\": \"https://doi.org/10.1007/BF00255250\"\
  ,\n    \"PDF_name\": \"Copolymerization of N-tert-butyl Acrylamide with Acrylonitrile\
  \ and with Methyl Methacrylate\"\n}"

File: data_extraction/data_extraction_GPT-4o/model_output_extraction/paper_190.yaml
"{\n  \"reactions\": [\n    {\n      \"monomers\": [\n        {\n          \"monomer1\"\
  : \"Phenylacetylene\",\n          \"monomer2\": \"Methyl Methacrylate\"\n      \
  \  }\n      ],\n      \"reaction_conditions\": [\n        {\n          \"polymerization_type\"\
  : \"free radical\",\n          \"solvent\": \"benzene\",\n          \"method\":\
  \ \"bulk\",\n          \"temperature\": 60.0,\n          \"temperature_unit\": \"\
  °C\",\n          \"reaction_constants\": {\n            \"constant_1\": 1.07,\n\
  \            \"constant_2\": 0.09\n          },\n          \"reaction_constant_conf\"\
  : {\n            \"constant_conf_1\": null,\n            \"constant_conf_2\": null\n\
  \          },\n          \"determination_method\": \"Kelen-Tudos\",\n          \"\
  Q-value\": {\n            \"constant_1\": null,\n            \"constant_2\": null\n\
  \          },\n          \"e-Value\": {\n            \"constant_1\": null,\n   \
  \         \"constant_2\": null\n          },\n          \"r_product\": null\n  \
  \      }\n      ]\n    }\n  ],\n  \"source\": \"http://dx.doi.org/10.1080/00222338108056756\"\
  ,\n  \"PDF_name\": \"Phenylacetylene-Methyl Methacrylate Radical Copolymers\"\n}"

File: data_extraction/data_extraction_GPT-4o/model_output_extraction/paper_191.yaml
"{\n  \"reactions\": [\n    {\n      \"monomers\": [\n        {\n          \"monomer1\"\
  : \"bis(beta-chloroethyl) vinylphosphonate\",\n          \"monomer2\": \"styrene\"\
  \n        }\n      ],\n      \"reaction_conditions\": [\n        {\n          \"\
  polymerization_type\": \"free radical\",\n          \"solvent\": null,\n       \
  \   \"method\": \"bulk\",\n          \"temperature\": 30.0,\n          \"temperature_unit\"\
  : \"°C\",\n          \"reaction_constants\": {\n            \"constant_1\": 0.16,\n\
  \            \"constant_2\": 2.3\n          },\n          \"reaction_constant_conf\"\
  : {\n            \"constant_conf_1\": null,\n            \"constant_conf_2\": null\n\
  \          },\n          \"determination_method\": \"Fineman-Ross\",\n         \
  \ \"Q-value\": {\n            \"constant_1\": 0.195,\n            \"constant_2\"\
  : 0.20\n          },\n          \"e-Value\": {\n            \"constant_1\": null,\n\
  \            \"constant_2\": null\n          },\n          \"r_product\": null\n\
  \        }\n      ]\n    },\n    {\n      \"monomers\": [\n        {\n         \
  \ \"monomer1\": \"bis(beta-chloroethyl) vinylphosphonate\",\n          \"monomer2\"\
  : \"methyl methacrylate\"\n        }\n      ],\n      \"reaction_conditions\": [\n\
  \        {\n          \"polymerization_type\": \"free radical\",\n          \"solvent\"\
  : null,\n          \"method\": \"bulk\",\n          \"temperature\": 30.0,\n   \
  \       \"temperature_unit\": \"°C\",\n          \"reaction_constants\": {\n   \
  \         \"constant_1\": 0.26,\n            \"constant_2\": 29.9\n          },\n\
  \          \"reaction_constant_conf\": {\n            \"constant_conf_1\": null,\n\
  \            \"constant_conf_2\": null\n          },\n          \"determination_method\"\
  : \"Fineman-Ross\",\n          \"Q-value\": {\n            \"constant_1\": null,\n\
  \            \"constant_2\": null\n          },\n          \"e-Value\": {\n    \
  \        \"constant_1\": null,\n            \"constant_2\": null\n          },\n\
  \          \"r_product\": null\n        }\n      ]\n    }\n  ],\n  \"source\": \"\
  http://www.jstor.org/stable/3572476\",\n  \"PDF_name\": \"Radiation-Induced Copolymerization\
  \ of Bis(beta-Chloroethyl) Vinylphosphonate\"\n}"
