Repository: lamalab-org/copolymer-reactivity

# `data_extraction/` — Pipeline 1: literature → reactions

Mines ~300 k Crossref records for copolymerisation papers, filters them down to ~1.8 k downloadable PDFs, and extracts reactivity-ratio measurements with a vision–language model. The output is the curated `extracted_reactions.csv` that Pipeline 2 (`copol_prediction/`) ingests.

- **Configuration:** All paths and thresholds are defined in
  `data_extraction/obtain_data.py` via the `ExtractionConfig` class. The default
  configuration mirrors the curated layout beneath `data_extraction/artifacts`.
- **Step selection:** `ExtractionSteps` lets you control which parts of the

File: data_extraction/data_extraction_GPT-4o/model_output_extraction/paper_193.yaml
"{\n  \"reactions\": [\n    {\n      \"monomers\": [\n        {\n          \"monomer1\"\
  : \"Methyl Methacrylate\",\n          \"monomer2\": \"1,1-Diphenylethyl Methacrylate\"\
  \n        }\n      ],\n      \"reaction_conditions\": [\n        {\n          \"\
  polymerization_type\": \"Radical\",\n          \"solvent\": \"Tetrahydrofuran\"\
  ,\n          \"method\": \"solvent\",\n          \"temperature\": 60.0,\n      \
  \    \"temperature_unit\": \"°C\",\n          \"reaction_constants\": {\n      \
  \      \"constant_1\": 0.72,\n            \"constant_2\": 0.77\n          },\n \
  \         \"reaction_constant_conf\": {\n            \"constant_conf_1\": 0.03,\n\
  \            \"constant_conf_2\": 0.10\n          },\n          \"determination_method\"\
  : \"Fineman-Ross\",\n          \"Q-value\": null,\n          \"e-Value\": null,\n\
  \          \"r_product\": null\n        },\n        {\n          \"polymerization_type\"\
  : \"Anionic\",\n          \"solvent\": \"Tetrahydrofuran\",\n          \"method\"\
  : \"solvent\",\n          \"temperature\": -78.0,\n          \"temperature_unit\"\
  : \"°C\",\n          \"reaction_constants\": {\n            \"constant_1\": 1.13,\n\
  \            \"constant_2\": 1.62\n          },\n          \"reaction_constant_conf\"\
  : {\n            \"constant_conf_1\": 0.35,\n            \"constant_conf_2\": 1.00\n\
  \          },\n          \"determination_method\": \"Fineman-Ross\",\n         \
  \ \"Q-value\": null,\n          \"e-Value\": null,\n          \"r_product\": null\n\
  \        }\n      ]\n    },\n    {\n      \"monomers\": [\n        {\n         \
  \ \"monomer1\": \"Methyl Methacrylate\",\n          \"monomer2\": \"α,α-Dimethylbenzyl\
  \ Methacrylate\"\n        }\n      ],\n      \"reaction_conditions\": [\n      \
  \  {\n          \"polymerization_type\": \"Radical\",\n          \"solvent\": \"\
  Tetrahydrofuran\",\n          \"method\": \"solvent\",\n          \"temperature\"\
  : 60.0,\n          \"temperature_unit\": \"°C\",\n          \"reaction_constants\"\
  : {\n            \"constant_1\": 0.81,\n            \"constant_2\": 0.92\n     \
  \     },\n          \"reaction_constant_conf\": {\n            \"constant_conf_1\"\
  : 0.02,\n            \"constant_conf_2\": 0.08\n          },\n          \"determination_method\"\
  : \"Fineman-Ross\",\n          \"Q-value\": null,\n          \"e-Value\": null,\n\
  \          \"r_product\": null\n        },\n        {\n          \"polymerization_type\"\
  : \"Anionic\",\n          \"solvent\": \"Tetrahydrofuran\",\n          \"method\"\
  : \"solvent\",\n          \"temperature\": -78.0,\n          \"temperature_unit\"\
  : \"°C\",\n          \"reaction_constants\": {\n            \"constant_1\": 1.52,\n\
  \            \"constant_2\": 1.49\n          },\n          \"reaction_constant_conf\"\
  : {\n            \"constant_conf_1\": 0.25,\n            \"constant_conf_2\": 0.34\n\
  \          },\n          \"determination_method\": \"Fineman-Ross\",\n         \
  \ \"Q-value\": null,\n          \"e-Value\": null,\n          \"r_product\": null\n\
  \        }\n      ]\n    },\n    {\n      \"monomers\": [\n        {\n         \
  \ \"monomer1\": \"Methyl Methacrylate\",\n          \"monomer2\": \"tert-Butyl Methacrylate\"\
  \n        }\n      ],\n      \"reaction_conditions\": [\n        {\n          \"\
  polymerization_type\": \"Radical\",\n          \"solvent\": \"Tetrahydrofuran\"\
  ,\n          \"method\": \"solvent\",\n          \"temperature\": 60.0,\n      \
  \    \"temperature_unit\": \"°C\",\n          \"reaction_constants\": {\n      \
  \      \"constant_1\": 0.96,\n            \"constant_2\": 1.35\n          },\n \
  \         \"reaction_constant_conf\": {\n            \"constant_conf_1\": 0.09,\n\
  \            \"constant_conf_2\": 0.19\n          },\n          \"determination_method\"\
  : \"Fineman-Ross\",\n          \"Q-value\": null,\n          \"e-Value\": null,\n\
  \          \"r_product\": null\n        },\n        {\n          \"polymerization_type\"\
  : \"Anionic\",\n          \"solvent\": \"Tetrahydrofuran\",\n          \"method\"\
  : \"solvent\",\n          \"temperature\": -78.0,\n          \"temperature_unit\"\
  : \"°C\",\n          \"reaction_constants\": {\n            \"constant_1\": 6.95,\n\
  \            \"constant_2\": 0.09\n          },\n          \"reaction_constant_conf\"\
  : {\n            \"constant_conf_1\": 0.98,\n            \"constant_conf_2\": 0.10\n\
  \          },\n          \"determination_method\": \"Fineman-Ross\",\n         \
  \ \"Q-value\": null,\n          \"e-Value\": null,\n          \"r_product\": null\n\
  \        }\n      ]\n    },\n    {\n      \"monomers\": [\n        {\n         \
  \ \"monomer1\": \"Methyl Methacrylate\",\n          \"monomer2\": \"Diphenylmethyl\
  \ Methacrylate\"\n        }\n      ],\n      \"reaction_conditions\": [\n      \
  \  {\n          \"polymerization_type\": \"Radical\",\n          \"solvent\": \"\
  Tetrahydrofuran\",\n          \"method\": \"solvent\",\n          \"temperature\"\
  : 60.0,\n          \"temperature_unit\": \"°C\",\n          \"reaction_constants\"\
  : {\n            \"constant_1\": 0.81,\n            \"constant_2\": 1.07\n     \
  \     },\n          \"reaction_constant_conf\": {\n            \"constant_conf_1\"\
  : 0.03,\n            \"constant_conf_2\": 0.08\n          },\n          \"determination_method\"\
  : \"Fineman-Ross\",\n          \"Q-value\": null,\n          \"e-Value\": null,\n\
  \          \"r_product\": null\n        },\n        {\n          \"polymerization_type\"\
  : \"Anionic\",\n          \"solvent\": \"Tetrahydrofuran\",\n          \"method\"\
  : \"solvent\",\n          \"temperature\": -78.0,\n          \"temperature_unit\"\
  : \"°C\",\n          \"reaction_constants\": {\n            \"constant_1\": 1.15,\n\
  \            \"constant_2\": 1.77\n          },\n          \"reaction_constant_conf\"\
  : {\n            \"constant_conf_1\": 0.29,\n            \"constant_conf_2\": 0.83\n\
  \          },\n          \"determination_method\": \"Fineman-Ross\",\n         \
  \ \"Q-value\": null,\n          \"e-Value\": null,\n          \"r_product\": null\n\
  \        }\n      ]\n    },\n    {\n      \"monomers\": [\n        {\n         \
  \ \"monomer1\": \"Methyl Methacrylate\",\n          \"monomer2\": \"Phenyl Methacrylate\"\
  \n        }\n      ],\n      \"reaction_conditions\": [\n        {\n          \"\
  polymerization_type\": \"Radical\",\n          \"solvent\": \"Tetrahydrofuran\"\
  ,\n          \"method\": \"solvent\",\n          \"temperature\": 60.0,\n      \
  \    \"temperature_unit\": \"°C\",\n          \"reaction_constants\": {\n      \
  \      \"constant_1\": 0.66,\n            \"constant_2\": 1.55\n          },\n \
  \         \"reaction_constant_conf\": {\n            \"constant_conf_1\": 0.03,\n\
  \            \"constant_conf_2\": 0.14\n          },\n          \"determination_method\"\
  : \"Fineman-Ross\",\n          \"Q-value\": null,\n          \"e-Value\": null,\n\
  \          \"r_product\": null\n        },\n        {\n          \"polymerization_type\"\
  : \"Anionic\",\n          \"solvent\": \"Tetrahydrofuran\",\n          \"method\"\
  : \"solvent\",\n          \"temperature\": -78.0,\n          \"temperature_unit\"\
  : \"°C\",\n          \"reaction_constants\": {\n            \"constant_1\": 0.19,\n\
  \            \"constant_2\": 29.2\n          },\n          \"reaction_constant_conf\"\
  : {\n            \"constant_conf_1\": 0.00,\n            \"constant_conf_2\": 10.9\n\
  \          },\n          \"determination_method\": \"Fineman-Ross\",\n         \
  \ \"Q-value\": null,\n          \"e-Value\": null,\n          \"r_product\": null\n\
  \        }\n      ]\n    },\n    {\n      \"monomers\": [\n        {\n         \
  \ \"monomer1\": \"Methyl Methacrylate\",\n          \"monomer2\": \"1-Naphthyl Methacrylate\"\
  \n        }\n      ],\n      \"reaction_conditions\": [\n        {\n          \"\
  polymerization_type\": \"Radical\",\n          \"solvent\": \"Tetrahydrofuran\"\
  ,\n          \"method\": \"solvent\",\n          \"temperature\": 60.0,\n      \
  \    \"temperature_unit\": \"°C\",\n          \"reaction_constants\": {\n      \
  \      \"constant_1\": 0.61,\n            \"constant_2\": 1.52\n          },\n \
  \         \"reaction_constant_conf\": {\n            \"constant_conf_1\": 0.03,\n\
  \            \"constant_conf_2\": 0.16\n          },\n          \"determination_method\"\
  : \"Fineman-Ross\",\n          \"Q-value\": null,\n          \"e-Value\": null,\n\
  \          \"r_product\": null\n        },\n        {\n          \"polymerization_type\"\
  : \"Anionic\",\n          \"solvent\": \"Tetrahydrofuran\",\n          \"method\"\
  : \"solvent\",\n          \"temperature\": -78.0,\n          \"temperature_unit\"\
  : \"°C\",\n          \"reaction_constants\": {\n            \"constant_1\": 0.06,\n\
  \            \"constant_2\": 36.4\n          },\n          \"reaction_constant_conf\"\
  : {\n            \"constant_conf_1\": 0.00,\n            \"constant_conf_2\": 16.0\n\
  \          },\n          \"determination_method\": \"Fineman-Ross\",\n         \
  \ \"Q-value\": null,\n          \"e-Value\": null,\n          \"r_product\": null\n\
  \        }\n      ]\n    }\n  ],\n  \"source\": \"https://doi.org/10.1002/pol.1979.170171215\"\
  ,\n  \"PDF_name\": \"Microstructure of the Copolymers of Methyl Methacrylate with\
  \ Other Methacrylates Obtained by Radical and Anionic Copolymerizations in Tetrahydrofuran\"\
  \n}"

File: data_extraction/data_extraction_GPT-4o/model_output_extraction/paper_198.yaml
"{\n  \"reactions\": [\n    {\n      \"monomers\": [\n        {\n          \"monomer1\"\
  : \"Methyl Methacrylate\",\n          \"monomer2\": \"t-Butyl Vinyl Ketone\"\n \
  \       }\n      ],\n      \"reaction_conditions\": [\n        {\n          \"polymerization_type\"\
  : \"free radical\",\n          \"solvent\": \"benzene\",\n          \"method\":\
  \ \"solvent\",\n          \"temperature\": 60.0,\n          \"temperature_unit\"\
  : \"°C\",\n          \"reaction_constants\": {\n            \"constant_1\": 0.80,\n\
  \            \"constant_2\": 1.20\n          },\n          \"reaction_constant_conf\"\
  : {\n            \"constant_conf_1\": null,\n            \"constant_conf_2\": null\n\
  \          },\n          \"determination_method\": null,\n          \"Q-value\"\
  : {\n            \"constant_1\": 0.94,\n            \"constant_2\": null\n     \
  \     },\n          \"e-Value\": {\n            \"constant_1\": 1.20,\n        \
  \    \"constant_2\": null\n          },\n          \"r_product\": null\n       \
  \ }\n      ]\n    },\n    {\n      \"monomers\": [\n        {\n          \"monomer1\"\
  : \"Methyl Methacrylate\",\n          \"monomer2\": \"Phenyl Vinyl Ketone\"\n  \
  \      }\n      ],\n      \"reaction_conditions\": [\n        {\n          \"polymerization_type\"\
  : \"free radical\",\n          \"solvent\": \"benzene\",\n          \"method\":\
  \ \"solvent\",\n          \"temperature\": 60.0,\n          \"temperature_unit\"\
  : \"°C\",\n          \"reaction_constants\": {\n            \"constant_1\": 0.64,\n\
  \            \"constant_2\": 1.97\n          },\n          \"reaction_constant_conf\"\
  : {\n            \"constant_conf_1\": null,\n            \"constant_conf_2\": null\n\
  \          },\n          \"determination_method\": null,\n          \"Q-value\"\
  : {\n            \"constant_1\": 0.96,\n            \"constant_2\": null\n     \
  \     },\n          \"e-Value\": {\n            \"constant_1\": 0.14,\n        \
  \    \"constant_2\": null\n          },\n          \"r_product\": null\n       \
  \ }\n      ]\n    },\n    {\n      \"monomers\": [\n        {\n          \"monomer1\"\
  : \"Methyl Methacrylate\",\n          \"monomer2\": \"Ethyl Vinyl Ketone\"\n   \
  \     }\n      ],\n      \"reaction_conditions\": [\n        {\n          \"polymerization_type\"\
  : \"free radical\",\n          \"solvent\": \"benzene\",\n          \"method\":\
  \ \"solvent\",\n          \"temperature\": 60.0,\n          \"temperature_unit\"\
  : \"°C\",\n          \"reaction_constants\": {\n            \"constant_1\": 0.79,\n\
  \            \"constant_2\": 0.79\n          },\n          \"reaction_constant_conf\"\
  : {\n            \"constant_conf_1\": null,\n            \"constant_conf_2\": null\n\
  \          },\n          \"determination_method\": null,\n          \"Q-value\"\
  : {\n            \"constant_1\": 0.53,\n            \"constant_2\": null\n     \
  \     },\n          \"e-Value\": {\n            \"constant_1\": 0.42,\n        \
  \    \"constant_2\": null\n          },\n          \"r_product\": null\n       \
  \ }\n      ]\n    },\n    {\n      \"monomers\": [\n        {\n          \"monomer1\"\
  : \"Methyl Methacrylate\",\n          \"monomer2\": \"Isopropyl Vinyl Ketone\"\n\
  \        }\n      ],\n      \"reaction_conditions\": [\n        {\n          \"\
  polymerization_type\": \"free radical\",\n          \"solvent\": \"benzene\",\n\
  \          \"method\": \"solvent\",\n          \"temperature\": 60.0,\n        \
  \  \"temperature_unit\": \"°C\",\n          \"reaction_constants\": {\n        \
  \    \"constant_1\": 0.81,\n            \"constant_2\": 1.44\n          },\n   \
  \       \"reaction_constant_conf\": {\n            \"constant_conf_1\": null,\n\
  \            \"constant_conf_2\": null\n          },\n          \"determination_method\"\
  : null,\n          \"Q-value\": {\n            \"constant_1\": 0.79,\n         \
  \   \"constant_2\": null\n          },\n          \"e-Value\": {\n            \"\
  constant_1\": 0.60,\n            \"constant_2\": null\n          },\n          \"\
  r_product\": null\n        }\n      ]\n    },\n    {\n      \"monomers\": [\n  \
  \      {\n          \"monomer1\": \"Vinyl Acetate\",\n          \"monomer2\": \"\
  t-Butyl Vinyl Ketone\"\n        }\n      ],\n      \"reaction_conditions\": [\n\
  \        {\n          \"polymerization_type\": \"free radical\",\n          \"solvent\"\
  : \"benzene\",\n          \"method\": \"solvent\",\n          \"temperature\": 60.0,\n\
  \          \"temperature_unit\": \"°C\",\n          \"reaction_constants\": {\n\
  \            \"constant_1\": 0.15,\n            \"constant_2\": 7.00\n         \
  \ },\n          \"reaction_constant_conf\": {\n            \"constant_conf_1\":\
  \ null,\n            \"constant_conf_2\": null\n          },\n          \"determination_method\"\
  : null,\n          \"Q-value\": {\n            \"constant_1\": 0.94,\n         \
  \   \"constant_2\": null\n          },\n          \"e-Value\": {\n            \"\
  constant_1\": 1.20,\n            \"constant_2\": null\n          },\n          \"\
  r_product\": null\n        }\n      ]\n    },\n    {\n      \"monomers\": [\n  \
  \      {\n          \"monomer1\": \"Vinyl Acetate\",\n          \"monomer2\": \"\
  Phenyl Vinyl Ketone\"\n        }\n      ],\n      \"reaction_conditions\": [\n \
  \       {\n          \"polymerization_type\": \"free radical\",\n          \"solvent\"\
  : \"benzene\",\n          \"method\": \"solvent\",\n          \"temperature\": 60.0,\n\
  \          \"temperature_unit\": \"°C\",\n          \"reaction_constants\": {\n\
  \            \"constant_1\": 0.10,\n            \"constant_2\": 6.50\n         \
  \ },\n          \"reaction_constant_conf\": {\n            \"constant_conf_1\":\
  \ null,\n            \"constant_conf_2\": null\n          },\n          \"determination_method\"\
  : null,\n          \"Q-value\": {\n            \"constant_1\": 0.96,\n         \
  \   \"constant_2\": null\n          },\n          \"e-Value\": {\n            \"\
  constant_1\": 0.14,\n            \"constant_2\": null\n          },\n          \"\
  r_product\": null\n        }\n      ]\n    },\n    {\n      \"monomers\": [\n  \
  \      {\n          \"monomer1\": \"Vinyl Acetate\",\n          \"monomer2\": \"\
  Ethyl Vinyl Ketone\"\n        }\n      ],\n      \"reaction_conditions\": [\n  \
  \      {\n          \"polymerization_type\": \"free radical\",\n          \"solvent\"\
  : \"benzene\",\n          \"method\": \"solvent\",\n          \"temperature\": 60.0,\n\
  \          \"temperature_unit\": \"°C\",\n          \"reaction_constants\": {\n\
  \            \"constant_1\": 0.13,\n            \"constant_2\": 8.68\n         \
  \ },\n          \"reaction_constant_conf\": {\n            \"constant_conf_1\":\
  \ null,\n            \"constant_conf_2\": null\n          },\n          \"determination_method\"\
  : null,\n          \"Q-value\": {\n            \"constant_1\": 0.53,\n         \
  \   \"constant_2\": null\n          },\n          \"e-Value\": {\n            \"\
  constant_1\": 0.42,\n            \"constant_2\": null\n          },\n          \"\
  r_product\": null\n        }\n      ]\n    },\n    {\n      \"monomers\": [\n  \
  \      {\n          \"monomer1\": \"Vinyl Acetate\",\n          \"monomer2\": \"\
  Isopropyl Vinyl Ketone\"\n        }\n      ],\n      \"reaction_conditions\": [\n\
  \        {\n          \"polymerization_type\": \"free radical\",\n          \"solvent\"\
  : \"benzene\",\n          \"method\": \"solvent\",\n          \"temperature\": 60.0,\n\
  \          \"temperature_unit\": \"°C\",\n          \"reaction_constants\": {\n\
  \            \"constant_1\": 0.30,\n            \"constant_2\": 7.87\n         \
  \ },\n          \"reaction_constant_conf\": {\n            \"constant_conf_1\":\
  \ null,\n            \"constant_conf_2\": null\n          },\n          \"determination_method\"\
  : null,\n          \"Q-value\": {\n            \"constant_1\": 0.79,\n         \
  \   \"constant_2\": null\n          },\n          \"e-Value\": {\n            \"\
  constant_1\": 0.60,\n            \"constant_2\": null\n          },\n          \"\
  r_product\": null\n        }\n      ]\n    }\n  ],\n  \"source\": \"https://doi.org/10.1002/macp.1977.021891010\"\
  ,\n  \"PDF_name\": \"Reactivity of Vinyl Ketones in Free Radical Copolymerization\
  \ with Methyl Methacrylate and Vinyl Acetate\"\n}"

File: data_extraction/data_extraction_GPT-4o/model_output_extraction/paper_199.yaml
"{\n  \"reactions\": [\n    {\n      \"monomers\": [\n        {\n          \"monomer1\"\
  : \"Vinylmesitylene\",\n          \"monomer2\": \"Acrylonitrile\"\n        }\n \
  \     ],\n      \"reaction_conditions\": [\n        {\n          \"polymerization_type\"\
  : \"free radical\",\n          \"solvent\": \"benzene\",\n          \"method\":\
  \ \"solvent\",\n          \"temperature\": 138.0,\n          \"temperature_unit\"\
  : \"°C\",\n          \"reaction_constants\": {\n            \"constant_1\": 0.16,\n\
  \            \"constant_2\": 0.98\n          },\n          \"reaction_constant_conf\"\
  : {\n            \"constant_conf_1\": 0.02,\n            \"constant_conf_2\": 0.02\n\
  \          },\n          \"determination_method\": \"Alfrey-Price\",\n         \
  \ \"Q-value\": null,\n          \"e-Value\": null,\n          \"r_product\": null\n\
  \        }\n      ]\n    },\n    {\n      \"monomers\": [\n        {\n         \
  \ \"monomer1\": \"Vinylmesitylene\",\n          \"monomer2\": \"p-Chlorostyrene\"\
  \n        }\n      ],\n      \"reaction_conditions\": [\n        {\n          \"\
  polymerization_type\": \"free radical\",\n          \"solvent\": \"benzene\",\n\
  \          \"method\": \"solvent\",\n          \"temperature\": 130.0,\n       \
  \   \"temperature_unit\": \"°C\",\n          \"reaction_constants\": {\n       \
  \     \"constant_1\": 0.06,\n            \"constant_2\": 10.0\n          },\n  \
  \        \"reaction_constant_conf\": {\n            \"constant_conf_1\": null,\n\
  \            \"constant_conf_2\": null\n          },\n          \"determination_method\"\
  : \"Alfrey-Price\",\n          \"Q-value\": null,\n          \"e-Value\": null,\n\
  \          \"r_product\": null\n        }\n      ]\n    },\n    {\n      \"monomers\"\
  : [\n        {\n          \"monomer1\": \"Vinylmesitylene\",\n          \"monomer2\"\
  : \"Methyl methacrylate\"\n        }\n      ],\n      \"reaction_conditions\": [\n\
  \        {\n          \"polymerization_type\": \"free radical\",\n          \"solvent\"\
  : \"benzene\",\n          \"method\": \"solvent\",\n          \"temperature\": 130.0,\n\
  \          \"temperature_unit\": \"°C\",\n          \"reaction_constants\": {\n\
  \            \"constant_1\": 0.05,\n            \"constant_2\": 1.1\n          },\n\
  \          \"reaction_constant_conf\": {\n            \"constant_conf_1\": 0.01,\n\
  \            \"constant_conf_2\": 0.3\n          },\n          \"determination_method\"\
  : \"Alfrey-Price\",\n          \"Q-value\": null,\n          \"e-Value\": null,\n\
  \          \"r_product\": null\n        },\n        {\n          \"polymerization_type\"\
  : \"free radical\",\n          \"solvent\": \"benzene\",\n          \"method\":\
  \ \"solvent\",\n          \"temperature\": 85.0,\n          \"temperature_unit\"\
  : \"°C\",\n          \"reaction_constants\": {\n            \"constant_1\": 0.08,\n\
  \            \"constant_2\": 1.4\n          },\n          \"reaction_constant_conf\"\
  : {\n            \"constant_conf_1\": null,\n            \"constant_conf_2\": null\n\
  \          },\n          \"determination_method\": \"Alfrey-Price\",\n         \
  \ \"Q-value\": null,\n          \"e-Value\": null,\n          \"r_product\": null\n\
  \        }\n      ]\n    }\n  ],\n  \"source\": \"Bull. Soc. Chim. Belg., 59, pp.\
  \ 629-648, 1950\",\n  \"PDF_name\": \"La polymérisation et la copolymérisation du\
  \ vinylmésitylène\"\n}"

File: data_extraction/data_extraction_GPT-4o/model_output_extraction/paper_202.yaml
"{\n    \"reactions\": [\n        {\n            \"monomers\": [\n               \
  \ {\n                    \"monomer1\": \"2-hydroxyethyl methacrylate\",\n      \
  \              \"monomer2\": \"methyl acrylate\"\n                }\n          \
  \  ],\n            \"reaction_conditions\": [\n                {\n             \
  \       \"polymerization_type\": \"free radical\",\n                    \"solvent\"\
  : \"chloroform\",\n                    \"method\": \"bulk\",\n                 \
  \   \"temperature\": 60.0,\n                    \"temperature_unit\": \"°C\",\n\
  \                    \"reaction_constants\": {\n                        \"constant_1\"\
  : 7.14,\n                        \"constant_2\": 0.012\n                    },\n\
  \                    \"reaction_constant_conf\": {\n                        \"constant_conf_1\"\
  : null,\n                        \"constant_conf_2\": null\n                   \
  \ },\n                    \"determination_method\": \"Fineman-Ross\",\n        \
  \            \"Q-value\": {\n                        \"constant_1\": 2.285,\n  \
  \                      \"constant_2\": 0.570\n                    },\n         \
  \           \"e-Value\": {\n                        \"constant_1\": null,\n    \
  \                    \"constant_2\": null\n                    },\n            \
  \        \"r_product\": null\n                },\n                {\n          \
  \          \"polymerization_type\": \"free radical\",\n                    \"solvent\"\
  : \"chloroform\",\n                    \"method\": \"bulk\",\n                 \
  \   \"temperature\": 60.0,\n                    \"temperature_unit\": \"°C\",\n\
  \                    \"reaction_constants\": {\n                        \"constant_1\"\
  : 7.48,\n                        \"constant_2\": 0.009\n                    },\n\
  \                    \"reaction_constant_conf\": {\n                        \"constant_conf_1\"\
  : 0.001,\n                        \"constant_conf_2\": 0.001\n                 \
  \   },\n                    \"determination_method\": \"Joshi-Joshi\",\n       \
  \             \"Q-value\": {\n                        \"constant_1\": 2.285,\n \
  \                       \"constant_2\": 0.570\n                    },\n        \
  \            \"e-Value\": {\n                        \"constant_1\": null,\n   \
  \                     \"constant_2\": null\n                    },\n           \
  \         \"r_product\": null\n                },\n                {\n         \
  \           \"polymerization_type\": \"free radical\",\n                    \"solvent\"\
  : \"chloroform\",\n                    \"method\": \"bulk\",\n                 \
  \   \"temperature\": 60.0,\n                    \"temperature_unit\": \"°C\",\n\
  \                    \"reaction_constants\": {\n                        \"constant_1\"\
  : 9.2,\n                        \"constant_2\": 0.080\n                    },\n\
  \                    \"reaction_constant_conf\": {\n                        \"constant_conf_1\"\
  : 0.003,\n                        \"constant_conf_2\": 0.008\n                 \
  \   },\n                    \"determination_method\": \"Intersection method\",\n\
  \                    \"Q-value\": {\n                        \"constant_1\": 2.285,\n\
  \                        \"constant_2\": 0.570\n                    },\n       \
  \             \"e-Value\": {\n                        \"constant_1\": null,\n  \
  \                      \"constant_2\": null\n                    },\n          \
  \          \"r_product\": null\n                }\n            ]\n        },\n \
  \       {\n            \"monomers\": [\n                {\n                    \"\
  monomer1\": \"2-hydroxyethyl methacrylate\",\n                    \"monomer2\":\
  \ \"ethyl acrylate\"\n                }\n            ],\n            \"reaction_conditions\"\
  : [\n                {\n                    \"polymerization_type\": \"free radical\"\
  ,\n                    \"solvent\": \"chloroform\",\n                    \"method\"\
  : \"bulk\",\n                    \"temperature\": 60.0,\n                    \"\
  temperature_unit\": \"°C\",\n                    \"reaction_constants\": {\n   \
  \                     \"constant_1\": 13.546,\n                        \"constant_2\"\
  : 0.337\n                    },\n                    \"reaction_constant_conf\"\
  : {\n                        \"constant_conf_1\": null,\n                      \
  \  \"constant_conf_2\": null\n                    },\n                    \"determination_method\"\
  : \"Fineman-Ross\",\n                    \"Q-value\": {\n                      \
  \  \"constant_1\": 1.544,\n                        \"constant_2\": 0.643\n     \
  \               },\n                    \"e-Value\": {\n                       \
  \ \"constant_1\": null,\n                        \"constant_2\": null\n        \
  \            },\n                    \"r_product\": null\n                },\n \
  \               {\n                    \"polymerization_type\": \"free radical\"\
  ,\n                    \"solvent\": \"chloroform\",\n                    \"method\"\
  : \"bulk\",\n                    \"temperature\": 60.0,\n                    \"\
  temperature_unit\": \"°C\",\n                    \"reaction_constants\": {\n   \
  \                     \"constant_1\": 13.530,\n                        \"constant_2\"\
  : 0.373\n                    },\n                    \"reaction_constant_conf\"\
  : {\n                        \"constant_conf_1\": 0.003,\n                     \
  \   \"constant_conf_2\": 0.043\n                    },\n                    \"determination_method\"\
  : \"Joshi-Joshi\",\n                    \"Q-value\": {\n                       \
  \ \"constant_1\": 1.544,\n                        \"constant_2\": 0.643\n      \
  \              },\n                    \"e-Value\": {\n                        \"\
  constant_1\": null,\n                        \"constant_2\": null\n            \
  \        },\n                    \"r_product\": null\n                },\n     \
  \           {\n                    \"polymerization_type\": \"free radical\",\n\
  \                    \"solvent\": \"chloroform\",\n                    \"method\"\
  : \"bulk\",\n                    \"temperature\": 60.0,\n                    \"\
  temperature_unit\": \"°C\",\n                    \"reaction_constants\": {\n   \
  \                     \"constant_1\": 14.5,\n                        \"constant_2\"\
  : 0.700\n                    },\n                    \"reaction_constant_conf\"\
  : {\n                        \"constant_conf_1\": 0.4,\n                       \
  \ \"constant_conf_2\": 0.003\n                    },\n                    \"determination_method\"\
  : \"Intersection method\",\n                    \"Q-value\": {\n               \
  \         \"constant_1\": 1.544,\n                        \"constant_2\": 0.643\n\
  \                    },\n                    \"e-Value\": {\n                  \
  \      \"constant_1\": null,\n                        \"constant_2\": null\n   \
  \                 },\n                    \"r_product\": null\n                }\n\
  \            ]\n        },\n        {\n            \"monomers\": [\n           \
  \     {\n                    \"monomer1\": \"2-hydroxyethyl methacrylate\",\n  \
  \                  \"monomer2\": \"n-butyl acrylate\"\n                }\n     \
  \       ],\n            \"reaction_conditions\": [\n                {\n        \
  \            \"polymerization_type\": \"free radical\",\n                    \"\
  solvent\": \"chloroform\",\n                    \"method\": \"bulk\",\n        \
  \            \"temperature\": 60.0,\n                    \"temperature_unit\": \"\
  °C\",\n                    \"reaction_constants\": {\n                        \"\
  constant_1\": 5.414,\n                        \"constant_2\": 0.168\n          \
  \          },\n                    \"reaction_constant_conf\": {\n             \
  \           \"constant_conf_1\": null,\n                        \"constant_conf_2\"\
  : null\n                    },\n                    \"determination_method\": \"\
  Fineman-Ross\",\n                    \"Q-value\": {\n                        \"\
  constant_1\": 1.900,\n                        \"constant_2\": 1.043\n          \
  \          },\n                    \"e-Value\": {\n                        \"constant_1\"\
  : null,\n                        \"constant_2\": null\n                    },\n\
  \                    \"r_product\": null\n                },\n                {\n\
  \                    \"polymerization_type\": \"free radical\",\n              \
  \      \"solvent\": \"chloroform\",\n                    \"method\": \"bulk\",\n\
  \                    \"temperature\": 60.0,\n                    \"temperature_unit\"\
  : \"°C\",\n                    \"reaction_constants\": {\n                     \
  \   \"constant_1\": 5.404,\n                        \"constant_2\": 0.039\n    \
  \                },\n                    \"reaction_constant_conf\": {\n       \
  \                 \"constant_conf_1\": 0.187,\n                        \"constant_conf_2\"\
  : 0.092\n                    },\n                    \"determination_method\": \"\
  Joshi-Joshi\",\n                    \"Q-value\": {\n                        \"constant_1\"\
  : 1.900,\n                        \"constant_2\": 1.043\n                    },\n\
  \                    \"e-Value\": {\n                        \"constant_1\": null,\n\
  \                        \"constant_2\": null\n                    },\n        \
  \            \"r_product\": null\n                },\n                {\n      \
  \              \"polymerization_type\": \"free radical\",\n                    \"\
  solvent\": \"chloroform\",\n                    \"method\": \"bulk\",\n        \
  \            \"temperature\": 60.0,\n                    \"temperature_unit\": \"\
  °C\",\n                    \"reaction_constants\": {\n                        \"\
  constant_1\": 5.6,\n                        \"constant_2\": 0.400\n            \
  \        },\n                    \"reaction_constant_conf\": {\n               \
  \         \"constant_conf_1\": 0.123,\n                        \"constant_conf_2\"\
  : 0.001\n                    },\n                    \"determination_method\": \"\
  Intersection method\",\n                    \"Q-value\": {\n                   \
  \     \"constant_1\": 1.900,\n                        \"constant_2\": 1.043\n  \
  \                  },\n                    \"e-Value\": {\n                    \
  \    \"constant_1\": null,\n                        \"constant_2\": null\n     \
  \               },\n                    \"r_product\": null\n                }\n\
  \            ]\n        },\n        {\n            \"monomers\": [\n           \
  \     {\n                    \"monomer1\": \"2-hydroxyethyl methacrylate\",\n  \
  \                  \"monomer2\": \"methyl methacrylate\"\n                }\n  \
  \          ],\n            \"reaction_conditions\": [\n                {\n     \
  \               \"polymerization_type\": \"free radical\",\n                   \
  \ \"solvent\": \"chloroform\",\n                    \"method\": \"bulk\",\n    \
  \                \"temperature\": 60.0,\n                    \"temperature_unit\"\
  : \"°C\",\n                    \"reaction_constants\": {\n                     \
  \   \"constant_1\": 1.054,\n                        \"constant_2\": 0.296\n    \
  \                },\n                    \"reaction_constant_conf\": {\n       \
  \                 \"constant_conf_1\": null,\n                        \"constant_conf_2\"\
  : null\n                    },\n                    \"determination_method\": \"\
  Fineman-Ross\",\n                    \"Q-value\": {\n                        \"\
  constant_1\": 1.125,\n                        \"constant_2\": 0.925\n          \
  \          },\n                    \"e-Value\": {\n                        \"constant_1\"\
  : null,\n                        \"constant_2\": null\n                    },\n\
  \                    \"r_product\": null\n                },\n                {\n\
  \                    \"polymerization_type\": \"free radical\",\n              \
  \      \"solvent\": \"chloroform\",\n                    \"method\": \"bulk\",\n\
  \                    \"temperature\": 60.0,\n                    \"temperature_unit\"\
  : \"°C\",\n                    \"reaction_constants\": {\n                     \
  \   \"constant_1\": 1.016,\n                        \"constant_2\": 0.036\n    \
  \                },\n                    \"reaction_constant_conf\": {\n       \
  \                 \"constant_conf_1\": 0.284,\n                        \"constant_conf_2\"\
  : 0.091\n                    },\n                    \"determination_method\": \"\
  Joshi-Joshi\",\n                    \"Q-value\": {\n                        \"constant_1\"\
  : 1.125,\n                        \"constant_2\": 0.925\n                    },\n\
  \                    \"e-Value\": {\n                        \"constant_1\": null,\n\
  \                        \"constant_2\": null\n                    },\n        \
  \            \"r_product\": null\n                },\n                {\n      \
  \              \"polymerization_type\": \"free radical\",\n                    \"\
  solvent\": \"chloroform\",\n                    \"method\": \"bulk\",\n        \
  \            \"temperature\": 60.0,\n                    \"temperature_unit\": \"\
  °C\",\n                    \"reaction_constants\": {\n                        \"\
  constant_1\": 1.1,\n                        \"constant_2\": 0.025\n            \
  \        },\n                    \"reaction_constant_conf\": {\n               \
  \         \"constant_conf_1\": 0.001,\n                        \"constant_conf_2\"\
  : 0.050\n                    },\n                    \"determination_method\": \"\
  Intersection method\",\n                    \"Q-value\": {\n                   \
  \     \"constant_1\": 1.125,\n                        \"constant_2\": 0.925\n  \
  \                  },\n                    \"e-Value\": {\n                    \
  \    \"constant_1\": null,\n                        \"constant_2\": null\n     \
  \               },\n                    \"r_product\": null\n                }\n\
  \            ]\n        }\n    ],\n    \"source\": \"European Polymer Journal, Vol.\
  \ 12, pp. 259 to 261. Pergamon Press 1976. Printed in Great Britain.\",\n    \"\
  PDF_name\": \"Copolymerization of 2-Hydroxyethyl Methacrylate with Alkyl Acrylates\"\
  \n}"

File: data_extraction/data_extraction_GPT-4o/model_output_extraction/paper_21.yaml
"{\n  \"reactions\": [\n    {\n      \"monomers\": [\n        \"monomer1\" \t]\t\t\
  }\n       \t\t]\n       \t\t}\n       \t\t\t\t\t\t\t\t\t\t\t\t\t\t\t\t\t\t\t\t\t\
  \t\t\t\t\t\t\t\t\t\t\t\t\t\t\t\t\t\t\t\t\t\t\t\t\t\t\t\t\t\t\t\t\t\t\t\t\t\t\t\t\
  \t\t\t\t\t\t\t\t\t\t\t\t\t\t\t\t\t\t\t\t\t\t\t\t\t\t\t\t\t\t\t\t\t\t\t\t\t\t\t\t\
  \t\t\t\t\t\t\t\t\t\t\t\t\t\t\t\t\t\t\t\t\t\t\t\t\t\t\t\t\t\t\t\t\t\t\t\t\t\t\t\t\
  \t\t\t\t\t\t\t\t\t\t\t\t\t\t\t\t\t\t\t\t\t\t\t\t\t\t\t\t\t\t\t\t\t\t\t\t\t\t\t\t\
  \t\t\t\t\t\t\t\t\t\t\t\t\t\t\t\t\t\t\t\t\t\t\t\t\t\t\t\t\t\t\t\t\t\t\t\t\t\t\t\t\
  \t\t\t\t\t\t\t\t\t\t\t\t\t\t\t\t\t\t\t\t\t\t\t\t\t\t\t\t\t\t\t\t\t\t\t\t\t\t\t\t\
  \t\t\t\t\t\t\t\t\t\t\t\t\t\t\t\t\t\t\t\t\t\t\t\t\t\t\t\t\t\t\t\t\t\t\t\t\t\t\t\t\
  \t\t\t\t\t\t\t\t\t\t\t\t\t\t\t\t\t\t\t\t\t\t\t\t\t\t\t\t\t\t\t\t\t\t\t\t\t\t\t\t\
  \t\t\t\t\t\t\t\t\t\t\t\t\t\t\t\t\t\t\t\t\t\t\t\t\t\t\t\t\t\t\t\t\t\t\t\t\t\t\t\t\
  \t\t\t\t\t\t\t\t\t\t\t\t\t\t\t\t\t\t\t\t\t\t\t\t\t\t\t\t\t\t\t\t\t\t\t\t\t\t\t\t\
  \t\t\t\t\t\t\t\t\t\t\t\t\t\t\t\t\t\t\t\t\t\t\t\t\t\t\t\t\t\t\t\t\t\t\t\t\t\t\t\t\
  \t\t\t\t\t\t\t\t\t\t\t\t\t\t\t\t\t\t\t\t\t\t\t\t\t\t\t\t\t\t\t\t\t\t\t\t\t\t\t\t\
  \t\t\t\t\t\t\t\t\t\t\t\t\t\t\t\t\t\t\t\t\t\t\t\t\t\t\t\t\t\t\t\t\t\t\t\t\t\t\t\t\
  \t\t\t\t\t\t\t\t\t\t\t\t\t\t\t\t\t\t\t\t\t\t\t\t\t\t\t\t\t\t\t\t\t\t\t\t\t\t\t\t\
  \t\t\t\t\t\t\t\t\t\t\t\t\t\t\t\t"

File: data_extraction/data_extraction_GPT-4o/model_output_extraction/paper_220.yaml
"{\n  \"reactions\": [\n    {\n      \"monomers\": [\n        {\n          \"monomer1\"\
  : \"Methyl acrylate\",\n          \"monomer2\": \"9-Vinylanthracene\"\n        }\n\
  \      ],\n      \"reaction_conditions\": [\n        {\n          \"polymerization_type\"\
  : \"Free radical\",\n          \"solvent\": \"Chloroform\",\n          \"method\"\
  : \"Solvent\",\n          \"temperature\": 76.0,\n          \"temperature_unit\"\
  : \"°C\",\n          \"reaction_constants\": {\n            \"constant_1\": 2.97,\n\
  \            \"constant_2\": 0.082\n          },\n          \"reaction_constant_conf\"\
  : {\n            \"constant_conf_1\": null,\n            \"constant_conf_2\": null\n\
  \          },\n          \"determination_method\": null,\n          \"Q-value\"\
  : {\n            \"constant_1\": null,\n            \"constant_2\": null\n     \
  \     },\n          \"e-Value\": {\n            \"constant_1\": null,\n        \
  \    \"constant_2\": null\n          },\n          \"r_product\": null\n       \
  \ }\n      ]\n    },\n    {\n      \"monomers\": [\n        {\n          \"monomer1\"\
  : \"Ethyl acrylate\",\n          \"monomer2\": \"9-Vinylanthracene\"\n        }\n\
  \      ],\n      \"reaction_conditions\": [\n        {\n          \"polymerization_type\"\
  : \"Free radical\",\n          \"solvent\": \"Chloroform\",\n          \"method\"\
  : \"Solvent\",\n          \"temperature\": 78.0,\n          \"temperature_unit\"\
  : \"°C\",\n          \"reaction_constants\": {\n            \"constant_1\": 3.43,\n\
  \            \"constant_2\": 0.274\n          },\n          \"reaction_constant_conf\"\
  : {\n            \"constant_conf_1\": null,\n            \"constant_conf_2\": null\n\
  \          },\n          \"determination_method\": null,\n          \"Q-value\"\
  : {\n            \"constant_1\": null,\n            \"constant_2\": null\n     \
  \     },\n          \"e-Value\": {\n            \"constant_1\": null,\n        \
  \    \"constant_2\": null\n          },\n          \"r_product\": null\n       \
  \ }\n      ]\n    },\n    {\n      \"monomers\": [\n        {\n          \"monomer1\"\
  : \"Butyl acrylate\",\n          \"monomer2\": \"9-Vinylanthracene\"\n        }\n\
  \      ],\n      \"reaction_conditions\": [\n        {\n          \"polymerization_type\"\
  : \"Free radical\",\n          \"solvent\": \"Chloroform\",\n          \"method\"\
  : \"Solvent\",\n          \"temperature\": 78.0,\n          \"temperature_unit\"\
  : \"°C\",\n          \"reaction_constants\": {\n            \"constant_1\": 3.76,\n\
  \            \"constant_2\": 0.163\n          },\n          \"reaction_constant_conf\"\
  : {\n            \"constant_conf_1\": null,\n            \"constant_conf_2\": null\n\
  \          },\n          \"determination_method\": null,\n          \"Q-value\"\
  : {\n            \"constant_1\": null,\n            \"constant_2\": null\n     \
  \     },\n          \"e-Value\": {\n            \"constant_1\": null,\n        \
  \    \"constant_2\": null\n          },\n          \"r_product\": null\n       \
  \ }\n      ]\n    },\n    {\n      \"monomers\": [\n        {\n          \"monomer1\"\
  : \"Methyl methacrylate\",\n          \"monomer2\": \"9-Vinylanthracene\"\n    \
  \    }\n      ],\n      \"reaction_conditions\": [\n        {\n          \"polymerization_type\"\
  : \"Free radical\",\n          \"solvent\": \"Chloroform\",\n          \"method\"\
  : \"Solvent\",\n          \"temperature\": 78.0,\n          \"temperature_unit\"\
  : \"°C\",\n          \"reaction_constants\": {\n            \"constant_1\": 3.81,\n\
  \            \"constant_2\": 0.071\n          },\n          \"reaction_constant_conf\"\
  : {\n            \"constant_conf_1\": null,\n            \"constant_conf_2\": null\n\
  \          },\n          \"determination_method\": null,\n          \"Q-value\"\
  : {\n            \"constant_1\": null,\n            \"constant_2\": null\n     \
  \     },\n          \"e-Value\": {\n            \"constant_1\": null,\n        \
  \    \"constant_2\": null\n          },\n          \"r_product\": null\n       \
  \ }\n      ]\n    }\n  ],\n  \"source\": \"https://doi.org/10.1002/pol.1968.150060902\"\
  ,\n  \"PDF_name\": \"Free-Radical Copolymerization of 9-Vinylanthracene\"\n}"
