Repository: lamalab-org/copolymer-reactivity

# `data_extraction/` — Pipeline 1: literature → reactions

Mines ~300 k Crossref records for copolymerisation papers, filters them down to ~1.8 k downloadable PDFs, and extracts reactivity-ratio measurements with a vision–language model. The output is the curated `extracted_reactions.csv` that Pipeline 2 (`copol_prediction/`) ingests.

- **Configuration:** All paths and thresholds are defined in
  `data_extraction/obtain_data.py` via the `ExtractionConfig` class. The default
  configuration mirrors the curated layout beneath `data_extraction/artifacts`.
- **Step selection:** `ExtractionSteps` lets you control which parts of the

File: data_extraction/data_extraction_GPT-4o/model_output_extraction/paper_298.yaml
"{\n  \"reactions\": [\n    {\n      \"monomers\": [\"N-Vinylimidazole\", \"Styrene\"\
  ],\n      \"reaction_conditions\": [\n        {\n          \"polymerization_type\"\
  : \"free radical\",\n          \"solvent\": \"toluene\",\n          \"method\":\
  \ \"solvent\",\n          \"temperature\": 60.0,\n          \"temperature_unit\"\
  : \"°C\",\n          \"reaction_constants\": {\n            \"constant_1\": 0.163,\n\
  \            \"constant_2\": 8.33\n          },\n          \"reaction_constant_conf\"\
  : {\n            \"constant_conf_1\": 0.010,\n            \"constant_conf_2\": 0.152\n\
  \          },\n          \"determination_method\": \"Kelen-Tudor\"\n        },\n\
  \        {\n          \"polymerization_type\": \"free radical\",\n          \"solvent\"\
  : \"toluene\",\n          \"method\": \"solvent\",\n          \"temperature\": 60.0,\n\
  \          \"temperature_unit\": \"°C\",\n          \"reaction_constants\": {\n\
  \            \"constant_1\": 0.167,\n            \"constant_2\": 7.67\n        \
  \  },\n          \"reaction_constant_conf\": {\n            \"constant_conf_1\"\
  : 0.019,\n            \"constant_conf_2\": 0.435\n          },\n          \"determination_method\"\
  : \"Fineman-Ross\"\n        }\n      ]\n    },\n    {\n      \"monomers\": [\"N-Vinylimidazole\"\
  , \"Methyl methacrylate\"],\n      \"reaction_conditions\": [\n        {\n     \
  \     \"polymerization_type\": \"free radical\",\n          \"solvent\": \"toluene\"\
  ,\n          \"method\": \"solvent\",\n          \"temperature\": 60.0,\n      \
  \    \"temperature_unit\": \"°C\",\n          \"reaction_constants\": {\n      \
  \      \"constant_1\": 0.0346,\n            \"constant_2\": 3.47\n          },\n\
  \          \"reaction_constant_conf\": {\n            \"constant_conf_1\": 0.020,\n\
  \            \"constant_conf_2\": 0.095\n          },\n          \"determination_method\"\
  : \"Kelen-Tudor\"\n        },\n        {\n          \"polymerization_type\": \"\
  free radical\",\n          \"solvent\": \"toluene\",\n          \"method\": \"solvent\"\
  ,\n          \"temperature\": 60.0,\n          \"temperature_unit\": \"°C\",\n \
  \         \"reaction_constants\": {\n            \"constant_1\": 0.185,\n      \
  \      \"constant_2\": 3.51\n          },\n          \"reaction_constant_conf\"\
  : {\n            \"constant_conf_1\": 0.003,\n            \"constant_conf_2\": 0.180\n\
  \          },\n          \"determination_method\": \"Fineman-Ross\"\n        }\n\
  \      ]\n    },\n    {\n      \"monomers\": [\"N-Vinylimidazole\", \"Methacrylic\
  \ acid\"],\n      \"reaction_conditions\": [\n        {\n          \"polymerization_type\"\
  : \"free radical\",\n          \"solvent\": \"toluene\",\n          \"method\":\
  \ \"solvent\",\n          \"temperature\": 60.0,\n          \"temperature_unit\"\
  : \"°C\",\n          \"reaction_constants\": {\n            \"constant_1\": 0.0365,\n\
  \            \"constant_2\": 1.38\n          },\n          \"reaction_constant_conf\"\
  : {\n            \"constant_conf_1\": 0.005,\n            \"constant_conf_2\": 0.038\n\
  \          },\n          \"determination_method\": \"Kelen-Tudor\"\n        },\n\
  \        {\n          \"polymerization_type\": \"free radical\",\n          \"solvent\"\
  : \"toluene\",\n          \"method\": \"solvent\",\n          \"temperature\": 60.0,\n\
  \          \"temperature_unit\": \"°C\",\n          \"reaction_constants\": {\n\
  \            \"constant_1\": 0.0502,\n            \"constant_2\": 1.46\n       \
  \   },\n          \"reaction_constant_conf\": {\n            \"constant_conf_1\"\
  : 0.001,\n            \"constant_conf_2\": 0.053\n          },\n          \"determination_method\"\
  : \"Fineman-Ross\"\n        }\n      ]\n    },\n    {\n      \"monomers\": [\"N-Vinylimidazole\"\
  , \"Acrylic acid\"],\n      \"reaction_conditions\": [\n        {\n          \"\
  polymerization_type\": \"free radical\",\n          \"solvent\": \"toluene\",\n\
  \          \"method\": \"solvent\",\n          \"temperature\": 60.0,\n        \
  \  \"temperature_unit\": \"°C\",\n          \"reaction_constants\": {\n        \
  \    \"constant_1\": 0.120,\n            \"constant_2\": 2.04\n          },\n  \
  \        \"reaction_constant_conf\": {\n            \"constant_conf_1\": 0.034,\n\
  \            \"constant_conf_2\": 0.380\n          },\n          \"determination_method\"\
  : \"Kelen-Tudor\"\n        },\n        {\n          \"polymerization_type\": \"\
  free radical\",\n          \"solvent\": \"toluene\",\n          \"method\": \"solvent\"\
  ,\n          \"temperature\": 60.0,\n          \"temperature_unit\": \"°C\",\n \
  \         \"reaction_constants\": {\n            \"constant_1\": 0.0854,\n     \
  \       \"constant_2\": 1.92\n          },\n          \"reaction_constant_conf\"\
  : {\n            \"constant_conf_1\": 0.005,\n            \"constant_conf_2\": 0.107\n\
  \          },\n          \"determination_method\": \"Fineman-Ross\"\n        }\n\
  \      ]\n    },\n    {\n      \"monomers\": [\"N-Vinylimidazole\", \"Acrylonitrile\"\
  ],\n      \"reaction_conditions\": [\n        {\n          \"polymerization_type\"\
  : \"free radical\",\n          \"solvent\": \"toluene\",\n          \"method\":\
  \ \"solvent\",\n          \"temperature\": 60.0,\n          \"temperature_unit\"\
  : \"°C\",\n          \"reaction_constants\": {\n            \"constant_1\": 0.0128,\n\
  \            \"constant_2\": 3.34\n          },\n          \"reaction_constant_conf\"\
  : {\n            \"constant_conf_1\": 0.030,\n            \"constant_conf_2\": 0.039\n\
  \          },\n          \"determination_method\": \"Kelen-Tudor\"\n        },\n\
  \        {\n          \"polymerization_type\": \"free radical\",\n          \"solvent\"\
  : \"toluene\",\n          \"method\": \"solvent\",\n          \"temperature\": 60.0,\n\
  \          \"temperature_unit\": \"°C\",\n          \"reaction_constants\": {\n\
  \            \"constant_1\": 0.0180,\n            \"constant_2\": 3.31\n       \
  \   },\n          \"reaction_constant_conf\": {\n            \"constant_conf_1\"\
  : 0.009,\n            \"constant_conf_2\": 2.05\n          },\n          \"determination_method\"\
  : \"Fineman-Ross\"\n        }\n      ]\n    },\n    {\n      \"monomers\": [\"N-Vinylimidazole\"\
  , \"Diethyl fumarate\"],\n      \"reaction_conditions\": [\n        {\n        \
  \  \"polymerization_type\": \"free radical\",\n          \"solvent\": \"toluene\"\
  ,\n          \"method\": \"solvent\",\n          \"temperature\": 60.0,\n      \
  \    \"temperature_unit\": \"°C\",\n          \"reaction_constants\": {\n      \
  \      \"constant_1\": 0.0227,\n            \"constant_2\": 0.229\n          },\n\
  \          \"reaction_constant_conf\": {\n            \"constant_conf_1\": 0.014,\n\
  \            \"constant_conf_2\": 0.042\n          },\n          \"determination_method\"\
  : \"Kelen-Tudor\"\n        },\n        {\n          \"polymerization_type\": \"\
  free radical\",\n          \"solvent\": \"toluene\",\n          \"method\": \"solvent\"\
  ,\n          \"temperature\": 60.0,\n          \"temperature_unit\": \"°C\",\n \
  \         \"reaction_constants\": {\n            \"constant_1\": 0.0289,\n     \
  \       \"constant_2\": 0.308\n          },\n          \"reaction_constant_conf\"\
  : {\n            \"constant_conf_1\": 0.005,\n            \"constant_conf_2\": 0.244\n\
  \          },\n          \"determination_method\": \"Fineman-Ross\"\n        }\n\
  \      ]\n    },\n    {\n      \"monomers\": [\"N-Vinylimidazole\", \"Dimethyl maleate\"\
  ],\n      \"reaction_conditions\": [\n        {\n          \"polymerization_type\"\
  : \"free radical\",\n          \"solvent\": \"toluene\",\n          \"method\":\
  \ \"solvent\",\n          \"temperature\": 60.0,\n          \"temperature_unit\"\
  : \"°C\",\n          \"reaction_constants\": {\n            \"constant_1\": 0.442,\n\
  \            \"constant_2\": 0.117\n          },\n          \"reaction_constant_conf\"\
  : {\n            \"constant_conf_1\": 0.057,\n            \"constant_conf_2\": 0.021\n\
  \          },\n          \"determination_method\": \"Kelen-Tudor\"\n        },\n\
  \        {\n          \"polymerization_type\": \"free radical\",\n          \"solvent\"\
  : \"toluene\",\n          \"method\": \"solvent\",\n          \"temperature\": 60.0,\n\
  \          \"temperature_unit\": \"°C\",\n          \"reaction_constants\": {\n\
  \            \"constant_1\": 0.475,\n            \"constant_2\": 0.0933\n      \
  \    },\n          \"reaction_constant_conf\": {\n            \"constant_conf_1\"\
  : 0.090,\n            \"constant_conf_2\": 0.116\n          },\n          \"determination_method\"\
  : \"Fineman-Ross\"\n        }\n      ]\n    },\n    {\n      \"monomers\": [\"N-Vinylimidazole\"\
  , \"Dimethyl fumarate\"],\n      \"reaction_conditions\": [\n        {\n       \
  \   \"polymerization_type\": \"free radical\",\n          \"solvent\": \"toluene\"\
  ,\n          \"method\": \"solvent\",\n          \"temperature\": 60.0,\n      \
  \    \"temperature_unit\": \"°C\",\n          \"reaction_constants\": {\n      \
  \      \"constant_1\": 0.0167,\n            \"constant_2\": 0.252\n          },\n\
  \          \"reaction_constant_conf\": {\n            \"constant_conf_1\": 0.008,\n\
  \            \"constant_conf_2\": 0.069\n          },\n          \"determination_method\"\
  : \"Kelen-Tudor\"\n        },\n        {\n          \"polymerization_type\": \"\
  free radical\",\n          \"solvent\": \"toluene\",\n          \"method\": \"solvent\"\
  ,\n          \"temperature\": 60.0,\n          \"temperature_unit\": \"°C\",\n \
  \         \"reaction_constants\": {\n            \"constant_1\": 0.0109,\n     \
  \       \"constant_2\": 0.277\n          },\n          \"reaction_constant_conf\"\
  : {\n            \"constant_conf_1\": 0.009,\n            \"constant_conf_2\": 0.449\n\
  \          },\n          \"determination_method\": \"Fineman-Ross\"\n        }\n\
  \      ]\n    },\n    {\n      \"monomers\": [\"N-Vinylimidazole\", \"Diethyl maleate\"\
  ],\n      \"reaction_conditions\": [\n        {\n          \"polymerization_type\"\
  : \"free radical\",\n          \"solvent\": \"toluene\",\n          \"method\":\
  \ \"solvent\",\n          \"temperature\": 60.0,\n          \"temperature_unit\"\
  : \"°C\",\n          \"reaction_constants\": {\n            \"constant_1\": 0.145,\n\
  \            \"constant_2\": 0.0688\n          },\n          \"reaction_constant_conf\"\
  : {\n            \"constant_conf_1\": 0.015,\n            \"constant_conf_2\": 0.021\n\
  \          },\n          \"determination_method\": \"Kelen-Tudor\"\n        },\n\
  \        {\n          \"polymerization_type\": \"free radical\",\n          \"solvent\"\
  : \"toluene\",\n          \"method\": \"solvent\",\n          \"temperature\": 60.0,\n\
  \          \"temperature_unit\": \"°C\",\n          \"reaction_constants\": {\n\
  \            \"constant_1\": 0.161,\n            \"constant_2\": 0.0977\n      \
  \    },\n          \"reaction_constant_conf\": {\n            \"constant_conf_1\"\
  : 0.002,\n            \"constant_conf_2\": 0.051\n          },\n          \"determination_method\"\
  : \"Fineman-Ross\"\n        }\n      ]\n    },\n    {\n      \"monomers\": [\"N-Vinylimidazole\"\
  , \"Fumaric acid\"],\n      \"reaction_conditions\": [\n        {\n          \"\
  polymerization_type\": \"free radical\",\n          \"solvent\": \"toluene\",\n\
  \          \"method\": \"solvent\",\n          \"temperature\": 60.0,\n        \
  \  \"temperature_unit\": \"°C\",\n          \"reaction_constants\": {\n        \
  \    \"constant_1\": 0.0120,\n            \"constant_2\": 0.315\n          },\n\
  \          \"reaction_constant_conf\": {\n            \"constant_conf_1\": 0.006,\n\
  \            \"constant_conf_2\": 0.031\n          },\n          \"determination_method\"\
  : \"Kelen-Tudor\"\n        },\n        {\n          \"polymerization_type\": \"\
  free radical\",\n          \"solvent\": \"toluene\",\n          \"method\": \"solvent\"\
  ,\n          \"temperature\": 60.0,\n          \"temperature_unit\": \"°C\",\n \
  \         \"reaction_constants\": {\n            \"constant_1\": 0.0209,\n     \
  \       \"constant_2\": 0.273\n          },\n          \"reaction_constant_conf\"\
  : {\n            \"constant_conf_1\": 0.003,\n            \"constant_conf_2\": 0.007\n\
  \          },\n          \"determination_method\": \"Fineman-Ross\"\n        }\n\
  \      ]\n    },\n    {\n      \"monomers\": [\"N-Vinylimidazole\", \"Maleic acid\"\
  ],\n      \"reaction_conditions\": [\n        {\n          \"polymerization_type\"\
  : \"free radical\",\n          \"solvent\": \"toluene\",\n          \"method\":\
  \ \"solvent\",\n          \"temperature\": 60.0,\n          \"temperature_unit\"\
  : \"°C\",\n          \"reaction_constants\": {\n            \"constant_1\": 0.0223,\n\
  \            \"constant_2\": 0.0903\n          },\n          \"reaction_constant_conf\"\
  : {\n            \"constant_conf_1\": 0.006,\n            \"constant_conf_2\": 0.015\n\
  \          },\n          \"determination_method\": \"Kelen-Tudor\"\n        },\n\
  \        {\n          \"polymerization_type\": \"free radical\",\n          \"solvent\"\
  : \"toluene\",\n          \"method\": \"solvent\",\n          \"temperature\": 60.0,\n\
  \          \"temperature_unit\": \"°C\",\n          \"reaction_constants\": {\n\
  \            \"constant_1\": 0.0207,\n            \"constant_2\": 0.0982\n     \
  \     },\n          \"reaction_constant_conf\": {\n            \"constant_conf_1\"\
  : 0.004,\n            \"constant_conf_2\": 0.177\n          },\n          \"determination_method\"\
  : \"Fineman-Ross\"\n        }\n      ]\n    }\n  ],\n  \"source\": \"http://dx.doi.org/10.1080/10601328308056527\"\
  ,\n  \"PDF_name\": \"Copolymerization Reactivity and Behavior of N-Vinylimidazole\
  \ with α,β-Disubstituted Monomers\"\n}"

File: data_extraction/data_extraction_GPT-4o/model_output_extraction/paper_317.yaml
"{\n    \"reactions\": [\n        {\n            \"monomers\": [\"Vinyltrimethoxy\"\
  , \"Vinyl Chloride\"],\n            \"reaction_conditions\": [\n               \
  \ {\n                    \"polymerization_type\": \"free radical\",\n          \
  \          \"solvent\": \"acetone\",\n                    \"method\": \"solvent\"\
  ,\n                    \"temperature\": 50.0,\n                    \"temperature_unit\"\
  : \"°C\",\n                    \"reaction_constants\": {\n                     \
  \   \"constant_1\": 0.8,\n                        \"constant_2\": 0.0\n        \
  \            },\n                    \"reaction_constant_conf\": {\n           \
  \             \"constant_conf_1\": null,\n                        \"constant_conf_2\"\
  : null\n                    },\n                    \"determination_method\": \"\
  fitting the best theoretical curves\"\n                }\n            ]\n      \
  \  },\n        {\n            \"monomers\": [\"Vinyltriethoxy\", \"Vinyl Chloride\"\
  ],\n            \"reaction_conditions\": [\n                {\n                \
  \    \"polymerization_type\": \"free radical\",\n                    \"solvent\"\
  : \"acetone\",\n                    \"method\": \"solvent\",\n                 \
  \   \"temperature\": 50.0,\n                    \"temperature_unit\": \"°C\",\n\
  \                    \"reaction_constants\": {\n                        \"constant_1\"\
  : 0.9,\n                        \"constant_2\": 0.0\n                    },\n  \
  \                  \"reaction_constant_conf\": {\n                        \"constant_conf_1\"\
  : null,\n                        \"constant_conf_2\": null\n                   \
  \ },\n                    \"determination_method\": \"fitting the best theoretical\
  \ curves\"\n                }\n            ]\n        },\n        {\n          \
  \  \"monomers\": [\"Vinyltriisopropoxy\", \"Vinyl Chloride\"],\n            \"reaction_conditions\"\
  : [\n                {\n                    \"polymerization_type\": \"free radical\"\
  ,\n                    \"solvent\": \"acetone\",\n                    \"method\"\
  : \"solvent\",\n                    \"temperature\": 50.0,\n                   \
  \ \"temperature_unit\": \"°C\",\n                    \"reaction_constants\": {\n\
  \                        \"constant_1\": 0.8,\n                        \"constant_2\"\
  : 0.0\n                    },\n                    \"reaction_constant_conf\": {\n\
  \                        \"constant_conf_1\": null,\n                        \"\
  constant_conf_2\": null\n                    },\n                    \"determination_method\"\
  : \"fitting the best theoretical curves\"\n                }\n            ]\n  \
  \      },\n        {\n            \"monomers\": [\"Vinylmethyldiethoxy\", \"Vinyl\
  \ Chloride\"],\n            \"reaction_conditions\": [\n                {\n    \
  \                \"polymerization_type\": \"free radical\",\n                  \
  \  \"solvent\": \"acetone\",\n                    \"method\": \"solvent\",\n   \
  \                 \"temperature\": 50.0,\n                    \"temperature_unit\"\
  : \"°C\",\n                    \"reaction_constants\": {\n                     \
  \   \"constant_1\": 1.2,\n                        \"constant_2\": 0.0\n        \
  \            },\n                    \"reaction_constant_conf\": {\n           \
  \             \"constant_conf_1\": null,\n                        \"constant_conf_2\"\
  : null\n                    },\n                    \"determination_method\": \"\
  fitting the best theoretical curves\"\n                }\n            ]\n      \
  \  },\n        {\n            \"monomers\": [\"Vinylethyldiethoxy\", \"Vinyl Chloride\"\
  ],\n            \"reaction_conditions\": [\n                {\n                \
  \    \"polymerization_type\": \"free radical\",\n                    \"solvent\"\
  : \"acetone\",\n                    \"method\": \"solvent\",\n                 \
  \   \"temperature\": 50.0,\n                    \"temperature_unit\": \"°C\",\n\
  \                    \"reaction_constants\": {\n                        \"constant_1\"\
  : 1.0,\n                        \"constant_2\": 0.0\n                    },\n  \
  \                  \"reaction_constant_conf\": {\n                        \"constant_conf_1\"\
  : null,\n                        \"constant_conf_2\": null\n                   \
  \ },\n                    \"determination_method\": \"fitting the best theoretical\
  \ curves\"\n                }\n            ]\n        },\n        {\n          \
  \  \"monomers\": [\"Vinylphenyl diethoxy\", \"Vinyl Chloride\"],\n            \"\
  reaction_conditions\": [\n                {\n                    \"polymerization_type\"\
  : \"free radical\",\n                    \"solvent\": \"acetone\",\n           \
  \         \"method\": \"solvent\",\n                    \"temperature\": 50.0,\n\
  \                    \"temperature_unit\": \"°C\",\n                    \"reaction_constants\"\
  : {\n                        \"constant_1\": 0.7,\n                        \"constant_2\"\
  : 0.0\n                    },\n                    \"reaction_constant_conf\": {\n\
  \                        \"constant_conf_1\": null,\n                        \"\
  constant_conf_2\": null\n                    },\n                    \"determination_method\"\
  : \"fitting the best theoretical curves\"\n                }\n            ]\n  \
  \      },\n        {\n            \"monomers\": [\"Allyltriethoxy\", \"Vinyl Chloride\"\
  ],\n            \"reaction_conditions\": [\n                {\n                \
  \    \"polymerization_type\": \"free radical\",\n                    \"solvent\"\
  : \"acetone\",\n                    \"method\": \"solvent\",\n                 \
  \   \"temperature\": 50.0,\n                    \"temperature_unit\": \"°C\",\n\
  \                    \"reaction_constants\": {\n                        \"constant_1\"\
  : 2.0,\n                        \"constant_2\": 0.0\n                    },\n  \
  \                  \"reaction_constant_conf\": {\n                        \"constant_conf_1\"\
  : null,\n                        \"constant_conf_2\": null\n                   \
  \ },\n                    \"determination_method\": \"fitting the best theoretical\
  \ curves\"\n                }\n            ]\n        },\n        {\n          \
  \  \"monomers\": [\"Propenyltriethoxy\", \"Vinyl Chloride\"],\n            \"reaction_conditions\"\
  : [\n                {\n                    \"polymerization_type\": \"free radical\"\
  ,\n                    \"solvent\": \"acetone\",\n                    \"method\"\
  : \"solvent\",\n                    \"temperature\": 50.0,\n                   \
  \ \"temperature_unit\": \"°C\",\n                    \"reaction_constants\": {\n\
  \                        \"constant_1\": 8.0,\n                        \"constant_2\"\
  : 0.0\n                    },\n                    \"reaction_constant_conf\": {\n\
  \                        \"constant_conf_1\": null,\n                        \"\
  constant_conf_2\": null\n                    },\n                    \"determination_method\"\
  : \"fitting the best theoretical curves\"\n                }\n            ]\n  \
  \      },\n        {\n            \"monomers\": [\"2-Butenyltriethoxy\", \"Vinyl\
  \ Chloride\"],\n            \"reaction_conditions\": [\n                {\n    \
  \                \"polymerization_type\": \"free radical\",\n                  \
  \  \"solvent\": \"acetone\",\n                    \"method\": \"solvent\",\n   \
  \                 \"temperature\": 50.0,\n                    \"temperature_unit\"\
  : \"°C\",\n                    \"reaction_constants\": {\n                     \
  \   \"constant_1\": 0.4,\n                        \"constant_2\": 0.0\n        \
  \            },\n                    \"reaction_constant_conf\": {\n           \
  \             \"constant_conf_1\": null,\n                        \"constant_conf_2\"\
  : null\n                    },\n                    \"determination_method\": \"\
  fitting the best theoretical curves\"\n                }\n            ]\n      \
  \  },\n        {\n            \"monomers\": [\"Δ3-Cyclohexenyltriethoxy\", \"Vinyl\
  \ Chloride\"],\n            \"reaction_conditions\": [\n                {\n    \
  \                \"polymerization_type\": \"free radical\",\n                  \
  \  \"solvent\": \"acetone\",\n                    \"method\": \"solvent\",\n   \
  \                 \"temperature\": 50.0,\n                    \"temperature_unit\"\
  : \"°C\",\n                    \"reaction_constants\": {\n                     \
  \   \"constant_1\": 0.4,\n                        \"constant_2\": 0.0\n        \
  \            },\n                    \"reaction_constant_conf\": {\n           \
  \             \"constant_conf_1\": null,\n                        \"constant_conf_2\"\
  : null\n                    },\n                    \"determination_method\": \"\
  fitting the best theoretical curves\"\n                }\n            ]\n      \
  \  },\n        {\n            \"monomers\": [\"6-Triethoxysilylbicyclo-[2.2.1]heptene-2\"\
  , \"Vinyl Chloride\"],\n            \"reaction_conditions\": [\n               \
  \ {\n                    \"polymerization_type\": \"free radical\",\n          \
  \          \"solvent\": \"acetone\",\n                    \"method\": \"solvent\"\
  ,\n                    \"temperature\": 50.0,\n                    \"temperature_unit\"\
  : \"°C\",\n                    \"reaction_constants\": {\n                     \
  \   \"constant_1\": 1.6,\n                        \"constant_2\": 0.0\n        \
  \            },\n                    \"reaction_constant_conf\": {\n           \
  \             \"constant_conf_1\": null,\n                        \"constant_conf_2\"\
  : null\n                    },\n                    \"determination_method\": \"\
  fitting the best theoretical curves\"\n                }\n            ]\n      \
  \  },\n        {\n            \"monomers\": [\"α-Chlorovinyltriethoxy\", \"Vinyl\
  \ Chloride\"],\n            \"reaction_conditions\": [\n                {\n    \
  \                \"polymerization_type\": \"free radical\",\n                  \
  \  \"solvent\": \"acetone\",\n                    \"method\": \"solvent\",\n   \
  \                 \"temperature\": 50.0,\n                    \"temperature_unit\"\
  : \"°C\",\n                    \"reaction_constants\": {\n                     \
  \   \"constant_1\": 0.2,\n                        \"constant_2\": 0.0\n        \
  \            },\n                    \"reaction_constant_conf\": {\n           \
  \             \"constant_conf_1\": null,\n                        \"constant_conf_2\"\
  : null\n                    },\n                    \"determination_method\": \"\
  fitting the best theoretical curves\"\n                }\n            ]\n      \
  \  },\n        {\n            \"monomers\": [\"Vinyltrimethoxy\", \"Acrylonitrile\"\
  ],\n            \"reaction_conditions\": [\n                {\n                \
  \    \"polymerization_type\": \"free radical\",\n                    \"solvent\"\
  : \"acetone\",\n                    \"method\": \"solvent\",\n                 \
  \   \"temperature\": 50.0,\n                    \"temperature_unit\": \"°C\",\n\
  \                    \"reaction_constants\": {\n                        \"constant_1\"\
  : 6.0,\n                        \"constant_2\": 0.0\n                    },\n  \
  \                  \"reaction_constant_conf\": {\n                        \"constant_conf_1\"\
  : null,\n                        \"constant_conf_2\": null\n                   \
  \ },\n                    \"determination_method\": \"fitting the best theoretical\
  \ curves\"\n                }\n            ]\n        },\n        {\n          \
  \  \"monomers\": [\"Vinyltriethoxy\", \"Acrylonitrile\"],\n            \"reaction_conditions\"\
  : [\n                {\n                    \"polymerization_type\": \"free radical\"\
  ,\n                    \"solvent\": \"acetone\",\n                    \"method\"\
  : \"solvent\",\n                    \"temperature\": 50.0,\n                   \
  \ \"temperature_unit\": \"°C\",\n                    \"reaction_constants\": {\n\
  \                        \"constant_1\": 4.5,\n                        \"constant_2\"\
  : 0.0\n                    },\n                    \"reaction_constant_conf\": {\n\
  \                        \"constant_conf_1\": null,\n                        \"\
  constant_conf_2\": null\n                    },\n                    \"determination_method\"\
  : \"fitting the best theoretical curves\"\n                }\n            ]\n  \
  \      },\n        {\n            \"monomers\": [\"Vinyltriisopropoxy\", \"Acrylonitrile\"\
  ],\n            \"reaction_conditions\": [\n                {\n                \
  \    \"polymerization_type\": \"free radical\",\n                    \"solvent\"\
  : \"acetone\",\n                    \"method\": \"solvent\",\n                 \
  \   \"temperature\": 50.0,\n                    \"temperature_unit\": \"°C\",\n\
  \                    \"reaction_constants\": {\n                        \"constant_1\"\
  : 6.5,\n                        \"constant_2\": 0.0\n                    },\n  \
  \                  \"reaction_constant_conf\": {\n                        \"constant_conf_1\"\
  : null,\n                        \"constant_conf_2\": null\n                   \
  \ },\n                    \"determination_method\": \"fitting the best theoretical\
  \ curves\"\n                }\n            ]\n        },\n        {\n          \
  \  \"monomers\": [\"Vinylmethyldiethoxy\", \"Acrylonitrile\"],\n            \"reaction_conditions\"\
  : [\n                {\n                    \"polymerization_type\": \"free radical\"\
  ,\n                    \"solvent\": \"acetone\",\n                    \"method\"\
  : \"solvent\",\n                    \"temperature\": 50.0,\n                   \
  \ \"temperature_unit\": \"°C\",\n                    \"reaction_constants\": {\n\
  \                        \"constant_1\": 6.0,\n                        \"constant_2\"\
  : 0.0\n                    },\n                    \"reaction_constant_conf\": {\n\
  \                        \"constant_conf_1\": null,\n                        \"\
  constant_conf_2\": null\n                    },\n                    \"determination_method\"\
  : \"fitting the best theoretical curves\"\n                }\n            ]\n  \
  \      },\n        {\n            \"monomers\": [\"Vinylethyldiethoxy\", \"Acrylonitrile\"\
  ],\n            \"reaction_conditions\": [\n                {\n                \
  \    \"polymerization_type\": \"free radical\",\n                    \"solvent\"\
  : \"acetone\",\n                    \"method\": \"solvent\",\n                 \
  \   \"temperature\": 50.0,\n                    \"temperature_unit\": \"°C\",\n\
  \                    \"reaction_constants\": {\n                        \"constant_1\"\
  : 9.0,\n                        \"constant_2\": 0.0\n                    },\n  \
  \                  \"reaction_constant_conf\": {\n                        \"constant_conf_1\"\
  : null,\n                        \"constant_conf_2\": null\n                   \
  \ },\n                    \"determination_method\": \"fitting the best theoretical\
  \ curves\"\n                }\n            ]\n        },\n        {\n          \
  \  \"monomers\": [\"Vinylphenyl diethoxy\", \"Acrylonitrile\"],\n            \"\
  reaction_conditions\": [\n                {\n                    \"polymerization_type\"\
  : \"free radical\",\n                    \"solvent\": \"acetone\",\n           \
  \         \"method\": \"solvent\",\n                    \"temperature\": 50.0,\n\
  \                    \"temperature_unit\": \"°C\",\n                    \"reaction_constants\"\
  : {\n                        \"constant_1\": 8.3,\n                        \"constant_2\"\
  : 0.0\n                    },\n                    \"reaction_constant_conf\": {\n\
  \                        \"constant_conf_1\": null,\n                        \"\
  constant_conf_2\": null\n                    },\n                    \"determination_method\"\
  : \"fitting the best theoretical curves\"\n                }\n            ]\n  \
  \      },\n        {\n            \"monomers\": [\"Allyltriethoxy\", \"Acrylonitrile\"\
  ],\n            \"reaction_conditions\": [\n                {\n                \
  \    \"polymerization_type\": \"free radical\",\n                    \"solvent\"\
  : \"acetone\",\n                    \"method\": \"solvent\",\n                 \
  \   \"temperature\": 50.0,\n                    \"temperature_unit\": \"°C\",\n\
  \                    \"reaction_constants\": {\n                        \"constant_1\"\
  : 1.7,\n                        \"constant_2\": 0.0\n                    },\n  \
  \                  \"reaction_constant_conf\": {\n                        \"constant_conf_1\"\
  : null,\n                        \"constant_conf_2\": null\n                   \
  \ },\n                    \"determination_method\": \"fitting the best theoretical\
  \ curves\"\n                }\n            ]\n        },\n        {\n          \
  \  \"monomers\": [\"Propenyltriethoxy\", \"Acrylonitrile\"],\n            \"reaction_conditions\"\
  : [\n                {\n                    \"polymerization_type\": \"free radical\"\
  ,\n                    \"solvent\": \"acetone\",\n                    \"method\"\
  : \"solvent\",\n                    \"temperature\": 50.0,\n                   \
  \ \"temperature_unit\": \"°C\",\n                    \"reaction_constants\": {\n\
  \                        \"constant_1\": 20.0,\n                        \"constant_2\"\
  : 0.0\n                    },\n                    \"reaction_constant_conf\": {\n\
  \                        \"constant_conf_1\": null,\n                        \"\
  constant_conf_2\": null\n                    },\n                    \"determination_method\"\
  : \"fitting the best theoretical curves\"\n                }\n            ]\n  \
  \      },\n        {\n            \"monomers\": [\"2-Butenyltriethoxy\", \"Acrylonitrile\"\
  ],\n            \"reaction_conditions\": [\n                {\n                \
  \    \"polymerization_type\": \"free radical\",\n                    \"solvent\"\
  : \"acetone\",\n                    \"method\": \"solvent\",\n                 \
  \   \"temperature\": 50.0,\n                    \"temperature_unit\": \"°C\",\n\
  \                    \"reaction_constants\": {\n                        \"constant_1\"\
  : 10.0,\n                        \"constant_2\": 0.0\n                    },\n \
  \                   \"reaction_constant_conf\": {\n                        \"constant_conf_1\"\
  : null,\n                        \"constant_conf_2\": null\n                   \
  \ },\n                    \"determination_method\": \"fitting the best theoretical\
  \ curves\"\n                }\n            ]\n        },\n        {\n          \
  \  \"monomers\": [\"Δ3-Cyclohexenyltriethoxy\", \"Acrylonitrile\"],\n          \
  \  \"reaction_conditions\": [\n                {\n                    \"polymerization_type\"\
  : \"free radical\",\n                    \"solvent\": \"acetone\",\n           \
  \         \"method\": \"solvent\",\n                    \"temperature\": 50.0,\n\
  \                    \"temperature_unit\": \"°C\",\n                    \"reaction_constants\"\
  : {\n                        \"constant_1\": 12.0,\n                        \"constant_2\"\
  : 0.0\n                    },\n                    \"reaction_constant_conf\": {\n\
  \                        \"constant_conf_1\": null,\n                        \"\
  constant_conf_2\": null\n                    },\n                    \"determination_method\"\
  : \"fitting the best theoretical curves\"\n                }\n            ]\n  \
  \      },\n        {\n            \"monomers\": [\"6-Triethoxysilylbicyclo-[2.2.1]heptene-2\"\
  , \"Acrylonitrile\"],\n            \"reaction_conditions\": [\n                {\n\
  \                    \"polymerization_type\": \"free radical\",\n              \
  \      \"solvent\": \"acetone\",\n                    \"method\": \"solvent\",\n\
  \                    \"temperature\": 50.0,\n                    \"temperature_unit\"\
  : \"°C\",\n                    \"reaction_constants\": {\n                     \
  \   \"constant_1\": 0.7,\n                        \"constant_2\": 0.0\n        \
  \            },\n                    \"reaction_constant_conf\": {\n           \
  \             \"constant_conf_1\": null,\n                        \"constant_conf_2\"\
  : null\n                    },\n                    \"determination_method\": \"\
  fitting the best theoretical curves\"\n                }\n            ]\n      \
  \  },\n        {\n            \"monomers\": [\"α-Chlorovinyltriethoxy\", \"Acrylonitrile\"\
  ],\n            \"reaction_conditions\": [\n                {\n                \
  \    \"polymerization_type\": \"free radical\",\n                    \"solvent\"\
  : \"acetone\",\n                    \"method\": \"solvent\",\n                 \
  \   \"temperature\": 50.0,\n                    \"temperature_unit\": \"°C\",\n\
  \                    \"reaction_constants\": {\n                        \"constant_1\"\
  : 0.7,\n                        \"constant_2\": 0.0\n                    },\n  \
  \                  \"reaction_constant_conf\": {\n                        \"constant_conf_1\"\
  : null,\n                        \"constant_conf_2\": null\n                   \
  \ },\n                    \"determination_method\": \"fitting the best theoretical\
  \ curves\"\n                }\n            ]\n        }\n    ],\n    \"source\"\
  : \"https://doi.org/10.1002/pol.1956.120199373\",\n    \"PDF_name\": \"Copolymerizations\
  \ of Vinyl Silanes\"\n}"
