Repository: lamalab-org/copolymer-reactivity

# `data_extraction/` — Pipeline 1: literature → reactions

Mines ~300 k Crossref records for copolymerisation papers, filters them down to ~1.8 k downloadable PDFs, and extracts reactivity-ratio measurements with a vision–language model. The output is the curated `extracted_reactions.csv` that Pipeline 2 (`copol_prediction/`) ingests.

- **Configuration:** All paths and thresholds are defined in
  `data_extraction/obtain_data.py` via the `ExtractionConfig` class. The default
  configuration mirrors the curated layout beneath `data_extraction/artifacts`.
- **Step selection:** `ExtractionSteps` lets you control which parts of the

File: data_extraction/data_extraction_GPT-4o/model_output_extraction/paper_32.yaml
"{\n  \"reactions\": [\n    {\n      \"monomers\": [\n        {\n          \"monomer1\"\
  : \"ethylene\",\n          \"monomer2\": \"maleic anhydride\"\n        }\n     \
  \ ],\n      \"reaction_conditions\": [\n        {\n          \"polymerization_type\"\
  : \"free radical\",\n          \"solvent\": \"benzene\",\n          \"method\":\
  \ \"solvent\",\n          \"temperature\": 70.0,\n          \"temperature_unit\"\
  : \"°C\",\n          \"reaction_constants\": {\n            \"constant_1\": 0.045,\n\
  \            \"constant_2\": 0.019\n          },\n          \"reaction_constant_conf\"\
  : {\n            \"constant_conf_1\": 0.019,\n            \"constant_conf_2\": 0.0\n\
  \          },\n          \"determination_method\": \"not provided\",\n         \
  \ \"Q-value\": {\n            \"constant_1\": null,\n            \"constant_2\"\
  : null\n          },\n          \"e-Value\": {\n            \"constant_1\": null,\n\
  \            \"constant_2\": null\n          },\n          \"r_product\": null\n\
  \        },\n        {\n          \"polymerization_type\": \"free radical\",\n \
  \         \"solvent\": \"benzene\",\n          \"method\": \"solvent\",\n      \
  \    \"temperature\": 130.0,\n          \"temperature_unit\": \"°C\",\n        \
  \  \"reaction_constants\": {\n            \"constant_1\": 0.045,\n            \"\
  constant_2\": 0.019\n          },\n          \"reaction_constant_conf\": {\n   \
  \         \"constant_conf_1\": 0.019,\n            \"constant_conf_2\": 0.0\n  \
  \        },\n          \"determination_method\": \"not provided\",\n          \"\
  Q-value\": {\n            \"constant_1\": null,\n            \"constant_2\": null\n\
  \          },\n          \"e-Value\": {\n            \"constant_1\": null,\n   \
  \         \"constant_2\": null\n          },\n          \"r_product\": null\n  \
  \      }\n      ]\n    }\n  ],\n  \"source\": \"not provided\",\n  \"PDF_name\"\
  : \"Synthesis of alternating and random copolymers of ethylene with maleic anhydride\"\
  \n}"

File: data_extraction/data_extraction_GPT-4o/model_output_extraction/paper_342.yaml
"{\n  \"reactions\": [\n    {\n      \"monomers\": [\n        {\n          \"monomer1\"\
  : \"Methyl Methacrylate\",\n          \"monomer2\": \"Vinyl Mercaptobenzothiazole\"\
  \n        }\n      ],\n      \"reaction_conditions\": [\n        {\n          \"\
  polymerization_type\": \"free radical\",\n          \"solvent\": \"benzene\",\n\
  \          \"method\": \"bulk\",\n          \"temperature\": 60.0,\n          \"\
  temperature_unit\": \"°C\",\n          \"reaction_constants\": {\n            \"\
  constant_1\": 1.5,\n            \"constant_2\": 0.4\n          },\n          \"\
  reaction_constant_conf\": {\n            \"constant_conf_1\": null,\n          \
  \  \"constant_conf_2\": null\n          },\n          \"determination_method\":\
  \ \"least-squares method\",\n          \"Q-value\": {\n            \"constant_1\"\
  : null,\n            \"constant_2\": null\n          },\n          \"e-Value\":\
  \ {\n            \"constant_1\": null,\n            \"constant_2\": null\n     \
  \     },\n          \"r_product\": 0.6\n        }\n      ]\n    },\n    {\n    \
  \  \"monomers\": [\n        {\n          \"monomer1\": \"Acrylonitrile\",\n    \
  \      \"monomer2\": \"Vinyl Mercaptobenzothiazole\"\n        }\n      ],\n    \
  \  \"reaction_conditions\": [\n        {\n          \"polymerization_type\": \"\
  free radical\",\n          \"solvent\": \"benzene\",\n          \"method\": \"bulk\"\
  ,\n          \"temperature\": 60.0,\n          \"temperature_unit\": \"°C\",\n \
  \         \"reaction_constants\": {\n            \"constant_1\": 0.2,\n        \
  \    \"constant_2\": 0.2\n          },\n          \"reaction_constant_conf\": {\n\
  \            \"constant_conf_1\": null,\n            \"constant_conf_2\": null\n\
  \          },\n          \"determination_method\": \"least-squares method\",\n \
  \         \"Q-value\": {\n            \"constant_1\": null,\n            \"constant_2\"\
  : null\n          },\n          \"e-Value\": {\n            \"constant_1\": null,\n\
  \            \"constant_2\": null\n          },\n          \"r_product\": 0.04\n\
  \        }\n      ]\n    },\n    {\n      \"monomers\": [\n        {\n         \
  \ \"monomer1\": \"Vinyl Acetate\",\n          \"monomer2\": \"Vinyl Mercaptobenzothiazole\"\
  \n        }\n      ],\n      \"reaction_conditions\": [\n        {\n          \"\
  polymerization_type\": \"free radical\",\n          \"solvent\": \"benzene\",\n\
  \          \"method\": \"bulk\",\n          \"temperature\": 60.0,\n          \"\
  temperature_unit\": \"°C\",\n          \"reaction_constants\": {\n            \"\
  constant_1\": 0.05,\n            \"constant_2\": 3.0\n          },\n          \"\
  reaction_constant_conf\": {\n            \"constant_conf_1\": null,\n          \
  \  \"constant_conf_2\": null\n          },\n          \"determination_method\":\
  \ \"least-squares method\",\n          \"Q-value\": {\n            \"constant_1\"\
  : null,\n            \"constant_2\": null\n          },\n          \"e-Value\":\
  \ {\n            \"constant_1\": null,\n            \"constant_2\": null\n     \
  \     },\n          \"r_product\": 0.15\n        }\n      ]\n    },\n    {\n   \
  \   \"monomers\": [\n        {\n          \"monomer1\": \"Phenyl Vinyl Sulfide\"\
  ,\n          \"monomer2\": \"Vinyl Mercaptobenzothiazole\"\n        }\n      ],\n\
  \      \"reaction_conditions\": [\n        {\n          \"polymerization_type\"\
  : \"free radical\",\n          \"solvent\": \"benzene\",\n          \"method\":\
  \ \"bulk\",\n          \"temperature\": 60.0,\n          \"temperature_unit\": \"\
  °C\",\n          \"reaction_constants\": {\n            \"constant_1\": 0.15,\n\
  \            \"constant_2\": 0.95\n          },\n          \"reaction_constant_conf\"\
  : {\n            \"constant_conf_1\": null,\n            \"constant_conf_2\": null\n\
  \          },\n          \"determination_method\": \"least-squares method\",\n \
  \         \"Q-value\": {\n            \"constant_1\": null,\n            \"constant_2\"\
  : null\n          },\n          \"e-Value\": {\n            \"constant_1\": null,\n\
  \            \"constant_2\": null\n          },\n          \"r_product\": 0.14\n\
  \        }\n      ]\n    }\n  ],\n  \"source\": \"http://dx.doi.org/10.1080/00222337808069413\"\
  ,\n  \"PDF_name\": \"Sulfur-Containing Vinyl Monomers. XV. Kinetic Study of Radical\
  \ Polymerization of Vinyl Mercaptobenzothiazole and Its Copolymerization\"\n}"

File: data_extraction/data_extraction_GPT-4o/model_output_extraction/paper_380.yaml
"{\n    \"reactions\": [\n        {\n            \"monomers\": [\n               \
  \ {\n                    \"monomer1\": \"1-Vinyltetrazole\",\n                 \
  \   \"monomer2\": \"Styrene\"\n                }\n            ],\n            \"\
  reaction_conditions\": [\n                {\n                    \"polymerization_type\"\
  : \"free radical\",\n                    \"solvent\": \"dimethylformamide\",\n \
  \                   \"method\": \"solvent\",\n                    \"temperature\"\
  : 65.0,\n                    \"temperature_unit\": \"°C\",\n                   \
  \ \"reaction_constants\": {\n                        \"constant_1\": 0.20,\n   \
  \                     \"constant_2\": 3.74\n                    },\n           \
  \         \"reaction_constant_conf\": {\n                        \"constant_conf_1\"\
  : 0.02,\n                        \"constant_conf_2\": 0.09\n                   \
  \ },\n                    \"determination_method\": \"Fineman-Ross\",\n        \
  \            \"Q-value\": {\n                        \"constant_1\": 0.17,\n   \
  \                     \"constant_2\": null\n                    },\n           \
  \         \"e-Value\": {\n                        \"constant_1\": -0.26,\n     \
  \                   \"constant_2\": null\n                    },\n             \
  \       \"r_product\": null\n                }\n            ]\n        },\n    \
  \    {\n            \"monomers\": [\n                {\n                    \"monomer1\"\
  : \"1-Vinyltetrazole\",\n                    \"monomer2\": \"Acrylonitrile\"\n \
  \               }\n            ],\n            \"reaction_conditions\": [\n    \
  \            {\n                    \"polymerization_type\": \"free radical\",\n\
  \                    \"solvent\": \"dimethylformamide\",\n                    \"\
  method\": \"solvent\",\n                    \"temperature\": 65.0,\n           \
  \         \"temperature_unit\": \"°C\",\n                    \"reaction_constants\"\
  : {\n                        \"constant_1\": 0.34,\n                        \"constant_2\"\
  : 0.57\n                    },\n                    \"reaction_constant_conf\":\
  \ {\n                        \"constant_conf_1\": 0.01,\n                      \
  \  \"constant_conf_2\": 0.05\n                    },\n                    \"determination_method\"\
  : \"Fineman-Ross\",\n                    \"Q-value\": {\n                      \
  \  \"constant_1\": 0.23,\n                        \"constant_2\": null\n       \
  \             },\n                    \"e-Value\": {\n                        \"\
  constant_1\": -0.08,\n                        \"constant_2\": null\n           \
  \         },\n                    \"r_product\": null\n                }\n     \
  \       ]\n        },\n        {\n            \"monomers\": [\n                {\n\
  \                    \"monomer1\": \"1-Vinyltetrazole\",\n                    \"\
  monomer2\": \"Methyl Methacrylate\"\n                }\n            ],\n       \
  \     \"reaction_conditions\": [\n                {\n                    \"polymerization_type\"\
  : \"free radical\",\n                    \"solvent\": \"dimethylformamide\",\n \
  \                   \"method\": \"solvent\",\n                    \"temperature\"\
  : 65.0,\n                    \"temperature_unit\": \"°C\",\n                   \
  \ \"reaction_constants\": {\n                        \"constant_1\": 0.29,\n   \
  \                     \"constant_2\": 6.68\n                    },\n           \
  \         \"reaction_constant_conf\": {\n                        \"constant_conf_1\"\
  : 0.01,\n                        \"constant_conf_2\": 0.09\n                   \
  \ },\n                    \"determination_method\": \"Fineman-Ross\",\n        \
  \            \"Q-value\": {\n                        \"constant_1\": 0.17,\n   \
  \                     \"constant_2\": null\n                    },\n           \
  \         \"e-Value\": {\n                        \"constant_1\": -0.26,\n     \
  \                   \"constant_2\": null\n                    },\n             \
  \       \"r_product\": null\n                }\n            ]\n        }\n    ],\n\
  \    \"source\": \"Journal of Applied Polymer Science, Vol. 33, 769-773 (1987)\"\
  ,\n    \"PDF_name\": \"Copolymerization of 1-Vinyltetrazole with Vinyl Monomers\"\
  \n}"

File: data_extraction/data_extraction_GPT-4o/model_output_extraction/paper_384.yaml
"{\n  \"reactions\": [\n    {\n      \"monomers\": [\n        {\n          \"monomer1\"\
  : \"N-methacryloyloxyphthalimide\",\n          \"monomer2\": \"methyl acrylate\"\
  \n        }\n      ],\n      \"reaction_conditions\": [\n        {\n          \"\
  polymerization_type\": \"free radical\",\n          \"solvent\": \"dimethylformamide\"\
  ,\n          \"method\": \"solvent\",\n          \"temperature\": 60.0,\n      \
  \    \"temperature_unit\": \"°C\",\n          \"reaction_constants\": {\n      \
  \      \"constant_1\": 1.223,\n            \"constant_2\": 0.208\n          },\n\
  \          \"reaction_constant_conf\": {\n            \"constant_conf_1\": 0.097,\n\
  \            \"constant_conf_2\": 0.029\n          },\n          \"determination_method\"\
  : \"Kelen-Tudor\",\n          \"Q-value\": {\n            \"constant_1\": 0.90,\n\
  \            \"constant_2\": 0.01\n          },\n          \"e-Value\": {\n    \
  \        \"constant_1\": 0.90,\n            \"constant_2\": 0.01\n          },\n\
  \          \"r_product\": 0.254\n        },\n        {\n          \"polymerization_type\"\
  : \"free radical\",\n          \"solvent\": \"dimethylformamide\",\n          \"\
  method\": \"solvent\",\n          \"temperature\": 60.0,\n          \"temperature_unit\"\
  : \"°C\",\n          \"reaction_constants\": {\n            \"constant_1\": 1.147,\n\
  \            \"constant_2\": 0.170\n          },\n          \"reaction_constant_conf\"\
  : {\n            \"constant_conf_1\": 0.049,\n            \"constant_conf_2\": 0.039\n\
  \          },\n          \"determination_method\": \"Fineman-Ross\",\n         \
  \ \"Q-value\": {\n            \"constant_1\": 0.90,\n            \"constant_2\"\
  : 0.01\n          },\n          \"e-Value\": {\n            \"constant_1\": 0.90,\n\
  \            \"constant_2\": 0.01\n          },\n          \"r_product\": 0.254\n\
  \        }\n      ]\n    },\n    {\n      \"monomers\": [\n        {\n         \
  \ \"monomer1\": \"N-methacryloyloxyphthalimide\",\n          \"monomer2\": \"methyl\
  \ methacrylate\"\n        }\n      ],\n      \"reaction_conditions\": [\n      \
  \  {\n          \"polymerization_type\": \"free radical\",\n          \"solvent\"\
  : \"dimethylformamide\",\n          \"method\": \"solvent\",\n          \"temperature\"\
  : 60.0,\n          \"temperature_unit\": \"°C\",\n          \"reaction_constants\"\
  : {\n            \"constant_1\": 1.441,\n            \"constant_2\": 0.704\n   \
  \       },\n          \"reaction_constant_conf\": {\n            \"constant_conf_1\"\
  : 0.179,\n            \"constant_conf_2\": 0.110\n          },\n          \"determination_method\"\
  : \"Kelen-Tudor\",\n          \"Q-value\": {\n            \"constant_1\": 0.90,\n\
  \            \"constant_2\": 0.01\n          },\n          \"e-Value\": {\n    \
  \        \"constant_1\": 0.90,\n            \"constant_2\": 0.01\n          },\n\
  \          \"r_product\": 1.014\n        },\n        {\n          \"polymerization_type\"\
  : \"free radical\",\n          \"solvent\": \"dimethylformamide\",\n          \"\
  method\": \"solvent\",\n          \"temperature\": 60.0,\n          \"temperature_unit\"\
  : \"°C\",\n          \"reaction_constants\": {\n            \"constant_1\": 1.370,\n\
  \            \"constant_2\": 0.641\n          },\n          \"reaction_constant_conf\"\
  : {\n            \"constant_conf_1\": 0.254,\n            \"constant_conf_2\": 0.239\n\
  \          },\n          \"determination_method\": \"Fineman-Ross\",\n         \
  \ \"Q-value\": {\n            \"constant_1\": 0.90,\n            \"constant_2\"\
  : 0.01\n          },\n          \"e-Value\": {\n            \"constant_1\": 0.90,\n\
  \            \"constant_2\": 0.01\n          },\n          \"r_product\": 1.014\n\
  \        }\n      ]\n    },\n    {\n      \"monomers\": [\n        {\n         \
  \ \"monomer1\": \"N-methacryloyloxyphthalimide\",\n          \"monomer2\": \"acrylonitrile\"\
  \n        }\n      ],\n      \"reaction_conditions\": [\n        {\n          \"\
  polymerization_type\": \"free radical\",\n          \"solvent\": \"dimethylformamide\"\
  ,\n          \"method\": \"solvent\",\n          \"temperature\": 60.0,\n      \
  \    \"temperature_unit\": \"°C\",\n          \"reaction_constants\": {\n      \
  \      \"constant_1\": 1.496,\n            \"constant_2\": 0.228\n          },\n\
  \          \"reaction_constant_conf\": {\n            \"constant_conf_1\": 0.162,\n\
  \            \"constant_conf_2\": 0.019\n          },\n          \"determination_method\"\
  : \"Kelen-Tudor\",\n          \"Q-value\": {\n            \"constant_1\": 0.90,\n\
  \            \"constant_2\": 0.01\n          },\n          \"e-Value\": {\n    \
  \        \"constant_1\": 0.90,\n            \"constant_2\": 0.01\n          },\n\
  \          \"r_product\": 0.341\n        },\n        {\n          \"polymerization_type\"\
  : \"free radical\",\n          \"solvent\": \"dimethylformamide\",\n          \"\
  method\": \"solvent\",\n          \"temperature\": 60.0,\n          \"temperature_unit\"\
  : \"°C\",\n          \"reaction_constants\": {\n            \"constant_1\": 1.400,\n\
  \            \"constant_2\": 0.223\n          },\n          \"reaction_constant_conf\"\
  : {\n            \"constant_conf_1\": 0.211,\n            \"constant_conf_2\": 0.021\n\
  \          },\n          \"determination_method\": \"Fineman-Ross\",\n         \
  \ \"Q-value\": {\n            \"constant_1\": 0.90,\n            \"constant_2\"\
  : 0.01\n          },\n          \"e-Value\": {\n            \"constant_1\": 0.90,\n\
  \            \"constant_2\": 0.01\n          },\n          \"r_product\": 0.341\n\
  \        }\n      ]\n    }\n  ],\n  \"source\": \"Journal of Applied Polymer Science,\
  \ Vol. 37, 2051-2058 (1989)\",\n  \"PDF_name\": \"Estimation of Reactivity Ratios\
  \ of N-Methacryloyloxyphthalimide Copolymers by 1H NMR\"\n}"

File: data_extraction/data_extraction_GPT-4o/model_output_extraction/paper_390.yaml
"{\n    \"reactions\": [\n        {\n            \"monomers\": [\n               \
  \ {\n                    \"monomer1\": \"Methacryloyl Acetone\",\n             \
  \       \"monomer2\": \"N-Vinylpyrrolidone\"\n                }\n            ],\n\
  \            \"reaction_conditions\": [\n                {\n                   \
  \ \"polymerization_type\": \"free radical\",\n                    \"solvent\": null,\n\
  \                    \"method\": \"bulk\",\n                    \"temperature\"\
  : null,\n                    \"temperature_unit\": null,\n                    \"\
  reaction_constants\": {\n                        \"constant_1\": 5.38,\n       \
  \                 \"constant_2\": 0.02\n                    },\n               \
  \     \"reaction_constant_conf\": {\n                        \"constant_conf_1\"\
  : 0.05,\n                        \"constant_conf_2\": 0.005\n                  \
  \  },\n                    \"determination_method\": \"Finemann-Ross\",\n      \
  \              \"Q-value\": {\n                        \"constant_1\": -1.14,\n\
  \                        \"constant_2\": 0.14\n                    },\n        \
  \            \"e-Value\": {\n                        \"constant_1\": 0.35,\n   \
  \                     \"constant_2\": 1.3\n                    },\n            \
  \        \"r_product\": null\n                }\n            ]\n        },\n   \
  \     {\n            \"monomers\": [\n                {\n                    \"\
  monomer1\": \"Methacryloyl Acetone\",\n                    \"monomer2\": \"Acrylonitrile\"\
  \n                }\n            ],\n            \"reaction_conditions\": [\n  \
  \              {\n                    \"polymerization_type\": \"free radical\"\
  ,\n                    \"solvent\": null,\n                    \"method\": \"bulk\"\
  ,\n                    \"temperature\": null,\n                    \"temperature_unit\"\
  : null,\n                    \"reaction_constants\": {\n                       \
  \ \"constant_1\": 3.60,\n                        \"constant_2\": 0.015\n       \
  \             },\n                    \"reaction_constant_conf\": {\n          \
  \              \"constant_conf_1\": 0.06,\n                        \"constant_conf_2\"\
  : 0.005\n                    },\n                    \"determination_method\": \"\
  Finemann-Ross\",\n                    \"Q-value\": {\n                        \"\
  constant_1\": 1.20,\n                        \"constant_2\": 0.60\n            \
  \        },\n                    \"e-Value\": {\n                        \"constant_1\"\
  : 0.51,\n                        \"constant_2\": 5.1\n                    },\n \
  \                   \"r_product\": null\n                }\n            ]\n    \
  \    },\n        {\n            \"monomers\": [\n                {\n           \
  \         \"monomer1\": \"Methacryloyl Acetone\",\n                    \"monomer2\"\
  : \"Styrene\"\n                }\n            ],\n            \"reaction_conditions\"\
  : [\n                {\n                    \"polymerization_type\": \"free radical\"\
  ,\n                    \"solvent\": null,\n                    \"method\": \"bulk\"\
  ,\n                    \"temperature\": null,\n                    \"temperature_unit\"\
  : null,\n                    \"reaction_constants\": {\n                       \
  \ \"constant_1\": 1.70,\n                        \"constant_2\": 0.090\n       \
  \             },\n                    \"reaction_constant_conf\": {\n          \
  \              \"constant_conf_1\": 0.04,\n                        \"constant_conf_2\"\
  : 0.005\n                    },\n                    \"determination_method\": \"\
  Finemann-Ross\",\n                    \"Q-value\": {\n                        \"\
  constant_1\": -0.80,\n                        \"constant_2\": 1.00\n           \
  \         },\n                    \"e-Value\": {\n                        \"constant_1\"\
  : 0.57,\n                        \"constant_2\": 3.7\n                    },\n \
  \                   \"r_product\": null\n                }\n            ]\n    \
  \    }\n    ],\n    \"source\": \"https://doi.org/10.1002/pol.1977.130150410\",\n\
  \    \"PDF_name\": \"Tautomeric Equilibrium and Polymerization Activity of Methacryloyl\
  \ Acetone\"\n}"

File: data_extraction/data_extraction_GPT-4o/model_output_extraction/paper_398.yaml
"{\n  \"reactions\": [\n    {\n      \"monomers\": [\n        {\n          \"monomer1\"\
  : \"acrylonitrile\",\n          \"monomer2\": \"vinyl chloroacetate\"\n        }\n\
  \      ],\n      \"reaction_conditions\": [\n        {\n          \"polymerization_type\"\
  : \"free radical\",\n          \"solvent\": \"dimethylformamide\",\n          \"\
  method\": \"solvent\",\n          \"temperature\": 60.0,\n          \"temperature_unit\"\
  : \"°C\",\n          \"reaction_constants\": {\n            \"constant_1\": 4.05,\n\
  \            \"constant_2\": 0.001\n          },\n          \"reaction_constant_conf\"\
  : {\n            \"constant_conf_1\": 0.1,\n            \"constant_conf_2\": 0.001\n\
  \          },\n          \"determination_method\": \"Kelen-Tudos\",\n          \"\
  Q-value\": {\n            \"constant_1\": 0.6,\n            \"constant_2\": 1.2\n\
  \          },\n          \"e-Value\": {\n            \"constant_1\": -0.75,\n  \
  \          \"constant_2\": -0.24\n          },\n          \"r_product\": null\n\
  \        },\n        {\n          \"polymerization_type\": \"free radical\",\n \
  \         \"solvent\": \"dimethylformamide\",\n          \"method\": \"solvent\"\
  ,\n          \"temperature\": 60.0,\n          \"temperature_unit\": \"°C\",\n \
  \         \"reaction_constants\": {\n            \"constant_1\": 3.93,\n       \
  \     \"constant_2\": 0.019\n          },\n          \"reaction_constant_conf\"\
  : {\n            \"constant_conf_1\": 0.2,\n            \"constant_conf_2\": 0.01\n\
  \          },\n          \"determination_method\": \"Fineman-Ross\",\n         \
  \ \"Q-value\": {\n            \"constant_1\": 0.6,\n            \"constant_2\":\
  \ 1.2\n          },\n          \"e-Value\": {\n            \"constant_1\": -0.75,\n\
  \            \"constant_2\": -0.24\n          },\n          \"r_product\": null\n\
  \        }\n      ]\n    },\n    {\n      \"monomers\": [\n        {\n         \
  \ \"monomer1\": \"acrylonitrile\",\n          \"monomer2\": \"vinyl dichloroacetate\"\
  \n        }\n      ],\n      \"reaction_conditions\": [\n        {\n          \"\
  polymerization_type\": \"free radical\",\n          \"solvent\": \"dimethylformamide\"\
  ,\n          \"method\": \"solvent\",\n          \"temperature\": 60.0,\n      \
  \    \"temperature_unit\": \"°C\",\n          \"reaction_constants\": {\n      \
  \      \"constant_1\": 7.0,\n            \"constant_2\": 0.05\n          },\n  \
  \        \"reaction_constant_conf\": {\n            \"constant_conf_1\": 0.25,\n\
  \            \"constant_conf_2\": 0.015\n          },\n          \"determination_method\"\
  : \"Kelen-Tudos\",\n          \"Q-value\": {\n            \"constant_1\": 0.6,\n\
  \            \"constant_2\": 1.2\n          },\n          \"e-Value\": {\n     \
  \       \"constant_1\": -0.15,\n            \"constant_2\": -1.54\n          },\n\
  \          \"r_product\": null\n        },\n        {\n          \"polymerization_type\"\
  : \"free radical\",\n          \"solvent\": \"dimethylformamide\",\n          \"\
  method\": \"solvent\",\n          \"temperature\": 60.0,\n          \"temperature_unit\"\
  : \"°C\",\n          \"reaction_constants\": {\n            \"constant_1\": 6.97,\n\
  \            \"constant_2\": -0.013\n          },\n          \"reaction_constant_conf\"\
  : {\n            \"constant_conf_1\": 0.3,\n            \"constant_conf_2\": 0.02\n\
  \          },\n          \"determination_method\": \"Fineman-Ross\",\n         \
  \ \"Q-value\": {\n            \"constant_1\": 0.6,\n            \"constant_2\":\
  \ 1.2\n          },\n          \"e-Value\": {\n            \"constant_1\": -0.15,\n\
  \            \"constant_2\": -1.54\n          },\n          \"r_product\": null\n\
  \        }\n      ]\n    },\n    {\n      \"monomers\": [\n        {\n         \
  \ \"monomer1\": \"acrylonitrile\",\n          \"monomer2\": \"vinyl trichloroacetate\"\
  \n        }\n      ],\n      \"reaction_conditions\": [\n        {\n          \"\
  polymerization_type\": \"free radical\",\n          \"solvent\": \"dimethylformamide\"\
  ,\n          \"method\": \"solvent\",\n          \"temperature\": 60.0,\n      \
  \    \"temperature_unit\": \"°C\",\n          \"reaction_constants\": {\n      \
  \      \"constant_1\": 7.13,\n            \"constant_2\": 0.06\n          },\n \
  \         \"reaction_constant_conf\": {\n            \"constant_conf_1\": 0.25,\n\
  \            \"constant_conf_2\": 0.015\n          },\n          \"determination_method\"\
  : \"Kelen-Tudos\",\n          \"Q-value\": {\n            \"constant_1\": 0.6,\n\
  \            \"constant_2\": 1.2\n          },\n          \"e-Value\": {\n     \
  \       \"constant_1\": 0.27,\n            \"constant_2\": -2.06\n          },\n\
  \          \"r_product\": null\n        },\n        {\n          \"polymerization_type\"\
  : \"free radical\",\n          \"solvent\": \"dimethylformamide\",\n          \"\
  method\": \"solvent\",\n          \"temperature\": 60.0,\n          \"temperature_unit\"\
  : \"°C\",\n          \"reaction_constants\": {\n            \"constant_1\": 6.97,\n\
  \            \"constant_2\": -0.16\n          },\n          \"reaction_constant_conf\"\
  : {\n            \"constant_conf_1\": 0.3,\n            \"constant_conf_2\": 0.08\n\
  \          },\n          \"determination_method\": \"Fineman-Ross\",\n         \
  \ \"Q-value\": {\n            \"constant_1\": 0.6,\n            \"constant_2\":\
  \ 1.2\n          },\n          \"e-Value\": {\n            \"constant_1\": 0.27,\n\
  \            \"constant_2\": -2.06\n          },\n          \"r_product\": null\n\
  \        }\n      ]\n    }\n  ],\n  \"source\": \"https://doi.org/10.1002/pol.1977.170150106\"\
  ,\n  \"PDF_name\": \"Reactivity Ratios for Acrylonitrile-Vinyl Chloroacetate Copolymerization\
  \ Systems\"\n}"
