Repository: lamalab-org/copolymer-reactivity

# `data_extraction/` — Pipeline 1: literature → reactions

Mines ~300 k Crossref records for copolymerisation papers, filters them down to ~1.8 k downloadable PDFs, and extracts reactivity-ratio measurements with a vision–language model. The output is the curated `extracted_reactions.csv` that Pipeline 2 (`copol_prediction/`) ingests.

- **Configuration:** All paths and thresholds are defined in
  `data_extraction/obtain_data.py` via the `ExtractionConfig` class. The default
  configuration mirrors the curated layout beneath `data_extraction/artifacts`.
- **Step selection:** `ExtractionSteps` lets you control which parts of the

File: data_extraction/data_extraction_GPT-4o/model_output_extraction/paper_399.yaml
"{\n    \"reactions\": [\n        {\n            \"monomers\": [\n               \
  \ {\n                    \"monomer1\": \"Potassium Methacrylate Complexed by 18-Crown-6\
  \ Ether\",\n                    \"monomer2\": \"Acrylonitrile\"\n              \
  \  }\n            ],\n            \"reaction_conditions\": [\n                {\n\
  \                    \"polymerization_type\": \"free radical\",\n              \
  \      \"solvent\": \"ethyl alcohol\",\n                    \"method\": \"solvent\"\
  ,\n                    \"temperature\": 65.0,\n                    \"temperature_unit\"\
  : \"°C\",\n                    \"reaction_constants\": {\n                     \
  \   \"constant_1\": 0.19,\n                        \"constant_2\": 0.08\n      \
  \              },\n                    \"reaction_constant_conf\": {\n         \
  \               \"constant_conf_1\": 0.02,\n                        \"constant_conf_2\"\
  : 0.02\n                    },\n                    \"determination_method\": \"\
  Kelen-Tudos\",\n                    \"Q-value\": {\n                        \"constant_1\"\
  : 0.64,\n                        \"constant_2\": 0.34\n                    },\n\
  \                    \"e-Value\": {\n                        \"constant_1\": -0.54,\n\
  \                        \"constant_2\": -0.68\n                    },\n       \
  \             \"r_product\": null\n                }\n            ]\n        },\n\
  \        {\n            \"monomers\": [\n                {\n                   \
  \ \"monomer1\": \"Potassium Methacrylate\",\n                    \"monomer2\": \"\
  Acrylonitrile\"\n                }\n            ],\n            \"reaction_conditions\"\
  : [\n                {\n                    \"polymerization_type\": \"free radical\"\
  ,\n                    \"solvent\": \"water\",\n                    \"method\":\
  \ \"solvent\",\n                    \"temperature\": 60.0,\n                   \
  \ \"temperature_unit\": \"°C\",\n                    \"reaction_constants\": {\n\
  \                        \"constant_1\": 0.22,\n                        \"constant_2\"\
  : 0.22\n                    },\n                    \"reaction_constant_conf\":\
  \ {\n                        \"constant_conf_1\": 0.02,\n                      \
  \  \"constant_conf_2\": 0.02\n                    },\n                    \"determination_method\"\
  : \"Fineman-Ross\",\n                    \"Q-value\": {\n                      \
  \  \"constant_1\": 0.64,\n                        \"constant_2\": 0.34\n       \
  \             },\n                    \"e-Value\": {\n                        \"\
  constant_1\": -0.54,\n                        \"constant_2\": -0.68\n          \
  \          },\n                    \"r_product\": null\n                }\n    \
  \        ]\n        }\n    ],\n    \"source\": \"https://doi.org/10.1002/pol.1983.170210823\"\
  ,\n    \"PDF_name\": \"Radical Copolymerization of Potassium Methacrylate and Acrylonitrile\
  \ in the Presence of 18-Crown-6 Ether in Ethyl Alcohol as Solvent\"\n}"

File: data_extraction/data_extraction_GPT-4o/model_output_extraction/paper_407.yaml
"{\n  \"reactions\": [\n    {\n      \"monomers\": [\n        \"monomer1\" \t,\n \
  \       \"monomer2\" \n      ],\n      \"reaction_conditions\": [\n        {\n \
  \         \"polymerization_type\": \"free radical\",\n          \"solvent\": \"\
  benzene\",\n          \"method\": \"solvent\",\n          \"temperature\": 60.0,\n\
  \          \"temperature_unit\": \"°C\",\n          \"reaction_constants\": {\n\
  \            \"constant_1\": 0.03,\n            \"constant_2\": 18.5\n         \
  \ },\n          \"reaction_constant_conf\": {\n            \"constant_conf_1\":\
  \ null,\n            \"constant_conf_2\": null\n          },\n          \"determination_method\"\
  : null,\n          \"Q-value\": {\n            \"constant_1\": 0.10,\n         \
  \   \"constant_2\": null\n          },\n          \"e-Value\": {\n            \"\
  constant_1\": -1.57,\n            \"constant_2\": null\n          },\n         \
  \ \"r_product\": 0.56\n        }\n      ]\n    },\n    {\n      \"monomers\": [\n\
  \        \"monomer1\" \t,\n        \"monomer2\" \n      ],\n      \"reaction_conditions\"\
  : [\n        {\n          \"polymerization_type\": \"free radical\",\n         \
  \ \"solvent\": \"benzene\",\n          \"method\": \"solvent\",\n          \"temperature\"\
  : 60.0,\n          \"temperature_unit\": \"°C\",\n          \"reaction_constants\"\
  : {\n            \"constant_1\": 0.01,\n            \"constant_2\": 10.4\n     \
  \     },\n          \"reaction_constant_conf\": {\n            \"constant_conf_1\"\
  : null,\n            \"constant_conf_2\": null\n          },\n          \"determination_method\"\
  : null,\n          \"Q-value\": {\n            \"constant_1\": 0.52,\n         \
  \   \"constant_2\": null\n          },\n          \"e-Value\": {\n            \"\
  constant_1\": 0.22,\n            \"constant_2\": null\n          },\n          \"\
  r_product\": 1.04\n        }\n      ]\n    },\n    {\n      \"monomers\": [\n  \
  \      \"monomer1\" \t,\n        \"monomer2\" \n      ],\n      \"reaction_conditions\"\
  : [\n        {\n          \"polymerization_type\": \"free radical\",\n         \
  \ \"solvent\": \"benzene\",\n          \"method\": \"solvent\",\n          \"temperature\"\
  : 60.0,\n          \"temperature_unit\": \"°C\",\n          \"reaction_constants\"\
  : {\n            \"constant_1\": 0.03,\n            \"constant_2\": 0.69\n     \
  \     },\n          \"reaction_constant_conf\": {\n            \"constant_conf_1\"\
  : null,\n            \"constant_conf_2\": null\n          },\n          \"determination_method\"\
  : null,\n          \"Q-value\": {\n            \"constant_1\": 0.47,\n         \
  \   \"constant_2\": null\n          },\n          \"e-Value\": {\n            \"\
  constant_1\": -1.56,\n            \"constant_2\": null\n          },\n         \
  \ \"r_product\": 0.02\n        }\n      ]\n    },\n    {\n      \"monomers\": [\n\
  \        \"monomer1\" \t,\n        \"monomer2\" \n      ],\n      \"reaction_conditions\"\
  : [\n        {\n          \"polymerization_type\": \"free radical\",\n         \
  \ \"solvent\": \"benzene\",\n          \"method\": \"solvent\",\n          \"temperature\"\
  : 60.0,\n          \"temperature_unit\": \"°C\",\n          \"reaction_constants\"\
  : {\n            \"constant_1\": 0.38,\n            \"constant_2\": 5.33\n     \
  \     },\n          \"reaction_constant_conf\": {\n            \"constant_conf_1\"\
  : null,\n            \"constant_conf_2\": null\n          },\n          \"determination_method\"\
  : null,\n          \"Q-value\": {\n            \"constant_1\": 0.26,\n         \
  \   \"constant_2\": null\n          },\n          \"e-Value\": {\n            \"\
  constant_1\": -0.22,\n            \"constant_2\": null\n          },\n         \
  \ \"r_product\": 2.03\n        }\n      ]\n    },\n    {\n      \"monomers\": [\n\
  \        \"monomer1\" \t,\n        \"monomer2\" \n      ],\n      \"reaction_conditions\"\
  : [\n        {\n          \"polymerization_type\": \"free radical\",\n         \
  \ \"solvent\": \"benzene\",\n          \"method\": \"solvent\",\n          \"temperature\"\
  : 60.0,\n          \"temperature_unit\": \"°C\",\n          \"reaction_constants\"\
  : {\n            \"constant_1\": 0.0004,\n            \"constant_2\": 4.88\n   \
  \       },\n          \"reaction_constant_conf\": {\n            \"constant_conf_1\"\
  : null,\n            \"constant_conf_2\": null\n          },\n          \"determination_method\"\
  : null,\n          \"Q-value\": {\n            \"constant_1\": 0.0,\n          \
  \  \"constant_2\": null\n          },\n          \"e-Value\": {\n            \"\
  constant_1\": -1.72,\n            \"constant_2\": null\n          },\n         \
  \ \"r_product\": 0.0002\n        }\n      ]\n    }\n  ],\n  \"source\": \"https://doi.org/10.1002/pol.1990.010280129\"\
  ,\n  \"PDF_name\": \"Radical Copolymerization of 3-Tri-n-Butylstannylstyrene with\
  \ Several Vinyl Monomers\"\n}"

File: data_extraction/data_extraction_GPT-4o/model_output_extraction/paper_417.yaml
"{\n  \"reactions\": [\n    {\n      \"monomers\": [\n        {\n          \"monomer1\"\
  : \"n-Butyl methacrylate\",\n          \"monomer2\": \"Acrylonitrile\"\n       \
  \ }\n      ],\n      \"reaction_conditions\": [\n        {\n          \"polymerization_type\"\
  : \"free radical\",\n          \"solvent\": \"Acetone-dimethylformamide\",\n   \
  \       \"method\": \"solvent\",\n          \"temperature\": 59.8,\n          \"\
  temperature_unit\": \"°C\",\n          \"reaction_constants\": {\n            \"\
  constant_1\": 1.08,\n            \"constant_2\": 0.31\n          },\n          \"\
  reaction_constant_conf\": {\n            \"constant_conf_1\": null,\n          \
  \  \"constant_conf_2\": null\n          },\n          \"determination_method\":\
  \ null,\n          \"Q-value\": {\n            \"constant_1\": null,\n         \
  \   \"constant_2\": null\n          },\n          \"e-Value\": {\n            \"\
  constant_1\": null,\n            \"constant_2\": null\n          },\n          \"\
  r_product\": 0.3348\n        }\n      ]\n    },\n    {\n      \"monomers\": [\n\
  \        {\n          \"monomer1\": \"Isobutyl methacrylate\",\n          \"monomer2\"\
  : \"Acrylonitrile\"\n        }\n      ],\n      \"reaction_conditions\": [\n   \
  \     {\n          \"polymerization_type\": \"free radical\",\n          \"solvent\"\
  : \"Acetone-dimethylformamide\",\n          \"method\": \"solvent\",\n         \
  \ \"temperature\": 59.8,\n          \"temperature_unit\": \"°C\",\n          \"\
  reaction_constants\": {\n            \"constant_1\": 1.04,\n            \"constant_2\"\
  : 0.21\n          },\n          \"reaction_constant_conf\": {\n            \"constant_conf_1\"\
  : null,\n            \"constant_conf_2\": null\n          },\n          \"determination_method\"\
  : null,\n          \"Q-value\": {\n            \"constant_1\": null,\n         \
  \   \"constant_2\": null\n          },\n          \"e-Value\": {\n            \"\
  constant_1\": null,\n            \"constant_2\": null\n          },\n          \"\
  r_product\": 0.2184\n        }\n      ]\n    },\n    {\n      \"monomers\": [\n\
  \        {\n          \"monomer1\": \"n-Butyl methacrylate\",\n          \"monomer2\"\
  : \"Vinyl acetate\"\n        }\n      ],\n      \"reaction_conditions\": [\n   \
  \     {\n          \"polymerization_type\": \"free radical\",\n          \"solvent\"\
  : \"Acetone\",\n          \"method\": \"solvent\",\n          \"temperature\": 59.8,\n\
  \          \"temperature_unit\": \"°C\",\n          \"reaction_constants\": {\n\
  \            \"constant_1\": 28.8,\n            \"constant_2\": 0.023\n        \
  \  },\n          \"reaction_constant_conf\": {\n            \"constant_conf_1\"\
  : null,\n            \"constant_conf_2\": null\n          },\n          \"determination_method\"\
  : null,\n          \"Q-value\": {\n            \"constant_1\": null,\n         \
  \   \"constant_2\": null\n          },\n          \"e-Value\": {\n            \"\
  constant_1\": null,\n            \"constant_2\": null\n          },\n          \"\
  r_product\": 0.6624\n        }\n      ]\n    },\n    {\n      \"monomers\": [\n\
  \        {\n          \"monomer1\": \"Isobutyl methacrylate\",\n          \"monomer2\"\
  : \"Vinyl acetate\"\n        }\n      ],\n      \"reaction_conditions\": [\n   \
  \     {\n          \"polymerization_type\": \"free radical\",\n          \"solvent\"\
  : \"Acetone\",\n          \"method\": \"solvent\",\n          \"temperature\": 59.8,\n\
  \          \"temperature_unit\": \"°C\",\n          \"reaction_constants\": {\n\
  \            \"constant_1\": 29.8,\n            \"constant_2\": 0.025\n        \
  \  },\n          \"reaction_constant_conf\": {\n            \"constant_conf_1\"\
  : null,\n            \"constant_conf_2\": null\n          },\n          \"determination_method\"\
  : null,\n          \"Q-value\": {\n            \"constant_1\": null,\n         \
  \   \"constant_2\": null\n          },\n          \"e-Value\": {\n            \"\
  constant_1\": null,\n            \"constant_2\": null\n          },\n          \"\
  r_product\": 0.7450\n        }\n      ]\n    }\n  ],\n  \"source\": \"https://doi.org/10.1002/pol.1961.120471521\"\
  ,\n  \"PDF_name\": \"Studies on the Polymerization of Methacrylic Esters Part III\"\
  \n}"

File: data_extraction/data_extraction_GPT-4o/model_output_extraction/paper_434.yaml
"{\n    \"reactions\": [\n        {\n            \"monomers\": [\n               \
  \ {\n                    \"monomer1\": \"N-Vinyl Carbazole\",\n                \
  \    \"monomer2\": \"Cyanoacetylene\"\n                }\n            ],\n     \
  \       \"reaction_conditions\": [\n                {\n                    \"polymerization_type\"\
  : \"free radical\",\n                    \"solvent\": \"tetrahydrofuran\",\n   \
  \                 \"method\": \"solvent\",\n                    \"temperature\"\
  : 30.0,\n                    \"temperature_unit\": \"°C\",\n                   \
  \ \"reaction_constants\": {\n                        \"constant_1\": 0.075,\n  \
  \                      \"constant_2\": 0.030\n                    },\n         \
  \           \"reaction_constant_conf\": {\n                        \"constant_conf_1\"\
  : 0.005,\n                        \"constant_conf_2\": 0.005\n                 \
  \   },\n                    \"determination_method\": null,\n                  \
  \  \"Q-value\": {\n                        \"constant_1\": 0.163,\n            \
  \            \"constant_2\": null\n                    },\n                    \"\
  e-Value\": {\n                        \"constant_1\": 1.43,\n                  \
  \      \"constant_2\": null\n                    },\n                    \"r_product\"\
  : 0.002\n                }\n            ]\n        },\n        {\n            \"\
  monomers\": [\n                {\n                    \"monomer1\": \"N-Vinyl Carbazole\"\
  ,\n                    \"monomer2\": \"Acrylonitrile\"\n                }\n    \
  \        ],\n            \"reaction_conditions\": [\n                {\n       \
  \             \"polymerization_type\": \"free radical\",\n                    \"\
  solvent\": \"tetrahydrofuran\",\n                    \"method\": \"solvent\",\n\
  \                    \"temperature\": 30.0,\n                    \"temperature_unit\"\
  : \"°C\",\n                    \"reaction_constants\": {\n                     \
  \   \"constant_1\": 0.04,\n                        \"constant_2\": 0.28\n      \
  \              },\n                    \"reaction_constant_conf\": {\n         \
  \               \"constant_conf_1\": 0.02,\n                        \"constant_conf_2\"\
  : 0.02\n                    },\n                    \"determination_method\": null,\n\
  \                    \"Q-value\": {\n                        \"constant_1\": 0.43,\n\
  \                        \"constant_2\": null\n                    },\n        \
  \            \"e-Value\": {\n                        \"constant_1\": -1.03,\n  \
  \                      \"constant_2\": null\n                    },\n          \
  \          \"r_product\": 0.012\n                }\n            ]\n        },\n\
  \        {\n            \"monomers\": [\n                {\n                   \
  \ \"monomer1\": \"N-Vinyl Carbazole\",\n                    \"monomer2\": \"Methyl\
  \ Acrylate\"\n                }\n            ],\n            \"reaction_conditions\"\
  : [\n                {\n                    \"polymerization_type\": \"free radical\"\
  ,\n                    \"solvent\": \"tetrahydrofuran\",\n                    \"\
  method\": \"solvent\",\n                    \"temperature\": 30.0,\n           \
  \         \"temperature_unit\": \"°C\",\n                    \"reaction_constants\"\
  : {\n                        \"constant_1\": 0.11,\n                        \"constant_2\"\
  : 0.43\n                    },\n                    \"reaction_constant_conf\":\
  \ {\n                        \"constant_conf_1\": 0.02,\n                      \
  \  \"constant_conf_2\": 0.02\n                    },\n                    \"determination_method\"\
  : null,\n                    \"Q-value\": {\n                        \"constant_1\"\
  : 0.43,\n                        \"constant_2\": null\n                    },\n\
  \                    \"e-Value\": {\n                        \"constant_1\": -1.03,\n\
  \                        \"constant_2\": null\n                    },\n        \
  \            \"r_product\": 0.05\n                }\n            ]\n        },\n\
  \        {\n            \"monomers\": [\n                {\n                   \
  \ \"monomer1\": \"N-Vinyl Carbazole\",\n                    \"monomer2\": \"p-Chlorostyrene\"\
  \n                }\n            ],\n            \"reaction_conditions\": [\n  \
  \              {\n                    \"polymerization_type\": \"free radical\"\
  ,\n                    \"solvent\": \"tetrahydrofuran\",\n                    \"\
  method\": \"solvent\",\n                    \"temperature\": 30.0,\n           \
  \         \"temperature_unit\": \"°C\",\n                    \"reaction_constants\"\
  : {\n                        \"constant_1\": 0.023,\n                        \"\
  constant_2\": 7.0\n                    },\n                    \"reaction_constant_conf\"\
  : {\n                        \"constant_conf_1\": 0.003,\n                     \
  \   \"constant_conf_2\": 0.2\n                    },\n                    \"determination_method\"\
  : null,\n                    \"Q-value\": {\n                        \"constant_1\"\
  : 0.43,\n                        \"constant_2\": null\n                    },\n\
  \                    \"e-Value\": {\n                        \"constant_1\": -1.03,\n\
  \                        \"constant_2\": null\n                    },\n        \
  \            \"r_product\": 0.16\n                }\n            ]\n        },\n\
  \        {\n            \"monomers\": [\n                {\n                   \
  \ \"monomer1\": \"N-Vinyl Carbazole\",\n                    \"monomer2\": \"Methyl\
  \ Methacrylate\"\n                }\n            ],\n            \"reaction_conditions\"\
  : [\n                {\n                    \"polymerization_type\": \"free radical\"\
  ,\n                    \"solvent\": \"tetrahydrofuran\",\n                    \"\
  method\": \"solvent\",\n                    \"temperature\": 30.0,\n           \
  \         \"temperature_unit\": \"°C\",\n                    \"reaction_constants\"\
  : {\n                        \"constant_1\": 0.07,\n                        \"constant_2\"\
  : 2.7\n                    },\n                    \"reaction_constant_conf\": {\n\
  \                        \"constant_conf_1\": 0.01,\n                        \"\
  constant_conf_2\": 0.1\n                    },\n                    \"determination_method\"\
  : null,\n                    \"Q-value\": {\n                        \"constant_1\"\
  : 0.43,\n                        \"constant_2\": null\n                    },\n\
  \                    \"e-Value\": {\n                        \"constant_1\": -1.03,\n\
  \                        \"constant_2\": null\n                    },\n        \
  \            \"r_product\": 0.19\n                }\n            ]\n        },\n\
  \        {\n            \"monomers\": [\n                {\n                   \
  \ \"monomer1\": \"N-Vinyl Carbazole\",\n                    \"monomer2\": \"Vinyl\
  \ Acetate\"\n                }\n            ],\n            \"reaction_conditions\"\
  : [\n                {\n                    \"polymerization_type\": \"free radical\"\
  ,\n                    \"solvent\": \"tetrahydrofuran\",\n                    \"\
  method\": \"solvent\",\n                    \"temperature\": 30.0,\n           \
  \         \"temperature_unit\": \"°C\",\n                    \"reaction_constants\"\
  : {\n                        \"constant_1\": 3.9,\n                        \"constant_2\"\
  : 0.13\n                    },\n                    \"reaction_constant_conf\":\
  \ {\n                        \"constant_conf_1\": 0.2,\n                       \
  \ \"constant_conf_2\": 0.03\n                    },\n                    \"determination_method\"\
  : null,\n                    \"Q-value\": {\n                        \"constant_1\"\
  : 0.43,\n                        \"constant_2\": null\n                    },\n\
  \                    \"e-Value\": {\n                        \"constant_1\": -1.03,\n\
  \                        \"constant_2\": null\n                    },\n        \
  \            \"r_product\": 0.51\n                }\n            ]\n        }\n\
  \    ],\n    \"source\": \"https://doi.org/10.1002/pol.1968.150060409\",\n    \"\
  PDF_name\": \"The Free Radical Copolymerization of N-Vinyl Carbazole\"\n}"

File: data_extraction/data_extraction_GPT-4o/model_output_extraction/paper_448.yaml
"{\n  \"reactions\": [\n    {\n      \"monomers\": [\n        {\n          \"monomer1\"\
  : \"Allyl acetate\",\n          \"monomer2\": \"Vinyl acetate\"\n        }\n   \
  \   ],\n      \"reaction_conditions\": [\n        {\n          \"polymerization_type\"\
  : \"free radical\",\n          \"solvent\": \"water\",\n          \"method\": \"\
  solvent\",\n          \"temperature\": 60.0,\n          \"temperature_unit\": \"\
  °C\",\n          \"reaction_constants\": {\n            \"constant_1\": 0.43,\n\
  \            \"constant_2\": 1.8\n          },\n          \"reaction_constant_conf\"\
  : {\n            \"constant_conf_1\": null,\n            \"constant_conf_2\": null\n\
  \          },\n          \"determination_method\": \"Kelen-Tudos\",\n          \"\
  Q-value\": {\n            \"constant_1\": 0.023,\n            \"constant_2\": null\n\
  \          },\n          \"e-Value\": {\n            \"constant_1\": -1.39,\n  \
  \          \"constant_2\": null\n          },\n          \"r_product\": null\n \
  \       }\n      ]\n    },\n    {\n      \"monomers\": [\n        {\n          \"\
  monomer1\": \"Allyl chloroacetate\",\n          \"monomer2\": \"Vinyl acetate\"\n\
  \        }\n      ],\n      \"reaction_conditions\": [\n        {\n          \"\
  polymerization_type\": \"free radical\",\n          \"solvent\": \"water\",\n  \
  \        \"method\": \"solvent\",\n          \"temperature\": 60.0,\n          \"\
  temperature_unit\": \"°C\",\n          \"reaction_constants\": {\n            \"\
  constant_1\": 0.69,\n            \"constant_2\": 0.77\n          },\n          \"\
  reaction_constant_conf\": {\n            \"constant_conf_1\": null,\n          \
  \  \"constant_conf_2\": null\n          },\n          \"determination_method\":\
  \ \"Kelen-Tudos\",\n          \"Q-value\": {\n            \"constant_1\": 0.017,\n\
  \            \"constant_2\": null\n          },\n          \"e-Value\": {\n    \
  \        \"constant_1\": -0.09,\n            \"constant_2\": null\n          },\n\
  \          \"r_product\": null\n        }\n      ]\n    },\n    {\n      \"monomers\"\
  : [\n        {\n          \"monomer1\": \"Allyl dichloroacetate\",\n          \"\
  monomer2\": \"Vinyl acetate\"\n        }\n      ],\n      \"reaction_conditions\"\
  : [\n        {\n          \"polymerization_type\": \"free radical\",\n         \
  \ \"solvent\": \"water\",\n          \"method\": \"solvent\",\n          \"temperature\"\
  : 60.0,\n          \"temperature_unit\": \"°C\",\n          \"reaction_constants\"\
  : {\n            \"constant_1\": 0.54,\n            \"constant_2\": 0.57\n     \
  \     },\n          \"reaction_constant_conf\": {\n            \"constant_conf_1\"\
  : null,\n            \"constant_conf_2\": null\n          },\n          \"determination_method\"\
  : \"Kelen-Tudos\",\n          \"Q-value\": {\n            \"constant_1\": 0.018,\n\
  \            \"constant_2\": null\n          },\n          \"e-Value\": {\n    \
  \        \"constant_1\": 0.21,\n            \"constant_2\": null\n          },\n\
  \          \"r_product\": null\n        }\n      ]\n    },\n    {\n      \"monomers\"\
  : [\n        {\n          \"monomer1\": \"Allyl trichloroacetate\",\n          \"\
  monomer2\": \"Vinyl acetate\"\n        }\n      ],\n      \"reaction_conditions\"\
  : [\n        {\n          \"polymerization_type\": \"free radical\",\n         \
  \ \"solvent\": \"water\",\n          \"method\": \"solvent\",\n          \"temperature\"\
  : 60.0,\n          \"temperature_unit\": \"°C\",\n          \"reaction_constants\"\
  : {\n            \"constant_1\": 0.28,\n            \"constant_2\": 0.41\n     \
  \     },\n          \"reaction_constant_conf\": {\n            \"constant_conf_1\"\
  : null,\n            \"constant_conf_2\": null\n          },\n          \"determination_method\"\
  : \"Kelen-Tudos\",\n          \"Q-value\": {\n            \"constant_1\": 0.017,\n\
  \            \"constant_2\": null\n          },\n          \"e-Value\": {\n    \
  \        \"constant_1\": 0.59,\n            \"constant_2\": null\n          },\n\
  \          \"r_product\": null\n        }\n      ]\n    }\n  ],\n  \"source\": \"\
  https://doi.org/10.1295/polymj.24.87\",\n  \"PDF_name\": \"Allylic Polymers II.\
  \ Effects of Chloro-Substituents on Copolymerization of Allyl Chloroacetates with\
  \ Vinyl Acetate\"\n}"

File: data_extraction/data_extraction_GPT-4o/model_output_extraction/paper_452.yaml
"{\n    \"reactions\": [\n        {\n            \"monomers\": [\n               \
  \ {\n                    \"monomer1\": \"styrene\",\n                    \"monomer2\"\
  : \"N-methylol maleimide\"\n                }\n            ],\n            \"reaction_conditions\"\
  : [\n                {\n                    \"polymerization_type\": \"free radical\"\
  ,\n                    \"solvent\": \"dioxane\",\n                    \"method\"\
  : \"solvent\",\n                    \"temperature\": 60.0,\n                   \
  \ \"temperature_unit\": \"°C\",\n                    \"reaction_constants\": {\n\
  \                        \"constant_1\": 0.01,\n                        \"constant_2\"\
  : 0.06\n                    },\n                    \"reaction_constant_conf\":\
  \ {\n                        \"constant_conf_1\": 0.01,\n                      \
  \  \"constant_conf_2\": 0.03\n                    },\n                    \"determination_method\"\
  : null,\n                    \"Q-value\": {\n                        \"constant_1\"\
  : 2.1,\n                        \"constant_2\": null\n                    },\n \
  \                   \"e-Value\": {\n                        \"constant_1\": 1.58,\n\
  \                        \"constant_2\": null\n                    },\n        \
  \            \"r_product\": 0.0006\n                }\n            ]\n        },\n\
  \        {\n            \"monomers\": [\n                {\n                   \
  \ \"monomer1\": \"styrene\",\n                    \"monomer2\": \"N-2-hydroxyethyl\
  \ maleimide\"\n                }\n            ],\n            \"reaction_conditions\"\
  : [\n                {\n                    \"polymerization_type\": \"free radical\"\
  ,\n                    \"solvent\": \"methanol\",\n                    \"method\"\
  : \"solvent\",\n                    \"temperature\": 60.0,\n                   \
  \ \"temperature_unit\": \"°C\",\n                    \"reaction_constants\": {\n\
  \                        \"constant_1\": 0.04,\n                        \"constant_2\"\
  : 0.01\n                    },\n                    \"reaction_constant_conf\":\
  \ {\n                        \"constant_conf_1\": 0.02,\n                      \
  \  \"constant_conf_2\": 0.01\n                    },\n                    \"determination_method\"\
  : null,\n                    \"Q-value\": {\n                        \"constant_1\"\
  : 2.7,\n                        \"constant_2\": null\n                    },\n \
  \                   \"e-Value\": {\n                        \"constant_1\": 1.94,\n\
  \                        \"constant_2\": null\n                    },\n        \
  \            \"r_product\": 0.0004\n                }\n            ]\n        },\n\
  \        {\n            \"monomers\": [\n                {\n                   \
  \ \"monomer1\": \"styrene\",\n                    \"monomer2\": \"N-4-hydroxyphenyl\
  \ maleimide\"\n                }\n            ],\n            \"reaction_conditions\"\
  : [\n                {\n                    \"polymerization_type\": \"free radical\"\
  ,\n                    \"solvent\": \"tetrahydrofuran\",\n                    \"\
  method\": \"solvent\",\n                    \"temperature\": 60.0,\n           \
  \         \"temperature_unit\": \"°C\",\n                    \"reaction_constants\"\
  : {\n                        \"constant_1\": 0.08,\n                        \"constant_2\"\
  : 0.12\n                    },\n                    \"reaction_constant_conf\":\
  \ {\n                        \"constant_conf_1\": 0.05,\n                      \
  \  \"constant_conf_2\": 0.05\n                    },\n                    \"determination_method\"\
  : null,\n                    \"Q-value\": {\n                        \"constant_1\"\
  : 2.3,\n                        \"constant_2\": null\n                    },\n \
  \                   \"e-Value\": {\n                        \"constant_1\": 1.36,\n\
  \                        \"constant_2\": null\n                    },\n        \
  \            \"r_product\": 0.0096\n                }\n            ]\n        },\n\
  \        {\n            \"monomers\": [\n                {\n                   \
  \ \"monomer1\": \"vinyl acetate\",\n                    \"monomer2\": \"N-methylol\
  \ maleimide\"\n                }\n            ],\n            \"reaction_conditions\"\
  : [\n                {\n                    \"polymerization_type\": \"free radical\"\
  ,\n                    \"solvent\": \"dioxane\",\n                    \"method\"\
  : \"solvent\",\n                    \"temperature\": 60.0,\n                   \
  \ \"temperature_unit\": \"°C\",\n                    \"reaction_constants\": {\n\
  \                        \"constant_1\": 0.05,\n                        \"constant_2\"\
  : 1.40\n                    },\n                    \"reaction_constant_conf\":\
  \ {\n                        \"constant_conf_1\": null,\n                      \
  \  \"constant_conf_2\": null\n                    },\n                    \"determination_method\"\
  : null,\n                    \"Q-value\": {\n                        \"constant_1\"\
  : 0.34,\n                        \"constant_2\": null\n                    },\n\
  \                    \"e-Value\": {\n                        \"constant_1\": 1.33,\n\
  \                        \"constant_2\": null\n                    },\n        \
  \            \"r_product\": null\n                }\n            ]\n        },\n\
  \        {\n            \"monomers\": [\n                {\n                   \
  \ \"monomer1\": \"vinyl acetate\",\n                    \"monomer2\": \"N-2-hydroxyethyl\
  \ maleimide\"\n                }\n            ],\n            \"reaction_conditions\"\
  : [\n                {\n                    \"polymerization_type\": \"free radical\"\
  ,\n                    \"solvent\": \"ethanol\",\n                    \"method\"\
  : \"solvent\",\n                    \"temperature\": 60.0,\n                   \
  \ \"temperature_unit\": \"°C\",\n                    \"reaction_constants\": {\n\
  \                        \"constant_1\": 0.05,\n                        \"constant_2\"\
  : 0.86\n                    },\n                    \"reaction_constant_conf\":\
  \ {\n                        \"constant_conf_1\": null,\n                      \
  \  \"constant_conf_2\": null\n                    },\n                    \"determination_method\"\
  : null,\n                    \"Q-value\": {\n                        \"constant_1\"\
  : 0.32,\n                        \"constant_2\": null\n                    },\n\
  \                    \"e-Value\": {\n                        \"constant_1\": 1.47,\n\
  \                        \"constant_2\": null\n                    },\n        \
  \            \"r_product\": null\n                }\n            ]\n        },\n\
  \        {\n            \"monomers\": [\n                {\n                   \
  \ \"monomer1\": \"vinyl acetate\",\n                    \"monomer2\": \"N-4-hydroxyphenyl\
  \ maleimide\"\n                }\n            ],\n            \"reaction_conditions\"\
  : [\n                {\n                    \"polymerization_type\": \"free radical\"\
  ,\n                    \"solvent\": \"ethanol-water\",\n                    \"method\"\
  : \"solvent\",\n                    \"temperature\": 60.0,\n                   \
  \ \"temperature_unit\": \"°C\",\n                    \"reaction_constants\": {\n\
  \                        \"constant_1\": 0.03,\n                        \"constant_2\"\
  : 0.69\n                    },\n                    \"reaction_constant_conf\":\
  \ {\n                        \"constant_conf_1\": null,\n                      \
  \  \"constant_conf_2\": null\n                    },\n                    \"determination_method\"\
  : null,\n                    \"Q-value\": {\n                        \"constant_1\"\
  : 0.52,\n                        \"constant_2\": null\n                    },\n\
  \                    \"e-Value\": {\n                        \"constant_1\": 1.67,\n\
  \                        \"constant_2\": null\n                    },\n        \
  \            \"r_product\": null\n                }\n            ]\n        },\n\
  \        {\n            \"monomers\": [\n                {\n                   \
  \ \"monomer1\": \"methyl methacrylate\",\n                    \"monomer2\": \"N-methylol\
  \ maleimide\"\n                }\n            ],\n            \"reaction_conditions\"\
  : [\n                {\n                    \"polymerization_type\": \"free radical\"\
  ,\n                    \"solvent\": \"cyclohexanone\",\n                    \"method\"\
  : \"solvent\",\n                    \"temperature\": 60.0,\n                   \
  \ \"temperature_unit\": \"°C\",\n                    \"reaction_constants\": {\n\
  \                        \"constant_1\": 1.66,\n                        \"constant_2\"\
  : 0.27\n                    },\n                    \"reaction_constant_conf\":\
  \ {\n                        \"constant_conf_1\": null,\n                      \
  \  \"constant_conf_2\": null\n                    },\n                    \"determination_method\"\
  : null,\n                    \"Q-value\": {\n                        \"constant_1\"\
  : 0.64,\n                        \"constant_2\": null\n                    },\n\
  \                    \"e-Value\": {\n                        \"constant_1\": 1.30,\n\
  \                        \"constant_2\": null\n                    },\n        \
  \            \"r_product\": null\n                }\n            ]\n        },\n\
  \        {\n            \"monomers\": [\n                {\n                   \
  \ \"monomer1\": \"methyl methacrylate\",\n                    \"monomer2\": \"N-2-hydroxyethyl\
  \ maleimide\"\n                }\n            ],\n            \"reaction_conditions\"\
  : [\n                {\n                    \"polymerization_type\": \"free radical\"\
  ,\n                    \"solvent\": \"tetrahydrofuran\",\n                    \"\
  method\": \"solvent\",\n                    \"temperature\": 60.0,\n           \
  \         \"temperature_unit\": \"°C\",\n                    \"reaction_constants\"\
  : {\n                        \"constant_1\": 1.50,\n                        \"constant_2\"\
  : 0.26\n                    },\n                    \"reaction_constant_conf\":\
  \ {\n                        \"constant_conf_1\": null,\n                      \
  \  \"constant_conf_2\": null\n                    },\n                    \"determination_method\"\
  : null,\n                    \"Q-value\": {\n                        \"constant_1\"\
  : 0.58,\n                        \"constant_2\": null\n                    },\n\
  \                    \"e-Value\": {\n                        \"constant_1\": 1.37,\n\
  \                        \"constant_2\": null\n                    },\n        \
  \            \"r_product\": null\n                }\n            ]\n        },\n\
  \        {\n            \"monomers\": [\n                {\n                   \
  \ \"monomer1\": \"methyl methacrylate\",\n                    \"monomer2\": \"N-4-hydroxyphenyl\
  \ maleimide\"\n                }\n            ],\n            \"reaction_conditions\"\
  : [\n                {\n                    \"polymerization_type\": \"free radical\"\
  ,\n                    \"solvent\": \"tetrahydrofuran\",\n                    \"\
  method\": \"solvent\",\n                    \"temperature\": 60.0,\n           \
  \         \"temperature_unit\": \"°C\",\n                    \"reaction_constants\"\
  : {\n                        \"constant_1\": 1.35,\n                        \"constant_2\"\
  : 0.35\n                    },\n                    \"reaction_constant_conf\":\
  \ {\n                        \"constant_conf_1\": null,\n                      \
  \  \"constant_conf_2\": null\n                    },\n                    \"determination_method\"\
  : null,\n                    \"Q-value\": {\n                        \"constant_1\"\
  : 0.78,\n                        \"constant_2\": null\n                    },\n\
  \                    \"e-Value\": {\n                        \"constant_1\": 1.27,\n\
  \                        \"constant_2\": null\n                    },\n        \
  \            \"r_product\": null\n                }\n            ]\n        }\n\
  \    ],\n    \"source\": \"https://doi.org/10.1002/pol.1969.160260292\",\n    \"\
  PDF_name\": \"Copolymerizations of N-Substituted Maleimides Having a OH Group with\
  \ Vinyl Monomers\"\n}"

File: data_extraction/data_extraction_GPT-4o/model_output_extraction/paper_464.yaml
"{\n  \"reactions\": [\n    {\n      \"monomers\": [\n        {\n          \"monomer1\"\
  : \"Vinyl acetate\",\n          \"monomer2\": \"trans-Dichloroethylene\"\n     \
  \   }\n      ],\n      \"reaction_conditions\": [\n        {\n          \"polymerization_type\"\
  : \"free radical\",\n          \"solvent\": \"null\",\n          \"method\": \"\
  bulk\",\n          \"temperature\": 68.0,\n          \"temperature_unit\": \"°C\"\
  ,\n          \"reaction_constants\": {\n            \"constant_1\": 0.85,\n    \
  \        \"constant_2\": 0.0\n          },\n          \"reaction_constant_conf\"\
  : {\n            \"constant_conf_1\": null,\n            \"constant_conf_2\": null\n\
  \          },\n          \"determination_method\": \"null\",\n          \"Q-value\"\
  : {\n            \"constant_1\": null,\n            \"constant_2\": null\n     \
  \     },\n          \"e-Value\": {\n            \"constant_1\": null,\n        \
  \    \"constant_2\": null\n          },\n          \"r_product\": null\n       \
  \ }\n      ]\n    },\n    {\n      \"monomers\": [\n        {\n          \"monomer1\"\
  : \"Vinyl acetate\",\n          \"monomer2\": \"cis-Dichloroethylene\"\n       \
  \ }\n      ],\n      \"reaction_conditions\": [\n        {\n          \"polymerization_type\"\
  : \"free radical\",\n          \"solvent\": \"null\",\n          \"method\": \"\
  bulk\",\n          \"temperature\": 68.0,\n          \"temperature_unit\": \"°C\"\
  ,\n          \"reaction_constants\": {\n            \"constant_1\": 2.8,\n     \
  \       \"constant_2\": 0.0\n          },\n          \"reaction_constant_conf\"\
  : {\n            \"constant_conf_1\": null,\n            \"constant_conf_2\": null\n\
  \          },\n          \"determination_method\": \"null\",\n          \"Q-value\"\
  : {\n            \"constant_1\": null,\n            \"constant_2\": null\n     \
  \     },\n          \"e-Value\": {\n            \"constant_1\": null,\n        \
  \    \"constant_2\": null\n          },\n          \"r_product\": null\n       \
  \ }\n      ]\n    },\n    {\n      \"monomers\": [\n        {\n          \"monomer1\"\
  : \"Styrene\",\n          \"monomer2\": \"trans-Dichloroethylene\"\n        }\n\
  \      ],\n      \"reaction_conditions\": [\n        {\n          \"polymerization_type\"\
  : \"free radical\",\n          \"solvent\": \"null\",\n          \"method\": \"\
  bulk\",\n          \"temperature\": 68.0,\n          \"temperature_unit\": \"°C\"\
  ,\n          \"reaction_constants\": {\n            \"constant_1\": 10.0,\n    \
  \        \"constant_2\": 0.0\n          },\n          \"reaction_constant_conf\"\
  : {\n            \"constant_conf_1\": null,\n            \"constant_conf_2\": null\n\
  \          },\n          \"determination_method\": \"null\",\n          \"Q-value\"\
  : {\n            \"constant_1\": null,\n            \"constant_2\": null\n     \
  \     },\n          \"e-Value\": {\n            \"constant_1\": null,\n        \
  \    \"constant_2\": null\n          },\n          \"r_product\": null\n       \
  \ }\n      ]\n    },\n    {\n      \"monomers\": [\n        {\n          \"monomer1\"\
  : \"Styrene\",\n          \"monomer2\": \"cis-Dichloroethylene\"\n        }\n  \
  \    ],\n      \"reaction_conditions\": [\n        {\n          \"polymerization_type\"\
  : \"free radical\",\n          \"solvent\": \"null\",\n          \"method\": \"\
  bulk\",\n          \"temperature\": 68.0,\n          \"temperature_unit\": \"°C\"\
  ,\n          \"reaction_constants\": {\n            \"constant_1\": 50.0,\n    \
  \        \"constant_2\": 0.0\n          },\n          \"reaction_constant_conf\"\
  : {\n            \"constant_conf_1\": null,\n            \"constant_conf_2\": null\n\
  \          },\n          \"determination_method\": \"null\",\n          \"Q-value\"\
  : {\n            \"constant_1\": null,\n            \"constant_2\": null\n     \
  \     },\n          \"e-Value\": {\n            \"constant_1\": null,\n        \
  \    \"constant_2\": null\n          },\n          \"r_product\": null\n       \
  \ }\n      ]\n    },\n    {\n      \"monomers\": [\n        {\n          \"monomer1\"\
  : \"Vinyl acetate\",\n          \"monomer2\": \"Trichloroethylene\"\n        }\n\
  \      ],\n      \"reaction_conditions\": [\n        {\n          \"polymerization_type\"\
  : \"free radical\",\n          \"solvent\": \"null\",\n          \"method\": \"\
  bulk\",\n          \"temperature\": 68.0,\n          \"temperature_unit\": \"°C\"\
  ,\n          \"reaction_constants\": {\n            \"constant_1\": 0.67,\n    \
  \        \"constant_2\": 0.0\n          },\n          \"reaction_constant_conf\"\
  : {\n            \"constant_conf_1\": null,\n            \"constant_conf_2\": null\n\
  \          },\n          \"determination_method\": \"null\",\n          \"Q-value\"\
  : {\n            \"constant_1\": null,\n            \"constant_2\": null\n     \
  \     },\n          \"e-Value\": {\n            \"constant_1\": null,\n        \
  \    \"constant_2\": null\n          },\n          \"r_product\": null\n       \
  \ }\n      ]\n    }\n  ],\n  \"source\": \"Journal of Polymer Science, Volume 3,\
  \ No. 2 (1948)\",\n  \"PDF_name\": \"Experimental Study of Copolymerization. III.\
  \ Copolymerization Behavior of Polychloroethylenes\"\n}"
