Repository: lamalab-org/copolymer-reactivity

# `data_extraction/` — Pipeline 1: literature → reactions

Mines ~300 k Crossref records for copolymerisation papers, filters them down to ~1.8 k downloadable PDFs, and extracts reactivity-ratio measurements with a vision–language model. The output is the curated `extracted_reactions.csv` that Pipeline 2 (`copol_prediction/`) ingests.

- **Configuration:** All paths and thresholds are defined in
  `data_extraction/obtain_data.py` via the `ExtractionConfig` class. The default
  configuration mirrors the curated layout beneath `data_extraction/artifacts`.
- **Step selection:** `ExtractionSteps` lets you control which parts of the

File: data_extraction/data_extraction_GPT-4o/model_output_extraction/paper_47.yaml
"{\n  \"reactions\": [\n    {\n      \"monomers\": [\n        {\n          \"monomer1\"\
  : \"Vinyl Acetate\",\n          \"monomer2\": \"Vinyl Chloride\"\n        }\n  \
  \    ],\n      \"reaction_conditions\": [\n        {\n          \"polymerization_type\"\
  : \"free radical\",\n          \"solvent\": \"methanol\",\n          \"method\"\
  : \"solvent\",\n          \"temperature\": 68.0,\n          \"temperature_unit\"\
  : \"°C\",\n          \"reaction_constants\": {\n            \"constant_1\": 0.3,\n\
  \            \"constant_2\": 2.1\n          },\n          \"reaction_constant_conf\"\
  : {\n            \"constant_conf_1\": null,\n            \"constant_conf_2\": null\n\
  \          },\n          \"determination_method\": null,\n          \"Q-value\"\
  : {\n            \"constant_1\": null,\n            \"constant_2\": null\n     \
  \     },\n          \"e-Value\": {\n            \"constant_1\": null,\n        \
  \    \"constant_2\": null\n          },\n          \"r_product\": null\n       \
  \ }\n      ]\n    },\n    {\n      \"monomers\": [\n        {\n          \"monomer1\"\
  : \"Ethyl Methacrylate\",\n          \"monomer2\": \"Vinylidene Chloride\"\n   \
  \     }\n      ],\n      \"reaction_conditions\": [\n        {\n          \"polymerization_type\"\
  : \"free radical\",\n          \"solvent\": \"methanol\",\n          \"method\"\
  : \"solvent\",\n          \"temperature\": 68.0,\n          \"temperature_unit\"\
  : \"°C\",\n          \"reaction_constants\": {\n            \"constant_1\": 2.2,\n\
  \            \"constant_2\": 0.35\n          },\n          \"reaction_constant_conf\"\
  : {\n            \"constant_conf_1\": null,\n            \"constant_conf_2\": null\n\
  \          },\n          \"determination_method\": null,\n          \"Q-value\"\
  : {\n            \"constant_1\": null,\n            \"constant_2\": null\n     \
  \     },\n          \"e-Value\": {\n            \"constant_1\": null,\n        \
  \    \"constant_2\": null\n          },\n          \"r_product\": null\n       \
  \ }\n      ]\n    },\n    {\n      \"monomers\": [\n        {\n          \"monomer1\"\
  : \"Vinyl Acetate\",\n          \"monomer2\": \"Tetrachloroethylene\"\n        }\n\
  \      ],\n      \"reaction_conditions\": [\n        {\n          \"polymerization_type\"\
  : \"free radical\",\n          \"solvent\": \"hexane\",\n          \"method\": \"\
  solvent\",\n          \"temperature\": null,\n          \"temperature_unit\": null,\n\
  \          \"reaction_constants\": {\n            \"constant_1\": 5.0,\n       \
  \     \"constant_2\": 0.0\n          },\n          \"reaction_constant_conf\": {\n\
  \            \"constant_conf_1\": null,\n            \"constant_conf_2\": null\n\
  \          },\n          \"determination_method\": null,\n          \"Q-value\"\
  : {\n            \"constant_1\": null,\n            \"constant_2\": null\n     \
  \     },\n          \"e-Value\": {\n            \"constant_1\": null,\n        \
  \    \"constant_2\": null\n          },\n          \"r_product\": null\n       \
  \ }\n      ]\n    },\n    {\n      \"monomers\": [\n        {\n          \"monomer1\"\
  : \"Allyl Chloride\",\n          \"monomer2\": \"Vinylidene Chloride\"\n       \
  \ }\n      ],\n      \"reaction_conditions\": [\n        {\n          \"polymerization_type\"\
  : \"free radical\",\n          \"solvent\": \"methanol\",\n          \"method\"\
  : \"solvent\",\n          \"temperature\": null,\n          \"temperature_unit\"\
  : null,\n          \"reaction_constants\": {\n            \"constant_1\": 0.26,\n\
  \            \"constant_2\": 3.8\n          },\n          \"reaction_constant_conf\"\
  : {\n            \"constant_conf_1\": null,\n            \"constant_conf_2\": null\n\
  \          },\n          \"determination_method\": null,\n          \"Q-value\"\
  : {\n            \"constant_1\": null,\n            \"constant_2\": null\n     \
  \     },\n          \"e-Value\": {\n            \"constant_1\": null,\n        \
  \    \"constant_2\": null\n          },\n          \"r_product\": null\n       \
  \ }\n      ]\n    },\n    {\n      \"monomers\": [\n        {\n          \"monomer1\"\
  : \"Vinyl Acetate\",\n          \"monomer2\": \"Vinylidene Chloride\"\n        }\n\
  \      ],\n      \"reaction_conditions\": [\n        {\n          \"polymerization_type\"\
  : \"free radical\",\n          \"solvent\": \"methanol\",\n          \"method\"\
  : \"solvent\",\n          \"temperature\": null,\n          \"temperature_unit\"\
  : null,\n          \"reaction_constants\": {\n            \"constant_1\": 0.1,\n\
  \            \"constant_2\": 6.0\n          },\n          \"reaction_constant_conf\"\
  : {\n            \"constant_conf_1\": null,\n            \"constant_conf_2\": null\n\
  \          },\n          \"determination_method\": null,\n          \"Q-value\"\
  : {\n            \"constant_1\": null,\n            \"constant_2\": null\n     \
  \     },\n          \"e-Value\": {\n            \"constant_1\": null,\n        \
  \    \"constant_2\": null\n          },\n          \"r_product\": null\n       \
  \ }\n      ]\n    },\n    {\n      \"monomers\": [\n        {\n          \"monomer1\"\
  : \"Methyl Methacrylate\",\n          \"monomer2\": \"Vinyl Chloride\"\n       \
  \ }\n      ],\n      \"reaction_conditions\": [\n        {\n          \"polymerization_type\"\
  : \"free radical\",\n          \"solvent\": \"hexane\",\n          \"method\": \"\
  solvent\",\n          \"temperature\": null,\n          \"temperature_unit\": null,\n\
  \          \"reaction_constants\": {\n            \"constant_1\": 10.0,\n      \
  \      \"constant_2\": 0.1\n          },\n          \"reaction_constant_conf\":\
  \ {\n            \"constant_conf_1\": null,\n            \"constant_conf_2\": null\n\
  \          },\n          \"determination_method\": null,\n          \"Q-value\"\
  : {\n            \"constant_1\": null,\n            \"constant_2\": null\n     \
  \     },\n          \"e-Value\": {\n            \"constant_1\": null,\n        \
  \    \"constant_2\": null\n          },\n          \"r_product\": null\n       \
  \ }\n      ]\n    },\n    {\n      \"monomers\": [\n        {\n          \"monomer1\"\
  : \"Allyl Chloride\",\n          \"monomer2\": \"Vinyl Acetate\"\n        }\n  \
  \    ],\n      \"reaction_conditions\": [\n        {\n          \"polymerization_type\"\
  : \"free radical\",\n          \"solvent\": \"hexane\",\n          \"method\": \"\
  solvent\",\n          \"temperature\": null,\n          \"temperature_unit\": null,\n\
  \          \"reaction_constants\": {\n            \"constant_1\": 0.67,\n      \
  \      \"constant_2\": 0.7\n          },\n          \"reaction_constant_conf\":\
  \ {\n            \"constant_conf_1\": null,\n            \"constant_conf_2\": null\n\
  \          },\n          \"determination_method\": null,\n          \"Q-value\"\
  : {\n            \"constant_1\": null,\n            \"constant_2\": null\n     \
  \     },\n          \"e-Value\": {\n            \"constant_1\": null,\n        \
  \    \"constant_2\": null\n          },\n          \"r_product\": null\n       \
  \ }\n      ]\n    },\n    {\n      \"monomers\": [\n        {\n          \"monomer1\"\
  : \"Methyl Methacrylate\",\n          \"monomer2\": \"2,5-Dichlorostyrene\"\n  \
  \      }\n      ],\n      \"reaction_conditions\": [\n        {\n          \"polymerization_type\"\
  : \"free radical\",\n          \"solvent\": \"benzene\",\n          \"method\":\
  \ \"solvent\",\n          \"temperature\": null,\n          \"temperature_unit\"\
  : null,\n          \"reaction_constants\": {\n            \"constant_1\": 0.44,\n\
  \            \"constant_2\": 2.25\n          },\n          \"reaction_constant_conf\"\
  : {\n            \"constant_conf_1\": null,\n            \"constant_conf_2\": null\n\
  \          },\n          \"determination_method\": null,\n          \"Q-value\"\
  : {\n            \"constant_1\": null,\n            \"constant_2\": null\n     \
  \     },\n          \"e-Value\": {\n            \"constant_1\": null,\n        \
  \    \"constant_2\": null\n          },\n          \"r_product\": null\n       \
  \ }\n      ]\n    },\n    {\n      \"monomers\": [\n        {\n          \"monomer1\"\
  : \"Vinyl Chloride\",\n          \"monomer2\": \"Vinylidene Chloride\"\n       \
  \ }\n      ],\n      \"reaction_conditions\": [\n        {\n          \"polymerization_type\"\
  : \"free radical\",\n          \"solvent\": \"methanol\",\n          \"method\"\
  : \"solvent\",\n          \"temperature\": null,\n          \"temperature_unit\"\
  : null,\n          \"reaction_constants\": {\n            \"constant_1\": 0.42,\n\
  \            \"constant_2\": null\n          },\n          \"reaction_constant_conf\"\
  : {\n            \"constant_conf_1\": null,\n            \"constant_conf_2\": null\n\
  \          },\n          \"determination_method\": null,\n          \"Q-value\"\
  : {\n            \"constant_1\": null,\n            \"constant_2\": null\n     \
  \     },\n          \"e-Value\": {\n            \"constant_1\": null,\n        \
  \    \"constant_2\": null\n          },\n          \"r_product\": null\n       \
  \ }\n      ]\n    },\n    {\n      \"monomers\": [\n        {\n          \"monomer1\"\
  : \"Vinyl Chloride\",\n          \"monomer2\": \"Dioctyl Maleate\"\n        }\n\
  \      ],\n      \"reaction_conditions\": [\n        {\n          \"polymerization_type\"\
  : \"free radical\",\n          \"solvent\": \"methanol\",\n          \"method\"\
  : \"solvent\",\n          \"temperature\": null,\n          \"temperature_unit\"\
  : null,\n          \"reaction_constants\": {\n            \"constant_1\": 0.42,\n\
  \            \"constant_2\": 0.0\n          },\n          \"reaction_constant_conf\"\
  : {\n            \"constant_conf_1\": null,\n            \"constant_conf_2\": null\n\
  \          },\n          \"determination_method\": null,\n          \"Q-value\"\
  : {\n            \"constant_1\": null,\n            \"constant_2\": null\n     \
  \     },\n          \"e-Value\": {\n            \"constant_1\": null,\n        \
  \    \"constant_2\": null\n          },\n          \"r_product\": null\n       \
  \ }\n      ]\n    }\n  ],\n  \"source\": \"Journal of Polymer Science, Volume 3,\
  \ No. 2 (1948)\",\n  \"PDF_name\": \"Experimental Study of Copolymerization. II\"\
  \n}"

File: data_extraction/data_extraction_GPT-4o/model_output_extraction/paper_473.yaml
"{\n  \"reactions\": [\n    {\n      \"monomers\": [\n        \"S-Vinyl-N-diethyl\
  \ monothiolcarbamate\",\n        \"Styrene\"\n      ],\n      \"reaction_conditions\"\
  : [\n        {\n          \"polymerization_type\": \"free radical\",\n         \
  \ \"solvent\": null,\n          \"method\": \"bulk\",\n          \"temperature\"\
  : 66.0,\n          \"temperature_unit\": \"°C\",\n          \"reaction_constants\"\
  : {\n            \"constant_1\": 0.14,\n            \"constant_2\": 4.4\n      \
  \    },\n          \"reaction_constant_conf\": {\n            \"constant_conf_1\"\
  : 0.03,\n            \"constant_conf_2\": 0.6\n          },\n          \"determination_method\"\
  : \"Mayo-Lewis\",\n          \"Q-value\": {\n            \"constant_1\": -1.49,\n\
  \            \"constant_2\": 0.40\n          },\n          \"e-Value\": {\n    \
  \        \"constant_1\": 0.33,\n            \"constant_2\": null\n          },\n\
  \          \"r_product\": null\n        }\n      ]\n    },\n    {\n      \"monomers\"\
  : [\n        \"S-Vinyl-N-diethyl monothiolcarbamate\",\n        \"Vinylacetate\"\
  \n      ],\n      \"reaction_conditions\": [\n        {\n          \"polymerization_type\"\
  : \"free radical\",\n          \"solvent\": null,\n          \"method\": \"bulk\"\
  ,\n          \"temperature\": 66.0,\n          \"temperature_unit\": \"°C\",\n \
  \         \"reaction_constants\": {\n            \"constant_1\": 1.5,\n        \
  \    \"constant_2\": 0.16\n          },\n          \"reaction_constant_conf\": {\n\
  \            \"constant_conf_1\": 0.3,\n            \"constant_conf_2\": 0.08\n\
  \          },\n          \"determination_method\": \"Mayo-Lewis\",\n          \"\
  Q-value\": {\n            \"constant_1\": -1.49,\n            \"constant_2\": 0.25\n\
  \          },\n          \"e-Value\": {\n            \"constant_1\": 0.33,\n   \
  \         \"constant_2\": null\n          },\n          \"r_product\": null\n  \
  \      }\n      ]\n    },\n    {\n      \"monomers\": [\n        \"N-Vinyl-N-methyl-S-ethyl\
  \ monothiolcarbamate\",\n        \"Styrene\"\n      ],\n      \"reaction_conditions\"\
  : [\n        {\n          \"polymerization_type\": \"free radical\",\n         \
  \ \"solvent\": null,\n          \"method\": \"bulk\",\n          \"temperature\"\
  : 66.0,\n          \"temperature_unit\": \"°C\",\n          \"reaction_constants\"\
  : {\n            \"constant_1\": 0.025,\n            \"constant_2\": 13.0\n    \
  \      },\n          \"reaction_constant_conf\": {\n            \"constant_conf_1\"\
  : 0.01,\n            \"constant_conf_2\": 3.0\n          },\n          \"determination_method\"\
  : \"Mayo-Lewis\",\n          \"Q-value\": {\n            \"constant_1\": -1.86,\n\
  \            \"constant_2\": 0.18\n          },\n          \"e-Value\": {\n    \
  \        \"constant_1\": 0.18,\n            \"constant_2\": null\n          },\n\
  \          \"r_product\": null\n        }\n      ]\n    },\n    {\n      \"monomers\"\
  : [\n        \"N-Vinyl-N-methyl-S-ethyl monothiolcarbamate\",\n        \"Vinylacetate\"\
  \n      ],\n      \"reaction_conditions\": [\n        {\n          \"polymerization_type\"\
  : \"free radical\",\n          \"solvent\": null,\n          \"method\": \"bulk\"\
  ,\n          \"temperature\": 66.0,\n          \"temperature_unit\": \"°C\",\n \
  \         \"reaction_constants\": {\n            \"constant_1\": 1.3,\n        \
  \    \"constant_2\": 0.6\n          },\n          \"reaction_constant_conf\": {\n\
  \            \"constant_conf_1\": 0.2,\n            \"constant_conf_2\": 0.1\n \
  \         },\n          \"determination_method\": \"Mayo-Lewis\",\n          \"\
  Q-value\": {\n            \"constant_1\": -0.88,\n            \"constant_2\": 0.044\n\
  \          },\n          \"e-Value\": {\n            \"constant_1\": 0.18,\n   \
  \         \"constant_2\": null\n          },\n          \"r_product\": null\n  \
  \      }\n      ]\n    },\n    {\n      \"monomers\": [\n        \"O-Vinyl-N-diethyl\
  \ carbamate\",\n        \"Styrene\"\n      ],\n      \"reaction_conditions\": [\n\
  \        {\n          \"polymerization_type\": \"free radical\",\n          \"solvent\"\
  : null,\n          \"method\": \"bulk\",\n          \"temperature\": 66.0,\n   \
  \       \"temperature_unit\": \"°C\",\n          \"reaction_constants\": {\n   \
  \         \"constant_1\": 0.03,\n            \"constant_2\": 32.0\n          },\n\
  \          \"reaction_constant_conf\": {\n            \"constant_conf_1\": 0.01,\n\
  \            \"constant_conf_2\": 5.0\n          },\n          \"determination_method\"\
  : \"Mayo-Lewis\",\n          \"Q-value\": {\n            \"constant_1\": -1.10,\n\
  \            \"constant_2\": 0.021\n          },\n          \"e-Value\": {\n   \
  \         \"constant_1\": 0.029,\n            \"constant_2\": null\n          },\n\
  \          \"r_product\": null\n        }\n      ]\n    },\n    {\n      \"monomers\"\
  : [\n        \"O-Vinyl-N-diethyl carbamate\",\n        \"Vinylacetate\"\n      ],\n\
  \      \"reaction_conditions\": [\n        {\n          \"polymerization_type\"\
  : \"free radical\",\n          \"solvent\": null,\n          \"method\": \"bulk\"\
  ,\n          \"temperature\": 66.0,\n          \"temperature_unit\": \"°C\",\n \
  \         \"reaction_constants\": {\n            \"constant_1\": 0.25,\n       \
  \     \"constant_2\": 1.8\n          },\n          \"reaction_constant_conf\": {\n\
  \            \"constant_conf_1\": 0.08,\n            \"constant_conf_2\": 0.4\n\
  \          },\n          \"determination_method\": \"Mayo-Lewis\",\n          \"\
  Q-value\": {\n            \"constant_1\": -1.19,\n            \"constant_2\": 0.012\n\
  \          },\n          \"e-Value\": {\n            \"constant_1\": 0.029,\n  \
  \          \"constant_2\": null\n          },\n          \"r_product\": null\n \
  \       }\n      ]\n    }\n  ],\n  \"source\": \"https://doi.org/10.1002/pol.1963.110010101\"\
  ,\n  \"PDF_name\": \"Unsaturated Carbonic Acid Derivatives III\"\n}"

File: data_extraction/data_extraction_GPT-4o/model_output_extraction/paper_477.yaml
"{\n  \"reactions\": [\n    {\n      \"monomers\": [\n        {\n          \"monomer1\"\
  : \"1-Acrylamido-1-deoxy-D-glucitol\",\n          \"monomer2\": \"Vinyl acetate\"\
  \n        }\n      ],\n      \"reaction_conditions\": [\n        {\n          \"\
  polymerization_type\": \"free radical\",\n          \"solvent\": \"water\",\n  \
  \        \"method\": \"solvent\",\n          \"temperature\": 50.0,\n          \"\
  temperature_unit\": \"°C\",\n          \"reaction_constants\": {\n            \"\
  constant_1\": 2.41,\n            \"constant_2\": 0.18\n          },\n          \"\
  reaction_constant_conf\": {\n            \"constant_conf_1\": null,\n          \
  \  \"constant_conf_2\": null\n          },\n          \"determination_method\":\
  \ \"Fineman-Ross\",\n          \"Q-value\": {\n            \"constant_1\": 0.12,\n\
  \            \"constant_2\": 0.089\n          },\n          \"e-Value\": {\n   \
  \         \"constant_1\": 0.6,\n            \"constant_2\": 1.3\n          },\n\
  \          \"r_product\": null\n        }\n      ]\n    },\n    {\n      \"monomers\"\
  : [\n        {\n          \"monomer1\": \"1-Acrylamido-1-deoxy-D-glucitol\",\n \
  \         \"monomer2\": \"Styrene\"\n        }\n      ],\n      \"reaction_conditions\"\
  : [\n        {\n          \"polymerization_type\": \"free radical\",\n         \
  \ \"solvent\": \"methanol\",\n          \"method\": \"solvent\",\n          \"temperature\"\
  : 50.0,\n          \"temperature_unit\": \"°C\",\n          \"reaction_constants\"\
  : {\n            \"constant_1\": 0.056,\n            \"constant_2\": 2.72\n    \
  \      },\n          \"reaction_constant_conf\": {\n            \"constant_conf_1\"\
  : null,\n            \"constant_conf_2\": null\n          },\n          \"determination_method\"\
  : \"Fineman-Ross\",\n          \"Q-value\": {\n            \"constant_1\": 0.12,\n\
  \            \"constant_2\": 0.089\n          },\n          \"e-Value\": {\n   \
  \         \"constant_1\": 0.6,\n            \"constant_2\": 1.3\n          },\n\
  \          \"r_product\": null\n        }\n      ]\n    },\n    {\n      \"monomers\"\
  : [\n        {\n          \"monomer1\": \"1-Acrylamido-1-deoxy-D-glucitol\",\n \
  \         \"monomer2\": \"Methyl methacrylate\"\n        }\n      ],\n      \"reaction_conditions\"\
  : [\n        {\n          \"polymerization_type\": \"free radical\",\n         \
  \ \"solvent\": \"methanol\",\n          \"method\": \"solvent\",\n          \"temperature\"\
  : 50.0,\n          \"temperature_unit\": \"°C\",\n          \"reaction_constants\"\
  : {\n            \"constant_1\": 0.206,\n            \"constant_2\": 4.22\n    \
  \      },\n          \"reaction_constant_conf\": {\n            \"constant_conf_1\"\
  : null,\n            \"constant_conf_2\": null\n          },\n          \"determination_method\"\
  : \"Fineman-Ross\",\n          \"Q-value\": {\n            \"constant_1\": 0.12,\n\
  \            \"constant_2\": 0.089\n          },\n          \"e-Value\": {\n   \
  \         \"constant_1\": 0.6,\n            \"constant_2\": 1.3\n          },\n\
  \          \"r_product\": null\n        }\n      ]\n    },\n    {\n      \"monomers\"\
  : [\n        {\n          \"monomer1\": \"1-Deoxy-1-methacrylamido-D-glucitol\"\
  ,\n          \"monomer2\": \"Vinyl acetate\"\n        }\n      ],\n      \"reaction_conditions\"\
  : [\n        {\n          \"polymerization_type\": \"free radical\",\n         \
  \ \"solvent\": \"water\",\n          \"method\": \"solvent\",\n          \"temperature\"\
  : 50.0,\n          \"temperature_unit\": \"°C\",\n          \"reaction_constants\"\
  : {\n            \"constant_1\": 0.56,\n            \"constant_2\": 0.16\n     \
  \     },\n          \"reaction_constant_conf\": {\n            \"constant_conf_1\"\
  : null,\n            \"constant_conf_2\": null\n          },\n          \"determination_method\"\
  : \"Fineman-Ross\",\n          \"Q-value\": {\n            \"constant_1\": 0.089,\n\
  \            \"constant_2\": 0.12\n          },\n          \"e-Value\": {\n    \
  \        \"constant_1\": 1.3,\n            \"constant_2\": 0.6\n          },\n \
  \         \"r_product\": null\n        }\n      ]\n    },\n    {\n      \"monomers\"\
  : [\n        {\n          \"monomer1\": \"1-Deoxy-1-methacrylamido-D-glucitol\"\
  ,\n          \"monomer2\": \"Styrene\"\n        }\n      ],\n      \"reaction_conditions\"\
  : [\n        {\n          \"polymerization_type\": \"free radical\",\n         \
  \ \"solvent\": \"methanol\",\n          \"method\": \"solvent\",\n          \"temperature\"\
  : 50.0,\n          \"temperature_unit\": \"°C\",\n          \"reaction_constants\"\
  : {\n            \"constant_1\": 0.005,\n            \"constant_2\": 2.09\n    \
  \      },\n          \"reaction_constant_conf\": {\n            \"constant_conf_1\"\
  : null,\n            \"constant_conf_2\": null\n          },\n          \"determination_method\"\
  : \"Fineman-Ross\",\n          \"Q-value\": {\n            \"constant_1\": 0.089,\n\
  \            \"constant_2\": 0.12\n          },\n          \"e-Value\": {\n    \
  \        \"constant_1\": 1.3,\n            \"constant_2\": 0.6\n          },\n \
  \         \"r_product\": null\n        }\n      ]\n    },\n    {\n      \"monomers\"\
  : [\n        {\n          \"monomer1\": \"1-Deoxy-1-methacrylamido-D-glucitol\"\
  ,\n          \"monomer2\": \"Methyl methacrylate\"\n        }\n      ],\n      \"\
  reaction_conditions\": [\n        {\n          \"polymerization_type\": \"free radical\"\
  ,\n          \"solvent\": \"methanol\",\n          \"method\": \"solvent\",\n  \
  \        \"temperature\": 50.0,\n          \"temperature_unit\": \"°C\",\n     \
  \     \"reaction_constants\": {\n            \"constant_1\": 0.036,\n          \
  \  \"constant_2\": 4.20\n          },\n          \"reaction_constant_conf\": {\n\
  \            \"constant_conf_1\": null,\n            \"constant_conf_2\": null\n\
  \          },\n          \"determination_method\": \"Fineman-Ross\",\n         \
  \ \"Q-value\": {\n            \"constant_1\": 0.089,\n            \"constant_2\"\
  : 0.12\n          },\n          \"e-Value\": {\n            \"constant_1\": 1.3,\n\
  \            \"constant_2\": 0.6\n          },\n          \"r_product\": null\n\
  \        }\n      ]\n    }\n  ],\n  \"source\": \"https://doi.org/10.1002/pol.1961.1205012010\"\
  ,\n  \"PDF_name\": \"Copolymerization of 1-Acrylamido-1-deoxy-D-glucitol and of\
  \ 1-Deoxy-1-methacrylamido-D-glucitol with Various Vinyl Monomers\"\n}"

File: data_extraction/data_extraction_GPT-4o/model_output_extraction/paper_479.yaml
"{\n  \"reactions\": [\n    {\n      \"monomers\": [\n        {\n          \"monomer1\"\
  : \"vinyl acetate\",\n          \"monomer2\": \"N-vinyl-N'-ethylurea\"\n       \
  \ }\n      ],\n      \"reaction_conditions\": [\n        {\n          \"polymerization_type\"\
  : \"free radical\",\n          \"solvent\": \"methanol\",\n          \"method\"\
  : \"solvent\",\n          \"temperature\": 75.0,\n          \"temperature_unit\"\
  : \"°C\",\n          \"reaction_constants\": {\n            \"constant_1\": 0.45,\n\
  \            \"constant_2\": 0.63\n          },\n          \"reaction_constant_conf\"\
  : {\n            \"constant_conf_1\": null,\n            \"constant_conf_2\": null\n\
  \          },\n          \"determination_method\": \"Alfrey-Price\",\n         \
  \ \"Q-value\": {\n            \"constant_1\": 0.15,\n            \"constant_2\"\
  : null\n          },\n          \"e-Value\": {\n            \"constant_1\": -1.4,\n\
  \            \"constant_2\": null\n          },\n          \"r_product\": null\n\
  \        }\n      ]\n    },\n    {\n      \"monomers\": [\n        {\n         \
  \ \"monomer1\": \"methyl methacrylate\",\n          \"monomer2\": \"N-vinyl-N'-ethylurea\"\
  \n        }\n      ],\n      \"reaction_conditions\": [\n        {\n          \"\
  polymerization_type\": \"free radical\",\n          \"solvent\": \"acetone-methanol\"\
  ,\n          \"method\": \"solvent\",\n          \"temperature\": 75.0,\n      \
  \    \"temperature_unit\": \"°C\",\n          \"reaction_constants\": {\n      \
  \      \"constant_1\": 1.8,\n            \"constant_2\": 0.015\n          },\n \
  \         \"reaction_constant_conf\": {\n            \"constant_conf_1\": null,\n\
  \            \"constant_conf_2\": null\n          },\n          \"determination_method\"\
  : \"Alfrey-Price\",\n          \"Q-value\": {\n            \"constant_1\": 0.17,\n\
  \            \"constant_2\": null\n          },\n          \"e-Value\": {\n    \
  \        \"constant_1\": -1.5,\n            \"constant_2\": null\n          },\n\
  \          \"r_product\": null\n        }\n      ]\n    },\n    {\n      \"monomers\"\
  : [\n        {\n          \"monomer1\": \"styrene\",\n          \"monomer2\": \"\
  N-vinyl-N'-ethylurea\"\n        }\n      ],\n      \"reaction_conditions\": [\n\
  \        {\n          \"polymerization_type\": \"free radical\",\n          \"solvent\"\
  : \"butanone\",\n          \"method\": \"solvent\",\n          \"temperature\":\
  \ 75.0,\n          \"temperature_unit\": \"°C\",\n          \"reaction_constants\"\
  : {\n            \"constant_1\": 20.0,\n            \"constant_2\": 0.020\n    \
  \      },\n          \"reaction_constant_conf\": {\n            \"constant_conf_1\"\
  : null,\n            \"constant_conf_2\": null\n          },\n          \"determination_method\"\
  : \"Alfrey-Price\",\n          \"Q-value\": {\n            \"constant_1\": 0.11,\n\
  \            \"constant_2\": null\n          },\n          \"e-Value\": {\n    \
  \        \"constant_1\": -1.8,\n            \"constant_2\": null\n          },\n\
  \          \"r_product\": null\n        }\n      ]\n    }\n  ],\n  \"source\": \"\
  Bull. Soc. Chim. Belg., 67, pp. 123-130, 1958\",\n  \"PDF_name\": \"DERIVES N-VINYLIQUES\
  \ IV. - COPOLYMERISATION DE LA N-VINYL N'-ETHYLUREE\"\n}"

File: data_extraction/data_extraction_GPT-4o/model_output_extraction/paper_48.yaml
"{\n    \"reactions\": [\n        {\n            \"monomers\": [\n               \
  \ \"monomer1\" \t, \"1,2-trans-Dichloräthylen\",\n                \"monomer2\" \t\
  , \"Styrol\"\n            ],\n            \"reaction_conditions\": [\n         \
  \       {\n                    \"polymerization_type\": \"free radical\",\n    \
  \                \"solvent\": null,\n                    \"method\": \"bulk\",\n\
  \                    \"temperature\": 50.0,\n                    \"temperature_unit\"\
  : \"°C\",\n                    \"reaction_constants\": {\n                     \
  \   \"constant_1\": 44.4,\n                        \"constant_2\": 56.1\n      \
  \              },\n                    \"reaction_constant_conf\": {\n         \
  \               \"constant_conf_1\": null,\n                        \"constant_conf_2\"\
  : null\n                    },\n                    \"determination_method\": null,\n\
  \                    \"Q-value\": {\n                        \"constant_1\": null,\n\
  \                        \"constant_2\": null\n                    },\n        \
  \            \"e-Value\": {\n                        \"constant_1\": null,\n   \
  \                     \"constant_2\": null\n                    },\n           \
  \         \"r_product\": null\n                },\n                {\n         \
  \           \"polymerization_type\": \"free radical\",\n                    \"solvent\"\
  : null,\n                    \"method\": \"bulk\",\n                    \"temperature\"\
  : 50.0,\n                    \"temperature_unit\": \"°C\",\n                   \
  \ \"reaction_constants\": {\n                        \"constant_1\": 44.9,\n   \
  \                     \"constant_2\": 17.1\n                    },\n           \
  \         \"reaction_constant_conf\": {\n                        \"constant_conf_1\"\
  : null,\n                        \"constant_conf_2\": null\n                   \
  \ },\n                    \"determination_method\": null,\n                    \"\
  Q-value\": {\n                        \"constant_1\": null,\n                  \
  \      \"constant_2\": null\n                    },\n                    \"e-Value\"\
  : {\n                        \"constant_1\": null,\n                        \"constant_2\"\
  : null\n                    },\n                    \"r_product\": null\n      \
  \          },\n                {\n                    \"polymerization_type\": \"\
  free radical\",\n                    \"solvent\": null,\n                    \"\
  method\": \"bulk\",\n                    \"temperature\": 90.0,\n              \
  \      \"temperature_unit\": \"°C\",\n                    \"reaction_constants\"\
  : {\n                        \"constant_1\": 29.8,\n                        \"constant_2\"\
  : 47.5\n                    },\n                    \"reaction_constant_conf\":\
  \ {\n                        \"constant_conf_1\": null,\n                      \
  \  \"constant_conf_2\": null\n                    },\n                    \"determination_method\"\
  : null,\n                    \"Q-value\": {\n                        \"constant_1\"\
  : null,\n                        \"constant_2\": null\n                    },\n\
  \                    \"e-Value\": {\n                        \"constant_1\": null,\n\
  \                        \"constant_2\": null\n                    },\n        \
  \            \"r_product\": null\n                },\n                {\n      \
  \              \"polymerization_type\": \"free radical\",\n                    \"\
  solvent\": null,\n                    \"method\": \"bulk\",\n                  \
  \  \"temperature\": 90.0,\n                    \"temperature_unit\": \"°C\",\n \
  \                   \"reaction_constants\": {\n                        \"constant_1\"\
  : 25.9,\n                        \"constant_2\": 72.7\n                    },\n\
  \                    \"reaction_constant_conf\": {\n                        \"constant_conf_1\"\
  : null,\n                        \"constant_conf_2\": null\n                   \
  \ },\n                    \"determination_method\": null,\n                    \"\
  Q-value\": {\n                        \"constant_1\": null,\n                  \
  \      \"constant_2\": null\n                    },\n                    \"e-Value\"\
  : {\n                        \"constant_1\": null,\n                        \"constant_2\"\
  : null\n                    },\n                    \"r_product\": null\n      \
  \          }\n            ]\n        },\n        {\n            \"monomers\": [\n\
  \                \"monomer1\" \t, \"1,2-cis-Dichloräthylen\",\n                \"\
  monomer2\" \t, \"Styrol\"\n            ],\n            \"reaction_conditions\":\
  \ [\n                {\n                    \"polymerization_type\": \"free radical\"\
  ,\n                    \"solvent\": null,\n                    \"method\": \"bulk\"\
  ,\n                    \"temperature\": 50.0,\n                    \"temperature_unit\"\
  : \"°C\",\n                    \"reaction_constants\": {\n                     \
  \   \"constant_1\": 56.1,\n                        \"constant_2\": 17.1\n      \
  \              },\n                    \"reaction_constant_conf\": {\n         \
  \               \"constant_conf_1\": null,\n                        \"constant_conf_2\"\
  : null\n                    },\n                    \"determination_method\": null,\n\
  \                    \"Q-value\": {\n                        \"constant_1\": null,\n\
  \                        \"constant_2\": null\n                    },\n        \
  \            \"e-Value\": {\n                        \"constant_1\": null,\n   \
  \                     \"constant_2\": null\n                    },\n           \
  \         \"r_product\": null\n                }\n            ]\n        },\n  \
  \      {\n            \"monomers\": [\n                \"monomer1\" \t, \"Trichloräthylen\"\
  ,\n                \"monomer2\" \t, \"Styrol\"\n            ],\n            \"reaction_conditions\"\
  : [\n                {\n                    \"polymerization_type\": \"free radical\"\
  ,\n                    \"solvent\": null,\n                    \"method\": \"bulk\"\
  ,\n                    \"temperature\": 50.0,\n                    \"temperature_unit\"\
  : \"°C\",\n                    \"reaction_constants\": {\n                     \
  \   \"constant_1\": 16.5,\n                        \"constant_2\": 165.0\n     \
  \               },\n                    \"reaction_constant_conf\": {\n        \
  \                \"constant_conf_1\": null,\n                        \"constant_conf_2\"\
  : null\n                    },\n                    \"determination_method\": null,\n\
  \                    \"Q-value\": {\n                        \"constant_1\": null,\n\
  \                        \"constant_2\": null\n                    },\n        \
  \            \"e-Value\": {\n                        \"constant_1\": null,\n   \
  \                     \"constant_2\": null\n                    },\n           \
  \         \"r_product\": null\n                },\n                {\n         \
  \           \"polymerization_type\": \"free radical\",\n                    \"solvent\"\
  : null,\n                    \"method\": \"bulk\",\n                    \"temperature\"\
  : 50.0,\n                    \"temperature_unit\": \"°C\",\n                   \
  \ \"reaction_constants\": {\n                        \"constant_1\": 17.1,\n   \
  \                     \"constant_2\": 208.0\n                    },\n          \
  \          \"reaction_constant_conf\": {\n                        \"constant_conf_1\"\
  : null,\n                        \"constant_conf_2\": null\n                   \
  \ },\n                    \"determination_method\": null,\n                    \"\
  Q-value\": {\n                        \"constant_1\": null,\n                  \
  \      \"constant_2\": null\n                    },\n                    \"e-Value\"\
  : {\n                        \"constant_1\": null,\n                        \"constant_2\"\
  : null\n                    },\n                    \"r_product\": null\n      \
  \          },\n                {\n                    \"polymerization_type\": \"\
  free radical\",\n                    \"solvent\": null,\n                    \"\
  method\": \"bulk\",\n                    \"temperature\": 90.0,\n              \
  \      \"temperature_unit\": \"°C\",\n                    \"reaction_constants\"\
  : {\n                        \"constant_1\": 12.7,\n                        \"constant_2\"\
  : 129.0\n                    },\n                    \"reaction_constant_conf\"\
  : {\n                        \"constant_conf_1\": null,\n                      \
  \  \"constant_conf_2\": null\n                    },\n                    \"determination_method\"\
  : null,\n                    \"Q-value\": {\n                        \"constant_1\"\
  : null,\n                        \"constant_2\": null\n                    },\n\
  \                    \"e-Value\": {\n                        \"constant_1\": null,\n\
  \                        \"constant_2\": null\n                    },\n        \
  \            \"r_product\": null\n                }\n            ]\n        },\n\
  \        {\n            \"monomers\": [\n                \"monomer1\" \t, \"Tetrachloräthylen\"\
  ,\n                \"monomer2\" \t, \"Styrol\"\n            ],\n            \"reaction_conditions\"\
  : [\n                {\n                    \"polymerization_type\": \"free radical\"\
  ,\n                    \"solvent\": null,\n                    \"method\": \"bulk\"\
  ,\n                    \"temperature\": 50.0,\n                    \"temperature_unit\"\
  : \"°C\",\n                    \"reaction_constants\": {\n                     \
  \   \"constant_1\": 165.0,\n                        \"constant_2\": 66.4\n     \
  \               },\n                    \"reaction_constant_conf\": {\n        \
  \                \"constant_conf_1\": null,\n                        \"constant_conf_2\"\
  : null\n                    },\n                    \"determination_method\": null,\n\
  \                    \"Q-value\": {\n                        \"constant_1\": null,\n\
  \                        \"constant_2\": null\n                    },\n        \
  \            \"e-Value\": {\n                        \"constant_1\": null,\n   \
  \                     \"constant_2\": null\n                    },\n           \
  \         \"r_product\": null\n                },\n                {\n         \
  \           \"polymerization_type\": \"free radical\",\n                    \"solvent\"\
  : null,\n                    \"method\": \"bulk\",\n                    \"temperature\"\
  : 50.0,\n                    \"temperature_unit\": \"°C\",\n                   \
  \ \"reaction_constants\": {\n                        \"constant_1\": 201.7,\n  \
  \                      \"constant_2\": 187.0\n                    },\n         \
  \           \"reaction_constant_conf\": {\n                        \"constant_conf_1\"\
  : null,\n                        \"constant_conf_2\": null\n                   \
  \ },\n                    \"determination_method\": null,\n                    \"\
  Q-value\": {\n                        \"constant_1\": null,\n                  \
  \      \"constant_2\": null\n                    },\n                    \"e-Value\"\
  : {\n                        \"constant_1\": null,\n                        \"constant_2\"\
  : null\n                    },\n                    \"r_product\": null\n      \
  \          }\n            ]\n        }\n    ],\n    \"source\": \"https://doi.org/10.1002/pol.1949.120040107\"\
  ,\n    \"PDF_name\": \"Über die Polymerisationsfähigkeit der chlorsubstituierten\
  \ Äthylene\"\n}"
