Repository: lamalab-org/copolymer-reactivity

# `data_extraction/` — Pipeline 1: literature → reactions

Mines ~300 k Crossref records for copolymerisation papers, filters them down to ~1.8 k downloadable PDFs, and extracts reactivity-ratio measurements with a vision–language model. The output is the curated `extracted_reactions.csv` that Pipeline 2 (`copol_prediction/`) ingests.

- **Configuration:** All paths and thresholds are defined in
  `data_extraction/obtain_data.py` via the `ExtractionConfig` class. The default
  configuration mirrors the curated layout beneath `data_extraction/artifacts`.
- **Step selection:** `ExtractionSteps` lets you control which parts of the

File: data_extraction/data_extraction_GPT-4o/model_output_extraction/paper_484.yaml
"{\n  \"reactions\": [\n    {\n      \"monomers\": [\n        {\n          \"monomer1\"\
  : \"Ferrocenylmethyl Acrylate\",\n          \"monomer2\": \"Styrene\"\n        }\n\
  \      ],\n      \"reaction_conditions\": [\n        {\n          \"polymerization_type\"\
  : \"free radical\",\n          \"solvent\": \"benzene\",\n          \"method\":\
  \ \"solvent\",\n          \"temperature\": 70.0,\n          \"temperature_unit\"\
  : \"°C\",\n          \"reaction_constants\": {\n            \"constant_1\": 0.02,\n\
  \            \"constant_2\": 2.3\n          },\n          \"reaction_constant_conf\"\
  : {\n            \"constant_conf_1\": 0.01,\n            \"constant_conf_2\": 0.3\n\
  \          },\n          \"determination_method\": \"EVM Program\",\n          \"\
  Q-value\": {\n            \"constant_1\": 0.106,\n            \"constant_2\": 0.955\n\
  \          },\n          \"e-Value\": {\n            \"constant_1\": null,\n   \
  \         \"constant_2\": null\n          },\n          \"r_product\": null\n  \
  \      }\n      ]\n    },\n    {\n      \"monomers\": [\n        {\n          \"\
  monomer1\": \"Ferrocenylmethyl Methacrylate\",\n          \"monomer2\": \"Styrene\"\
  \n        }\n      ],\n      \"reaction_conditions\": [\n        {\n          \"\
  polymerization_type\": \"free radical\",\n          \"solvent\": \"benzene\",\n\
  \          \"method\": \"solvent\",\n          \"temperature\": 70.0,\n        \
  \  \"temperature_unit\": \"°C\",\n          \"reaction_constants\": {\n        \
  \    \"constant_1\": 0.03,\n            \"constant_2\": 3.7\n          },\n    \
  \      \"reaction_constant_conf\": {\n            \"constant_conf_1\": 0.02,\n \
  \           \"constant_conf_2\": 0.2\n          },\n          \"determination_method\"\
  : \"EVM Program\",\n          \"Q-value\": {\n            \"constant_1\": 0.083,\n\
  \            \"constant_2\": 0.683\n          },\n          \"e-Value\": {\n   \
  \         \"constant_1\": null,\n            \"constant_2\": null\n          },\n\
  \          \"r_product\": null\n        }\n      ]\n    },\n    {\n      \"monomers\"\
  : [\n        {\n          \"monomer1\": \"Ferrocenylmethyl Acrylate\",\n       \
  \   \"monomer2\": \"Methyl Acrylate\"\n        }\n      ],\n      \"reaction_conditions\"\
  : [\n        {\n          \"polymerization_type\": \"free radical\",\n         \
  \ \"solvent\": \"benzene\",\n          \"method\": \"solvent\",\n          \"temperature\"\
  : 70.0,\n          \"temperature_unit\": \"°C\",\n          \"reaction_constants\"\
  : {\n            \"constant_1\": 0.14,\n            \"constant_2\": 4.46\n     \
  \     },\n          \"reaction_constant_conf\": {\n            \"constant_conf_1\"\
  : 0.02,\n            \"constant_conf_2\": 0.2\n          },\n          \"determination_method\"\
  : \"EVM Program\",\n          \"Q-value\": {\n            \"constant_1\": 0.180,\n\
  \            \"constant_2\": 1.256\n          },\n          \"e-Value\": {\n   \
  \         \"constant_1\": null,\n            \"constant_2\": null\n          },\n\
  \          \"r_product\": null\n        }\n      ]\n    },\n    {\n      \"monomers\"\
  : [\n        {\n          \"monomer1\": \"Ferrocenylmethyl Methacrylate\",\n   \
  \       \"monomer2\": \"Methyl Acrylate\"\n        }\n      ],\n      \"reaction_conditions\"\
  : [\n        {\n          \"polymerization_type\": \"free radical\",\n         \
  \ \"solvent\": \"benzene\",\n          \"method\": \"solvent\",\n          \"temperature\"\
  : 70.0,\n          \"temperature_unit\": \"°C\",\n          \"reaction_constants\"\
  : {\n            \"constant_1\": 0.08,\n            \"constant_2\": 0.82\n     \
  \     },\n          \"reaction_constant_conf\": {\n            \"constant_conf_1\"\
  : 0.03,\n            \"constant_conf_2\": 0.07\n          },\n          \"determination_method\"\
  : \"EVM Program\",\n          \"Q-value\": {\n            \"constant_1\": 0.414,\n\
  \            \"constant_2\": 1.609\n          },\n          \"e-Value\": {\n   \
  \         \"constant_1\": null,\n            \"constant_2\": null\n          },\n\
  \          \"r_product\": null\n        }\n      ]\n    },\n    {\n      \"monomers\"\
  : [\n        {\n          \"monomer1\": \"Ferrocenylmethyl Acrylate\",\n       \
  \   \"monomer2\": \"Methyl Methacrylate\"\n        }\n      ],\n      \"reaction_conditions\"\
  : [\n        {\n          \"polymerization_type\": \"free radical\",\n         \
  \ \"solvent\": \"benzene\",\n          \"method\": \"solvent\",\n          \"temperature\"\
  : 70.0,\n          \"temperature_unit\": \"°C\",\n          \"reaction_constants\"\
  : {\n            \"constant_1\": 0.08,\n            \"constant_2\": 2.9\n      \
  \    },\n          \"reaction_constant_conf\": {\n            \"constant_conf_1\"\
  : 0.03,\n            \"constant_conf_2\": 0.5\n          },\n          \"determination_method\"\
  : \"EVM Program\",\n          \"Q-value\": {\n            \"constant_1\": 0.414,\n\
  \            \"constant_2\": 1.609\n          },\n          \"e-Value\": {\n   \
  \         \"constant_1\": null,\n            \"constant_2\": null\n          },\n\
  \          \"r_product\": null\n        }\n      ]\n    },\n    {\n      \"monomers\"\
  : [\n        {\n          \"monomer1\": \"Ferrocenylmethyl Methacrylate\",\n   \
  \       \"monomer2\": \"Methyl Methacrylate\"\n        }\n      ],\n      \"reaction_conditions\"\
  : [\n        {\n          \"polymerization_type\": \"free radical\",\n         \
  \ \"solvent\": \"benzene\",\n          \"method\": \"solvent\",\n          \"temperature\"\
  : 70.0,\n          \"temperature_unit\": \"°C\",\n          \"reaction_constants\"\
  : {\n            \"constant_1\": 0.12,\n            \"constant_2\": 3.27\n     \
  \     },\n          \"reaction_constant_conf\": {\n            \"constant_conf_1\"\
  : 0.02,\n            \"constant_conf_2\": 0.06\n          },\n          \"determination_method\"\
  : \"EVM Program\",\n          \"Q-value\": {\n            \"constant_1\": 0.331,\n\
  \            \"constant_2\": 1.35\n          },\n          \"e-Value\": {\n    \
  \        \"constant_1\": null,\n            \"constant_2\": null\n          },\n\
  \          \"r_product\": null\n        }\n      ]\n    },\n    {\n      \"monomers\"\
  : [\n        {\n          \"monomer1\": \"Ferrocenylmethyl Acrylate\",\n       \
  \   \"monomer2\": \"Vinyl Acetate\"\n        }\n      ],\n      \"reaction_conditions\"\
  : [\n        {\n          \"polymerization_type\": \"free radical\",\n         \
  \ \"solvent\": \"benzene\",\n          \"method\": \"solvent\",\n          \"temperature\"\
  : 70.0,\n          \"temperature_unit\": \"°C\",\n          \"reaction_constants\"\
  : {\n            \"constant_1\": 1.44,\n            \"constant_2\": 0.46\n     \
  \     },\n          \"reaction_constant_conf\": {\n            \"constant_conf_1\"\
  : 0.38,\n            \"constant_conf_2\": 0.07\n          },\n          \"determination_method\"\
  : \"EVM Program\",\n          \"Q-value\": {\n            \"constant_1\": 0.050,\n\
  \            \"constant_2\": 0.342\n          },\n          \"e-Value\": {\n   \
  \         \"constant_1\": null,\n            \"constant_2\": null\n          },\n\
  \          \"r_product\": null\n        }\n      ]\n    },\n    {\n      \"monomers\"\
  : [\n        {\n          \"monomer1\": \"Ferrocenylmethyl Methacrylate\",\n   \
  \       \"monomer2\": \"Vinyl Acetate\"\n        }\n      ],\n      \"reaction_conditions\"\
  : [\n        {\n          \"polymerization_type\": \"free radical\",\n         \
  \ \"solvent\": \"benzene\",\n          \"method\": \"solvent\",\n          \"temperature\"\
  : 70.0,\n          \"temperature_unit\": \"°C\",\n          \"reaction_constants\"\
  : {\n            \"constant_1\": 1.52,\n            \"constant_2\": 0.20\n     \
  \     },\n          \"reaction_constant_conf\": {\n            \"constant_conf_1\"\
  : 0.30,\n            \"constant_conf_2\": 0.10\n          },\n          \"determination_method\"\
  : \"EVM Program\",\n          \"Q-value\": {\n            \"constant_1\": 0.101,\n\
  \            \"constant_2\": 0.79\n          },\n          \"e-Value\": {\n    \
  \        \"constant_1\": null,\n            \"constant_2\": null\n          },\n\
  \          \"r_product\": null\n        }\n      ]\n    }\n  ],\n  \"source\": \"\
  https://doi.org/10.1021/ma60017a020\",\n  \"PDF_name\": \"Copolymerization of Ferrocenylmethyl\
  \ Acrylate and Ferrocenylmethyl Methacrylate with Organic Monomers\"\n}"

File: data_extraction/data_extraction_GPT-4o/model_output_extraction/paper_49.yaml
"{\n  \"reactions\": [\n    {\n      \"monomers\": [\n        {\n          \"monomer1\"\
  : \"Vinyl acetate\",\n          \"monomer2\": \"Butadiene\"\n        }\n      ],\n\
  \      \"reaction_conditions\": [\n        {\n          \"polymerization_type\"\
  : \"free radical\",\n          \"solvent\": null,\n          \"method\": \"bulk\"\
  ,\n          \"temperature\": 60.0,\n          \"temperature_unit\": \"°C\",\n \
  \         \"reaction_constants\": {\n            \"constant_1\": 0.3,\n        \
  \    \"constant_2\": 1.08\n          },\n          \"reaction_constant_conf\": {\n\
  \            \"constant_conf_1\": null,\n            \"constant_conf_2\": null\n\
  \          },\n          \"determination_method\": null,\n          \"Q-value\"\
  : {\n            \"constant_1\": null,\n            \"constant_2\": null\n     \
  \     },\n          \"e-Value\": {\n            \"constant_1\": null,\n        \
  \    \"constant_2\": null\n          },\n          \"r_product\": null\n       \
  \ }\n      ]\n    },\n    {\n      \"monomers\": [\n        {\n          \"monomer1\"\
  : \"Vinyl acetate\",\n          \"monomer2\": \"Styrene\"\n        }\n      ],\n\
  \      \"reaction_conditions\": [\n        {\n          \"polymerization_type\"\
  : \"free radical\",\n          \"solvent\": null,\n          \"method\": \"bulk\"\
  ,\n          \"temperature\": 60.0,\n          \"temperature_unit\": \"°C\",\n \
  \         \"reaction_constants\": {\n            \"constant_1\": 0.39,\n       \
  \     \"constant_2\": 0.19\n          },\n          \"reaction_constant_conf\":\
  \ {\n            \"constant_conf_1\": null,\n            \"constant_conf_2\": null\n\
  \          },\n          \"determination_method\": null,\n          \"Q-value\"\
  : {\n            \"constant_1\": null,\n            \"constant_2\": null\n     \
  \     },\n          \"e-Value\": {\n            \"constant_1\": null,\n        \
  \    \"constant_2\": null\n          },\n          \"r_product\": null\n       \
  \ }\n      ]\n    },\n    {\n      \"monomers\": [\n        {\n          \"monomer1\"\
  : \"Vinyl acetate\",\n          \"monomer2\": \"Allyl acetate\"\n        }\n   \
  \   ],\n      \"reaction_conditions\": [\n        {\n          \"polymerization_type\"\
  : \"free radical\",\n          \"solvent\": null,\n          \"method\": \"bulk\"\
  ,\n          \"temperature\": 60.0,\n          \"temperature_unit\": \"°C\",\n \
  \         \"reaction_constants\": {\n            \"constant_1\": 0.25,\n       \
  \     \"constant_2\": 0.02\n          },\n          \"reaction_constant_conf\":\
  \ {\n            \"constant_conf_1\": null,\n            \"constant_conf_2\": null\n\
  \          },\n          \"determination_method\": null,\n          \"Q-value\"\
  : {\n            \"constant_1\": null,\n            \"constant_2\": null\n     \
  \     },\n          \"e-Value\": {\n            \"constant_1\": null,\n        \
  \    \"constant_2\": null\n          },\n          \"r_product\": null\n       \
  \ }\n      ]\n    },\n    {\n      \"monomers\": [\n        {\n          \"monomer1\"\
  : \"Vinyl acetate\",\n          \"monomer2\": \"Vinyl chloride\"\n        }\n  \
  \    ],\n      \"reaction_conditions\": [\n        {\n          \"polymerization_type\"\
  : \"free radical\",\n          \"solvent\": null,\n          \"method\": \"bulk\"\
  ,\n          \"temperature\": 60.0,\n          \"temperature_unit\": \"°C\",\n \
  \         \"reaction_constants\": {\n            \"constant_1\": 0.004,\n      \
  \      \"constant_2\": 0.02\n          },\n          \"reaction_constant_conf\"\
  : {\n            \"constant_conf_1\": null,\n            \"constant_conf_2\": null\n\
  \          },\n          \"determination_method\": null,\n          \"Q-value\"\
  : {\n            \"constant_1\": null,\n            \"constant_2\": null\n     \
  \     },\n          \"e-Value\": {\n            \"constant_1\": null,\n        \
  \    \"constant_2\": null\n          },\n          \"r_product\": null\n       \
  \ }\n      ]\n    }\n  ],\n  \"source\": \"https://doi.org/10.1021/ja01184a053\"\
  ,\n  \"PDF_name\": \"Structure and Reactivity of Monomers in Copolymerizations\"\
  \n}"

File: data_extraction/data_extraction_GPT-4o/model_output_extraction/paper_494.yaml
"{\n  \"reactions\": [\n    {\n      \"monomers\": [\n        {\n          \"monomer1\"\
  : \"Vinyl benzoate\",\n          \"monomer2\": \"Vinyl acetate\"\n        }\n  \
  \    ],\n      \"reaction_conditions\": [\n        {\n          \"polymerization_type\"\
  : \"free radical\",\n          \"solvent\": \"benzene\",\n          \"method\":\
  \ \"solvent\",\n          \"temperature\": 79.6,\n          \"temperature_unit\"\
  : \"°C\",\n          \"reaction_constants\": {\n            \"constant_1\": 1.5,\n\
  \            \"constant_2\": 0.7\n          },\n          \"reaction_constant_conf\"\
  : {\n            \"constant_conf_1\": null,\n            \"constant_conf_2\": null\n\
  \          },\n          \"determination_method\": \"graphical\",\n          \"\
  Q-value\": {\n            \"constant_1\": null,\n            \"constant_2\": null\n\
  \          },\n          \"e-Value\": {\n            \"constant_1\": null,\n   \
  \         \"constant_2\": null\n          },\n          \"r_product\": null\n  \
  \      },\n        {\n          \"polymerization_type\": \"free radical\",\n   \
  \       \"solvent\": \"benzene\",\n          \"method\": \"solvent\",\n        \
  \  \"temperature\": 79.6,\n          \"temperature_unit\": \"°C\",\n          \"\
  reaction_constants\": {\n            \"constant_1\": 0.41,\n            \"constant_2\"\
  : 0.46\n          },\n          \"reaction_constant_conf\": {\n            \"constant_conf_1\"\
  : null,\n            \"constant_conf_2\": null\n          },\n          \"determination_method\"\
  : \"graphical\",\n          \"Q-value\": {\n            \"constant_1\": null,\n\
  \            \"constant_2\": null\n          },\n          \"e-Value\": {\n    \
  \        \"constant_1\": null,\n            \"constant_2\": null\n          },\n\
  \          \"r_product\": null\n        },\n        {\n          \"polymerization_type\"\
  : \"free radical\",\n          \"solvent\": \"benzene\",\n          \"method\":\
  \ \"solvent\",\n          \"temperature\": 79.6,\n          \"temperature_unit\"\
  : \"°C\",\n          \"reaction_constants\": {\n            \"constant_1\": 0.53,\n\
  \            \"constant_2\": 0.26\n          },\n          \"reaction_constant_conf\"\
  : {\n            \"constant_conf_1\": null,\n            \"constant_conf_2\": null\n\
  \          },\n          \"determination_method\": \"graphical\",\n          \"\
  Q-value\": {\n            \"constant_1\": null,\n            \"constant_2\": null\n\
  \          },\n          \"e-Value\": {\n            \"constant_1\": null,\n   \
  \         \"constant_2\": null\n          },\n          \"r_product\": null\n  \
  \      }\n      ]\n    },\n    {\n      \"monomers\": [\n        {\n          \"\
  monomer1\": \"Vinyl benzoate\",\n          \"monomer2\": \"Styrene\"\n        }\n\
  \      ],\n      \"reaction_conditions\": [\n        {\n          \"polymerization_type\"\
  : \"free radical\",\n          \"solvent\": \"benzene\",\n          \"method\":\
  \ \"solvent\",\n          \"temperature\": 79.6,\n          \"temperature_unit\"\
  : \"°C\",\n          \"reaction_constants\": {\n            \"constant_1\": 0.01,\n\
  \            \"constant_2\": 0.95\n          },\n          \"reaction_constant_conf\"\
  : {\n            \"constant_conf_1\": null,\n            \"constant_conf_2\": null\n\
  \          },\n          \"determination_method\": \"graphical\",\n          \"\
  Q-value\": {\n            \"constant_1\": null,\n            \"constant_2\": null\n\
  \          },\n          \"e-Value\": {\n            \"constant_1\": null,\n   \
  \         \"constant_2\": null\n          },\n          \"r_product\": null\n  \
  \      },\n        {\n          \"polymerization_type\": \"free radical\",\n   \
  \       \"solvent\": \"benzene\",\n          \"method\": \"solvent\",\n        \
  \  \"temperature\": 79.6,\n          \"temperature_unit\": \"°C\",\n          \"\
  reaction_constants\": {\n            \"constant_1\": 0.02,\n            \"constant_2\"\
  : 0.94\n          },\n          \"reaction_constant_conf\": {\n            \"constant_conf_1\"\
  : null,\n            \"constant_conf_2\": null\n          },\n          \"determination_method\"\
  : \"graphical\",\n          \"Q-value\": {\n            \"constant_1\": null,\n\
  \            \"constant_2\": null\n          },\n          \"e-Value\": {\n    \
  \        \"constant_1\": null,\n            \"constant_2\": null\n          },\n\
  \          \"r_product\": null\n        },\n        {\n          \"polymerization_type\"\
  : \"free radical\",\n          \"solvent\": \"benzene\",\n          \"method\":\
  \ \"solvent\",\n          \"temperature\": 79.6,\n          \"temperature_unit\"\
  : \"°C\",\n          \"reaction_constants\": {\n            \"constant_1\": 0.05,\n\
  \            \"constant_2\": 0.89\n          },\n          \"reaction_constant_conf\"\
  : {\n            \"constant_conf_1\": null,\n            \"constant_conf_2\": null\n\
  \          },\n          \"determination_method\": \"graphical\",\n          \"\
  Q-value\": {\n            \"constant_1\": null,\n            \"constant_2\": null\n\
  \          },\n          \"e-Value\": {\n            \"constant_1\": null,\n   \
  \         \"constant_2\": null\n          },\n          \"r_product\": null\n  \
  \      }\n      ]\n    }\n  ],\n  \"source\": \"Journal of Polymer Science Vol.\
  \ XXXV, Issue No. 128 (1959)\",\n  \"PDF_name\": \"Studies on Copolymerization of\
  \ Vinyl Benzoate\"\n}"

File: data_extraction/data_extraction_GPT-4o/model_output_extraction/paper_525.yaml
"{\n    \"reactions\": [\n        {\n            \"monomers\": [\n               \
  \ \"monomer1\" \t, \"N-vinylpyrrolidone\",\n                \"monomer2\" \t, \"\
  isopropyl vinyl ether\"\n            ],\n            \"reaction_conditions\": [\n\
  \                {\n                    \"polymerization_type\": \"free radical\"\
  ,\n                    \"solvent\": \"benzene\",\n                    \"method\"\
  : \"solvent\",\n                    \"temperature\": 72.0,\n                   \
  \ \"temperature_unit\": \"°C\",\n                    \"reaction_constants\": {\n\
  \                        \"constant_1\": 1.68,\n                        \"constant_2\"\
  : 0.0\n                    },\n                    \"reaction_constant_conf\": {\n\
  \                        \"constant_conf_1\": null,\n                        \"\
  constant_conf_2\": null\n                    },\n                    \"determination_method\"\
  : \"Mayo and Lewis integral equation\",\n                    \"Q-value\": {\n  \
  \                      \"constant_1\": null,\n                        \"constant_2\"\
  : null\n                    },\n                    \"e-Value\": {\n           \
  \             \"constant_1\": null,\n                        \"constant_2\": null\n\
  \                    },\n                    \"r_product\": null\n             \
  \   }\n            ]\n        },\n        {\n            \"monomers\": [\n     \
  \           \"monomer1\" \t, \"N-vinylpyrrolidone\",\n                \"monomer2\"\
  \ \t, \"n-butyl vinyl ether\"\n            ],\n            \"reaction_conditions\"\
  : [\n                {\n                    \"polymerization_type\": \"free radical\"\
  ,\n                    \"solvent\": \"benzene\",\n                    \"method\"\
  : \"solvent\",\n                    \"temperature\": 72.0,\n                   \
  \ \"temperature_unit\": \"°C\",\n                    \"reaction_constants\": {\n\
  \                        \"constant_1\": 2.97,\n                        \"constant_2\"\
  : 0.0\n                    },\n                    \"reaction_constant_conf\": {\n\
  \                        \"constant_conf_1\": 0.01,\n                        \"\
  constant_conf_2\": null\n                    },\n                    \"determination_method\"\
  : \"Mayo and Lewis integral equation\",\n                    \"Q-value\": {\n  \
  \                      \"constant_1\": null,\n                        \"constant_2\"\
  : null\n                    },\n                    \"e-Value\": {\n           \
  \             \"constant_1\": null,\n                        \"constant_2\": null\n\
  \                    },\n                    \"r_product\": null\n             \
  \   }\n            ]\n        },\n        {\n            \"monomers\": [\n     \
  \           \"monomer1\" \t, \"N-vinylcaprolactam\",\n                \"monomer2\"\
  \ \t, \"isopropyl vinyl ether\"\n            ],\n            \"reaction_conditions\"\
  : [\n                {\n                    \"polymerization_type\": \"free radical\"\
  ,\n                    \"solvent\": \"benzene\",\n                    \"method\"\
  : \"solvent\",\n                    \"temperature\": 72.0,\n                   \
  \ \"temperature_unit\": \"°C\",\n                    \"reaction_constants\": {\n\
  \                        \"constant_1\": 1.88,\n                        \"constant_2\"\
  : 0.0\n                    },\n                    \"reaction_constant_conf\": {\n\
  \                        \"constant_conf_1\": 0.02,\n                        \"\
  constant_conf_2\": null\n                    },\n                    \"determination_method\"\
  : \"Mayo and Lewis integral equation\",\n                    \"Q-value\": {\n  \
  \                      \"constant_1\": null,\n                        \"constant_2\"\
  : null\n                    },\n                    \"e-Value\": {\n           \
  \             \"constant_1\": null,\n                        \"constant_2\": null\n\
  \                    },\n                    \"r_product\": null\n             \
  \   }\n            ]\n        },\n        {\n            \"monomers\": [\n     \
  \           \"monomer1\" \t, \"N-vinylcaprolactam\",\n                \"monomer2\"\
  \ \t, \"n-butyl vinyl ether\"\n            ],\n            \"reaction_conditions\"\
  : [\n                {\n                    \"polymerization_type\": \"free radical\"\
  ,\n                    \"solvent\": \"benzene\",\n                    \"method\"\
  : \"solvent\",\n                    \"temperature\": 72.0,\n                   \
  \ \"temperature_unit\": \"°C\",\n                    \"reaction_constants\": {\n\
  \                        \"constant_1\": 1.39,\n                        \"constant_2\"\
  : 0.0\n                    },\n                    \"reaction_constant_conf\": {\n\
  \                        \"constant_conf_1\": 0.01,\n                        \"\
  constant_conf_2\": null\n                    },\n                    \"determination_method\"\
  : \"Mayo and Lewis integral equation\",\n                    \"Q-value\": {\n  \
  \                      \"constant_1\": null,\n                        \"constant_2\"\
  : null\n                    },\n                    \"e-Value\": {\n           \
  \             \"constant_1\": null,\n                        \"constant_2\": null\n\
  \                    },\n                    \"r_product\": null\n             \
  \   }\n            ]\n        }\n    ],\n    \"source\": \"https://doi.org/10.1002/pol.1964.100020901\"\
  ,\n    \"PDF_name\": \"The copolymerization of N-vinyl lactams\"\n}"

File: data_extraction/data_extraction_GPT-4o/model_output_extraction/paper_530.yaml
"{\n  \"reactions\": [\n    {\n      \"monomers\": [\"Vinylchlorid\", \"Propen\"],\n\
  \      \"reaction_conditions\": [\n        {\n          \"polymerization_type\"\
  : null,\n          \"solvent\": null,\n          \"method\": null,\n          \"\
  temperature\": -63.0,\n          \"temperature_unit\": \"°C\",\n          \"reaction_constants\"\
  : {\n            \"constant_1\": 0.75,\n            \"constant_2\": 0.40\n     \
  \     },\n          \"reaction_constant_conf\": {\n            \"constant_conf_1\"\
  : null,\n            \"constant_conf_2\": null\n          },\n          \"determination_method\"\
  : null\n        },\n        {\n          \"polymerization_type\": null,\n      \
  \    \"solvent\": null,\n          \"method\": null,\n          \"temperature\"\
  : 0.0,\n          \"temperature_unit\": \"°C\",\n          \"reaction_constants\"\
  : {\n            \"constant_1\": 0.716,\n            \"constant_2\": 0.384\n   \
  \       },\n          \"reaction_constant_conf\": {\n            \"constant_conf_1\"\
  : null,\n            \"constant_conf_2\": null\n          },\n          \"determination_method\"\
  : null\n        },\n        {\n          \"polymerization_type\": null,\n      \
  \    \"solvent\": null,\n          \"method\": null,\n          \"temperature\"\
  : 23.0,\n          \"temperature_unit\": \"°C\",\n          \"reaction_constants\"\
  : {\n            \"constant_1\": 0.67,\n            \"constant_2\": 0.39\n     \
  \     },\n          \"reaction_constant_conf\": {\n            \"constant_conf_1\"\
  : null,\n            \"constant_conf_2\": null\n          },\n          \"determination_method\"\
  : null\n        }\n      ]\n    }\n  ],\n  \"source\": \"https://doi.org/10.1002/macp.1974.021750112\"\
  ,\n  \"PDF_name\": \"Kernresonanzspektroskopische Mikrostrukturanalyse von Vinylchlorid-Propen-Copolymeren,\
  \ 2\"\n}"

File: data_extraction/data_extraction_GPT-4o/model_output_extraction/paper_547.yaml
"{\n  \"reactions\": [\n    {\n      \"monomers\": [\n        {\n          \"monomer1\"\
  : \"Ethyl Acrylate\",\n          \"monomer2\": \"n-Butyl Methacrylate\"\n      \
  \  }\n      ],\n      \"reaction_conditions\": [\n        {\n          \"polymerization_type\"\
  : \"free radical\",\n          \"solvent\": \"Methyl Ethyl Ketone\",\n         \
  \ \"method\": \"solvent\",\n          \"temperature\": 60.0,\n          \"temperature_unit\"\
  : \"°C\",\n          \"reaction_constants\": {\n            \"constant_1\": 0.35,\n\
  \            \"constant_2\": 2.69\n          },\n          \"reaction_constant_conf\"\
  : {\n            \"constant_conf_1\": null,\n            \"constant_conf_2\": null\n\
  \          },\n          \"determination_method\": \"Kelen-Tudos\",\n          \"\
  Q-value\": {\n            \"constant_1\": null,\n            \"constant_2\": null\n\
  \          },\n          \"e-Value\": {\n            \"constant_1\": null,\n   \
  \         \"constant_2\": null\n          },\n          \"r_product\": null\n  \
  \      }\n      ]\n    }\n  ],\n  \"source\": \"https://doi.org/10.1002/pol.1982.170200207\"\
  ,\n  \"PDF_name\": \"Reactivity Ratios of Ethyl Acrylate, n-Butyl Methacrylate Copolymer\
  \ System by 1H-NMR\"\n}"

File: data_extraction/data_extraction_GPT-4o/model_output_extraction/paper_556.yaml
"{\n    \"reactions\": [\n        {\n            \"monomers\": [\n               \
  \ \"monomer1\" \t, \"2-Hydroxypropyl Methacrylate\",\n                \"monomer2\"\
  \ \t, \"Ethyl Acrylate\"\n            ],\n            \"reaction_conditions\": [\n\
  \                {\n                    \"polymerization_type\": \"free radical\"\
  ,\n                    \"solvent\": null,\n                    \"method\": \"bulk\"\
  ,\n                    \"temperature\": 60.0,\n                    \"temperature_unit\"\
  : \"°C\",\n                    \"reaction_constants\": {\n                     \
  \   \"constant_1\": 13.038,\n                        \"constant_2\": 0.223\n   \
  \                 },\n                    \"reaction_constant_conf\": {\n      \
  \                  \"constant_conf_1\": null,\n                        \"constant_conf_2\"\
  : null\n                    },\n                    \"determination_method\": \"\
  Kelen-Tudos\",\n                    \"Q-value\": {\n                        \"constant_1\"\
  : null,\n                        \"constant_2\": null\n                    },\n\
  \                    \"e-Value\": {\n                        \"constant_1\": null,\n\
  \                        \"constant_2\": null\n                    },\n        \
  \            \"r_product\": null\n                },\n                {\n      \
  \              \"polymerization_type\": \"free radical\",\n                    \"\
  solvent\": null,\n                    \"method\": \"bulk\",\n                  \
  \  \"temperature\": 70.0,\n                    \"temperature_unit\": \"°C\",\n \
  \                   \"reaction_constants\": {\n                        \"constant_1\"\
  : 13.942,\n                        \"constant_2\": 0.270\n                    },\n\
  \                    \"reaction_constant_conf\": {\n                        \"constant_conf_1\"\
  : null,\n                        \"constant_conf_2\": null\n                   \
  \ },\n                    \"determination_method\": \"Kelen-Tudos\",\n         \
  \           \"Q-value\": {\n                        \"constant_1\": null,\n    \
  \                    \"constant_2\": null\n                    },\n            \
  \        \"e-Value\": {\n                        \"constant_1\": null,\n       \
  \                 \"constant_2\": null\n                    },\n               \
  \     \"r_product\": null\n                },\n                {\n             \
  \       \"polymerization_type\": \"free radical\",\n                    \"solvent\"\
  : null,\n                    \"method\": \"bulk\",\n                    \"temperature\"\
  : 80.0,\n                    \"temperature_unit\": \"°C\",\n                   \
  \ \"reaction_constants\": {\n                        \"constant_1\": 15.840,\n \
  \                       \"constant_2\": 0.310\n                    },\n        \
  \            \"reaction_constant_conf\": {\n                        \"constant_conf_1\"\
  : null,\n                        \"constant_conf_2\": null\n                   \
  \ },\n                    \"determination_method\": \"Kelen-Tudos\",\n         \
  \           \"Q-value\": {\n                        \"constant_1\": null,\n    \
  \                    \"constant_2\": null\n                    },\n            \
  \        \"e-Value\": {\n                        \"constant_1\": null,\n       \
  \                 \"constant_2\": null\n                    },\n               \
  \     \"r_product\": null\n                },\n                {\n             \
  \       \"polymerization_type\": \"free radical\",\n                    \"solvent\"\
  : null,\n                    \"method\": \"bulk\",\n                    \"temperature\"\
  : 90.0,\n                    \"temperature_unit\": \"°C\",\n                   \
  \ \"reaction_constants\": {\n                        \"constant_1\": 17.319,\n \
  \                       \"constant_2\": 0.359\n                    },\n        \
  \            \"reaction_constant_conf\": {\n                        \"constant_conf_1\"\
  : null,\n                        \"constant_conf_2\": null\n                   \
  \ },\n                    \"determination_method\": \"Kelen-Tudos\",\n         \
  \           \"Q-value\": {\n                        \"constant_1\": null,\n    \
  \                    \"constant_2\": null\n                    },\n            \
  \        \"e-Value\": {\n                        \"constant_1\": null,\n       \
  \                 \"constant_2\": null\n                    },\n               \
  \     \"r_product\": null\n                },\n                {\n             \
  \       \"polymerization_type\": \"free radical\",\n                    \"solvent\"\
  : null,\n                    \"method\": \"bulk\",\n                    \"temperature\"\
  : 100.0,\n                    \"temperature_unit\": \"°C\",\n                  \
  \  \"reaction_constants\": {\n                        \"constant_1\": 19.159,\n\
  \                        \"constant_2\": 0.431\n                    },\n       \
  \             \"reaction_constant_conf\": {\n                        \"constant_conf_1\"\
  : null,\n                        \"constant_conf_2\": null\n                   \
  \ },\n                    \"determination_method\": \"Kelen-Tudos\",\n         \
  \           \"Q-value\": {\n                        \"constant_1\": null,\n    \
  \                    \"constant_2\": null\n                    },\n            \
  \        \"e-Value\": {\n                        \"constant_1\": null,\n       \
  \                 \"constant_2\": null\n                    },\n               \
  \     \"r_product\": null\n                }\n            ]\n        },\n      \
  \  {\n            \"monomers\": [\n                \"monomer1\" \t, \"2-Hydroxypropyl\
  \ Methacrylate\",\n                \"monomer2\" \t, \"Butyl Acrylate\"\n       \
  \     ],\n            \"reaction_conditions\": [\n                {\n          \
  \          \"polymerization_type\": \"free radical\",\n                    \"solvent\"\
  : null,\n                    \"method\": \"bulk\",\n                    \"temperature\"\
  : 60.0,\n                    \"temperature_unit\": \"°C\",\n                   \
  \ \"reaction_constants\": {\n                        \"constant_1\": 5.170,\n  \
  \                      \"constant_2\": 0.238\n                    },\n         \
  \           \"reaction_constant_conf\": {\n                        \"constant_conf_1\"\
  : null,\n                        \"constant_conf_2\": null\n                   \
  \ },\n                    \"determination_method\": \"Kelen-Tudos\",\n         \
  \           \"Q-value\": {\n                        \"constant_1\": null,\n    \
  \                    \"constant_2\": null\n                    },\n            \
  \        \"e-Value\": {\n                        \"constant_1\": null,\n       \
  \                 \"constant_2\": null\n                    },\n               \
  \     \"r_product\": null\n                },\n                {\n             \
  \       \"polymerization_type\": \"free radical\",\n                    \"solvent\"\
  : null,\n                    \"method\": \"bulk\",\n                    \"temperature\"\
  : 70.0,\n                    \"temperature_unit\": \"°C\",\n                   \
  \ \"reaction_constants\": {\n                        \"constant_1\": 6.549,\n  \
  \                      \"constant_2\": 0.323\n                    },\n         \
  \           \"reaction_constant_conf\": {\n                        \"constant_conf_1\"\
  : null,\n                        \"constant_conf_2\": null\n                   \
  \ },\n                    \"determination_method\": \"Kelen-Tudos\",\n         \
  \           \"Q-value\": {\n                        \"constant_1\": null,\n    \
  \                    \"constant_2\": null\n                    },\n            \
  \        \"e-Value\": {\n                        \"constant_1\": null,\n       \
  \                 \"constant_2\": null\n                    },\n               \
  \     \"r_product\": null\n                },\n                {\n             \
  \       \"polymerization_type\": \"free radical\",\n                    \"solvent\"\
  : null,\n                    \"method\": \"bulk\",\n                    \"temperature\"\
  : 80.0,\n                    \"temperature_unit\": \"°C\",\n                   \
  \ \"reaction_constants\": {\n                        \"constant_1\": 7.543,\n  \
  \                      \"constant_2\": 0.311\n                    },\n         \
  \           \"reaction_constant_conf\": {\n                        \"constant_conf_1\"\
  : null,\n                        \"constant_conf_2\": null\n                   \
  \ },\n                    \"determination_method\": \"Kelen-Tudos\",\n         \
  \           \"Q-value\": {\n                        \"constant_1\": null,\n    \
  \                    \"constant_2\": null\n                    },\n            \
  \        \"e-Value\": {\n                        \"constant_1\": null,\n       \
  \                 \"constant_2\": null\n                    },\n               \
  \     \"r_product\": null\n                },\n                {\n             \
  \       \"polymerization_type\": \"free radical\",\n                    \"solvent\"\
  : null,\n                    \"method\": \"bulk\",\n                    \"temperature\"\
  : 90.0,\n                    \"temperature_unit\": \"°C\",\n                   \
  \ \"reaction_constants\": {\n                        \"constant_1\": 8.316,\n  \
  \                      \"constant_2\": 0.361\n                    },\n         \
  \           \"reaction_constant_conf\": {\n                        \"constant_conf_1\"\
  : null,\n                        \"constant_conf_2\": null\n                   \
  \ },\n                    \"determination_method\": \"Kelen-Tudos\",\n         \
  \           \"Q-value\": {\n                        \"constant_1\": null,\n    \
  \                    \"constant_2\": null\n                    },\n            \
  \        \"e-Value\": {\n                        \"constant_1\": null,\n       \
  \                 \"constant_2\": null\n                    },\n               \
  \     \"r_product\": null\n                },\n                {\n             \
  \       \"polymerization_type\": \"free radical\",\n                    \"solvent\"\
  : null,\n                    \"method\": \"bulk\",\n                    \"temperature\"\
  : 100.0,\n                    \"temperature_unit\": \"°C\",\n                  \
  \  \"reaction_constants\": {\n                        \"constant_1\": 9.636,\n \
  \                       \"constant_2\": 0.421\n                    },\n        \
  \            \"reaction_constant_conf\": {\n                        \"constant_conf_1\"\
  : null,\n                        \"constant_conf_2\": null\n                   \
  \ },\n                    \"determination_method\": \"Kelen-Tudos\",\n         \
  \           \"Q-value\": {\n                        \"constant_1\": null,\n    \
  \                    \"constant_2\": null\n                    },\n            \
  \        \"e-Value\": {\n                        \"constant_1\": null,\n       \
  \                 \"constant_2\": null\n                    },\n               \
  \     \"r_product\": null\n                }\n            ]\n        }\n    ],\n\
  \    \"source\": \"https://doi.org/10.1002/macp.1982.021050108\",\n    \"PDF_name\"\
  : \"Effect of Temperature on the Monomer Reactivity Ratios of 2-Hydroxypropyl Methacrylate\
  \ with Ethyl- and Butyl-Acrylates\"\n}"
