Repository: lamalab-org/copolymer-reactivity

# `data_extraction/` — Pipeline 1: literature → reactions

Mines ~300 k Crossref records for copolymerisation papers, filters them down to ~1.8 k downloadable PDFs, and extracts reactivity-ratio measurements with a vision–language model. The output is the curated `extracted_reactions.csv` that Pipeline 2 (`copol_prediction/`) ingests.

- **Configuration:** All paths and thresholds are defined in
  `data_extraction/obtain_data.py` via the `ExtractionConfig` class. The default
  configuration mirrors the curated layout beneath `data_extraction/artifacts`.
- **Step selection:** `ExtractionSteps` lets you control which parts of the

File: data_extraction/data_extraction_GPT-4o/model_output_extraction/paper_92.yaml
"{\n  \"reactions\": [\n    {\n      \"monomers\": [\n        \"monomer1\" \t,\"Vinyl\
  \ 4-ketostearate\",\n        \"monomer2\" \t,\"Vinyl acetate\"\n      ],\n     \
  \ \"reaction_conditions\": [\n        {\n          \"polymerization_type\": \"free\
  \ radical\",\n          \"solvent\": \"null\",\n          \"method\": \"bulk\",\n\
  \          \"temperature\": 60.0,\n          \"temperature_unit\": \"°C\",\n   \
  \       \"reaction_constants\": {\n            \"constant_1\": 1.18,\n         \
  \   \"constant_2\": 1.04\n          },\n          \"reaction_constant_conf\": {\n\
  \            \"constant_conf_1\": 0.22,\n            \"constant_conf_2\": 0.2\n\
  \          },\n          \"determination_method\": \"null\",\n          \"Q-value\"\
  : {\n            \"constant_1\": null,\n            \"constant_2\": null\n     \
  \     },\n          \"e-Value\": {\n            \"constant_1\": null,\n        \
  \    \"constant_2\": null\n          },\n          \"r_product\": null\n       \
  \ }\n      ]\n    },\n    {\n      \"monomers\": [\n        \"monomer1\" \t,\"Vinyl\
  \ 9(10)-ketostearate\",\n        \"monomer2\" \t,\"Vinyl acetate\"\n      ],\n \
  \     \"reaction_conditions\": [\n        {\n          \"polymerization_type\":\
  \ \"free radical\",\n          \"solvent\": \"null\",\n          \"method\": \"\
  bulk\",\n          \"temperature\": 60.0,\n          \"temperature_unit\": \"°C\"\
  ,\n          \"reaction_constants\": {\n            \"constant_1\": 1.49,\n    \
  \        \"constant_2\": 1.03\n          },\n          \"reaction_constant_conf\"\
  : {\n            \"constant_conf_1\": 0.25,\n            \"constant_conf_2\": 0.05\n\
  \          },\n          \"determination_method\": \"null\",\n          \"Q-value\"\
  : {\n            \"constant_1\": null,\n            \"constant_2\": null\n     \
  \     },\n          \"e-Value\": {\n            \"constant_1\": null,\n        \
  \    \"constant_2\": null\n          },\n          \"r_product\": null\n       \
  \ }\n      ]\n    },\n    {\n      \"monomers\": [\n        \"monomer1\" \t,\"Vinyl\
  \ 12-ketostearate\",\n        \"monomer2\" \t,\"Vinyl acetate\"\n      ],\n    \
  \  \"reaction_conditions\": [\n        {\n          \"polymerization_type\": \"\
  free radical\",\n          \"solvent\": \"null\",\n          \"method\": \"bulk\"\
  ,\n          \"temperature\": 60.0,\n          \"temperature_unit\": \"°C\",\n \
  \         \"reaction_constants\": {\n            \"constant_1\": 1.26,\n       \
  \     \"constant_2\": 1.07\n          },\n          \"reaction_constant_conf\":\
  \ {\n            \"constant_conf_1\": 0.08,\n            \"constant_conf_2\": 0.02\n\
  \          },\n          \"determination_method\": \"null\",\n          \"Q-value\"\
  : {\n            \"constant_1\": null,\n            \"constant_2\": null\n     \
  \     },\n          \"e-Value\": {\n            \"constant_1\": null,\n        \
  \    \"constant_2\": null\n          },\n          \"r_product\": null\n       \
  \ }\n      ]\n    },\n    {\n      \"monomers\": [\n        \"monomer1\" \t,\"Vinyl\
  \ 4-ketostearate\",\n        \"monomer2\" \t,\"Vinylidene chloride\"\n      ],\n\
  \      \"reaction_conditions\": [\n        {\n          \"polymerization_type\"\
  : \"free radical\",\n          \"solvent\": \"null\",\n          \"method\": \"\
  bulk\",\n          \"temperature\": 60.0,\n          \"temperature_unit\": \"°C\"\
  ,\n          \"reaction_constants\": {\n            \"constant_1\": 0.0,\n     \
  \       \"constant_2\": 3.8\n          },\n          \"reaction_constant_conf\"\
  : {\n            \"constant_conf_1\": 0.17,\n            \"constant_conf_2\": 0.6\n\
  \          },\n          \"determination_method\": \"null\",\n          \"Q-value\"\
  : {\n            \"constant_1\": null,\n            \"constant_2\": null\n     \
  \     },\n          \"e-Value\": {\n            \"constant_1\": null,\n        \
  \    \"constant_2\": null\n          },\n          \"r_product\": null\n       \
  \ }\n      ]\n    },\n    {\n      \"monomers\": [\n        \"monomer1\" \t,\"Vinyl\
  \ 9(10)-ketostearate\",\n        \"monomer2\" \t,\"Vinylidene chloride\"\n     \
  \ ],\n      \"reaction_conditions\": [\n        {\n          \"polymerization_type\"\
  : \"free radical\",\n          \"solvent\": \"null\",\n          \"method\": \"\
  bulk\",\n          \"temperature\": 60.0,\n          \"temperature_unit\": \"°C\"\
  ,\n          \"reaction_constants\": {\n            \"constant_1\": 0.01,\n    \
  \        \"constant_2\": 3.7\n          },\n          \"reaction_constant_conf\"\
  : {\n            \"constant_conf_1\": 0.09,\n            \"constant_conf_2\": 0.3\n\
  \          },\n          \"determination_method\": \"null\",\n          \"Q-value\"\
  : {\n            \"constant_1\": null,\n            \"constant_2\": null\n     \
  \     },\n          \"e-Value\": {\n            \"constant_1\": null,\n        \
  \    \"constant_2\": null\n          },\n          \"r_product\": null\n       \
  \ }\n      ]\n    },\n    {\n      \"monomers\": [\n        \"monomer1\" \t,\"Vinyl\
  \ 12-ketostearate\",\n        \"monomer2\" \t,\"Vinylidene chloride\"\n      ],\n\
  \      \"reaction_conditions\": [\n        {\n          \"polymerization_type\"\
  : \"free radical\",\n          \"solvent\": \"null\",\n          \"method\": \"\
  bulk\",\n          \"temperature\": 60.0,\n          \"temperature_unit\": \"°C\"\
  ,\n          \"reaction_constants\": {\n            \"constant_1\": 0.0,\n     \
  \       \"constant_2\": 4.0\n          },\n          \"reaction_constant_conf\"\
  : {\n            \"constant_conf_1\": 0.16,\n            \"constant_conf_2\": 0.5\n\
  \          },\n          \"determination_method\": \"null\",\n          \"Q-value\"\
  : {\n            \"constant_1\": null,\n            \"constant_2\": null\n     \
  \     },\n          \"e-Value\": {\n            \"constant_1\": null,\n        \
  \    \"constant_2\": null\n          },\n          \"r_product\": null\n       \
  \ }\n      ]\n    },\n    {\n      \"monomers\": [\n        \"monomer1\" \t,\"Vinyl\
  \ 4-ketostearate\",\n        \"monomer2\" \t,\"Vinyl chloride\"\n      ],\n    \
  \  \"reaction_conditions\": [\n        {\n          \"polymerization_type\": \"\
  free radical\",\n          \"solvent\": \"null\",\n          \"method\": \"bulk\"\
  ,\n          \"temperature\": 60.0,\n          \"temperature_unit\": \"°C\",\n \
  \         \"reaction_constants\": {\n            \"constant_1\": 0.32,\n       \
  \     \"constant_2\": 0.874\n          },\n          \"reaction_constant_conf\"\
  : {\n            \"constant_conf_1\": 0.076,\n            \"constant_conf_2\": 0.044\n\
  \          },\n          \"determination_method\": \"null\",\n          \"Q-value\"\
  : {\n            \"constant_1\": null,\n            \"constant_2\": null\n     \
  \     },\n          \"e-Value\": {\n            \"constant_1\": null,\n        \
  \    \"constant_2\": null\n          },\n          \"r_product\": null\n       \
  \ }\n      ]\n    },\n    {\n      \"monomers\": [\n        \"monomer1\" \t,\"Vinyl\
  \ 12-ketostearate\",\n        \"monomer2\" \t,\"Vinyl chloride\"\n      ],\n   \
  \   \"reaction_conditions\": [\n        {\n          \"polymerization_type\": \"\
  free radical\",\n          \"solvent\": \"null\",\n          \"method\": \"bulk\"\
  ,\n          \"temperature\": 60.0,\n          \"temperature_unit\": \"°C\",\n \
  \         \"reaction_constants\": {\n            \"constant_1\": 0.248,\n      \
  \      \"constant_2\": 0.963\n          },\n          \"reaction_constant_conf\"\
  : {\n            \"constant_conf_1\": 0.01,\n            \"constant_conf_2\": 0.01\n\
  \          },\n          \"determination_method\": \"null\",\n          \"Q-value\"\
  : {\n            \"constant_1\": null,\n            \"constant_2\": null\n     \
  \     },\n          \"e-Value\": {\n            \"constant_1\": null,\n        \
  \    \"constant_2\": null\n          },\n          \"r_product\": null\n       \
  \ }\n      ]\n    },\n    {\n      \"monomers\": [\n        \"monomer1\" \t,\"Vinyl\
  \ 9(10)-ketostearate\",\n        \"monomer2\" \t,\"Acrylonitrile\"\n      ],\n \
  \     \"reaction_conditions\": [\n        {\n          \"polymerization_type\":\
  \ \"free radical\",\n          \"solvent\": \"null\",\n          \"method\": \"\
  bulk\",\n          \"temperature\": 60.0,\n          \"temperature_unit\": \"°C\"\
  ,\n          \"reaction_constants\": {\n            \"constant_1\": 0.0,\n     \
  \       \"constant_2\": 2.96\n          },\n          \"reaction_constant_conf\"\
  : {\n            \"constant_conf_1\": 0.091,\n            \"constant_conf_2\": 0.12\n\
  \          },\n          \"determination_method\": \"null\",\n          \"Q-value\"\
  : {\n            \"constant_1\": null,\n            \"constant_2\": null\n     \
  \     },\n          \"e-Value\": {\n            \"constant_1\": null,\n        \
  \    \"constant_2\": null\n          },\n          \"r_product\": null\n       \
  \ }\n      ]\n    },\n    {\n      \"monomers\": [\n        \"monomer1\" \t,\"Vinyl\
  \ 12-ketostearate\",\n        \"monomer2\" \t,\"Acrylonitrile\"\n      ],\n    \
  \  \"reaction_conditions\": [\n        {\n          \"polymerization_type\": \"\
  free radical\",\n          \"solvent\": \"null\",\n          \"method\": \"bulk\"\
  ,\n          \"temperature\": 60.0,\n          \"temperature_unit\": \"°C\",\n \
  \         \"reaction_constants\": {\n            \"constant_1\": 0.0,\n        \
  \    \"constant_2\": 3.11\n          },\n          \"reaction_constant_conf\": {\n\
  \            \"constant_conf_1\": 0.02,\n            \"constant_conf_2\": 0.05\n\
  \          },\n          \"determination_method\": \"null\",\n          \"Q-value\"\
  : {\n            \"constant_1\": null,\n            \"constant_2\": null\n     \
  \     },\n          \"e-Value\": {\n            \"constant_1\": null,\n        \
  \    \"constant_2\": null\n          },\n          \"r_product\": null\n       \
  \ }\n      ]\n    }\n  ],\n  \"source\": \"Journal of Polymer Science, Vol. 62,\
  \ Pages 369-377 (1962)\",\n  \"PDF_name\": \"Some Polymers and Copolymers of Vinyl\
  \ Ketostearates\"\n}"

File: data_extraction/data_extraction_GPT-4o/output/copol_database/model_output_extraction/paper10.yaml
"{\n  \"reactions\": [\n    {\n      \"monomers\": [\"3-Methylstyrene\", \"Methacrylic\
  \ Acid\"],\n      \"reaction_conditions\": [\n        {\n          \"polymerization_type\"\
  : \"radical\",\n          \"solvent\": \"toluene\",\n          \"method\": \"solvent\"\
  ,\n          \"temperature\": 70.0,\n          \"temperature_unit\": \"°C\",\n \
  \         \"reaction_constants\": {\n            \"constant_1\": 0.06,\n       \
  \     \"constant_2\": 0.35\n          },\n          \"reaction_constant_conf\":\
  \ {\n            \"constant_conf_1\": 0.03,\n            \"constant_conf_2\": 0.08\n\
  \          },\n          \"determination_method\": \"Kelen-Tudos\"\n        },\n\
  \        {\n          \"polymerization_type\": \"radical\",\n          \"solvent\"\
  : \"isopropyl alcohol\",\n          \"method\": \"solvent\",\n          \"temperature\"\
  : 70.0,\n          \"temperature_unit\": \"°C\",\n          \"reaction_constants\"\
  : {\n            \"constant_1\": 0.33,\n            \"constant_2\": 0.18\n     \
  \     },\n          \"reaction_constant_conf\": {\n            \"constant_conf_1\"\
  : 0.02,\n            \"constant_conf_2\": 0.02\n          },\n          \"determination_method\"\
  : \"Kelen-Tudos\"\n        },\n        {\n          \"polymerization_type\": \"\
  radical\",\n          \"solvent\": \"acetone\",\n          \"method\": \"solvent\"\
  ,\n          \"temperature\": 70.0,\n          \"temperature_unit\": \"°C\",\n \
  \         \"reaction_constants\": {\n            \"constant_1\": 0.42,\n       \
  \     \"constant_2\": 0.51\n          },\n          \"reaction_constant_conf\":\
  \ {\n            \"constant_conf_1\": 0.01,\n            \"constant_conf_2\": 0.01\n\
  \          },\n          \"determination_method\": \"Kelen-Tudos\"\n        }\n\
  \      ]\n    },\n    {\n      \"monomers\": [\"3-Methylstyrene\", \"Methyl Methacrylate\"\
  ],\n      \"reaction_conditions\": [\n        {\n          \"polymerization_type\"\
  : \"radical\",\n          \"solvent\": \"toluene\",\n          \"method\": \"solvent\"\
  ,\n          \"temperature\": 70.0,\n          \"temperature_unit\": \"°C\",\n \
  \         \"reaction_constants\": {\n            \"constant_1\": 0.53,\n       \
  \     \"constant_2\": 0.48\n          },\n          \"reaction_constant_conf\":\
  \ {\n            \"constant_conf_1\": 0.04,\n            \"constant_conf_2\": 0.04\n\
  \          },\n          \"determination_method\": \"Kelen-Tudos\"\n        },\n\
  \        {\n          \"polymerization_type\": \"radical\",\n          \"solvent\"\
  : \"isopropyl alcohol\",\n          \"method\": \"solvent\",\n          \"temperature\"\
  : 70.0,\n          \"temperature_unit\": \"°C\",\n          \"reaction_constants\"\
  : {\n            \"constant_1\": 0.36,\n            \"constant_2\": 0.38\n     \
  \     },\n          \"reaction_constant_conf\": {\n            \"constant_conf_1\"\
  : 0.06,\n            \"constant_conf_2\": 0.03\n          },\n          \"determination_method\"\
  : \"Kelen-Tudos\"\n        },\n        {\n          \"polymerization_type\": \"\
  radical\",\n          \"solvent\": \"acetone\",\n          \"method\": \"solvent\"\
  ,\n          \"temperature\": 70.0,\n          \"temperature_unit\": \"°C\",\n \
  \         \"reaction_constants\": {\n            \"constant_1\": 0.51,\n       \
  \     \"constant_2\": 0.41\n          },\n          \"reaction_constant_conf\":\
  \ {\n            \"constant_conf_1\": 0.05,\n            \"constant_conf_2\": 0.04\n\
  \          },\n          \"determination_method\": \"Kelen-Tudos\"\n        }\n\
  \      ]\n    },\n    {\n      \"monomers\": [\"Methacrylic Acid\", \"Methyl Methacrylate\"\
  ],\n      \"reaction_conditions\": [\n        {\n          \"polymerization_type\"\
  : \"radical\",\n          \"solvent\": \"toluene\",\n          \"method\": \"solvent\"\
  ,\n          \"temperature\": 70.0,\n          \"temperature_unit\": \"°C\",\n \
  \         \"reaction_constants\": {\n            \"constant_1\": 1.06,\n       \
  \     \"constant_2\": 0.10\n          },\n          \"reaction_constant_conf\":\
  \ {\n            \"constant_conf_1\": 0.02,\n            \"constant_conf_2\": 0.01\n\
  \          },\n          \"determination_method\": \"Kelen-Tudos\"\n        },\n\
  \        {\n          \"polymerization_type\": \"radical\",\n          \"solvent\"\
  : \"isopropyl alcohol\",\n          \"method\": \"solvent\",\n          \"temperature\"\
  : 70.0,\n          \"temperature_unit\": \"°C\",\n          \"reaction_constants\"\
  : {\n            \"constant_1\": 0.33,\n            \"constant_2\": 0.78\n     \
  \     },\n          \"reaction_constant_conf\": {\n            \"constant_conf_1\"\
  : 0.02,\n            \"constant_conf_2\": 0.03\n          },\n          \"determination_method\"\
  : \"Kelen-Tudos\"\n        },\n        {\n          \"polymerization_type\": \"\
  radical\",\n          \"solvent\": \"acetone\",\n          \"method\": \"solvent\"\
  ,\n          \"temperature\": 70.0,\n          \"temperature_unit\": \"°C\",\n \
  \         \"reaction_constants\": {\n            \"constant_1\": 0.63,\n       \
  \     \"constant_2\": 0.32\n          },\n          \"reaction_constant_conf\":\
  \ {\n            \"constant_conf_1\": 0.02,\n            \"constant_conf_2\": 0.02\n\
  \          },\n          \"determination_method\": \"Kelen-Tudos\"\n        }\n\
  \      ]\n    }\n  ],\n  \"source\": \"https://doi.org/10.1080/10601329508013679\"\
  ,\n  \"PDF_name\": \"Solvent Effect on 3-Methylstyrene Radical Copolymerization\
  \ with Methacrylic Acid and Methyl Methacrylate\"\n}"

File: data_extraction/data_extraction_GPT-4o/output/copol_database/model_output_extraction/paper_0.yaml
"{\n  \"reactions\": [\n    {\n      \"monomers\": [\n        {\n          \"monomer1\"\
  : \"ethylene\",\n          \"monomer2\": \"carbon monoxide\"\n        }\n      ],\n\
  \      \"reaction_conditions\": [\n        {\n          \"polymerization_type\"\
  : \"free radical\",\n          \"solvent\": null,\n          \"method\": \"bulk\"\
  ,\n          \"temperature\": 20.0,\n          \"temperature_unit\": \"°C\",\n \
  \         \"reaction_constants\": {\n            \"constant_1\": 22.0,\n       \
  \     \"constant_2\": 0.0\n          },\n          \"reaction_constant_conf\": {\n\
  \            \"constant_conf_1\": null,\n            \"constant_conf_2\": null\n\
  \          },\n          \"determination_method\": null,\n          \"Q-value\"\
  : {\n            \"constant_1\": null,\n            \"constant_2\": null\n     \
  \     },\n          \"e-Value\": {\n            \"constant_1\": null,\n        \
  \    \"constant_2\": null\n          },\n          \"r_product\": null\n       \
  \ }\n      ]\n    }\n  ],\n  \"source\": \"https://doi.org/10.1002/pol.1963.110010415\"\
  ,\n  \"PDF_name\": \"POLYMER LETTERS VOL. 1, PP. 447-450 (1963)\"\n}"

File: data_extraction/data_extraction_GPT-4o/output/copol_database/model_output_extraction/paper_10.yaml
"{\n  \"reactions\": [\n    {\n      \"monomers\": [\n        {\n          \"monomer1\"\
  : \"methacrylic acid\",\n          \"monomer2\": \"styrene\"\n        }\n      ],\n\
  \      \"reaction_conditions\": [\n        {\n          \"polymerization_type\"\
  : \"free radical\",\n          \"solvent\": \"carbon tetrachloride\",\n        \
  \  \"method\": \"solvent\",\n          \"temperature\": 60.0,\n          \"temperature_unit\"\
  : \"°C\",\n          \"reaction_constants\": {\n            \"constant_1\": 0.54,\n\
  \            \"constant_2\": 0.06\n          },\n          \"reaction_constant_conf\"\
  : {\n            \"constant_conf_1\": 0.01,\n            \"constant_conf_2\": 0.03\n\
  \          },\n          \"determination_method\": \"Kelen-Tudor\",\n          \"\
  Q-value\": null,\n          \"e-Value\": null,\n          \"r_product\": 0.03\n\
  \        },\n        {\n          \"polymerization_type\": \"free radical\",\n \
  \         \"solvent\": \"chloroform\",\n          \"method\": \"solvent\",\n   \
  \       \"temperature\": 60.0,\n          \"temperature_unit\": \"°C\",\n      \
  \    \"reaction_constants\": {\n            \"constant_1\": 0.51,\n            \"\
  constant_2\": 0.08\n          },\n          \"reaction_constant_conf\": {\n    \
  \        \"constant_conf_1\": 0.01,\n            \"constant_conf_2\": 0.03\n   \
  \       },\n          \"determination_method\": \"Kelen-Tudor\",\n          \"Q-value\"\
  : null,\n          \"e-Value\": null,\n          \"r_product\": 0.04\n        },\n\
  \        {\n          \"polymerization_type\": \"free radical\",\n          \"solvent\"\
  : \"acetone\",\n          \"method\": \"solvent\",\n          \"temperature\": 60.0,\n\
  \          \"temperature_unit\": \"°C\",\n          \"reaction_constants\": {\n\
  \            \"constant_1\": 0.43,\n            \"constant_2\": 0.65\n         \
  \ },\n          \"reaction_constant_conf\": {\n            \"constant_conf_1\":\
  \ 0.00,\n            \"constant_conf_2\": 0.02\n          },\n          \"determination_method\"\
  : \"Kelen-Tudor\",\n          \"Q-value\": null,\n          \"e-Value\": null,\n\
  \          \"r_product\": 0.27\n        },\n        {\n          \"polymerization_type\"\
  : \"free radical\",\n          \"solvent\": \"1,4-dioxane\",\n          \"method\"\
  : \"solvent\",\n          \"temperature\": 60.0,\n          \"temperature_unit\"\
  : \"°C\",\n          \"reaction_constants\": {\n            \"constant_1\": 0.41,\n\
  \            \"constant_2\": 0.59\n          },\n          \"reaction_constant_conf\"\
  : {\n            \"constant_conf_1\": 0.02,\n            \"constant_conf_2\": 0.05\n\
  \          },\n          \"determination_method\": \"Kelen-Tudor\",\n          \"\
  Q-value\": null,\n          \"e-Value\": null,\n          \"r_product\": 0.24\n\
  \        },\n        {\n          \"polymerization_type\": \"free radical\",\n \
  \         \"solvent\": \"acetonitrile\",\n          \"method\": \"solvent\",\n \
  \         \"temperature\": 60.0,\n          \"temperature_unit\": \"°C\",\n    \
  \      \"reaction_constants\": {\n            \"constant_1\": 0.06,\n          \
  \  \"constant_2\": 0.29\n          },\n          \"reaction_constant_conf\": {\n\
  \            \"constant_conf_1\": 0.02,\n            \"constant_conf_2\": 0.00\n\
  \          },\n          \"determination_method\": \"Kelen-Tudor\",\n          \"\
  Q-value\": null,\n          \"e-Value\": null,\n          \"r_product\": 0.02\n\
  \        }\n      ]\n    }\n  ],\n  \"source\": \"https://doi.org/10.1002/macp.1985.021860810\"\
  ,\n  \"PDF_name\": \"The influence of molecular interaction on polymerization, 10\"\
  \n}"

File: data_extraction/data_extraction_GPT-4o/output/copol_database/model_output_extraction/paper_124.yaml
"{\n  \"reactions\": [\n    {\n      \"monomers\": [\n        {\n          \"monomer1\"\
  : \"Fluorobutadiene\",\n          \"monomer2\": \"Styrene\"\n        }\n      ],\n\
  \      \"reaction_conditions\": [\n        {\n          \"polymerization_type\"\
  : \"free radical\",\n          \"solvent\": \"water\",\n          \"method\": \"\
  emulsion\",\n          \"temperature\": 5.0,\n          \"temperature_unit\": \"\
  °C\",\n          \"reaction_constants\": {\n            \"constant_1\": 1.61,\n\
  \            \"constant_2\": 0.16\n          },\n          \"reaction_constant_conf\"\
  : {\n            \"constant_conf_1\": 0.24,\n            \"constant_conf_2\": 0.08\n\
  \          },\n          \"determination_method\": \"Alfrey-Price\",\n         \
  \ \"Q-value\": {\n            \"constant_1\": 1.39,\n            \"constant_2\"\
  : null\n          },\n          \"e-Value\": {\n            \"constant_1\": 0.36,\n\
  \            \"constant_2\": null\n          },\n          \"r_product\": null\n\
  \        },\n        {\n          \"polymerization_type\": \"free radical\",\n \
  \         \"solvent\": \"water\",\n          \"method\": \"emulsion\",\n       \
  \   \"temperature\": 50.0,\n          \"temperature_unit\": \"°C\",\n          \"\
  reaction_constants\": {\n            \"constant_1\": 1.55,\n            \"constant_2\"\
  : 0.50\n          },\n          \"reaction_constant_conf\": {\n            \"constant_conf_1\"\
  : 0.10,\n            \"constant_conf_2\": 0.10\n          },\n          \"determination_method\"\
  : \"Alfrey-Price\",\n          \"Q-value\": {\n            \"constant_1\": 1.32,\n\
  \            \"constant_2\": null\n          },\n          \"e-Value\": {\n    \
  \        \"constant_1\": -0.30,\n            \"constant_2\": null\n          },\n\
  \          \"r_product\": null\n        }\n      ]\n    },\n    {\n      \"monomers\"\
  : [\n        {\n          \"monomer1\": \"Fluorobutadiene\",\n          \"monomer2\"\
  : \"Acrylonitrile\"\n        }\n      ],\n      \"reaction_conditions\": [\n   \
  \     {\n          \"polymerization_type\": \"free radical\",\n          \"solvent\"\
  : \"water\",\n          \"method\": \"emulsion\",\n          \"temperature\": 50.0,\n\
  \          \"temperature_unit\": \"°C\",\n          \"reaction_constants\": {\n\
  \            \"constant_1\": 0.55,\n            \"constant_2\": 0.07\n         \
  \ },\n          \"reaction_constant_conf\": {\n            \"constant_conf_1\":\
  \ 0.10,\n            \"constant_conf_2\": 0.03\n          },\n          \"determination_method\"\
  : \"Alfrey-Price\",\n          \"Q-value\": {\n            \"constant_1\": 2.5,\n\
  \            \"constant_2\": null\n          },\n          \"e-Value\": {\n    \
  \        \"constant_1\": 1.1,\n            \"constant_2\": null\n          },\n\
  \          \"r_product\": null\n        }\n      ]\n    },\n    {\n      \"monomers\"\
  : [\n        {\n          \"monomer1\": \"Fluorobutadiene\",\n          \"monomer2\"\
  : \"Isoprene\"\n        }\n      ],\n      \"reaction_conditions\": [\n        {\n\
  \          \"polymerization_type\": \"free radical\",\n          \"solvent\": \"\
  water\",\n          \"method\": \"emulsion\",\n          \"temperature\": 50.0,\n\
  \          \"temperature_unit\": \"°C\",\n          \"reaction_constants\": {\n\
  \            \"constant_1\": 2.05,\n            \"constant_2\": 0.19\n         \
  \ },\n          \"reaction_constant_conf\": {\n            \"constant_conf_1\":\
  \ 0.19,\n            \"constant_conf_2\": 0.10\n          },\n          \"determination_method\"\
  : \"Alfrey-Price\",\n          \"Q-value\": {\n            \"constant_1\": 1.1,\n\
  \            \"constant_2\": null\n          },\n          \"e-Value\": {\n    \
  \        \"constant_1\": 0.4,\n            \"constant_2\": null\n          },\n\
  \          \"r_product\": null\n        }\n      ]\n    },\n    {\n      \"monomers\"\
  : [\n        {\n          \"monomer1\": \"Fluorobutadiene\",\n          \"monomer2\"\
  : \"Alpha methyl styrene\"\n        }\n      ],\n      \"reaction_conditions\":\
  \ [\n        {\n          \"polymerization_type\": \"free radical\",\n         \
  \ \"solvent\": \"water\",\n          \"method\": \"emulsion\",\n          \"temperature\"\
  : 50.0,\n          \"temperature_unit\": \"°C\",\n          \"reaction_constants\"\
  : {\n            \"constant_1\": 1.77,\n            \"constant_2\": 0.38\n     \
  \     },\n          \"reaction_constant_conf\": {\n            \"constant_conf_1\"\
  : 0.19,\n            \"constant_conf_2\": 0.10\n          },\n          \"determination_method\"\
  : \"Alfrey-Price\",\n          \"Q-value\": {\n            \"constant_1\": 0.86,\n\
  \            \"constant_2\": null\n          },\n          \"e-Value\": {\n    \
  \        \"constant_1\": -1.27,\n            \"constant_2\": null\n          },\n\
  \          \"r_product\": null\n        }\n      ]\n    },\n    {\n      \"monomers\"\
  : [\n        {\n          \"monomer1\": \"Fluorobutadiene\",\n          \"monomer2\"\
  : \"Methyl methacrylate\"\n        }\n      ],\n      \"reaction_conditions\": [\n\
  \        {\n          \"polymerization_type\": \"free radical\",\n          \"solvent\"\
  : \"water\",\n          \"method\": \"emulsion\",\n          \"temperature\": 50.0,\n\
  \          \"temperature_unit\": \"°C\",\n          \"reaction_constants\": {\n\
  \            \"constant_1\": 1.54,\n            \"constant_2\": 0.64\n         \
  \ },\n          \"reaction_constant_conf\": {\n            \"constant_conf_1\":\
  \ 0.8,\n            \"constant_conf_2\": 0.08\n          },\n          \"determination_method\"\
  : \"Alfrey-Price\",\n          \"Q-value\": {\n            \"constant_1\": 0.86,\n\
  \            \"constant_2\": null\n          },\n          \"e-Value\": {\n    \
  \        \"constant_1\": -0.93,\n            \"constant_2\": null\n          },\n\
  \          \"r_product\": null\n        }\n      ]\n    }\n  ],\n  \"source\": \"\
  https://doi.org/10.1139/v55-163\",\n  \"PDF_name\": \"Polymerization of 2-Fluorobutadiene-1,3\
  \ and Properties of Polymers\"\n}"

File: data_extraction/data_extraction_GPT-4o/output/copol_database/model_output_extraction/paper_125.yaml
"{\n  \"reactions\": [\n    {\n      \"monomers\": [\n        {\n          \"monomer1\"\
  : \"Methyl Vinyl Ketone\",\n          \"monomer2\": \"Acrylamide\"\n        }\n\
  \      ],\n      \"reaction_conditions\": [\n        {\n          \"polymerization_type\"\
  : \"free radical\",\n          \"solvent\": \"dioxane\",\n          \"method\":\
  \ \"solvent\",\n          \"temperature\": 60.0,\n          \"temperature_unit\"\
  : \"°C\",\n          \"reaction_constants\": {\n            \"constant_1\": 1.06,\n\
  \            \"constant_2\": 6.41\n          },\n          \"reaction_constant_conf\"\
  : {\n            \"constant_conf_1\": null,\n            \"constant_conf_2\": null\n\
  \          },\n          \"determination_method\": \"Fineman-Ross\",\n         \
  \ \"Q-value\": {\n            \"constant_1\": null,\n            \"constant_2\"\
  : null\n          },\n          \"e-Value\": {\n            \"constant_1\": null,\n\
  \            \"constant_2\": null\n          },\n          \"r_product\": 6.79\n\
  \        },\n        {\n          \"polymerization_type\": \"free radical\",\n \
  \         \"solvent\": \"ethanol\",\n          \"method\": \"solvent\",\n      \
  \    \"temperature\": 60.0,\n          \"temperature_unit\": \"°C\",\n         \
  \ \"reaction_constants\": {\n            \"constant_1\": 0.88,\n            \"constant_2\"\
  : 1.18\n          },\n          \"reaction_constant_conf\": {\n            \"constant_conf_1\"\
  : null,\n            \"constant_conf_2\": null\n          },\n          \"determination_method\"\
  : \"Fineman-Ross\",\n          \"Q-value\": {\n            \"constant_1\": null,\n\
  \            \"constant_2\": null\n          },\n          \"e-Value\": {\n    \
  \        \"constant_1\": null,\n            \"constant_2\": null\n          },\n\
  \          \"r_product\": 1.04\n        }\n      ]\n    },\n    {\n      \"monomers\"\
  : [\n        {\n          \"monomer1\": \"Methyl Vinyl Ketone\",\n          \"monomer2\"\
  : \"Methacrylamide\"\n        }\n      ],\n      \"reaction_conditions\": [\n  \
  \      {\n          \"polymerization_type\": \"free radical\",\n          \"solvent\"\
  : \"dioxane\",\n          \"method\": \"solvent\",\n          \"temperature\": 60.0,\n\
  \          \"temperature_unit\": \"°C\",\n          \"reaction_constants\": {\n\
  \            \"constant_1\": 0.29,\n            \"constant_2\": 3.05\n         \
  \ },\n          \"reaction_constant_conf\": {\n            \"constant_conf_1\":\
  \ null,\n            \"constant_conf_2\": null\n          },\n          \"determination_method\"\
  : \"Fineman-Ross\",\n          \"Q-value\": {\n            \"constant_1\": 3.03,\n\
  \            \"constant_2\": 1.04\n          },\n          \"e-Value\": {\n    \
  \        \"constant_1\": 1.04,\n            \"constant_2\": 1.04\n          },\n\
  \          \"r_product\": 0.88\n        },\n        {\n          \"polymerization_type\"\
  : \"free radical\",\n          \"solvent\": \"ethanol\",\n          \"method\":\
  \ \"solvent\",\n          \"temperature\": 60.0,\n          \"temperature_unit\"\
  : \"°C\",\n          \"reaction_constants\": {\n            \"constant_1\": 0.37,\n\
  \            \"constant_2\": 2.04\n          },\n          \"reaction_constant_conf\"\
  : {\n            \"constant_conf_1\": null,\n            \"constant_conf_2\": null\n\
  \          },\n          \"determination_method\": \"Fineman-Ross\",\n         \
  \ \"Q-value\": {\n            \"constant_1\": 2.67,\n            \"constant_2\"\
  : 1.21\n          },\n          \"e-Value\": {\n            \"constant_1\": 1.21,\n\
  \            \"constant_2\": 1.21\n          },\n          \"r_product\": 0.76\n\
  \        }\n      ]\n    },\n    {\n      \"monomers\": [\n        {\n         \
  \ \"monomer1\": \"Methyl Vinyl Ketone\",\n          \"monomer2\": \"N,N'-dimethylacrylamide\"\
  \n        }\n      ],\n      \"reaction_conditions\": [\n        {\n          \"\
  polymerization_type\": \"free radical\",\n          \"solvent\": \"dioxane\",\n\
  \          \"method\": \"solvent\",\n          \"temperature\": 60.0,\n        \
  \  \"temperature_unit\": \"°C\",\n          \"reaction_constants\": {\n        \
  \    \"constant_1\": 0.95,\n            \"constant_2\": 0.26\n          },\n   \
  \       \"reaction_constant_conf\": {\n            \"constant_conf_1\": null,\n\
  \            \"constant_conf_2\": null\n          },\n          \"determination_method\"\
  : \"Fineman-Ross\",\n          \"Q-value\": {\n            \"constant_1\": 2.15,\n\
  \            \"constant_2\": 1.11\n          },\n          \"e-Value\": {\n    \
  \        \"constant_1\": 1.11,\n            \"constant_2\": 1.11\n          },\n\
  \          \"r_product\": 0.83\n        }\n      ]\n    }\n  ],\n  \"source\": \"\
  http://dx.doi.org/10.1080/00222338408056576\",\n  \"PDF_name\": \"Radical Copolymerizability\
  \ of Acrylamide Derivatives with Methyl Vinyl Ketone\"\n}"

File: data_extraction/data_extraction_GPT-4o/output/copol_database/model_output_extraction/paper_13.yaml
"{\n  \"reactions\": [\n    {\n      \"monomers\": [\n        \"monomer1\" \t,\"Methacrylic\
  \ Acid\",\n        \"monomer2\" \t,\"Ethyl Acrylate\"\n      ],\n      \"reaction_conditions\"\
  : [\n        {\n          \"polymerization_type\": \"semicontinuous emulsion\",\n\
  \          \"solvent\": \"water\",\n          \"method\": \"emulsion\",\n      \
  \    \"temperature\": 50.0,\n          \"temperature_unit\": \"°C\",\n         \
  \ \"reaction_constants\": {\n            \"constant_1\": 2.58,\n            \"constant_2\"\
  : 0.157\n          },\n          \"reaction_constant_conf\": {\n            \"constant_conf_1\"\
  : 0.13,\n            \"constant_conf_2\": 0.08\n          },\n          \"determination_method\"\
  : \"EVM program\",\n          \"Q-value\": null,\n          \"e-Value\": null,\n\
  \          \"r_product\": null\n        },\n        {\n          \"polymerization_type\"\
  : \"semicontinuous emulsion\",\n          \"solvent\": \"water\",\n          \"\
  method\": \"emulsion\",\n          \"temperature\": 50.0,\n          \"temperature_unit\"\
  : \"°C\",\n          \"reaction_constants\": {\n            \"constant_1\": 2.9,\n\
  \            \"constant_2\": 0.162\n          },\n          \"reaction_constant_conf\"\
  : {\n            \"constant_conf_1\": null,\n            \"constant_conf_2\": null\n\
  \          },\n          \"determination_method\": \"Kelen-Tudos method\",\n   \
  \       \"Q-value\": null,\n          \"e-Value\": null,\n          \"r_product\"\
  : null\n        }\n      ]\n    }\n  ],\n  \"source\": \"https://doi.org/10.1002/app.1994.070531317\"\
  ,\n  \"PDF_name\": \"Synthesis and Characterization of Methacrylic Acid–Ethyl Acrylate\
  \ Copolymers\"\n}"

File: data_extraction/data_extraction_GPT-4o/output/copol_database/model_output_extraction/paper_14.yaml
"{\n    \"reactions\": [\n        {\n            \"monomers\": [\n               \
  \ \"monomer1\" \t,\"Acrylic acid\"\n                ,\"monomer2\" \t,\"Butyl acrylate\"\
  \n            ],\n            \"reaction_conditions\": [\n                {\n  \
  \                  \"polymerization_type\": \"free radical\",\n                \
  \    \"solvent\": \"ethyl alcohol\",\n                    \"method\": \"solvent\"\
  ,\n                    \"temperature\": 50.0,\n                    \"temperature_unit\"\
  : \"°C\",\n                    \"reaction_constants\": {\n                     \
  \   \"constant_1\": 0.58,\n                        \"constant_2\": 1.07\n      \
  \              },\n                    \"reaction_constant_conf\": {\n         \
  \               \"constant_conf_1\": null,\n                        \"constant_conf_2\"\
  : null\n                    },\n                    \"determination_method\": \"\
  Fineman and Ross\",\n                    \"Q-value\": {\n                      \
  \  \"constant_1\": null,\n                        \"constant_2\": null\n       \
  \             },\n                    \"e-Value\": {\n                        \"\
  constant_1\": null,\n                        \"constant_2\": null\n            \
  \        },\n                    \"r_product\": null\n                }\n      \
  \      ]\n        },\n        {\n            \"monomers\": [\n                \"\
  monomer1\" \t,\"Acrylic acid\"\n                ,\"monomer2\" \t,\"Butyl methacrylate\"\
  \n            ],\n            \"reaction_conditions\": [\n                {\n  \
  \                  \"polymerization_type\": \"free radical\",\n                \
  \    \"solvent\": \"ethyl alcohol\",\n                    \"method\": \"solvent\"\
  ,\n                    \"temperature\": 50.0,\n                    \"temperature_unit\"\
  : \"°C\",\n                    \"reaction_constants\": {\n                     \
  \   \"constant_1\": 0.29,\n                        \"constant_2\": 3.67\n      \
  \              },\n                    \"reaction_constant_conf\": {\n         \
  \               \"constant_conf_1\": null,\n                        \"constant_conf_2\"\
  : null\n                    },\n                    \"determination_method\": \"\
  Fineman and Ross\",\n                    \"Q-value\": {\n                      \
  \  \"constant_1\": null,\n                        \"constant_2\": null\n       \
  \             },\n                    \"e-Value\": {\n                        \"\
  constant_1\": null,\n                        \"constant_2\": null\n            \
  \        },\n                    \"r_product\": null\n                }\n      \
  \      ]\n        },\n        {\n            \"monomers\": [\n                \"\
  monomer1\" \t,\"Methacrylic acid\"\n                ,\"monomer2\" \t,\"Butyl acrylate\"\
  \n            ],\n            \"reaction_conditions\": [\n                {\n  \
  \                  \"polymerization_type\": \"free radical\",\n                \
  \    \"solvent\": \"ethyl alcohol\",\n                    \"method\": \"solvent\"\
  ,\n                    \"temperature\": 50.0,\n                    \"temperature_unit\"\
  : \"°C\",\n                    \"reaction_constants\": {\n                     \
  \   \"constant_1\": 1.31,\n                        \"constant_2\": 0.35\n      \
  \              },\n                    \"reaction_constant_conf\": {\n         \
  \               \"constant_conf_1\": null,\n                        \"constant_conf_2\"\
  : null\n                    },\n                    \"determination_method\": \"\
  Fineman and Ross\",\n                    \"Q-value\": {\n                      \
  \  \"constant_1\": null,\n                        \"constant_2\": null\n       \
  \             },\n                    \"e-Value\": {\n                        \"\
  constant_1\": null,\n                        \"constant_2\": null\n            \
  \        },\n                    \"r_product\": null\n                }\n      \
  \      ]\n        },\n        {\n            \"monomers\": [\n                \"\
  monomer1\" \t,\"Methacrylic acid\"\n                ,\"monomer2\" \t,\"Butyl methacrylate\"\
  \n            ],\n            \"reaction_conditions\": [\n                {\n  \
  \                  \"polymerization_type\": \"free radical\",\n                \
  \    \"solvent\": \"ethyl alcohol\",\n                    \"method\": \"solvent\"\
  ,\n                    \"temperature\": 50.0,\n                    \"temperature_unit\"\
  : \"°C\",\n                    \"reaction_constants\": {\n                     \
  \   \"constant_1\": 0.75,\n                        \"constant_2\": 1.20\n      \
  \              },\n                    \"reaction_constant_conf\": {\n         \
  \               \"constant_conf_1\": null,\n                        \"constant_conf_2\"\
  : null\n                    },\n                    \"determination_method\": \"\
  Fineman and Ross\",\n                    \"Q-value\": {\n                      \
  \  \"constant_1\": null,\n                        \"constant_2\": null\n       \
  \             },\n                    \"e-Value\": {\n                        \"\
  constant_1\": null,\n                        \"constant_2\": null\n            \
  \        },\n                    \"r_product\": null\n                }\n      \
  \      ]\n        }\n    ],\n    \"source\": \"https://doi.org/10.1002/pol.1963.110010108\"\
  ,\n    \"PDF_name\": \"POLYMER LETTERS VOL. 1, PP. 73-76 (1963)\"\n}"
