Repository: lamalab-org/copolymer-reactivity

# `data_extraction/` — Pipeline 1: literature → reactions

Mines ~300 k Crossref records for copolymerisation papers, filters them down to ~1.8 k downloadable PDFs, and extracts reactivity-ratio measurements with a vision–language model. The output is the curated `extracted_reactions.csv` that Pipeline 2 (`copol_prediction/`) ingests.

- **Configuration:** All paths and thresholds are defined in
  `data_extraction/obtain_data.py` via the `ExtractionConfig` class. The default
  configuration mirrors the curated layout beneath `data_extraction/artifacts`.
- **Step selection:** `ExtractionSteps` lets you control which parts of the

File: data_extraction/data_extraction_GPT-4o/output/copol_database/model_output_extraction/paper_154.yaml
"{\n    \"reactions\": [\n        {\n            \"monomers\": [\n               \
  \ {\n                    \"monomer1\": \"N,N-Dimethylacrylamide\",\n           \
  \         \"monomer2\": \"Acrylic Acid\"\n                }\n            ],\n  \
  \          \"reaction_conditions\": [\n                {\n                    \"\
  polymerization_type\": \"free radical\",\n                    \"solvent\": \"dioxane\"\
  ,\n                    \"method\": \"solvent\",\n                    \"temperature\"\
  : 75.0,\n                    \"temperature_unit\": \"°C\",\n                   \
  \ \"reaction_constants\": {\n                        \"constant_1\": 0.5,\n    \
  \                    \"constant_2\": 0.4\n                    },\n             \
  \       \"reaction_constant_conf\": {\n                        \"constant_conf_1\"\
  : 0.1,\n                        \"constant_conf_2\": 0.05\n                    },\n\
  \                    \"determination_method\": null,\n                    \"Q-value\"\
  : {\n                        \"constant_1\": 0.09,\n                        \"constant_2\"\
  : 1.12\n                    },\n                    \"e-Value\": {\n           \
  \             \"constant_1\": -0.26,\n                        \"constant_2\": null\n\
  \                    },\n                    \"r_product\": null\n             \
  \   }\n            ]\n        }\n    ],\n    \"source\": \"Journal of Polymer Science.\
  \ Vol. L, Issue 153 (1961)\",\n    \"PDF_name\": \"Journal_of_Polymer_Science_1961.pdf\"\
  \n}"

File: data_extraction/data_extraction_GPT-4o/output/copol_database/model_output_extraction/paper_160.yaml
"{\n  \"reactions\": [\n    {\n      \"monomers\": [\n        {\n          \"monomer1\"\
  : \"Diethylcarbamidsäurevinylester\",\n          \"monomer2\": \"Acrylsäuremethylester\"\
  \n        }\n      ],\n      \"reaction_conditions\": [\n        {\n          \"\
  polymerization_type\": \"free radical\",\n          \"solvent\": \"Benzol\",\n \
  \         \"method\": \"solvent\",\n          \"temperature\": 80.0,\n         \
  \ \"temperature_unit\": \"°C\",\n          \"reaction_constants\": {\n         \
  \   \"constant_1\": 0.01,\n            \"constant_2\": 4.45\n          },\n    \
  \      \"reaction_constant_conf\": {\n            \"constant_conf_1\": 0.1,\n  \
  \          \"constant_conf_2\": 9.0\n          },\n          \"determination_method\"\
  : \"Mayo and Lewis\",\n          \"Q-value\": null,\n          \"e-Value\": null,\n\
  \          \"r_product\": null\n        }\n      ]\n    },\n    {\n      \"monomers\"\
  : [\n        {\n          \"monomer1\": \"Diethylcarbamidsäurevinylester\",\n  \
  \        \"monomer2\": \"Acrylsäure\"\n        }\n      ],\n      \"reaction_conditions\"\
  : [\n        {\n          \"polymerization_type\": \"free radical\",\n         \
  \ \"solvent\": \"Benzol\",\n          \"method\": \"solvent\",\n          \"temperature\"\
  : 80.0,\n          \"temperature_unit\": \"°C\",\n          \"reaction_constants\"\
  : {\n            \"constant_1\": 0.09,\n            \"constant_2\": 5.55\n     \
  \     },\n          \"reaction_constant_conf\": {\n            \"constant_conf_1\"\
  : 0.1,\n            \"constant_conf_2\": 2.0\n          },\n          \"determination_method\"\
  : \"Mayo and Lewis\",\n          \"Q-value\": null,\n          \"e-Value\": null,\n\
  \          \"r_product\": null\n        }\n      ]\n    },\n    {\n      \"monomers\"\
  : [\n        {\n          \"monomer1\": \"Diethylcarbamidsäurevinylester\",\n  \
  \        \"monomer2\": \"Maleinsäureanhydrid\"\n        }\n      ],\n      \"reaction_conditions\"\
  : [\n        {\n          \"polymerization_type\": \"free radical\",\n         \
  \ \"solvent\": \"Benzol\",\n          \"method\": \"solvent\",\n          \"temperature\"\
  : 80.0,\n          \"temperature_unit\": \"°C\",\n          \"reaction_constants\"\
  : {\n            \"constant_1\": 0.035,\n            \"constant_2\": 0.0\n     \
  \     },\n          \"reaction_constant_conf\": {\n            \"constant_conf_1\"\
  : 0.055,\n            \"constant_conf_2\": 0.003\n          },\n          \"determination_method\"\
  : \"Mayo and Lewis\",\n          \"Q-value\": null,\n          \"e-Value\": null,\n\
  \          \"r_product\": null\n        }\n      ]\n    }\n  ],\n  \"source\": \"\
  https://doi.org/10.1002/pol.1964.110020108\",\n  \"PDF_name\": \"Herstellung und\
  \ Polymerisation von Carbamidsäurevinylestern\"\n}"

File: data_extraction/data_extraction_GPT-4o/output/copol_database/model_output_extraction/paper_161.yaml
"{\n  \"reactions\": [\n    {\n      \"monomers\": [\n        {\n          \"monomer1\"\
  : \"N-Vinylethylurethane\",\n          \"monomer2\": \"Vinyl acetate\"\n       \
  \ }\n      ],\n      \"reaction_conditions\": [\n        {\n          \"polymerization_type\"\
  : \"free radical\",\n          \"solvent\": \"methanol\",\n          \"method\"\
  : \"solvent\",\n          \"temperature\": 65.0,\n          \"temperature_unit\"\
  : \"°C\",\n          \"reaction_constants\": {\n            \"constant_1\": 0.33,\n\
  \            \"constant_2\": 0.33\n          },\n          \"reaction_constant_conf\"\
  : {\n            \"constant_conf_1\": null,\n            \"constant_conf_2\": null\n\
  \          },\n          \"determination_method\": \"Alfrey-Price\",\n         \
  \ \"Q-value\": {\n            \"constant_1\": 0.132,\n            \"constant_2\"\
  : null\n          },\n          \"e-Value\": {\n            \"constant_1\": -1.79,\n\
  \            \"constant_2\": null\n          },\n          \"r_product\": 0.109\n\
  \        }\n      ]\n    },\n    {\n      \"monomers\": [\n        {\n         \
  \ \"monomer1\": \"N-Vinylethylurethane\",\n          \"monomer2\": \"N-Vinylpyrrolidone\"\
  \n        }\n      ],\n      \"reaction_conditions\": [\n        {\n          \"\
  polymerization_type\": \"free radical\",\n          \"solvent\": \"methanol\",\n\
  \          \"method\": \"solvent\",\n          \"temperature\": 65.0,\n        \
  \  \"temperature_unit\": \"°C\",\n          \"reaction_constants\": {\n        \
  \    \"constant_1\": 0.42,\n            \"constant_2\": 2.0\n          },\n    \
  \      \"reaction_constant_conf\": {\n            \"constant_conf_1\": null,\n \
  \           \"constant_conf_2\": null\n          },\n          \"determination_method\"\
  : \"Alfrey-Price\",\n          \"Q-value\": {\n            \"constant_1\": 0.105,\n\
  \            \"constant_2\": null\n          },\n          \"e-Value\": {\n    \
  \        \"constant_1\": -2.03,\n            \"constant_2\": null\n          },\n\
  \          \"r_product\": 0.84\n        }\n      ]\n    }\n  ],\n  \"source\": \"\
  https://doi.org/10.1002/pol.1959.120351215\",\n  \"PDF_name\": \"Copolymerization\
  \ of N-Vinylurethane\"\n}"

File: data_extraction/data_extraction_GPT-4o/output/copol_database/model_output_extraction/paper_163.yaml
"{\n    \"reactions\": [\n        {\n            \"monomers\": [\n               \
  \ {\n                    \"monomer1\": \"vinylhydroquinone dibenzoate\",\n     \
  \               \"monomer2\": \"acrylic acid\"\n                }\n            ],\n\
  \            \"reaction_conditions\": [\n                {\n                   \
  \ \"polymerization_type\": \"free radical\",\n                    \"solvent\": \"\
  toluene\",\n                    \"method\": \"solvent\",\n                    \"\
  temperature\": 60.0,\n                    \"temperature_unit\": \"°C\",\n      \
  \              \"reaction_constants\": {\n                        \"constant_1\"\
  : 0.44,\n                        \"constant_2\": 0.95\n                    },\n\
  \                    \"reaction_constant_conf\": {\n                        \"constant_conf_1\"\
  : 0.13,\n                        \"constant_conf_2\": 0.002\n                  \
  \  },\n                    \"determination_method\": \"Mayo and Lewis method\",\n\
  \                    \"Q-value\": {\n                        \"constant_1\": 1.43,\n\
  \                        \"constant_2\": null\n                    },\n        \
  \            \"e-Value\": {\n                        \"constant_1\": 0.06,\n   \
  \                     \"constant_2\": null\n                    },\n           \
  \         \"r_product\": null\n                }\n            ]\n        },\n  \
  \      {\n            \"monomers\": [\n                {\n                    \"\
  monomer1\": \"vinylhydroquinone dibenzoate\",\n                    \"monomer2\"\
  : \"methacrylic acid\"\n                }\n            ],\n            \"reaction_conditions\"\
  : [\n                {\n                    \"polymerization_type\": \"free radical\"\
  ,\n                    \"solvent\": \"toluene\",\n                    \"method\"\
  : \"solvent\",\n                    \"temperature\": 60.0,\n                   \
  \ \"temperature_unit\": \"°C\",\n                    \"reaction_constants\": {\n\
  \                        \"constant_1\": 1.91,\n                        \"constant_2\"\
  : 0.91\n                    },\n                    \"reaction_constant_conf\":\
  \ {\n                        \"constant_conf_1\": 0.23,\n                      \
  \  \"constant_conf_2\": 0.25\n                    },\n                    \"determination_method\"\
  : \"Mayo and Lewis method\",\n                    \"Q-value\": {\n             \
  \           \"constant_1\": 1.80,\n                        \"constant_2\": null\n\
  \                    },\n                    \"e-Value\": {\n                  \
  \      \"constant_1\": 0.04,\n                        \"constant_2\": null\n   \
  \                 },\n                    \"r_product\": null\n                }\n\
  \            ]\n        }\n    ],\n    \"source\": \"https://doi.org/10.1007/BF00549755\"\
  ,\n    \"PDF_name\": \"Copolymerization of vinylhydroquinone dibenzoate with acrylic\
  \ and methacrylic acids\"\n}"

File: data_extraction/data_extraction_GPT-4o/output/copol_database/model_output_extraction/paper_171.yaml
"{\n  \"reactions\": [\n    {\n      \"monomers\": [\n        {\n          \"monomer1\"\
  : \"Methyl Methacrylate\",\n          \"monomer2\": \"Chlorotrifluoroethylene\"\n\
  \        }\n      ],\n      \"reaction_conditions\": [\n        {\n          \"\
  polymerization_type\": \"free radical\",\n          \"solvent\": \"benzene\",\n\
  \          \"method\": \"solvent\",\n          \"temperature\": 60.3,\n        \
  \  \"temperature_unit\": \"°C\",\n          \"reaction_constants\": {\n        \
  \    \"constant_1\": 0.005,\n            \"constant_2\": 75.0\n          },\n  \
  \        \"reaction_constant_conf\": {\n            \"constant_conf_1\": null,\n\
  \            \"constant_conf_2\": null\n          },\n          \"determination_method\"\
  : null,\n          \"Q-value\": {\n            \"constant_1\": 0.016,\n        \
  \    \"constant_2\": null\n          },\n          \"e-Value\": {\n            \"\
  constant_1\": 1.4,\n            \"constant_2\": null\n          },\n          \"\
  r_product\": null\n        }\n      ]\n    },\n    {\n      \"monomers\": [\n  \
  \      {\n          \"monomer1\": \"Styrene\",\n          \"monomer2\": \"Chlorotrifluoroethylene\"\
  \n        }\n      ],\n      \"reaction_conditions\": [\n        {\n          \"\
  polymerization_type\": \"free radical\",\n          \"solvent\": \"benzene\",\n\
  \          \"method\": \"solvent\",\n          \"temperature\": 60.3,\n        \
  \  \"temperature_unit\": \"°C\",\n          \"reaction_constants\": {\n        \
  \    \"constant_1\": 0.001,\n            \"constant_2\": 7.0\n          },\n   \
  \       \"reaction_constant_conf\": {\n            \"constant_conf_1\": null,\n\
  \            \"constant_conf_2\": null\n          },\n          \"determination_method\"\
  : null,\n          \"Q-value\": {\n            \"constant_1\": 0.025,\n        \
  \    \"constant_2\": null\n          },\n          \"e-Value\": {\n            \"\
  constant_1\": 1.4,\n            \"constant_2\": null\n          },\n          \"\
  r_product\": null\n        }\n      ]\n    },\n    {\n      \"monomers\": [\n  \
  \      {\n          \"monomer1\": \"Vinyl Acetate\",\n          \"monomer2\": \"\
  Chlorotrifluoroethylene\"\n        }\n      ],\n      \"reaction_conditions\": [\n\
  \        {\n          \"polymerization_type\": \"free radical\",\n          \"solvent\"\
  : \"methyl ethyl ketone\",\n          \"method\": \"solvent\",\n          \"temperature\"\
  : 60.3,\n          \"temperature_unit\": \"°C\",\n          \"reaction_constants\"\
  : {\n            \"constant_1\": 0.01,\n            \"constant_2\": 0.6\n      \
  \    },\n          \"reaction_constant_conf\": {\n            \"constant_conf_1\"\
  : null,\n            \"constant_conf_2\": null\n          },\n          \"determination_method\"\
  : null,\n          \"Q-value\": {\n            \"constant_1\": 0.025,\n        \
  \    \"constant_2\": null\n          },\n          \"e-Value\": {\n            \"\
  constant_1\": 2.0,\n            \"constant_2\": null\n          },\n          \"\
  r_product\": null\n        }\n      ]\n    }\n  ],\n  \"source\": \"Journal of Polymer\
  \ Science, Vol. XI, No. 5, Pages 455-470\",\n  \"PDF_name\": \"Kinetics of Chlorotrifluoroethylene\
  \ Polymerization\"\n}"

File: data_extraction/data_extraction_GPT-4o/output/copol_database/model_output_extraction/paper_18.yaml
"{\n    \"reactions\": [\n        {\n            \"monomers\": [\n               \
  \ {\n                    \"monomer1\": \"2-Chloro-1,3-butadiene\",\n           \
  \         \"monomer2\": \"Methyl isopropenyl ketone\"\n                }\n     \
  \       ],\n            \"reaction_conditions\": [\n                {\n        \
  \            \"polymerization_type\": \"free radical\",\n                    \"\
  solvent\": \"water\",\n                    \"method\": \"emulsion\",\n         \
  \           \"temperature\": 40.0,\n                    \"temperature_unit\": \"\
  °C\",\n                    \"reaction_constants\": {\n                        \"\
  constant_1\": 3.6,\n                        \"constant_2\": 0.1\n              \
  \      },\n                    \"reaction_constant_conf\": {\n                 \
  \       \"constant_conf_1\": 0.2,\n                        \"constant_conf_2\":\
  \ 0.05\n                    },\n                    \"determination_method\": \"\
  Fineman-Ross\",\n                    \"Q-value\": null,\n                    \"\
  e-Value\": null,\n                    \"r_product\": null\n                }\n \
  \           ]\n        },\n        {\n            \"monomers\": [\n            \
  \    {\n                    \"monomer1\": \"2-Chloro-1,3-butadiene\",\n        \
  \            \"monomer2\": \"Methacrylic acid\"\n                }\n           \
  \ ],\n            \"reaction_conditions\": [\n                {\n              \
  \      \"polymerization_type\": \"free radical\",\n                    \"solvent\"\
  : \"water\",\n                    \"method\": \"emulsion\",\n                  \
  \  \"temperature\": 40.0,\n                    \"temperature_unit\": \"°C\",\n \
  \                   \"reaction_constants\": {\n                        \"constant_1\"\
  : 2.7,\n                        \"constant_2\": 0.15\n                    },\n \
  \                   \"reaction_constant_conf\": {\n                        \"constant_conf_1\"\
  : 0.2,\n                        \"constant_conf_2\": 0.05\n                    },\n\
  \                    \"determination_method\": \"Fineman-Ross\",\n             \
  \       \"Q-value\": null,\n                    \"e-Value\": null,\n           \
  \         \"r_product\": null\n                }\n            ]\n        }\n   \
  \ ],\n    \"source\": \"https://doi.org/10.1002/pol.1963.100010123\",\n    \"PDF_name\"\
  : \"Relative Reactivity Ratios for Two New 2-Chloro-1,3-Butadiene Systems\"\n}"

File: data_extraction/data_extraction_GPT-4o/output/copol_database/model_output_extraction/paper_19.yaml
"{\n    \"reactions\": [\n        {\n            \"monomers\": [\n               \
  \ \"monomer1\" \t,\"Methacrylic Acid\",\n                \"monomer2\" \t,\"Diethylaminoethyl\
  \ Methacrylate\"\n            ],\n            \"reaction_conditions\": [\n     \
  \           {\n                    \"polymerization_type\": \"free radical\",\n\
  \                    \"solvent\": \"water\",\n                    \"method\": \"\
  solvent\",\n                    \"temperature\": 30.0,\n                    \"temperature_unit\"\
  : \"°C\",\n                    \"reaction_constants\": {\n                     \
  \   \"constant_1\": 1.2,\n                        \"constant_2\": 0.98\n       \
  \             },\n                    \"reaction_constant_conf\": {\n          \
  \              \"constant_conf_1\": 0.16,\n                        \"constant_conf_2\"\
  : 0.10\n                    },\n                    \"determination_method\": \"\
  graphical method of Mayo and Lewis\",\n                    \"Q-value\": {\n    \
  \                    \"constant_1\": 2.0,\n                        \"constant_2\"\
  : 0.9\n                    },\n                    \"e-Value\": {\n            \
  \            \"constant_1\": 0.7,\n                        \"constant_2\": -1.0\n\
  \                    },\n                    \"r_product\": null\n             \
  \   },\n                {\n                    \"polymerization_type\": \"free radical\"\
  ,\n                    \"solvent\": \"water\",\n                    \"method\":\
  \ \"solvent\",\n                    \"temperature\": 30.0,\n                   \
  \ \"temperature_unit\": \"°C\",\n                    \"reaction_constants\": {\n\
  \                        \"constant_1\": 0.08,\n                        \"constant_2\"\
  : 0.65\n                    },\n                    \"reaction_constant_conf\":\
  \ {\n                        \"constant_conf_1\": 0.015,\n                     \
  \   \"constant_conf_2\": 0.03\n                    },\n                    \"determination_method\"\
  : \"graphical method of Mayo and Lewis\",\n                    \"Q-value\": {\n\
  \                        \"constant_1\": 2.0,\n                        \"constant_2\"\
  : 0.9\n                    },\n                    \"e-Value\": {\n            \
  \            \"constant_1\": 0.7,\n                        \"constant_2\": -1.0\n\
  \                    },\n                    \"r_product\": null\n             \
  \   }\n            ]\n        },\n        {\n            \"monomers\": [\n     \
  \           \"monomer1\" \t,\"Methacrylic Acid\",\n                \"monomer2\"\
  \ \t,\"Acrylonitrile\"\n            ],\n            \"reaction_conditions\": [\n\
  \                {\n                    \"polymerization_type\": \"free radical\"\
  ,\n                    \"solvent\": \"water\",\n                    \"method\":\
  \ \"solvent\",\n                    \"temperature\": 30.0,\n                   \
  \ \"temperature_unit\": \"°C\",\n                    \"reaction_constants\": {\n\
  \                        \"constant_1\": 0.90,\n                        \"constant_2\"\
  : 0.23\n                    },\n                    \"reaction_constant_conf\":\
  \ {\n                        \"constant_conf_1\": 0.23,\n                      \
  \  \"constant_conf_2\": 0.88\n                    },\n                    \"determination_method\"\
  : \"graphical method of Mayo and Lewis\",\n                    \"Q-value\": {\n\
  \                        \"constant_1\": 2.0,\n                        \"constant_2\"\
  : 0.9\n                    },\n                    \"e-Value\": {\n            \
  \            \"constant_1\": 0.7,\n                        \"constant_2\": -1.0\n\
  \                    },\n                    \"r_product\": null\n             \
  \   }\n            ]\n        }\n    ],\n    \"source\": \"https://doi.org/10.1021/ja01113a001\"\
  ,\n    \"PDF_name\": \"Copolymerization_Behavior_of_Ionizable_Monomers.pdf\"\n}"

File: data_extraction/data_extraction_GPT-4o/output/copol_database/model_output_extraction/paper_195.yaml
"{\n  \"reactions\": [\n    {\n      \"monomers\": [\n        {\n          \"monomer1\"\
  : \"methyl methacrylate\",\n          \"monomer2\": \"p-methoxystyrene\"\n     \
  \   }\n      ],\n      \"reaction_conditions\": [\n        {\n          \"polymerization_type\"\
  : \"free radical\",\n          \"solvent\": \"benzene\",\n          \"method\":\
  \ \"solvent\",\n          \"temperature\": 60.0,\n          \"temperature_unit\"\
  : \"°C\",\n          \"reaction_constants\": {\n            \"constant_1\": 0.29,\n\
  \            \"constant_2\": 0.32\n          },\n          \"reaction_constant_conf\"\
  : {\n            \"constant_conf_1\": null,\n            \"constant_conf_2\": null\n\
  \          },\n          \"determination_method\": null,\n          \"Q-value\"\
  : {\n            \"constant_1\": null,\n            \"constant_2\": null\n     \
  \     },\n          \"e-Value\": {\n            \"constant_1\": null,\n        \
  \    \"constant_2\": null\n          },\n          \"r_product\": null\n       \
  \ }\n      ]\n    },\n    {\n      \"monomers\": [\n        {\n          \"monomer1\"\
  : \"styrene\",\n          \"monomer2\": \"m-vinyl phenol\"\n        }\n      ],\n\
  \      \"reaction_conditions\": [\n        {\n          \"polymerization_type\"\
  : \"free radical\",\n          \"solvent\": \"benzene\",\n          \"method\":\
  \ \"solvent\",\n          \"temperature\": 60.0,\n          \"temperature_unit\"\
  : \"°C\",\n          \"reaction_constants\": {\n            \"constant_1\": 0.91,\n\
  \            \"constant_2\": 1.21\n          },\n          \"reaction_constant_conf\"\
  : {\n            \"constant_conf_1\": null,\n            \"constant_conf_2\": null\n\
  \          },\n          \"determination_method\": null,\n          \"Q-value\"\
  : {\n            \"constant_1\": null,\n            \"constant_2\": null\n     \
  \     },\n          \"e-Value\": {\n            \"constant_1\": null,\n        \
  \    \"constant_2\": null\n          },\n          \"r_product\": 1.10\n       \
  \ }\n      ]\n    }\n  ],\n  \"source\": \"https://doi.org/10.1039/TF9524800763\"\
  ,\n  \"PDF_name\": \"STUDIES IN COPOLYMERIZATION\"\n}"

File: data_extraction/data_extraction_GPT-4o/output/copol_database/model_output_extraction/paper_211.yaml
"{\n  \"reactions\": [\n    {\n      \"monomers\": [\n        {\n          \"monomer1\"\
  : \"Methylmethacrylate\",\n          \"monomer2\": \"N-vinylcarbazole\"\n      \
  \  }\n      ],\n      \"reaction_conditions\": [\n        {\n          \"polymerization_type\"\
  : \"free radical\",\n          \"solvent\": \"benzene\",\n          \"method\":\
  \ \"solvent\",\n          \"temperature\": 55.0,\n          \"temperature_unit\"\
  : \"°C\",\n          \"reaction_constants\": {\n            \"constant_1\": 1.80,\n\
  \            \"constant_2\": 0.06\n          },\n          \"reaction_constant_conf\"\
  : {\n            \"constant_conf_1\": null,\n            \"constant_conf_2\": null\n\
  \          },\n          \"determination_method\": \"Fineman-Ross\",\n         \
  \ \"Q-value\": {\n            \"constant_1\": null,\n            \"constant_2\"\
  : null\n          },\n          \"e-Value\": {\n            \"constant_1\": null,\n\
  \            \"constant_2\": null\n          },\n          \"r_product\": null\n\
  \        },\n        {\n          \"polymerization_type\": \"free radical\",\n \
  \         \"solvent\": \"methanol\",\n          \"method\": \"solvent\",\n     \
  \     \"temperature\": 55.0,\n          \"temperature_unit\": \"°C\",\n        \
  \  \"reaction_constants\": {\n            \"constant_1\": 0.57,\n            \"\
  constant_2\": 0.75\n          },\n          \"reaction_constant_conf\": {\n    \
  \        \"constant_conf_1\": null,\n            \"constant_conf_2\": null\n   \
  \       },\n          \"determination_method\": \"Fineman-Ross\",\n          \"\
  Q-value\": {\n            \"constant_1\": null,\n            \"constant_2\": null\n\
  \          },\n          \"e-Value\": {\n            \"constant_1\": null,\n   \
  \         \"constant_2\": null\n          },\n          \"r_product\": null\n  \
  \      }\n      ]\n    }\n  ],\n  \"source\": \"https://doi.org/10.1007/BF00254469\"\
  ,\n  \"PDF_name\": \"Solvent Effect in Radical Copolymerisation of N-vinylcarbazole\
  \ and Methylmethacrylate\"\n}"

File: data_extraction/data_extraction_GPT-4o/output/copol_database/model_output_extraction/paper_212.yaml
"{\n  \"reactions\": [\n    {\n      \"monomers\": [\n        {\n          \"monomer1\"\
  : \"o-Chlorostyrene\",\n          \"monomer2\": \"Methyl acrylate\"\n        }\n\
  \      ],\n      \"reaction_conditions\": [\n        {\n          \"polymerization_type\"\
  : \"free radical\",\n          \"solvent\": null,\n          \"method\": \"bulk\"\
  ,\n          \"temperature\": 40.0,\n          \"temperature_unit\": \"°C\",\n \
  \         \"reaction_constants\": {\n            \"constant_1\": 5.9,\n        \
  \    \"constant_2\": 0.059\n          },\n          \"reaction_constant_conf\":\
  \ {\n            \"constant_conf_1\": 0.27,\n            \"constant_conf_2\": 0.04\n\
  \          },\n          \"determination_method\": null,\n          \"Q-value\"\
  : {\n            \"constant_1\": 1.28,\n            \"constant_2\": 0.42\n     \
  \     },\n          \"e-Value\": {\n            \"constant_1\": -0.36,\n       \
  \     \"constant_2\": 0.60\n          },\n          \"r_product\": null\n      \
  \  },\n        {\n          \"polymerization_type\": \"free radical\",\n       \
  \   \"solvent\": null,\n          \"method\": \"solution\",\n          \"temperature\"\
  : 40.0,\n          \"temperature_unit\": \"°C\",\n          \"reaction_constants\"\
  : {\n            \"constant_1\": 5.94,\n            \"constant_2\": 0.37\n     \
  \     },\n          \"reaction_constant_conf\": {\n            \"constant_conf_1\"\
  : 0.27,\n            \"constant_conf_2\": 0.03\n          },\n          \"determination_method\"\
  : null,\n          \"Q-value\": {\n            \"constant_1\": 1.28,\n         \
  \   \"constant_2\": 0.42\n          },\n          \"e-Value\": {\n            \"\
  constant_1\": -0.36,\n            \"constant_2\": 0.60\n          },\n         \
  \ \"r_product\": null\n        },\n        {\n          \"polymerization_type\"\
  : \"free radical\",\n          \"solvent\": \"water\",\n          \"method\": \"\
  emulsion\",\n          \"temperature\": 40.0,\n          \"temperature_unit\": \"\
  °C\",\n          \"reaction_constants\": {\n            \"constant_1\": 6.0,\n \
  \           \"constant_2\": 0.43\n          },\n          \"reaction_constant_conf\"\
  : {\n            \"constant_conf_1\": 0.43,\n            \"constant_conf_2\": 0.03\n\
  \          },\n          \"determination_method\": null,\n          \"Q-value\"\
  : {\n            \"constant_1\": 1.28,\n            \"constant_2\": 0.42\n     \
  \     },\n          \"e-Value\": {\n            \"constant_1\": -0.36,\n       \
  \     \"constant_2\": 0.60\n          },\n          \"r_product\": null\n      \
  \  }\n      ]\n    },\n    {\n      \"monomers\": [\n        {\n          \"monomer1\"\
  : \"o-Chlorostyrene\",\n          \"monomer2\": \"Ethyl acrylate\"\n        }\n\
  \      ],\n      \"reaction_conditions\": [\n        {\n          \"polymerization_type\"\
  : \"free radical\",\n          \"solvent\": null,\n          \"method\": \"bulk\"\
  ,\n          \"temperature\": 40.0,\n          \"temperature_unit\": \"°C\",\n \
  \         \"reaction_constants\": {\n            \"constant_1\": 3.73,\n       \
  \     \"constant_2\": 0.035\n          },\n          \"reaction_constant_conf\"\
  : {\n            \"constant_conf_1\": 0.06,\n            \"constant_conf_2\": 0.06\n\
  \          },\n          \"determination_method\": null,\n          \"Q-value\"\
  : {\n            \"constant_1\": 1.28,\n            \"constant_2\": 0.52\n     \
  \     },\n          \"e-Value\": {\n            \"constant_1\": -0.36,\n       \
  \     \"constant_2\": 0.22\n          },\n          \"r_product\": null\n      \
  \  },\n        {\n          \"polymerization_type\": \"free radical\",\n       \
  \   \"solvent\": null,\n          \"method\": \"solution\",\n          \"temperature\"\
  : 40.0,\n          \"temperature_unit\": \"°C\",\n          \"reaction_constants\"\
  : {\n            \"constant_1\": 3.94,\n            \"constant_2\": 0.035\n    \
  \      },\n          \"reaction_constant_conf\": {\n            \"constant_conf_1\"\
  : 0.06,\n            \"constant_conf_2\": 0.06\n          },\n          \"determination_method\"\
  : null,\n          \"Q-value\": {\n            \"constant_1\": 1.28,\n         \
  \   \"constant_2\": 0.52\n          },\n          \"e-Value\": {\n            \"\
  constant_1\": -0.36,\n            \"constant_2\": 0.22\n          },\n         \
  \ \"r_product\": null\n        },\n        {\n          \"polymerization_type\"\
  : \"free radical\",\n          \"solvent\": \"water\",\n          \"method\": \"\
  emulsion\",\n          \"temperature\": 40.0,\n          \"temperature_unit\": \"\
  °C\",\n          \"reaction_constants\": {\n            \"constant_1\": 4.01,\n\
  \            \"constant_2\": 0.048\n          },\n          \"reaction_constant_conf\"\
  : {\n            \"constant_conf_1\": 0.43,\n            \"constant_conf_2\": 0.05\n\
  \          },\n          \"determination_method\": null,\n          \"Q-value\"\
  : {\n            \"constant_1\": 1.28,\n            \"constant_2\": 0.52\n     \
  \     },\n          \"e-Value\": {\n            \"constant_1\": -0.36,\n       \
  \     \"constant_2\": 0.22\n          },\n          \"r_product\": null\n      \
  \  }\n      ]\n    },\n    {\n      \"monomers\": [\n        {\n          \"monomer1\"\
  : \"o-Chlorostyrene\",\n          \"monomer2\": \"n-Butyl acrylate\"\n        }\n\
  \      ],\n      \"reaction_conditions\": [\n        {\n          \"polymerization_type\"\
  : \"free radical\",\n          \"solvent\": null,\n          \"method\": \"bulk\"\
  ,\n          \"temperature\": 40.0,\n          \"temperature_unit\": \"°C\",\n \
  \         \"reaction_constants\": {\n            \"constant_1\": 2.10,\n       \
  \     \"constant_2\": 0.16\n          },\n          \"reaction_constant_conf\":\
  \ {\n            \"constant_conf_1\": 0.15,\n            \"constant_conf_2\": 0.03\n\
  \          },\n          \"determination_method\": null,\n          \"Q-value\"\
  : {\n            \"constant_1\": 1.28,\n            \"constant_2\": 0.50\n     \
  \     },\n          \"e-Value\": {\n            \"constant_1\": -0.36,\n       \
  \     \"constant_2\": 1.06\n          },\n          \"r_product\": null\n      \
  \  },\n        {\n          \"polymerization_type\": \"free radical\",\n       \
  \   \"solvent\": null,\n          \"method\": \"solution\",\n          \"temperature\"\
  : 40.0,\n          \"temperature_unit\": \"°C\",\n          \"reaction_constants\"\
  : {\n            \"constant_1\": 2.13,\n            \"constant_2\": 0.16\n     \
  \     },\n          \"reaction_constant_conf\": {\n            \"constant_conf_1\"\
  : 0.15,\n            \"constant_conf_2\": 0.03\n          },\n          \"determination_method\"\
  : null,\n          \"Q-value\": {\n            \"constant_1\": 1.28,\n         \
  \   \"constant_2\": 0.50\n          },\n          \"e-Value\": {\n            \"\
  constant_1\": -0.36,\n            \"constant_2\": 1.06\n          },\n         \
  \ \"r_product\": null\n        },\n        {\n          \"polymerization_type\"\
  : \"free radical\",\n          \"solvent\": \"water\",\n          \"method\": \"\
  emulsion\",\n          \"temperature\": 40.0,\n          \"temperature_unit\": \"\
  °C\",\n          \"reaction_constants\": {\n            \"constant_1\": 2.25,\n\
  \            \"constant_2\": 0.2\n          },\n          \"reaction_constant_conf\"\
  : {\n            \"constant_conf_1\": 0.43,\n            \"constant_conf_2\": 0.05\n\
  \          },\n          \"determination_method\": null,\n          \"Q-value\"\
  : {\n            \"constant_1\": 1.28,\n            \"constant_2\": 0.50\n     \
  \     },\n          \"e-Value\": {\n            \"constant_1\": -0.36,\n       \
  \     \"constant_2\": 1.06\n          },\n          \"r_product\": null\n      \
  \  }\n      ]\n    },\n    {\n      \"monomers\": [\n        {\n          \"monomer1\"\
  : \"o-Chlorostyrene\",\n          \"monomer2\": \"2-Ethylhexyl acrylate\"\n    \
  \    }\n      ],\n      \"reaction_conditions\": [\n        {\n          \"polymerization_type\"\
  : \"free radical\",\n          \"solvent\": null,\n          \"method\": \"bulk\"\
  ,\n          \"temperature\": 40.0,\n          \"temperature_unit\": \"°C\",\n \
  \         \"reaction_constants\": {\n            \"constant_1\": 2.77,\n       \
  \     \"constant_2\": 0.24\n          },\n          \"reaction_constant_conf\":\
  \ {\n            \"constant_conf_1\": 0.15,\n            \"constant_conf_2\": 0.03\n\
  \          },\n          \"determination_method\": null,\n          \"Q-value\"\
  : {\n            \"constant_1\": 1.28,\n            \"constant_2\": 0.41\n     \
  \     },\n          \"e-Value\": {\n            \"constant_1\": -0.36,\n       \
  \     \"constant_2\": 0.39\n          },\n          \"r_product\": null\n      \
  \  },\n        {\n          \"polymerization_type\": \"free radical\",\n       \
  \   \"solvent\": null,\n          \"method\": \"solution\",\n          \"temperature\"\
  : 40.0,\n          \"temperature_unit\": \"°C\",\n          \"reaction_constants\"\
  : {\n            \"constant_1\": 2.77,\n            \"constant_2\": 0.21\n     \
  \     },\n          \"reaction_constant_conf\": {\n            \"constant_conf_1\"\
  : 0.15,\n            \"constant_conf_2\": 0.03\n          },\n          \"determination_method\"\
  : null,\n          \"Q-value\": {\n            \"constant_1\": 1.28,\n         \
  \   \"constant_2\": 0.41\n          },\n          \"e-Value\": {\n            \"\
  constant_1\": -0.36,\n            \"constant_2\": 0.39\n          },\n         \
  \ \"r_product\": null\n        },\n        {\n          \"polymerization_type\"\
  : \"free radical\",\n          \"solvent\": \"water\",\n          \"method\": \"\
  emulsion\",\n          \"temperature\": 40.0,\n          \"temperature_unit\": \"\
  °C\",\n          \"reaction_constants\": {\n            \"constant_1\": 2.65,\n\
  \            \"constant_2\": 0.17\n          },\n          \"reaction_constant_conf\"\
  : {\n            \"constant_conf_1\": 0.23,\n            \"constant_conf_2\": 0.10\n\
  \          },\n          \"determination_method\": null,\n          \"Q-value\"\
  : {\n            \"constant_1\": 1.28,\n            \"constant_2\": 0.41\n     \
  \     },\n          \"e-Value\": {\n            \"constant_1\": -0.36,\n       \
  \     \"constant_2\": 0.39\n          },\n          \"r_product\": null\n      \
  \  }\n      ]\n    },\n    {\n      \"monomers\": [\n        {\n          \"monomer1\"\
  : \"o-Chlorostyrene\",\n          \"monomer2\": \"Methyl methacrylate\"\n      \
  \  }\n      ],\n      \"reaction_conditions\": [\n        {\n          \"polymerization_type\"\
  : \"free radical\",\n          \"solvent\": null,\n          \"method\": \"bulk\"\
  ,\n          \"temperature\": 40.0,\n          \"temperature_unit\": \"°C\",\n \
  \         \"reaction_constants\": {\n            \"constant_1\": 1.29,\n       \
  \     \"constant_2\": 0.413\n          },\n          \"reaction_constant_conf\"\
  : {\n            \"constant_conf_1\": 0.165,\n            \"constant_conf_2\": 0.15\n\
  \          },\n          \"determination_method\": null,\n          \"Q-value\"\
  : {\n            \"constant_1\": 1.28,\n            \"constant_2\": 0.42\n     \
  \     },\n          \"e-Value\": {\n            \"constant_1\": -0.36,\n       \
  \     \"constant_2\": 0.60\n          },\n          \"r_product\": null\n      \
  \  },\n        {\n          \"polymerization_type\": \"free radical\",\n       \
  \   \"solvent\": null,\n          \"method\": \"solution\",\n          \"temperature\"\
  : 40.0,\n          \"temperature_unit\": \"°C\",\n          \"reaction_constants\"\
  : {\n            \"constant_1\": 1.31,\n            \"constant_2\": 0.53\n     \
  \     },\n          \"reaction_constant_conf\": {\n            \"constant_conf_1\"\
  : 0.01,\n            \"constant_conf_2\": 0.075\n          },\n          \"determination_method\"\
  : null,\n          \"Q-value\": {\n            \"constant_1\": 1.28,\n         \
  \   \"constant_2\": 0.42\n          },\n          \"e-Value\": {\n            \"\
  constant_1\": -0.36,\n            \"constant_2\": 0.60\n          },\n         \
  \ \"r_product\": null\n        },\n        {\n          \"polymerization_type\"\
  : \"free radical\",\n          \"solvent\": \"water\",\n          \"method\": \"\
  emulsion\",\n          \"temperature\": 40.0,\n          \"temperature_unit\": \"\
  °C\",\n          \"reaction_constants\": {\n            \"constant_1\": 1.34,\n\
  \            \"constant_2\": 0.46\n          },\n          \"reaction_constant_conf\"\
  : {\n            \"constant_conf_1\": 0.01,\n            \"constant_conf_2\": 0.075\n\
  \          },\n          \"determination_method\": null,\n          \"Q-value\"\
  : {\n            \"constant_1\": 1.28,\n            \"constant_2\": 0.42\n     \
  \     },\n          \"e-Value\": {\n            \"constant_1\": -0.36,\n       \
  \     \"constant_2\": 0.60\n          },\n          \"r_product\": null\n      \
  \  }\n      ]\n    },\n    {\n      \"monomers\": [\n        {\n          \"monomer1\"\
  : \"o-Chlorostyrene\",\n          \"monomer2\": \"Ethyl methacrylate\"\n       \
  \ }\n      ],\n      \"reaction_conditions\": [\n        {\n          \"polymerization_type\"\
  : \"free radical\",\n          \"solvent\": null,\n          \"method\": \"bulk\"\
  ,\n          \"temperature\": 40.0,\n          \"temperature_unit\": \"°C\",\n \
  \         \"reaction_constants\": {\n            \"constant_1\": 1.40,\n       \
  \     \"constant_2\": 0.457\n          },\n          \"reaction_constant_conf\"\
  : {\n            \"constant_conf_1\": 0.035,\n            \"constant_conf_2\": 0.05\n\
  \          },\n          \"determination_method\": null,\n          \"Q-value\"\
  : {\n            \"constant_1\": 1.28,\n            \"constant_2\": 0.52\n     \
  \     },\n          \"e-Value\": {\n            \"constant_1\": -0.36,\n       \
  \     \"constant_2\": 0.22\n          },\n          \"r_product\": null\n      \
  \  },\n        {\n          \"polymerization_type\": \"free radical\",\n       \
  \   \"solvent\": null,\n          \"method\": \"solution\",\n          \"temperature\"\
  : 40.0,\n          \"temperature_unit\": \"°C\",\n          \"reaction_constants\"\
  : {\n            \"constant_1\": 1.31,\n            \"constant_2\": 0.475\n    \
  \      },\n          \"reaction_constant_conf\": {\n            \"constant_conf_1\"\
  : 0.017,\n            \"constant_conf_2\": 0.0325\n          },\n          \"determination_method\"\
  : null,\n          \"Q-value\": {\n            \"constant_1\": 1.28,\n         \
  \   \"constant_2\": 0.52\n          },\n          \"e-Value\": {\n            \"\
  constant_1\": -0.36,\n            \"constant_2\": 0.22\n          },\n         \
  \ \"r_product\": null\n        },\n        {\n          \"polymerization_type\"\
  : \"free radical\",\n          \"solvent\": \"water\",\n          \"method\": \"\
  emulsion\",\n          \"temperature\": 40.0,\n          \"temperature_unit\": \"\
  °C\",\n          \"reaction_constants\": {\n            \"constant_1\": 1.34,\n\
  \            \"constant_2\": 0.45\n          },\n          \"reaction_constant_conf\"\
  : {\n            \"constant_conf_1\": 0.01,\n            \"constant_conf_2\": 0.03\n\
  \          },\n          \"determination_method\": null,\n          \"Q-value\"\
  : {\n            \"constant_1\": 1.28,\n            \"constant_2\": 0.52\n     \
  \     },\n          \"e-Value\": {\n            \"constant_1\": -0.36,\n       \
  \     \"constant_2\": 0.22\n          },\n          \"r_product\": null\n      \
  \  }\n      ]\n    },\n    {\n      \"monomers\": [\n        {\n          \"monomer1\"\
  : \"o-Chlorostyrene\",\n          \"monomer2\": \"n-Butyl methacrylate\"\n     \
  \   }\n      ],\n      \"reaction_conditions\": [\n        {\n          \"polymerization_type\"\
  : \"free radical\",\n          \"solvent\": null,\n          \"method\": \"bulk\"\
  ,\n          \"temperature\": 40.0,\n          \"temperature_unit\": \"°C\",\n \
  \         \"reaction_constants\": {\n            \"constant_1\": 1.30,\n       \
  \     \"constant_2\": 0.352\n          },\n          \"reaction_constant_conf\"\
  : {\n            \"constant_conf_1\": 0.33,\n            \"constant_conf_2\": 0.12\n\
  \          },\n          \"determination_method\": null,\n          \"Q-value\"\
  : {\n            \"constant_1\": 1.28,\n            \"constant_2\": 0.50\n     \
  \     },\n          \"e-Value\": {\n            \"constant_1\": -0.36,\n       \
  \     \"constant_2\": 1.06\n          },\n          \"r_product\": null\n      \
  \  },\n        {\n          \"polymerization_type\": \"free radical\",\n       \
  \   \"solvent\": null,\n          \"method\": \"solution\",\n          \"temperature\"\
  : 40.0,\n          \"temperature_unit\": \"°C\",\n          \"reaction_constants\"\
  : {\n            \"constant_1\": 1.25,\n            \"constant_2\": 0.335\n    \
  \      },\n          \"reaction_constant_conf\": {\n            \"constant_conf_1\"\
  : 0.33,\n            \"constant_conf_2\": 0.11\n          },\n          \"determination_method\"\
  : null,\n          \"Q-value\": {\n            \"constant_1\": 1.28,\n         \
  \   \"constant_2\": 0.50\n          },\n          \"e-Value\": {\n            \"\
  constant_1\": -0.36,\n            \"constant_2\": 1.06\n          },\n         "
