Repository: lamalab-org/copolymer-reactivity

# `data_extraction/` — Pipeline 1: literature → reactions

Mines ~300 k Crossref records for copolymerisation papers, filters them down to ~1.8 k downloadable PDFs, and extracts reactivity-ratio measurements with a vision–language model. The output is the curated `extracted_reactions.csv` that Pipeline 2 (`copol_prediction/`) ingests.

- **Configuration:** All paths and thresholds are defined in
  `data_extraction/obtain_data.py` via the `ExtractionConfig` class. The default
  configuration mirrors the curated layout beneath `data_extraction/artifacts`.
- **Step selection:** `ExtractionSteps` lets you control which parts of the

File: data_extraction/data_extraction_GPT-4o/output/copol_database/model_output_extraction/paper_389.yaml
"{\n    \"reactions\": [\n        {\n            \"monomers\": [\n               \
  \ {\n                    \"monomer1\": \"Vinylhydroquinone\",\n                \
  \    \"monomer2\": \"Acrylonitrile\"\n                }\n            ],\n      \
  \      \"reaction_conditions\": [\n                {\n                    \"polymerization_type\"\
  : \"free radical\",\n                    \"solvent\": \"cyclohexanone\",\n     \
  \               \"method\": \"solvent\",\n                    \"temperature\": 35.0,\n\
  \                    \"temperature_unit\": \"°C\",\n                    \"reaction_constants\"\
  : {\n                        \"constant_1\": 0.46,\n                        \"constant_2\"\
  : 0.02\n                    },\n                    \"reaction_constant_conf\":\
  \ {\n                        \"constant_conf_1\": null,\n                      \
  \  \"constant_conf_2\": null\n                    },\n                    \"determination_method\"\
  : \"Fineman-Ross\",\n                    \"Q-value\": {\n                      \
  \  \"constant_1\": 1.9,\n                        \"constant_2\": 0.6\n         \
  \           },\n                    \"e-Value\": {\n                        \"constant_1\"\
  : -1.0,\n                        \"constant_2\": -1.2\n                    },\n\
  \                    \"r_product\": null\n                }\n            ]\n   \
  \     }\n    ],\n    \"source\": \"Polymer Journal, Vol. 6, No. 2, pp 185-190 (1974)\"\
  ,\n    \"PDF_name\": \"The Copolymerization of Vinylhydroquinone and Acrylonitrile\
  \ by Tri-n-butylborane\"\n}"

File: data_extraction/data_extraction_GPT-4o/output/copol_database/model_output_extraction/paper_426.yaml
"{\n  \"reactions\": [\n    {\n      \"monomers\": [\n        {\n          \"monomer1\"\
  : \"Methyl acrylate\",\n          \"monomer2\": \"Methyl alpha-Cyanoacrylate\"\n\
  \        }\n      ],\n      \"reaction_conditions\": [\n        {\n          \"\
  polymerization_type\": \"free radical\",\n          \"solvent\": \"benzene\",\n\
  \          \"method\": \"solvent\",\n          \"temperature\": 60.0,\n        \
  \  \"temperature_unit\": \"°C\",\n          \"reaction_constants\": {\n        \
  \    \"constant_1\": 1.2,\n            \"constant_2\": 0.1\n          },\n     \
  \     \"reaction_constant_conf\": {\n            \"constant_conf_1\": null,\n  \
  \          \"constant_conf_2\": null\n          },\n          \"determination_method\"\
  : null,\n          \"Q-value\": {\n            \"constant_1\": 1.0,\n          \
  \  \"constant_2\": null\n          },\n          \"e-Value\": {\n            \"\
  constant_1\": 2.1,\n            \"constant_2\": null\n          },\n          \"\
  r_product\": 0.12\n        }\n      ]\n    },\n    {\n      \"monomers\": [\n  \
  \      {\n          \"monomer1\": \"Methyl methacrylate\",\n          \"monomer2\"\
  : \"Methyl alpha-Cyanoacrylate\"\n        }\n      ],\n      \"reaction_conditions\"\
  : [\n        {\n          \"polymerization_type\": \"free radical\",\n         \
  \ \"solvent\": \"benzene\",\n          \"method\": \"solvent\",\n          \"temperature\"\
  : 60.0,\n          \"temperature_unit\": \"°C\",\n          \"reaction_constants\"\
  : {\n            \"constant_1\": 0.25,\n            \"constant_2\": 0.04\n     \
  \     },\n          \"reaction_constant_conf\": {\n            \"constant_conf_1\"\
  : null,\n            \"constant_conf_2\": null\n          },\n          \"determination_method\"\
  : null,\n          \"Q-value\": {\n            \"constant_1\": 1.64,\n         \
  \   \"constant_2\": null\n          },\n          \"e-Value\": {\n            \"\
  constant_1\": 2.5,\n            \"constant_2\": null\n          },\n          \"\
  r_product\": 0.01\n        }\n      ]\n    },\n    {\n      \"monomers\": [\n  \
  \      {\n          \"monomer1\": \"Styrene\",\n          \"monomer2\": \"Methyl\
  \ alpha-Cyanoacrylate\"\n        }\n      ],\n      \"reaction_conditions\": [\n\
  \        {\n          \"polymerization_type\": \"free radical\",\n          \"solvent\"\
  : \"benzene\",\n          \"method\": \"solvent\",\n          \"temperature\": 60.0,\n\
  \          \"temperature_unit\": \"°C\",\n          \"reaction_constants\": {\n\
  \            \"constant_1\": 0.03,\n            \"constant_2\": 0.01\n         \
  \ },\n          \"reaction_constant_conf\": {\n            \"constant_conf_1\":\
  \ null,\n            \"constant_conf_2\": null\n          },\n          \"determination_method\"\
  : null,\n          \"Q-value\": {\n            \"constant_1\": 1.10,\n         \
  \   \"constant_2\": null\n          },\n          \"e-Value\": {\n            \"\
  constant_1\": 2.1,\n            \"constant_2\": null\n          },\n          \"\
  r_product\": 0.0003\n        }\n      ]\n    },\n    {\n      \"monomers\": [\n\
  \        {\n          \"monomer1\": \"Alpha-Methylstyrene\",\n          \"monomer2\"\
  : \"Methyl alpha-Cyanoacrylate\"\n        }\n      ],\n      \"reaction_conditions\"\
  : [\n        {\n          \"polymerization_type\": \"free radical\",\n         \
  \ \"solvent\": \"benzene\",\n          \"method\": \"solvent\",\n          \"temperature\"\
  : 60.0,\n          \"temperature_unit\": \"°C\",\n          \"reaction_constants\"\
  : {\n            \"constant_1\": 0.001,\n            \"constant_2\": 0.05\n    \
  \      },\n          \"reaction_constant_conf\": {\n            \"constant_conf_1\"\
  : null,\n            \"constant_conf_2\": null\n          },\n          \"determination_method\"\
  : null,\n          \"Q-value\": {\n            \"constant_1\": -0.49,\n        \
  \    \"constant_2\": null\n          },\n          \"e-Value\": {\n            \"\
  constant_1\": 1.9,\n            \"constant_2\": null\n          },\n          \"\
  r_product\": 0.00005\n        }\n      ]\n    },\n    {\n      \"monomers\": [\n\
  \        {\n          \"monomer1\": \"Vinyl acetate\",\n          \"monomer2\":\
  \ \"Methyl alpha-Cyanoacrylate\"\n        }\n      ],\n      \"reaction_conditions\"\
  : [\n        {\n          \"polymerization_type\": \"free radical\",\n         \
  \ \"solvent\": \"benzene\",\n          \"method\": \"solvent\",\n          \"temperature\"\
  : 60.0,\n          \"temperature_unit\": \"°C\",\n          \"reaction_constants\"\
  : {\n            \"constant_1\": 0.5,\n            \"constant_2\": 0.005\n     \
  \     },\n          \"reaction_constant_conf\": {\n            \"constant_conf_1\"\
  : null,\n            \"constant_conf_2\": null\n          },\n          \"determination_method\"\
  : null,\n          \"Q-value\": {\n            \"constant_1\": 0.43,\n         \
  \   \"constant_2\": null\n          },\n          \"e-Value\": {\n            \"\
  constant_1\": 2.1,\n            \"constant_2\": null\n          },\n          \"\
  r_product\": 0.0025\n        }\n      ]\n    },\n    {\n      \"monomers\": [\n\
  \        {\n          \"monomer1\": \"Octene-1\",\n          \"monomer2\": \"Methyl\
  \ alpha-Cyanoacrylate\"\n        }\n      ],\n      \"reaction_conditions\": [\n\
  \        {\n          \"polymerization_type\": \"free radical\",\n          \"solvent\"\
  : \"benzene\",\n          \"method\": \"solvent\",\n          \"temperature\": 60.0,\n\
  \          \"temperature_unit\": \"°C\",\n          \"reaction_constants\": {\n\
  \            \"constant_1\": 0.63,\n            \"constant_2\": -0.17\n        \
  \  },\n          \"reaction_constant_conf\": {\n            \"constant_conf_1\"\
  : 0.06,\n            \"constant_conf_2\": 0.04\n          },\n          \"determination_method\"\
  : \"Fineman-Ross\",\n          \"Q-value\": {\n            \"constant_1\": null,\n\
  \            \"constant_2\": null\n          },\n          \"e-Value\": {\n    \
  \        \"constant_1\": null,\n            \"constant_2\": null\n          },\n\
  \          \"r_product\": null\n        },\n        {\n          \"polymerization_type\"\
  : \"free radical\",\n          \"solvent\": \"benzene\",\n          \"method\":\
  \ \"solvent\",\n          \"temperature\": 60.0,\n          \"temperature_unit\"\
  : \"°C\",\n          \"reaction_constants\": {\n            \"constant_1\": 0.27,\n\
  \            \"constant_2\": 1.66\n          },\n          \"reaction_constant_conf\"\
  : {\n            \"constant_conf_1\": 0.04,\n            \"constant_conf_2\": 0.11\n\
  \          },\n          \"determination_method\": \"Barb\",\n          \"Q-value\"\
  : {\n            \"constant_1\": null,\n            \"constant_2\": null\n     \
  \     },\n          \"e-Value\": {\n            \"constant_1\": null,\n        \
  \    \"constant_2\": null\n          },\n          \"r_product\": null\n       \
  \ }\n      ]\n    }\n  ],\n  \"source\": \"https://doi.org/10.1002/app.1965.070090209\"\
  ,\n  \"PDF_name\": \"Methyl alpha-Cyanoacrylate. II. Copolymerization Studies\"\n\
  }"

File: data_extraction/data_extraction_GPT-4o/output/copol_database/model_output_extraction/paper_428.yaml
"{\n  \"reactions\": [\n    {\n      \"monomers\": [\n        {\n          \"monomer1\"\
  : \"Vinyl acetate\",\n          \"monomer2\": \"Butyl acrylate\"\n        }\n  \
  \    ],\n      \"reaction_conditions\": [\n        {\n          \"polymerization_type\"\
  : \"free radical\",\n          \"solvent\": \"ethyl acetate\",\n          \"method\"\
  : \"solvent\",\n          \"temperature\": 70.0,\n          \"temperature_unit\"\
  : \"°C\",\n          \"reaction_constants\": {\n            \"constant_1\": 0.06,\n\
  \            \"constant_2\": 3.07\n          },\n          \"reaction_constant_conf\"\
  : {\n            \"constant_conf_1\": 0.01,\n            \"constant_conf_2\": 0.3\n\
  \          },\n          \"determination_method\": \"Fineman-Ross\",\n         \
  \ \"Q-value\": {\n            \"constant_1\": 0.33,\n            \"constant_2\"\
  : null\n          },\n          \"e-Value\": {\n            \"constant_1\": 1.08,\n\
  \            \"constant_2\": null\n          },\n          \"r_product\": null\n\
  \        },\n        {\n          \"polymerization_type\": \"free radical\",\n \
  \         \"solvent\": \"toluene\",\n          \"method\": \"solvent\",\n      \
  \    \"temperature\": 70.0,\n          \"temperature_unit\": \"°C\",\n         \
  \ \"reaction_constants\": {\n            \"constant_1\": 0.06,\n            \"constant_2\"\
  : 3.07\n          },\n          \"reaction_constant_conf\": {\n            \"constant_conf_1\"\
  : 0.01,\n            \"constant_conf_2\": 0.3\n          },\n          \"determination_method\"\
  : \"Fineman-Ross\",\n          \"Q-value\": {\n            \"constant_1\": 0.33,\n\
  \            \"constant_2\": null\n          },\n          \"e-Value\": {\n    \
  \        \"constant_1\": 1.08,\n            \"constant_2\": null\n          },\n\
  \          \"r_product\": null\n        },\n        {\n          \"polymerization_type\"\
  : \"free radical\",\n          \"solvent\": \"ethyl alcohol\",\n          \"method\"\
  : \"solvent\",\n          \"temperature\": 70.0,\n          \"temperature_unit\"\
  : \"°C\",\n          \"reaction_constants\": {\n            \"constant_1\": 0.06,\n\
  \            \"constant_2\": 3.07\n          },\n          \"reaction_constant_conf\"\
  : {\n            \"constant_conf_1\": 0.01,\n            \"constant_conf_2\": 0.3\n\
  \          },\n          \"determination_method\": \"Fineman-Ross\",\n         \
  \ \"Q-value\": {\n            \"constant_1\": 0.33,\n            \"constant_2\"\
  : null\n          },\n          \"e-Value\": {\n            \"constant_1\": 1.08,\n\
  \            \"constant_2\": null\n          },\n          \"r_product\": null\n\
  \        }\n      ]\n    },\n    {\n      \"monomers\": [\n        {\n         \
  \ \"monomer1\": \"Vinyl acetate\",\n          \"monomer2\": \"Acrylic acid\"\n \
  \       }\n      ],\n      \"reaction_conditions\": [\n        {\n          \"polymerization_type\"\
  : \"free radical\",\n          \"solvent\": null,\n          \"method\": \"bulk\"\
  ,\n          \"temperature\": null,\n          \"temperature_unit\": null,\n   \
  \       \"reaction_constants\": {\n            \"constant_1\": 0.01,\n         \
  \   \"constant_2\": 10.0\n          },\n          \"reaction_constant_conf\": {\n\
  \            \"constant_conf_1\": 0.03,\n            \"constant_conf_2\": 1.0\n\
  \          },\n          \"determination_method\": null,\n          \"Q-value\"\
  : {\n            \"constant_1\": 1.15,\n            \"constant_2\": null\n     \
  \     },\n          \"e-Value\": {\n            \"constant_1\": 0.77,\n        \
  \    \"constant_2\": null\n          },\n          \"r_product\": 100.0\n      \
  \  }\n      ]\n    },\n    {\n      \"monomers\": [\n        {\n          \"monomer1\"\
  : \"Vinyl acetate\",\n          \"monomer2\": \"Methyl acrylate\"\n        }\n \
  \     ],\n      \"reaction_conditions\": [\n        {\n          \"polymerization_type\"\
  : \"free radical\",\n          \"solvent\": null,\n          \"method\": \"bulk\"\
  ,\n          \"temperature\": null,\n          \"temperature_unit\": null,\n   \
  \       \"reaction_constants\": {\n            \"constant_1\": 0.1,\n          \
  \  \"constant_2\": 9.0\n          },\n          \"reaction_constant_conf\": {\n\
  \            \"constant_conf_1\": 0.1,\n            \"constant_conf_2\": 2.5\n \
  \         },\n          \"determination_method\": null,\n          \"Q-value\":\
  \ {\n            \"constant_1\": 0.42,\n            \"constant_2\": null\n     \
  \     },\n          \"e-Value\": {\n            \"constant_1\": 0.6,\n         \
  \   \"constant_2\": null\n          },\n          \"r_product\": 10.0\n        }\n\
  \      ]\n    },\n    {\n      \"monomers\": [\n        {\n          \"monomer1\"\
  : \"Vinyl acetate\",\n          \"monomer2\": \"2-Ethylhexyl acrylate\"\n      \
  \  }\n      ],\n      \"reaction_conditions\": [\n        {\n          \"polymerization_type\"\
  : \"free radical\",\n          \"solvent\": null,\n          \"method\": \"bulk\"\
  ,\n          \"temperature\": null,\n          \"temperature_unit\": null,\n   \
  \       \"reaction_constants\": {\n            \"constant_1\": 0.14,\n         \
  \   \"constant_2\": 6.24\n          },\n          \"reaction_constant_conf\": {\n\
  \            \"constant_conf_1\": 0.1,\n            \"constant_conf_2\": 0.1\n \
  \         },\n          \"determination_method\": null,\n          \"Q-value\":\
  \ {\n            \"constant_1\": 0.18,\n            \"constant_2\": null\n     \
  \     },\n          \"e-Value\": {\n            \"constant_1\": 0.46,\n        \
  \    \"constant_2\": null\n          },\n          \"r_product\": 7.1\n        }\n\
  \      ]\n    }\n  ],\n  \"source\": \"https://doi.org/10.1007/BF00552334\",\n \
  \ \"PDF_name\": \"SOME ASPECTS OF THE COPOLYMERIZATION OF VINYLACETATE AND BUTYLACRYLATE\"\
  \n}"

File: data_extraction/data_extraction_GPT-4o/output/copol_database/model_output_extraction/paper_432.yaml
"{\n  \"reactions\": [\n    {\n      \"monomers\": [\n        \"N-Phenyl Maleimide\"\
  ,\n        \"Styrene\"\n      ],\n      \"reaction_conditions\": [\n        {\n\
  \          \"polymerization_type\": \"free radical\",\n          \"solvent\": \"\
  benzene\",\n          \"method\": \"solvent\",\n          \"temperature\": 35.0,\n\
  \          \"temperature_unit\": \"°C\",\n          \"reaction_constants\": {\n\
  \            \"constant_1\": 0.047,\n            \"constant_2\": 0.012\n       \
  \   },\n          \"reaction_constant_conf\": {\n            \"constant_conf_1\"\
  : null,\n            \"constant_conf_2\": null\n          },\n          \"determination_method\"\
  : \"curve-fitting\",\n          \"Q-value\": {\n            \"constant_1\": 9.35,\n\
  \            \"constant_2\": 1.00\n          },\n          \"e-Value\": {\n    \
  \        \"constant_1\": 1.94,\n            \"constant_2\": -0.80\n          },\n\
  \          \"r_product\": null\n        }\n      ]\n    },\n    {\n      \"monomers\"\
  : [\n        \"N-Phenyl Maleimide\",\n        \"Vinyl Acetate\"\n      ],\n    \
  \  \"reaction_conditions\": [\n        {\n          \"polymerization_type\": \"\
  free radical\",\n          \"solvent\": \"benzene\",\n          \"method\": \"solvent\"\
  ,\n          \"temperature\": 35.0,\n          \"temperature_unit\": \"°C\",\n \
  \         \"reaction_constants\": {\n            \"constant_1\": 1.269,\n      \
  \      \"constant_2\": 0.00\n          },\n          \"reaction_constant_conf\"\
  : {\n            \"constant_conf_1\": null,\n            \"constant_conf_2\": null\n\
  \          },\n          \"determination_method\": \"curve-fitting\",\n        \
  \  \"Q-value\": {\n            \"constant_1\": 0.74,\n            \"constant_2\"\
  : 0.026\n          },\n          \"e-Value\": {\n            \"constant_1\": 1.75,\n\
  \            \"constant_2\": -0.22\n          },\n          \"r_product\": null\n\
  \        }\n      ]\n    },\n    {\n      \"monomers\": [\n        \"N-Phenyl Maleimide\"\
  ,\n        \"Methyl Methacrylate\"\n      ],\n      \"reaction_conditions\": [\n\
  \        {\n          \"polymerization_type\": \"free radical\",\n          \"solvent\"\
  : \"benzene\",\n          \"method\": \"solvent\",\n          \"temperature\": 35.0,\n\
  \          \"temperature_unit\": \"°C\",\n          \"reaction_constants\": {\n\
  \            \"constant_1\": 0.183,\n            \"constant_2\": 1.022\n       \
  \   },\n          \"reaction_constant_conf\": {\n            \"constant_conf_1\"\
  : null,\n            \"constant_conf_2\": null\n          },\n          \"determination_method\"\
  : \"curve-fitting\",\n          \"Q-value\": {\n            \"constant_1\": 1.26,\n\
  \            \"constant_2\": 0.74\n          },\n          \"e-Value\": {\n    \
  \        \"constant_1\": 1.69,\n            \"constant_2\": 0.40\n          },\n\
  \          \"r_product\": null\n        }\n      ]\n    }\n  ],\n  \"source\": \"\
  http://dx.doi.org/10.1080/00222337708061267\",\n  \"PDF_name\": \"Free-Radical Copolymerizations\
  \ of N-Phenyl Maleimide\"\n}"

File: data_extraction/data_extraction_GPT-4o/output/copol_database/model_output_extraction/paper_438.yaml
"{\n    \"reactions\": [\n        {\n            \"monomers\": [\n               \
  \ {\n                    \"monomer1\": \"Dimethyl diallyl ammonium chloride\",\n\
  \                    \"monomer2\": \"Vinyl acetate\"\n                }\n      \
  \      ],\n            \"reaction_conditions\": [\n                {\n         \
  \           \"polymerization_type\": \"free radical\",\n                    \"solvent\"\
  : \"methanol\",\n                    \"method\": \"solvent\",\n                \
  \    \"temperature\": 60.0,\n                    \"temperature_unit\": \"°C\",\n\
  \                    \"reaction_constants\": {\n                        \"constant_1\"\
  : 1.95,\n                        \"constant_2\": 0.35\n                    },\n\
  \                    \"reaction_constant_conf\": {\n                        \"constant_conf_1\"\
  : 0.21,\n                        \"constant_conf_2\": 0.03\n                   \
  \ },\n                    \"determination_method\": \"Kelen-Tudos\",\n         \
  \           \"Q-value\": {\n                        \"constant_1\": null,\n    \
  \                    \"constant_2\": null\n                    },\n            \
  \        \"e-Value\": {\n                        \"constant_1\": null,\n       \
  \                 \"constant_2\": null\n                    },\n               \
  \     \"r_product\": null\n                }\n            ]\n        }\n    ],\n\
  \    \"source\": \"https://doi.org/10.1002/actp.1992.010430402\",\n    \"PDF_name\"\
  : \"Untersuchungen zur radikalischen Copolymerisation von Dimethyl-diallyl-ammoniumchlorid\
  \ mit Vinylacetat und Funktionalisierungsreaktionen der Copolymere\"\n}"

File: data_extraction/data_extraction_GPT-4o/output/copol_database/model_output_extraction/paper_44.yaml
"{\n  \"reactions\": [\n    {\n      \"monomers\": [\n        {\n          \"monomer1\"\
  : \"Vinyl Chloride\",\n          \"monomer2\": \"Acrylic Acid\"\n        }\n   \
  \   ],\n      \"reaction_conditions\": [\n        {\n          \"polymerization_type\"\
  : \"free radical\",\n          \"solvent\": \"benzene\",\n          \"method\":\
  \ \"solvent\",\n          \"temperature\": 40.0,\n          \"temperature_unit\"\
  : \"°C\",\n          \"reaction_constants\": {\n            \"constant_1\": 0.027,\n\
  \            \"constant_2\": 8.2\n          },\n          \"reaction_constant_conf\"\
  : {\n            \"constant_conf_1\": null,\n            \"constant_conf_2\": null\n\
  \          },\n          \"determination_method\": \"Fineman-Ross\",\n         \
  \ \"Q-value\": {\n            \"constant_1\": 1.22,\n            \"constant_2\"\
  : null\n          },\n          \"e-Value\": {\n            \"constant_1\": -1.7,\n\
  \            \"constant_2\": null\n          },\n          \"r_product\": null\n\
  \        }\n      ]\n    },\n    {\n      \"monomers\": [\n        {\n         \
  \ \"monomer1\": \"Vinyl Chloride\",\n          \"monomer2\": \"Methacrylic Acid\"\
  \n        }\n      ],\n      \"reaction_conditions\": [\n        {\n          \"\
  polymerization_type\": \"free radical\",\n          \"solvent\": \"benzene\",\n\
  \          \"method\": \"solvent\",\n          \"temperature\": 40.0,\n        \
  \  \"temperature_unit\": \"°C\",\n          \"reaction_constants\": {\n        \
  \    \"constant_1\": 0.025,\n            \"constant_2\": 36.0\n          },\n  \
  \        \"reaction_constant_conf\": {\n            \"constant_conf_1\": null,\n\
  \            \"constant_conf_2\": null\n          },\n          \"determination_method\"\
  : \"Fineman-Ross\",\n          \"Q-value\": {\n            \"constant_1\": 1.64,\n\
  \            \"constant_2\": null\n          },\n          \"e-Value\": {\n    \
  \        \"constant_1\": -0.53,\n            \"constant_2\": null\n          },\n\
  \          \"r_product\": null\n        }\n      ]\n    }\n  ],\n  \"source\": \"\
  https://doi.org/10.1246/nikkashi1948.69.1367\",\n  \"PDF_name\": \"Copolymerization\
  \ of Vinyl Chloride and Acrylic Acid or Methacrylic Acid\"\n}"

File: data_extraction/data_extraction_GPT-4o/output/copol_database/model_output_extraction/paper_466.yaml
"{\n  \"reactions\": [\n    {\n      \"monomers\": [\n        {\n          \"monomer1\"\
  : \"endo-N-Benzylbicyclo[2,2,1]hept-2-ene-5,6-dicarboximide\",\n          \"monomer2\"\
  : \"styrene\"\n        }\n      ],\n      \"reaction_conditions\": [\n        {\n\
  \          \"polymerization_type\": \"free radical\",\n          \"solvent\": \"\
  chlorobenzene\",\n          \"method\": \"solvent\",\n          \"temperature\"\
  : 70.0,\n          \"temperature_unit\": \"°C\",\n          \"reaction_constants\"\
  : {\n            \"constant_1\": 0.0,\n            \"constant_2\": 89.2\n      \
  \    },\n          \"reaction_constant_conf\": {\n            \"constant_conf_1\"\
  : null,\n            \"constant_conf_2\": null\n          },\n          \"determination_method\"\
  : \"Mayo-Lewis\",\n          \"Q-value\": {\n            \"constant_1\": 0.017,\n\
  \            \"constant_2\": null\n          },\n          \"e-Value\": {\n    \
  \        \"constant_1\": 0.68,\n            \"constant_2\": null\n          },\n\
  \          \"r_product\": null\n        },\n        {\n          \"polymerization_type\"\
  : \"free radical\",\n          \"solvent\": \"chlorobenzene\",\n          \"method\"\
  : \"solvent\",\n          \"temperature\": 120.0,\n          \"temperature_unit\"\
  : \"°C\",\n          \"reaction_constants\": {\n            \"constant_1\": 0.35,\n\
  \            \"constant_2\": 1.26\n          },\n          \"reaction_constant_conf\"\
  : {\n            \"constant_conf_1\": null,\n            \"constant_conf_2\": null\n\
  \          },\n          \"determination_method\": \"Mayo-Lewis\",\n          \"\
  Q-value\": {\n            \"constant_1\": 0.017,\n            \"constant_2\": null\n\
  \          },\n          \"e-Value\": {\n            \"constant_1\": 0.68,\n   \
  \         \"constant_2\": null\n          },\n          \"r_product\": null\n  \
  \      }\n      ]\n    },\n    {\n      \"monomers\": [\n        {\n          \"\
  monomer1\": \"endo-N-Benzylbicyclo[2,2,1]hept-2-ene-5,6-dicarboximide\",\n     \
  \     \"monomer2\": \"methyl methacrylate\"\n        }\n      ],\n      \"reaction_conditions\"\
  : [\n        {\n          \"polymerization_type\": \"free radical\",\n         \
  \ \"solvent\": \"chlorobenzene\",\n          \"method\": \"solvent\",\n        \
  \  \"temperature\": 70.0,\n          \"temperature_unit\": \"°C\",\n          \"\
  reaction_constants\": {\n            \"constant_1\": 0.0,\n            \"constant_2\"\
  : 108.3\n          },\n          \"reaction_constant_conf\": {\n            \"constant_conf_1\"\
  : null,\n            \"constant_conf_2\": null\n          },\n          \"determination_method\"\
  : \"Mayo-Lewis\",\n          \"Q-value\": {\n            \"constant_1\": 0.017,\n\
  \            \"constant_2\": null\n          },\n          \"e-Value\": {\n    \
  \        \"constant_1\": 0.68,\n            \"constant_2\": null\n          },\n\
  \          \"r_product\": null\n        },\n        {\n          \"polymerization_type\"\
  : \"free radical\",\n          \"solvent\": \"chlorobenzene\",\n          \"method\"\
  : \"solvent\",\n          \"temperature\": 90.0,\n          \"temperature_unit\"\
  : \"°C\",\n          \"reaction_constants\": {\n            \"constant_1\": 0.15,\n\
  \            \"constant_2\": 1.46\n          },\n          \"reaction_constant_conf\"\
  : {\n            \"constant_conf_1\": null,\n            \"constant_conf_2\": null\n\
  \          },\n          \"determination_method\": \"Mayo-Lewis\",\n          \"\
  Q-value\": {\n            \"constant_1\": 0.017,\n            \"constant_2\": null\n\
  \          },\n          \"e-Value\": {\n            \"constant_1\": 0.68,\n   \
  \         \"constant_2\": null\n          },\n          \"r_product\": null\n  \
  \      }\n      ]\n    },\n    {\n      \"monomers\": [\n        {\n          \"\
  monomer1\": \"endo-N-Benzylbicyclo[2,2,1]hept-2-ene-5,6-dicarboximide\",\n     \
  \     \"monomer2\": \"vinyl acetate\"\n        }\n      ],\n      \"reaction_conditions\"\
  : [\n        {\n          \"polymerization_type\": \"free radical\",\n         \
  \ \"solvent\": \"chlorobenzene\",\n          \"method\": \"solvent\",\n        \
  \  \"temperature\": 70.0,\n          \"temperature_unit\": \"°C\",\n          \"\
  reaction_constants\": {\n            \"constant_1\": 0.014,\n            \"constant_2\"\
  : 1.99\n          },\n          \"reaction_constant_conf\": {\n            \"constant_conf_1\"\
  : null,\n            \"constant_conf_2\": null\n          },\n          \"determination_method\"\
  : \"Mayo-Lewis\",\n          \"Q-value\": {\n            \"constant_1\": 0.017,\n\
  \            \"constant_2\": null\n          },\n          \"e-Value\": {\n    \
  \        \"constant_1\": 0.68,\n            \"constant_2\": null\n          },\n\
  \          \"r_product\": null\n        }\n      ]\n    }\n  ],\n  \"source\": \"\
  http://dx.doi.org/10.1080/10601329008544809\",\n  \"PDF_name\": \"Oligomerization\
  \ and Copolymerization of Endo-N-Benzylbicyclo[2,2,1]Hept-2-Ene-5,6-Dicarboximide\"\
  \n}"

File: data_extraction/data_extraction_GPT-4o/output/copol_database/model_output_extraction/paper_467.yaml
"{\n  \"reactions\": [\n    {\n      \"monomers\": [\n        {\n          \"monomer1\"\
  : \"Di-tert-butyl fumarate\",\n          \"monomer2\": \"Dimethyl fumarate\"\n \
  \       }\n      ],\n      \"reaction_conditions\": [\n        {\n          \"polymerization_type\"\
  : \"free radical\",\n          \"solvent\": \"toluene\",\n          \"method\":\
  \ \"solvent\",\n          \"temperature\": 120.0,\n          \"temperature_unit\"\
  : \"°C\",\n          \"reaction_constants\": {\n            \"constant_1\": 1.88,\n\
  \            \"constant_2\": 0.36\n          },\n          \"reaction_constant_conf\"\
  : {\n            \"constant_conf_1\": null,\n            \"constant_conf_2\": null\n\
  \          },\n          \"determination_method\": null,\n          \"Q-value\"\
  : {\n            \"constant_1\": null,\n            \"constant_2\": null\n     \
  \     },\n          \"e-Value\": {\n            \"constant_1\": null,\n        \
  \    \"constant_2\": null\n          },\n          \"r_product\": null\n       \
  \ }\n      ]\n    },\n    {\n      \"monomers\": [\n        {\n          \"monomer1\"\
  : \"Dimethyl maleate\",\n          \"monomer2\": \"Di-tert-butyl fumarate\"\n  \
  \      }\n      ],\n      \"reaction_conditions\": [\n        {\n          \"polymerization_type\"\
  : \"free radical\",\n          \"solvent\": \"toluene\",\n          \"method\":\
  \ \"solvent\",\n          \"temperature\": 60.0,\n          \"temperature_unit\"\
  : \"°C\",\n          \"reaction_constants\": {\n            \"constant_1\": 0.22,\n\
  \            \"constant_2\": 0.014\n          },\n          \"reaction_constant_conf\"\
  : {\n            \"constant_conf_1\": null,\n            \"constant_conf_2\": null\n\
  \          },\n          \"determination_method\": null,\n          \"Q-value\"\
  : {\n            \"constant_1\": null,\n            \"constant_2\": null\n     \
  \     },\n          \"e-Value\": {\n            \"constant_1\": null,\n        \
  \    \"constant_2\": null\n          },\n          \"r_product\": null\n       \
  \ }\n      ]\n    },\n    {\n      \"monomers\": [\n        {\n          \"monomer1\"\
  : \"Dimethyl maleate\",\n          \"monomer2\": \"Diisopropyl fumarate\"\n    \
  \    }\n      ],\n      \"reaction_conditions\": [\n        {\n          \"polymerization_type\"\
  : \"free radical\",\n          \"solvent\": \"toluene\",\n          \"method\":\
  \ \"solvent\",\n          \"temperature\": 60.0,\n          \"temperature_unit\"\
  : \"°C\",\n          \"reaction_constants\": {\n            \"constant_1\": 0.12,\n\
  \            \"constant_2\": 0.90\n          },\n          \"reaction_constant_conf\"\
  : {\n            \"constant_conf_1\": null,\n            \"constant_conf_2\": null\n\
  \          },\n          \"determination_method\": null,\n          \"Q-value\"\
  : {\n            \"constant_1\": null,\n            \"constant_2\": null\n     \
  \     },\n          \"e-Value\": {\n            \"constant_1\": null,\n        \
  \    \"constant_2\": null\n          },\n          \"r_product\": null\n       \
  \ }\n      ]\n    }\n  ],\n  \"source\": \"https://doi.org/10.1021/ma00042a013\"\
  ,\n  \"PDF_name\": \"Opening Mode in the Propagation of Dialkyl Fumarates and Maleates\
  \ as 1,2-Disubstituted Ethylenes in Radical Polymerization\"\n}"

File: data_extraction/data_extraction_GPT-4o/output/copol_database/model_output_extraction/paper_472.yaml
"{\n  \"reactions\": [\n    {\n      \"monomers\": [\n        {\n          \"monomer1\"\
  : \"4(5)-Vinyl-1,2,3-triazole\",\n          \"monomer2\": \"Styrene\"\n        }\n\
  \      ],\n      \"reaction_conditions\": [\n        {\n          \"polymerization_type\"\
  : \"free radical\",\n          \"solvent\": \"dimethylformamide\",\n          \"\
  method\": \"solvent\",\n          \"temperature\": 65.0,\n          \"temperature_unit\"\
  : \"°C\",\n          \"reaction_constants\": {\n            \"constant_1\": 0.55,\n\
  \            \"constant_2\": 1.44\n          },\n          \"reaction_constant_conf\"\
  : {\n            \"constant_conf_1\": null,\n            \"constant_conf_2\": null\n\
  \          },\n          \"determination_method\": \"Fineman-Ross\",\n         \
  \ \"Q-value\": {\n            \"constant_1\": 0.47,\n            \"constant_2\"\
  : null\n          },\n          \"e-Value\": {\n            \"constant_1\": -0.32,\n\
  \            \"constant_2\": null\n          },\n          \"r_product\": 0.79\n\
  \        }\n      ]\n    },\n    {\n      \"monomers\": [\n        {\n         \
  \ \"monomer1\": \"4(5)-Vinyl-1,2,3-triazole\",\n          \"monomer2\": \"Methyl\
  \ methacrylate\"\n        }\n      ],\n      \"reaction_conditions\": [\n      \
  \  {\n          \"polymerization_type\": \"free radical\",\n          \"solvent\"\
  : \"dimethylformamide\",\n          \"method\": \"solvent\",\n          \"temperature\"\
  : 65.0,\n          \"temperature_unit\": \"°C\",\n          \"reaction_constants\"\
  : {\n            \"constant_1\": 0.29,\n            \"constant_2\": 0.83\n     \
  \     },\n          \"reaction_constant_conf\": {\n            \"constant_conf_1\"\
  : null,\n            \"constant_conf_2\": null\n          },\n          \"determination_method\"\
  : \"Fineman-Ross\",\n          \"Q-value\": {\n            \"constant_1\": 0.55,\n\
  \            \"constant_2\": null\n          },\n          \"e-Value\": {\n    \
  \        \"constant_1\": -0.8,\n            \"constant_2\": null\n          },\n\
  \          \"r_product\": 0.24\n        }\n      ]\n    },\n    {\n      \"monomers\"\
  : [\n        {\n          \"monomer1\": \"1-p-Bromophenyl-4-vinyl-1,2,3-triazole\"\
  ,\n          \"monomer2\": \"Styrene\"\n        }\n      ],\n      \"reaction_conditions\"\
  : [\n        {\n          \"polymerization_type\": \"free radical\",\n         \
  \ \"solvent\": \"dimethylformamide\",\n          \"method\": \"solvent\",\n    \
  \      \"temperature\": 65.0,\n          \"temperature_unit\": \"°C\",\n       \
  \   \"reaction_constants\": {\n            \"constant_1\": 0.67,\n            \"\
  constant_2\": 1.24\n          },\n          \"reaction_constant_conf\": {\n    \
  \        \"constant_conf_1\": null,\n            \"constant_conf_2\": null\n   \
  \       },\n          \"determination_method\": \"Fineman-Ross\",\n          \"\
  Q-value\": {\n            \"constant_1\": 0.57,\n            \"constant_2\": null\n\
  \          },\n          \"e-Value\": {\n            \"constant_1\": -0.38,\n  \
  \          \"constant_2\": null\n          },\n          \"r_product\": 0.83\n \
  \       }\n      ]\n    },\n    {\n      \"monomers\": [\n        {\n          \"\
  monomer1\": \"1-p-Bromophenyl-4-vinyl-1,2,3-triazole\",\n          \"monomer2\"\
  : \"Methyl methacrylate\"\n        }\n      ],\n      \"reaction_conditions\": [\n\
  \        {\n          \"polymerization_type\": \"free radical\",\n          \"solvent\"\
  : \"dimethylformamide\",\n          \"method\": \"solvent\",\n          \"temperature\"\
  : 65.0,\n          \"temperature_unit\": \"°C\",\n          \"reaction_constants\"\
  : {\n            \"constant_1\": 0.29,\n            \"constant_2\": 0.84\n     \
  \     },\n          \"reaction_constant_conf\": {\n            \"constant_conf_1\"\
  : null,\n            \"constant_conf_2\": null\n          },\n          \"determination_method\"\
  : \"Fineman-Ross\",\n          \"Q-value\": {\n            \"constant_1\": 0.54,\n\
  \            \"constant_2\": null\n          },\n          \"e-Value\": {\n    \
  \        \"constant_1\": -0.79,\n            \"constant_2\": null\n          },\n\
  \          \"r_product\": 0.24\n        }\n      ]\n    },\n    {\n      \"monomers\"\
  : [\n        {\n          \"monomer1\": \"2-Methyl-5-vinyl-tetrazole\",\n      \
  \    \"monomer2\": \"Styrene\"\n        }\n      ],\n      \"reaction_conditions\"\
  : [\n        {\n          \"polymerization_type\": \"free radical\",\n         \
  \ \"solvent\": \"dimethylformamide\",\n          \"method\": \"solvent\",\n    \
  \      \"temperature\": 65.0,\n          \"temperature_unit\": \"°C\",\n       \
  \   \"reaction_constants\": {\n            \"constant_1\": 0.77,\n            \"\
  constant_2\": 1.18\n          },\n          \"reaction_constant_conf\": {\n    \
  \        \"constant_conf_1\": null,\n            \"constant_conf_2\": null\n   \
  \       },\n          \"determination_method\": \"Fineman-Ross\",\n          \"\
  Q-value\": {\n            \"constant_1\": 0.66,\n            \"constant_2\": null\n\
  \          },\n          \"e-Value\": {\n            \"constant_1\": -0.49,\n  \
  \          \"constant_2\": null\n          },\n          \"r_product\": 0.91\n \
  \       }\n      ]\n    },\n    {\n      \"monomers\": [\n        {\n          \"\
  monomer1\": \"2-Methyl-5-vinyl-tetrazole\",\n          \"monomer2\": \"Methyl methacrylate\"\
  \n        }\n      ],\n      \"reaction_conditions\": [\n        {\n          \"\
  polymerization_type\": \"free radical\",\n          \"solvent\": \"dimethylformamide\"\
  ,\n          \"method\": \"solvent\",\n          \"temperature\": 65.0,\n      \
  \    \"temperature_unit\": \"°C\",\n          \"reaction_constants\": {\n      \
  \      \"constant_1\": 0.48,\n            \"constant_2\": 1.00\n          },\n \
  \         \"reaction_constant_conf\": {\n            \"constant_conf_1\": null,\n\
  \            \"constant_conf_2\": null\n          },\n          \"determination_method\"\
  : \"Fineman-Ross\",\n          \"Q-value\": {\n            \"constant_1\": 0.53,\n\
  \            \"constant_2\": null\n          },\n          \"e-Value\": {\n    \
  \        \"constant_1\": -0.46,\n            \"constant_2\": null\n          },\n\
  \          \"r_product\": 0.48\n        }\n      ]\n    }\n  ],\n  \"source\": \"\
  https://doi.org/10.1002/macp.1982.021830808\",\n  \"PDF_name\": \"Copolymerization\
  \ of C-Vinyltriazoles and C-Vinyltetrazole with Vinyl Monomers\"\n}"

File: data_extraction/data_extraction_GPT-4o/output/copol_database/model_output_extraction/paper_474.yaml
"{\n  \"reactions\": [\n    {\n      \"monomers\": [\n        {\n          \"monomer1\"\
  : \"Styrene\",\n          \"monomer2\": \"Ethyl alpha-Acetoxyacrylate\"\n      \
  \  }\n      ],\n      \"reaction_conditions\": [\n        {\n          \"polymerization_type\"\
  : \"free radical\",\n          \"solvent\": \"n-hexane\",\n          \"method\"\
  : \"bulk\",\n          \"temperature\": 60.0,\n          \"temperature_unit\": \"\
  °C\",\n          \"reaction_constants\": {\n            \"constant_1\": 0.57,\n\
  \            \"constant_2\": 0.20\n          },\n          \"reaction_constant_conf\"\
  : {\n            \"constant_conf_1\": 0.05,\n            \"constant_conf_2\": 0.05\n\
  \          },\n          \"determination_method\": \"graphical method of intersections\"\
  ,\n          \"Q-value\": {\n            \"constant_1\": 1.0,\n            \"constant_2\"\
  : 0.54\n          },\n          \"e-Value\": {\n            \"constant_1\": -0.8,\n\
  \            \"constant_2\": 0.67\n          },\n          \"r_product\": 0.114\n\
  \        }\n      ]\n    },\n    {\n      \"monomers\": [\n        {\n         \
  \ \"monomer1\": \"Methyl methacrylate\",\n          \"monomer2\": \"Ethyl alpha-Acetoxyacrylate\"\
  \n        }\n      ],\n      \"reaction_conditions\": [\n        {\n          \"\
  polymerization_type\": \"free radical\",\n          \"solvent\": \"n-hexane\",\n\
  \          \"method\": \"bulk\",\n          \"temperature\": 60.0,\n          \"\
  temperature_unit\": \"°C\",\n          \"reaction_constants\": {\n            \"\
  constant_1\": 1.65,\n            \"constant_2\": 0.65\n          },\n          \"\
  reaction_constant_conf\": {\n            \"constant_conf_1\": 0.07,\n          \
  \  \"constant_conf_2\": 0.05\n          },\n          \"determination_method\":\
  \ \"graphical method of intersections\",\n          \"Q-value\": {\n           \
  \ \"constant_1\": 0.74,\n            \"constant_2\": 0.53\n          },\n      \
  \    \"e-Value\": {\n            \"constant_1\": 0.4,\n            \"constant_2\"\
  : 0.66\n          },\n          \"r_product\": 1.07\n        }\n      ]\n    },\n\
  \    {\n      \"monomers\": [\n        {\n          \"monomer1\": \"Vinyl acetate\"\
  ,\n          \"monomer2\": \"Ethyl alpha-Acetoxyacrylate\"\n        }\n      ],\n\
  \      \"reaction_conditions\": [\n        {\n          \"polymerization_type\"\
  : \"free radical\",\n          \"solvent\": \"n-hexane\",\n          \"method\"\
  : \"bulk\",\n          \"temperature\": 60.0,\n          \"temperature_unit\": \"\
  °C\",\n          \"reaction_constants\": {\n            \"constant_1\": 0.08,\n\
  \            \"constant_2\": 5.4\n          },\n          \"reaction_constant_conf\"\
  : {\n            \"constant_conf_1\": 0.03,\n            \"constant_conf_2\": 0.5\n\
  \          },\n          \"determination_method\": \"graphical method of intersections\"\
  ,\n          \"Q-value\": {\n            \"constant_1\": 0.028,\n            \"\
  constant_2\": 0.27\n          },\n          \"e-Value\": {\n            \"constant_1\"\
  : -0.3,\n            \"constant_2\": 0.62\n          },\n          \"r_product\"\
  : 0.432\n        }\n      ]\n    },\n    {\n      \"monomers\": [\n        {\n \
  \         \"monomer1\": \"Ethyl acrylate\",\n          \"monomer2\": \"Ethyl alpha-Acetoxyacrylate\"\
  \n        }\n      ],\n      \"reaction_conditions\": [\n        {\n          \"\
  polymerization_type\": \"free radical\",\n          \"solvent\": \"n-hexane\",\n\
  \          \"method\": \"bulk\",\n          \"temperature\": 60.0,\n          \"\
  temperature_unit\": \"°C\",\n          \"reaction_constants\": {\n            \"\
  constant_1\": 1.0,\n            \"constant_2\": 1.0\n          },\n          \"\
  reaction_constant_conf\": {\n            \"constant_conf_1\": 0.1,\n           \
  \ \"constant_conf_2\": 0.05\n          },\n          \"determination_method\": \"\
  graphical method of intersections\",\n          \"Q-value\": {\n            \"constant_1\"\
  : 0.42,\n            \"constant_2\": 0.42\n          },\n          \"e-Value\":\
  \ {\n            \"constant_1\": 0.6,\n            \"constant_2\": 0.6\n       \
  \   },\n          \"r_product\": 1.00\n        }\n      ]\n    }\n  ],\n  \"source\"\
  : \"https://doi.org/10.1002/pol.1958.1203312707\",\n  \"PDF_name\": \"The Copolymerization\
  \ Characteristics of Ethyl alpha-Acetoxyacrylate\"\n}"
