Repository: lamalab-org/copolymer-reactivity

# `data_extraction/` — Pipeline 1: literature → reactions

Mines ~300 k Crossref records for copolymerisation papers, filters them down to ~1.8 k downloadable PDFs, and extracts reactivity-ratio measurements with a vision–language model. The output is the curated `extracted_reactions.csv` that Pipeline 2 (`copol_prediction/`) ingests.

- **Configuration:** All paths and thresholds are defined in
  `data_extraction/obtain_data.py` via the `ExtractionConfig` class. The default
  configuration mirrors the curated layout beneath `data_extraction/artifacts`.
- **Step selection:** `ExtractionSteps` lets you control which parts of the

File: data_extraction/data_extraction_GPT-4o/output/copol_database/model_output_extraction/paper_532.yaml
"{\n  \"reactions\": [\n    {\n      \"monomers\": [\n        {\n          \"monomer1\"\
  : \"propylene\",\n          \"monomer2\": \"chlorotrifluoroethylene\"\n        }\n\
  \      ],\n      \"reaction_conditions\": [\n        {\n          \"polymerization_type\"\
  : \"free radical\",\n          \"solvent\": \"R-113\",\n          \"method\": \"\
  solvent\",\n          \"temperature\": -35.0,\n          \"temperature_unit\": \"\
  °C\",\n          \"reaction_constants\": {\n            \"constant_1\": 0.06,\n\
  \            \"constant_2\": 0.00\n          },\n          \"reaction_constant_conf\"\
  : {\n            \"constant_conf_1\": null,\n            \"constant_conf_2\": null\n\
  \          },\n          \"determination_method\": null,\n          \"Q-value\"\
  : {\n            \"constant_1\": null,\n            \"constant_2\": null\n     \
  \     },\n          \"e-Value\": {\n            \"constant_1\": null,\n        \
  \    \"constant_2\": null\n          },\n          \"r_product\": null\n       \
  \ },\n        {\n          \"polymerization_type\": \"free radical\",\n        \
  \  \"solvent\": \"R-113\",\n          \"method\": \"solvent\",\n          \"temperature\"\
  : -78.0,\n          \"temperature_unit\": \"°C\",\n          \"reaction_constants\"\
  : {\n            \"constant_1\": 0.24,\n            \"constant_2\": 0.01\n     \
  \     },\n          \"reaction_constant_conf\": {\n            \"constant_conf_1\"\
  : null,\n            \"constant_conf_2\": null\n          },\n          \"determination_method\"\
  : null,\n          \"Q-value\": {\n            \"constant_1\": null,\n         \
  \   \"constant_2\": null\n          },\n          \"e-Value\": {\n            \"\
  constant_1\": null,\n            \"constant_2\": null\n          },\n          \"\
  r_product\": null\n        }\n      ]\n    },\n    {\n      \"monomers\": [\n  \
  \      {\n          \"monomer1\": \"isobutylene\",\n          \"monomer2\": \"chlorotrifluoroethylene\"\
  \n        }\n      ],\n      \"reaction_conditions\": [\n        {\n          \"\
  polymerization_type\": \"free radical\",\n          \"solvent\": \"R-113\",\n  \
  \        \"method\": \"solvent\",\n          \"temperature\": 0.0,\n          \"\
  temperature_unit\": \"°C\",\n          \"reaction_constants\": {\n            \"\
  constant_1\": 0.04,\n            \"constant_2\": 0.00\n          },\n          \"\
  reaction_constant_conf\": {\n            \"constant_conf_1\": null,\n          \
  \  \"constant_conf_2\": null\n          },\n          \"determination_method\":\
  \ null,\n          \"Q-value\": {\n            \"constant_1\": null,\n         \
  \   \"constant_2\": null\n          },\n          \"e-Value\": {\n            \"\
  constant_1\": null,\n            \"constant_2\": null\n          },\n          \"\
  r_product\": null\n        },\n        {\n          \"polymerization_type\": \"\
  free radical\",\n          \"solvent\": \"R-113\",\n          \"method\": \"solvent\"\
  ,\n          \"temperature\": -78.0,\n          \"temperature_unit\": \"°C\",\n\
  \          \"reaction_constants\": {\n            \"constant_1\": 0.04,\n      \
  \      \"constant_2\": 0.00\n          },\n          \"reaction_constant_conf\"\
  : {\n            \"constant_conf_1\": null,\n            \"constant_conf_2\": null\n\
  \          },\n          \"determination_method\": null,\n          \"Q-value\"\
  : {\n            \"constant_1\": null,\n            \"constant_2\": null\n     \
  \     },\n          \"e-Value\": {\n            \"constant_1\": null,\n        \
  \    \"constant_2\": null\n          },\n          \"r_product\": null\n       \
  \ }\n      ]\n    }\n  ],\n  \"source\": \"http://dx.doi.org/10.1080/00222337008060982\"\
  ,\n  \"PDF_name\": \"Radiation-Induced Copolymerization of Fluorine-Containing Monomers\"\
  \n}"

File: data_extraction/data_extraction_GPT-4o/output/copol_database/model_output_extraction/paper_540.yaml
"{\n    \"reactions\": [\n        {\n            \"monomers\": [\n               \
  \ {\n                    \"monomer1\": \"Styrene\",\n                    \"monomer2\"\
  : \"Tetrafluoroethylene\"\n                }\n            ],\n            \"reaction_conditions\"\
  : [\n                {\n                    \"polymerization_type\": \"Radiation-induced\"\
  ,\n                    \"solvent\": \"R-113\",\n                    \"method\":\
  \ \"solvent\",\n                    \"temperature\": 80.0,\n                   \
  \ \"temperature_unit\": \"°C\",\n                    \"reaction_constants\": {\n\
  \                        \"constant_1\": 5.2,\n                        \"constant_2\"\
  : 0.01\n                    },\n                    \"reaction_constant_conf\":\
  \ {\n                        \"constant_conf_1\": null,\n                      \
  \  \"constant_conf_2\": null\n                    },\n                    \"determination_method\"\
  : \"not provided\",\n                    \"Q-value\": {\n                      \
  \  \"constant_1\": 0.049,\n                        \"constant_2\": 0.92\n      \
  \              },\n                    \"e-Value\": {\n                        \"\
  constant_1\": null,\n                        \"constant_2\": null\n            \
  \        },\n                    \"r_product\": null\n                }\n      \
  \      ]\n        }\n    ],\n    \"source\": \"https://doi.org/10.1246/nikkashi1948.28.206\"\
  ,\n    \"PDF_name\": \"Radiation-Induced Copolymerization of Tetrafluoroethylene\
  \ with Styrene\"\n}"

File: data_extraction/data_extraction_GPT-4o/output/copol_database/model_output_extraction/paper_548.yaml
"{\n  \"reactions\": [\n    {\n      \"monomers\": [\n        {\n          \"monomer1\"\
  : \"Methyl methacrylate\",\n          \"monomer2\": \"Methyl acrylate\"\n      \
  \  }\n      ],\n      \"reaction_conditions\": [\n        {\n          \"polymerization_type\"\
  : \"free radical\",\n          \"solvent\": null,\n          \"method\": \"bulk\"\
  ,\n          \"temperature\": 65.0,\n          \"temperature_unit\": \"°C\",\n \
  \         \"reaction_constants\": {\n            \"constant_1\": 1.8,\n        \
  \    \"constant_2\": 0.35\n          },\n          \"reaction_constant_conf\": {\n\
  \            \"constant_conf_1\": 0.4,\n            \"constant_conf_2\": 0.1\n \
  \         },\n          \"determination_method\": \"Nuclear magnetic resonance spectroscopy\"\
  ,\n          \"Q-value\": {\n            \"constant_1\": 1.9,\n            \"constant_2\"\
  : 0.5\n          },\n          \"e-Value\": {\n            \"constant_1\": null,\n\
  \            \"constant_2\": null\n          },\n          \"r_product\": null\n\
  \        }\n      ]\n    },\n    {\n      \"monomers\": [\n        {\n         \
  \ \"monomer1\": \"Methyl methacrylate\",\n          \"monomer2\": \"Ethyl acrylate\"\
  \n        }\n      ],\n      \"reaction_conditions\": [\n        {\n          \"\
  polymerization_type\": \"free radical\",\n          \"solvent\": null,\n       \
  \   \"method\": \"bulk\",\n          \"temperature\": 60.0,\n          \"temperature_unit\"\
  : \"°C\",\n          \"reaction_constants\": {\n            \"constant_1\": 2.03,\n\
  \            \"constant_2\": 0.24\n          },\n          \"reaction_constant_conf\"\
  : {\n            \"constant_conf_1\": 0.12,\n            \"constant_conf_2\": 0.12\n\
  \          },\n          \"determination_method\": \"Nuclear magnetic resonance\
  \ spectroscopy\",\n          \"Q-value\": {\n            \"constant_1\": 1.43,\n\
  \            \"constant_2\": 0.73\n          },\n          \"e-Value\": {\n    \
  \        \"constant_1\": null,\n            \"constant_2\": null\n          },\n\
  \          \"r_product\": null\n        }\n      ]\n    },\n    {\n      \"monomers\"\
  : [\n        {\n          \"monomer1\": \"Methyl methacrylate\",\n          \"monomer2\"\
  : \"Propyl acrylate\"\n        }\n      ],\n      \"reaction_conditions\": [\n \
  \       {\n          \"polymerization_type\": \"free radical\",\n          \"solvent\"\
  : null,\n          \"method\": \"bulk\",\n          \"temperature\": 60.0,\n   \
  \       \"temperature_unit\": \"°C\",\n          \"reaction_constants\": {\n   \
  \         \"constant_1\": 1.61,\n            \"constant_2\": 0.29\n          },\n\
  \          \"reaction_constant_conf\": {\n            \"constant_conf_1\": 0.1,\n\
  \            \"constant_conf_2\": 0.1\n          },\n          \"determination_method\"\
  : \"Nuclear magnetic resonance spectroscopy\",\n          \"Q-value\": {\n     \
  \       \"constant_1\": null,\n            \"constant_2\": null\n          },\n\
  \          \"e-Value\": {\n            \"constant_1\": null,\n            \"constant_2\"\
  : null\n          },\n          \"r_product\": null\n        }\n      ]\n    },\n\
  \    {\n      \"monomers\": [\n        {\n          \"monomer1\": \"Methyl methacrylate\"\
  ,\n          \"monomer2\": \"Butyl acrylate\"\n        }\n      ],\n      \"reaction_conditions\"\
  : [\n        {\n          \"polymerization_type\": \"free radical\",\n         \
  \ \"solvent\": null,\n          \"method\": \"bulk\",\n          \"temperature\"\
  : 60.0,\n          \"temperature_unit\": \"°C\",\n          \"reaction_constants\"\
  : {\n            \"constant_1\": 1.8,\n            \"constant_2\": 0.37\n      \
  \    },\n          \"reaction_constant_conf\": {\n            \"constant_conf_1\"\
  : 0.1,\n            \"constant_conf_2\": 0.1\n          },\n          \"determination_method\"\
  : \"Nuclear magnetic resonance spectroscopy\",\n          \"Q-value\": {\n     \
  \       \"constant_1\": 1.86,\n            \"constant_2\": 0.37\n          },\n\
  \          \"e-Value\": {\n            \"constant_1\": null,\n            \"constant_2\"\
  : null\n          },\n          \"r_product\": null\n        }\n      ]\n    },\n\
  \    {\n      \"monomers\": [\n        {\n          \"monomer1\": \"Methyl methacrylate\"\
  ,\n          \"monomer2\": \"Ethyl methacrylate\"\n        }\n      ],\n      \"\
  reaction_conditions\": [\n        {\n          \"polymerization_type\": \"free radical\"\
  ,\n          \"solvent\": null,\n          \"method\": \"bulk\",\n          \"temperature\"\
  : 60.0,\n          \"temperature_unit\": \"°C\",\n          \"reaction_constants\"\
  : {\n            \"constant_1\": 1.09,\n            \"constant_2\": 0.98\n     \
  \     },\n          \"reaction_constant_conf\": {\n            \"constant_conf_1\"\
  : 0.1,\n            \"constant_conf_2\": 0.1\n          },\n          \"determination_method\"\
  : \"Nuclear magnetic resonance spectroscopy\",\n          \"Q-value\": {\n     \
  \       \"constant_1\": 1.08,\n            \"constant_2\": 0.96\n          },\n\
  \          \"e-Value\": {\n            \"constant_1\": null,\n            \"constant_2\"\
  : null\n          },\n          \"r_product\": null\n        }\n      ]\n    }\n\
  \  ],\n  \"source\": \"https://doi.org/10.1016/0032-3861(65)90012-5\",\n  \"PDF_name\"\
  : \"Reactivity Ratios for the Copolymerization of Acrylates and Methacrylates by\
  \ Nuclear Magnetic Resonance Spectroscopy\"\n}"

File: data_extraction/data_extraction_GPT-4o/output/copol_database/model_output_extraction/paper_561.yaml
"{\n  \"reactions\": [\n    {\n      \"monomers\": [\n        {\n          \"monomer1\"\
  : \"2-Vinylbenzofuran\",\n          \"monomer2\": \"n-Butyl Acrylate\"\n       \
  \ }\n      ],\n      \"reaction_conditions\": [\n        {\n          \"polymerization_type\"\
  : \"free radical\",\n          \"solvent\": \"tetrahydrofuran\",\n          \"method\"\
  : \"solvent\",\n          \"temperature\": 65.0,\n          \"temperature_unit\"\
  : \"°C\",\n          \"reaction_constants\": {\n            \"constant_1\": 6.718,\n\
  \            \"constant_2\": 0.0229\n          },\n          \"reaction_constant_conf\"\
  : {\n            \"constant_conf_1\": null,\n            \"constant_conf_2\": null\n\
  \          },\n          \"determination_method\": \"nonlinear least squares error-in-variables\"\
  ,\n          \"Q-value\": {\n            \"constant_1\": null,\n            \"constant_2\"\
  : null\n          },\n          \"e-Value\": {\n            \"constant_1\": null,\n\
  \            \"constant_2\": null\n          },\n          \"r_product\": 0.154\n\
  \        }\n      ]\n    },\n    {\n      \"monomers\": [\n        {\n         \
  \ \"monomer1\": \"2-Vinylbenzofuran\",\n          \"monomer2\": \"Methyl Methacrylate\"\
  \n        }\n      ],\n      \"reaction_conditions\": [\n        {\n          \"\
  polymerization_type\": \"free radical\",\n          \"solvent\": \"tetrahydrofuran\"\
  ,\n          \"method\": \"solvent\",\n          \"temperature\": 65.0,\n      \
  \    \"temperature_unit\": \"°C\",\n          \"reaction_constants\": {\n      \
  \      \"constant_1\": 3.934,\n            \"constant_2\": 0.0238\n          },\n\
  \          \"reaction_constant_conf\": {\n            \"constant_conf_1\": null,\n\
  \            \"constant_conf_2\": null\n          },\n          \"determination_method\"\
  : \"nonlinear least squares error-in-variables\",\n          \"Q-value\": {\n  \
  \          \"constant_1\": null,\n            \"constant_2\": null\n          },\n\
  \          \"e-Value\": {\n            \"constant_1\": null,\n            \"constant_2\"\
  : null\n          },\n          \"r_product\": 0.0936\n        }\n      ]\n    },\n\
  \    {\n      \"monomers\": [\n        {\n          \"monomer1\": \"2-Vinylbenzofuran\"\
  ,\n          \"monomer2\": \"Ethyl Acrylate\"\n        }\n      ],\n      \"reaction_conditions\"\
  : [\n        {\n          \"polymerization_type\": \"free radical\",\n         \
  \ \"solvent\": \"tetrahydrofuran\",\n          \"method\": \"solvent\",\n      \
  \    \"temperature\": 65.0,\n          \"temperature_unit\": \"°C\",\n         \
  \ \"reaction_constants\": {\n            \"constant_1\": 5.669,\n            \"\
  constant_2\": 0.0232\n          },\n          \"reaction_constant_conf\": {\n  \
  \          \"constant_conf_1\": null,\n            \"constant_conf_2\": null\n \
  \         },\n          \"determination_method\": \"nonlinear least squares error-in-variables\"\
  ,\n          \"Q-value\": {\n            \"constant_1\": null,\n            \"constant_2\"\
  : null\n          },\n          \"e-Value\": {\n            \"constant_1\": null,\n\
  \            \"constant_2\": null\n          },\n          \"r_product\": 0.132\n\
  \        }\n      ]\n    }\n  ],\n  \"source\": \"https://doi.org/10.1002/pol.1991.010291306\"\
  ,\n  \"PDF_name\": \"Copolymerization Behavior of 2-Vinylbenzofuran: Copolymers\
  \ of Ethyl Acrylate, n-Butyl Acrylate, and Methyl Methacrylate\"\n}"

File: data_extraction/data_extraction_GPT-4o/output/copol_database/model_output_extraction/paper_574.yaml
"{\n    \"reactions\": [\n        {\n            \"monomers\": [\n               \
  \ {\n                    \"monomer1\": \"2-Hydroxypropyl Methacrylate\",\n     \
  \               \"monomer2\": \"Methyl Acrylate\"\n                }\n         \
  \   ],\n            \"reaction_conditions\": [\n                {\n            \
  \        \"polymerization_type\": \"free radical\",\n                    \"solvent\"\
  : \"n-heptane\",\n                    \"method\": \"bulk\",\n                  \
  \  \"temperature\": 60.0,\n                    \"temperature_unit\": \"°C\",\n \
  \                   \"reaction_constants\": {\n                        \"constant_1\"\
  : 7.08,\n                        \"constant_2\": 0.01\n                    },\n\
  \                    \"reaction_constant_conf\": {\n                        \"constant_conf_1\"\
  : 0.04,\n                        \"constant_conf_2\": 0.008\n                  \
  \  },\n                    \"determination_method\": \"intersection method\",\n\
  \                    \"Q-value\": null,\n                    \"e-Value\": null,\n\
  \                    \"r_product\": null\n                },\n                {\n\
  \                    \"polymerization_type\": \"free radical\",\n              \
  \      \"solvent\": \"n-heptane\",\n                    \"method\": \"bulk\",\n\
  \                    \"temperature\": 60.0,\n                    \"temperature_unit\"\
  : \"°C\",\n                    \"reaction_constants\": {\n                     \
  \   \"constant_1\": 7.045,\n                        \"constant_2\": 0.013\n    \
  \                },\n                    \"reaction_constant_conf\": {\n       \
  \                 \"constant_conf_1\": null,\n                        \"constant_conf_2\"\
  : null\n                    },\n                    \"determination_method\": \"\
  Fineman Ross method\",\n                    \"Q-value\": null,\n               \
  \     \"e-Value\": null,\n                    \"r_product\": null\n            \
  \    }\n            ]\n        },\n        {\n            \"monomers\": [\n    \
  \            {\n                    \"monomer1\": \"2-Hydroxypropyl Methacrylate\"\
  ,\n                    \"monomer2\": \"Ethyl Acrylate\"\n                }\n   \
  \         ],\n            \"reaction_conditions\": [\n                {\n      \
  \              \"polymerization_type\": \"free radical\",\n                    \"\
  solvent\": \"n-heptane\",\n                    \"method\": \"bulk\",\n         \
  \           \"temperature\": 60.0,\n                    \"temperature_unit\": \"\
  °C\",\n                    \"reaction_constants\": {\n                        \"\
  constant_1\": 12.56,\n                        \"constant_2\": 0.24\n           \
  \         },\n                    \"reaction_constant_conf\": {\n              \
  \          \"constant_conf_1\": 0.10,\n                        \"constant_conf_2\"\
  : 0.10\n                    },\n                    \"determination_method\": \"\
  intersection method\",\n                    \"Q-value\": null,\n               \
  \     \"e-Value\": null,\n                    \"r_product\": null\n            \
  \    },\n                {\n                    \"polymerization_type\": \"free\
  \ radical\",\n                    \"solvent\": \"n-heptane\",\n                \
  \    \"method\": \"bulk\",\n                    \"temperature\": 60.0,\n       \
  \             \"temperature_unit\": \"°C\",\n                    \"reaction_constants\"\
  : {\n                        \"constant_1\": 13.038,\n                        \"\
  constant_2\": 0.330\n                    },\n                    \"reaction_constant_conf\"\
  : {\n                        \"constant_conf_1\": null,\n                      \
  \  \"constant_conf_2\": null\n                    },\n                    \"determination_method\"\
  : \"Fineman Ross method\",\n                    \"Q-value\": null,\n           \
  \         \"e-Value\": null,\n                    \"r_product\": null\n        \
  \        }\n            ]\n        },\n        {\n            \"monomers\": [\n\
  \                {\n                    \"monomer1\": \"2-Hydroxypropyl Methacrylate\"\
  ,\n                    \"monomer2\": \"n-Butyl Acrylate\"\n                }\n \
  \           ],\n            \"reaction_conditions\": [\n                {\n    \
  \                \"polymerization_type\": \"free radical\",\n                  \
  \  \"solvent\": \"n-heptane\",\n                    \"method\": \"bulk\",\n    \
  \                \"temperature\": 60.0,\n                    \"temperature_unit\"\
  : \"°C\",\n                    \"reaction_constants\": {\n                     \
  \   \"constant_1\": 5.3,\n                        \"constant_2\": 0.22\n       \
  \             },\n                    \"reaction_constant_conf\": {\n          \
  \              \"constant_conf_1\": 0.04,\n                        \"constant_conf_2\"\
  : 0.02\n                    },\n                    \"determination_method\": \"\
  intersection method\",\n                    \"Q-value\": null,\n               \
  \     \"e-Value\": null,\n                    \"r_product\": null\n            \
  \    },\n                {\n                    \"polymerization_type\": \"free\
  \ radical\",\n                    \"solvent\": \"n-heptane\",\n                \
  \    \"method\": \"bulk\",\n                    \"temperature\": 60.0,\n       \
  \             \"temperature_unit\": \"°C\",\n                    \"reaction_constants\"\
  : {\n                        \"constant_1\": 5.170,\n                        \"\
  constant_2\": 0.190\n                    },\n                    \"reaction_constant_conf\"\
  : {\n                        \"constant_conf_1\": null,\n                      \
  \  \"constant_conf_2\": null\n                    },\n                    \"determination_method\"\
  : \"Fineman Ross method\",\n                    \"Q-value\": null,\n           \
  \         \"e-Value\": null,\n                    \"r_product\": null\n        \
  \        }\n            ]\n        },\n        {\n            \"monomers\": [\n\
  \                {\n                    \"monomer1\": \"2-Hydroxypropyl Methacrylate\"\
  ,\n                    \"monomer2\": \"Methyl Methacrylate\"\n                }\n\
  \            ],\n            \"reaction_conditions\": [\n                {\n   \
  \                 \"polymerization_type\": \"free radical\",\n                 \
  \   \"solvent\": \"carbon tetrachloride\",\n                    \"method\": \"bulk\"\
  ,\n                    \"temperature\": 60.0,\n                    \"temperature_unit\"\
  : \"°C\",\n                    \"reaction_constants\": {\n                     \
  \   \"constant_1\": 1.16,\n                        \"constant_2\": 0.43\n      \
  \              },\n                    \"reaction_constant_conf\": {\n         \
  \               \"constant_conf_1\": 0.04,\n                        \"constant_conf_2\"\
  : 0.02\n                    },\n                    \"determination_method\": \"\
  intersection method\",\n                    \"Q-value\": null,\n               \
  \     \"e-Value\": null,\n                    \"r_product\": null\n            \
  \    },\n                {\n                    \"polymerization_type\": \"free\
  \ radical\",\n                    \"solvent\": \"carbon tetrachloride\",\n     \
  \               \"method\": \"bulk\",\n                    \"temperature\": 60.0,\n\
  \                    \"temperature_unit\": \"°C\",\n                    \"reaction_constants\"\
  : {\n                        \"constant_1\": 1.122,\n                        \"\
  constant_2\": 0.486\n                    },\n                    \"reaction_constant_conf\"\
  : {\n                        \"constant_conf_1\": null,\n                      \
  \  \"constant_conf_2\": null\n                    },\n                    \"determination_method\"\
  : \"Fineman Ross method\",\n                    \"Q-value\": null,\n           \
  \         \"e-Value\": null,\n                    \"r_product\": null\n        \
  \        }\n            ]\n        }\n    ],\n    \"source\": \"https://doi.org/10.1002/pol.1977.170150711\"\
  ,\n    \"PDF_name\": \"Copolymerization of 2-Hydroxypropyl Methacrylate with Alkyl\
  \ Acrylate Monomers\"\n}"

File: data_extraction/data_extraction_GPT-4o/output/copol_database/model_output_extraction/paper_613.yaml
"{\n    \"reactions\": [\n        {\n            \"monomers\": [\"Methacrylonitrile\"\
  , \"p-Chlorostyrene\"],\n            \"reaction_conditions\": [\n              \
  \  {\n                    \"polymerization_type\": \"free radical\",\n         \
  \           \"solvent\": \"tetrahydrofuran\",\n                    \"method\": \"\
  solvent\",\n                    \"temperature\": 30.0,\n                    \"temperature_unit\"\
  : \"°C\",\n                    \"reaction_constants\": {\n                     \
  \   \"constant_1\": 0.85,\n                        \"constant_2\": 0.93\n      \
  \              },\n                    \"reaction_constant_conf\": {\n         \
  \               \"constant_conf_1\": null,\n                        \"constant_conf_2\"\
  : null\n                    },\n                    \"determination_method\": \"\
  Fineman-Ross\"\n                }\n            ]\n        },\n        {\n      \
  \      \"monomers\": [\"Methacrylonitrile\", \"p-Bromostyrene\"],\n            \"\
  reaction_conditions\": [\n                {\n                    \"polymerization_type\"\
  : \"free radical\",\n                    \"solvent\": \"tetrahydrofuran\",\n   \
  \                 \"method\": \"solvent\",\n                    \"temperature\"\
  : 30.0,\n                    \"temperature_unit\": \"°C\",\n                   \
  \ \"reaction_constants\": {\n                        \"constant_1\": 0.85,\n   \
  \                     \"constant_2\": 1.14\n                    },\n           \
  \         \"reaction_constant_conf\": {\n                        \"constant_conf_1\"\
  : null,\n                        \"constant_conf_2\": null\n                   \
  \ },\n                    \"determination_method\": \"Fineman-Ross\"\n         \
  \       }\n            ]\n        },\n        {\n            \"monomers\": [\"Methacrylonitrile\"\
  , \"p-Cyanostyrene\"],\n            \"reaction_conditions\": [\n               \
  \ {\n                    \"polymerization_type\": \"free radical\",\n          \
  \          \"solvent\": \"tetrahydrofuran\",\n                    \"method\": \"\
  solvent\",\n                    \"temperature\": 30.0,\n                    \"temperature_unit\"\
  : \"°C\",\n                    \"reaction_constants\": {\n                     \
  \   \"constant_1\": 0.85,\n                        \"constant_2\": 1.2\n       \
  \             },\n                    \"reaction_constant_conf\": {\n          \
  \              \"constant_conf_1\": null,\n                        \"constant_conf_2\"\
  : null\n                    },\n                    \"determination_method\": \"\
  Fineman-Ross\"\n                }\n            ]\n        },\n        {\n      \
  \      \"monomers\": [\"Methacrylonitrile\", \"p-Methylstyrene\"],\n           \
  \ \"reaction_conditions\": [\n                {\n                    \"polymerization_type\"\
  : \"free radical\",\n                    \"solvent\": \"tetrahydrofuran\",\n   \
  \                 \"method\": \"solvent\",\n                    \"temperature\"\
  : 30.0,\n                    \"temperature_unit\": \"°C\",\n                   \
  \ \"reaction_constants\": {\n                        \"constant_1\": 0.85,\n   \
  \                     \"constant_2\": 0.48\n                    },\n           \
  \         \"reaction_constant_conf\": {\n                        \"constant_conf_1\"\
  : null,\n                        \"constant_conf_2\": null\n                   \
  \ },\n                    \"determination_method\": \"Fineman-Ross\"\n         \
  \       }\n            ]\n        },\n        {\n            \"monomers\": [\"Methacrylonitrile\"\
  , \"p-Methoxystyrene\"],\n            \"reaction_conditions\": [\n             \
  \   {\n                    \"polymerization_type\": \"free radical\",\n        \
  \            \"solvent\": \"tetrahydrofuran\",\n                    \"method\":\
  \ \"solvent\",\n                    \"temperature\": 30.0,\n                   \
  \ \"temperature_unit\": \"°C\",\n                    \"reaction_constants\": {\n\
  \                        \"constant_1\": 0.85,\n                        \"constant_2\"\
  : 0.1\n                    },\n                    \"reaction_constant_conf\": {\n\
  \                        \"constant_conf_1\": null,\n                        \"\
  constant_conf_2\": null\n                    },\n                    \"determination_method\"\
  : \"Fineman-Ross\"\n                }\n            ]\n        }\n    ],\n    \"\
  source\": \"https://doi.org/10.1246/nikkashi1948.70.11_1938\",\n    \"PDF_name\"\
  : \"ラジカル重合における置換基効果\"\n}"

File: data_extraction/data_extraction_GPT-4o/output/copol_database/model_output_extraction/paper_633.yaml
"{\n  \"reactions\": [\n    {\n      \"monomers\": [\n        {\n          \"monomer1\"\
  : \"4-(2-Methacryloyloxyethoxy)acetnilide\",\n          \"monomer2\": \"2-Hydroxyethyl\
  \ methacrylate\"\n        }\n      ],\n      \"reaction_conditions\": [\n      \
  \  {\n          \"polymerization_type\": \"free radical\",\n          \"solvent\"\
  : \"N,N-Dimethylformamide\",\n          \"method\": \"solvent\",\n          \"temperature\"\
  : 50.0,\n          \"temperature_unit\": \"°C\",\n          \"reaction_constants\"\
  : {\n            \"constant_1\": 2.19,\n            \"constant_2\": 0.95\n     \
  \     },\n          \"reaction_constant_conf\": {\n            \"constant_conf_1\"\
  : null,\n            \"constant_conf_2\": null\n          },\n          \"determination_method\"\
  : \"Fineman-Ross\",\n          \"Q-value\": {\n            \"constant_1\": null,\n\
  \            \"constant_2\": null\n          },\n          \"e-Value\": {\n    \
  \        \"constant_1\": null,\n            \"constant_2\": null\n          },\n\
  \          \"r_product\": null\n        },\n        {\n          \"polymerization_type\"\
  : \"free radical\",\n          \"solvent\": \"N,N-Dimethylformamide\",\n       \
  \   \"method\": \"solvent\",\n          \"temperature\": 50.0,\n          \"temperature_unit\"\
  : \"°C\",\n          \"reaction_constants\": {\n            \"constant_1\": 2.11,\n\
  \            \"constant_2\": 0.86\n          },\n          \"reaction_constant_conf\"\
  : {\n            \"constant_conf_1\": null,\n            \"constant_conf_2\": null\n\
  \          },\n          \"determination_method\": \"Kelen-Tudos\",\n          \"\
  Q-value\": {\n            \"constant_1\": null,\n            \"constant_2\": null\n\
  \          },\n          \"e-Value\": {\n            \"constant_1\": null,\n   \
  \         \"constant_2\": null\n          },\n          \"r_product\": null\n  \
  \      },\n        {\n          \"polymerization_type\": \"free radical\",\n   \
  \       \"solvent\": \"N,N-Dimethylformamide\",\n          \"method\": \"solvent\"\
  ,\n          \"temperature\": 50.0,\n          \"temperature_unit\": \"°C\",\n \
  \         \"reaction_constants\": {\n            \"constant_1\": 1.98,\n       \
  \     \"constant_2\": 0.67\n          },\n          \"reaction_constant_conf\":\
  \ {\n            \"constant_conf_1\": null,\n            \"constant_conf_2\": null\n\
  \          },\n          \"determination_method\": \"Tidwell-Mortimer\",\n     \
  \     \"Q-value\": {\n            \"constant_1\": null,\n            \"constant_2\"\
  : null\n          },\n          \"e-Value\": {\n            \"constant_1\": null,\n\
  \            \"constant_2\": null\n          },\n          \"r_product\": null\n\
  \        }\n      ]\n    },\n    {\n      \"monomers\": [\n        {\n         \
  \ \"monomer1\": \"4-(6-Methacryloyloxyhexyloxy)acetnilide\",\n          \"monomer2\"\
  : \"2-Hydroxyethyl methacrylate\"\n        }\n      ],\n      \"reaction_conditions\"\
  : [\n        {\n          \"polymerization_type\": \"free radical\",\n         \
  \ \"solvent\": \"N,N-Dimethylformamide\",\n          \"method\": \"solvent\",\n\
  \          \"temperature\": 50.0,\n          \"temperature_unit\": \"°C\",\n   \
  \       \"reaction_constants\": {\n            \"constant_1\": 1.39,\n         \
  \   \"constant_2\": 0.86\n          },\n          \"reaction_constant_conf\": {\n\
  \            \"constant_conf_1\": null,\n            \"constant_conf_2\": null\n\
  \          },\n          \"determination_method\": \"Fineman-Ross\",\n         \
  \ \"Q-value\": {\n            \"constant_1\": null,\n            \"constant_2\"\
  : null\n          },\n          \"e-Value\": {\n            \"constant_1\": null,\n\
  \            \"constant_2\": null\n          },\n          \"r_product\": null\n\
  \        },\n        {\n          \"polymerization_type\": \"free radical\",\n \
  \         \"solvent\": \"N,N-Dimethylformamide\",\n          \"method\": \"solvent\"\
  ,\n          \"temperature\": 50.0,\n          \"temperature_unit\": \"°C\",\n \
  \         \"reaction_constants\": {\n            \"constant_1\": 1.44,\n       \
  \     \"constant_2\": 0.88\n          },\n          \"reaction_constant_conf\":\
  \ {\n            \"constant_conf_1\": null,\n            \"constant_conf_2\": null\n\
  \          },\n          \"determination_method\": \"Kelen-Tudos\",\n          \"\
  Q-value\": {\n            \"constant_1\": null,\n            \"constant_2\": null\n\
  \          },\n          \"e-Value\": {\n            \"constant_1\": null,\n   \
  \         \"constant_2\": null\n          },\n          \"r_product\": null\n  \
  \      },\n        {\n          \"polymerization_type\": \"free radical\",\n   \
  \       \"solvent\": \"N,N-Dimethylformamide\",\n          \"method\": \"solvent\"\
  ,\n          \"temperature\": 50.0,\n          \"temperature_unit\": \"°C\",\n \
  \         \"reaction_constants\": {\n            \"constant_1\": 1.39,\n       \
  \     \"constant_2\": 0.87\n          },\n          \"reaction_constant_conf\":\
  \ {\n            \"constant_conf_1\": null,\n            \"constant_conf_2\": null\n\
  \          },\n          \"determination_method\": \"Tidwell-Mortimer\",\n     \
  \     \"Q-value\": {\n            \"constant_1\": null,\n            \"constant_2\"\
  : null\n          },\n          \"e-Value\": {\n            \"constant_1\": null,\n\
  \            \"constant_2\": null\n          },\n          \"r_product\": null\n\
  \        }\n      ]\n    }\n  ],\n  \"source\": \"https://doi.org/10.1021/ma00122a021\"\
  ,\n  \"PDF_name\": \"Chain Flexibility of Polymethacrylic Systems Bearing Aromatic\
  \ Polar Groups with Alkylen Spacers As Studied by the Tg of Polymers and Copolymers\
  \ with 2-Hydroxyethyl Methacrylate\"\n}"

File: data_extraction/data_extraction_GPT-4o/output/copol_database/model_output_extraction/paper_635.yaml
"{\n    \"reactions\": [\n        {\n            \"monomers\": [\n               \
  \ \"monomer1\" \t,\"2-Hydroxyethyl methacrylate\"\n                ,\"monomer2\"\
  \ \t,\"Acryloxymethylpentamethyldisiloxane\"\n            ],\n            \"reaction_conditions\"\
  : [\n                {\n                    \"polymerization_type\": \"free radical\"\
  ,\n                    \"solvent\": \"ethanol\",\n                    \"method\"\
  : \"solvent\",\n                    \"temperature\": 60.0,\n                   \
  \ \"temperature_unit\": \"°C\",\n                    \"reaction_constants\": {\n\
  \                        \"constant_1\": 0.86,\n                        \"constant_2\"\
  : 0.55\n                    },\n                    \"reaction_constant_conf\":\
  \ {\n                        \"constant_conf_1\": 0.04,\n                      \
  \  \"constant_conf_2\": 0.04\n                    },\n                    \"determination_method\"\
  : \"average values\",\n                    \"Q-value\": {\n                    \
  \    \"constant_1\": null,\n                        \"constant_2\": null\n     \
  \               },\n                    \"e-Value\": {\n                       \
  \ \"constant_1\": null,\n                        \"constant_2\": null\n        \
  \            },\n                    \"r_product\": null\n                }\n  \
  \          ]\n        },\n        {\n            \"monomers\": [\n             \
  \   \"monomer1\" \t,\"2-Hydroxyethyl methacrylate\"\n                ,\"monomer2\"\
  \ \t,\"Methacryloxymethylpentamethyldisiloxane\"\n            ],\n            \"\
  reaction_conditions\": [\n                {\n                    \"polymerization_type\"\
  : \"free radical\",\n                    \"solvent\": \"ethanol\",\n           \
  \         \"method\": \"solvent\",\n                    \"temperature\": 60.0,\n\
  \                    \"temperature_unit\": \"°C\",\n                    \"reaction_constants\"\
  : {\n                        \"constant_1\": 0.97,\n                        \"constant_2\"\
  : 0.33\n                    },\n                    \"reaction_constant_conf\":\
  \ {\n                        \"constant_conf_1\": 0.02,\n                      \
  \  \"constant_conf_2\": 0.01\n                    },\n                    \"determination_method\"\
  : \"average values\",\n                    \"Q-value\": {\n                    \
  \    \"constant_1\": null,\n                        \"constant_2\": null\n     \
  \               },\n                    \"e-Value\": {\n                       \
  \ \"constant_1\": null,\n                        \"constant_2\": null\n        \
  \            },\n                    \"r_product\": null\n                }\n  \
  \          ]\n        }\n    ],\n    \"source\": \"https://doi.org/10.1016/0014-3057(84)90010-7\"\
  ,\n    \"PDF_name\": \"Copolymerisation of 2-Hydroxyethyl Methacrylate with Siloxanyl\
  \ Monomers\"\n}"

File: data_extraction/data_extraction_GPT-4o/output/copol_database/model_output_extraction/paper_641.yaml
"{\n  \"reactions\": [\n    {\n      \"monomers\": [\n        {\n          \"monomer1\"\
  : \"N-(4-methacryloyloxyphenyl)-2-(4-methoxyphenyl)acetamide\",\n          \"monomer2\"\
  : \"2-hydroxyethyl methacrylate\"\n        }\n      ],\n      \"reaction_conditions\"\
  : [\n        {\n          \"polymerization_type\": \"free radical\",\n         \
  \ \"solvent\": \"N,N-Dimethylformamide\",\n          \"method\": \"solvent\",\n\
  \          \"temperature\": 50.0,\n          \"temperature_unit\": \"°C\",\n   \
  \       \"reaction_constants\": {\n            \"constant_1\": 1.49,\n         \
  \   \"constant_2\": 0.61\n          },\n          \"reaction_constant_conf\": {\n\
  \            \"constant_conf_1\": 0.28,\n            \"constant_conf_2\": 0.07\n\
  \          },\n          \"determination_method\": \"Fineman-Ross\",\n         \
  \ \"Q-value\": null,\n          \"e-Value\": null,\n          \"r_product\": null\n\
  \        },\n        {\n          \"polymerization_type\": \"free radical\",\n \
  \         \"solvent\": \"N,N-Dimethylformamide\",\n          \"method\": \"solvent\"\
  ,\n          \"temperature\": 50.0,\n          \"temperature_unit\": \"°C\",\n \
  \         \"reaction_constants\": {\n            \"constant_1\": 1.43,\n       \
  \     \"constant_2\": 0.58\n          },\n          \"reaction_constant_conf\":\
  \ {\n            \"constant_conf_1\": 0.28,\n            \"constant_conf_2\": 0.07\n\
  \          },\n          \"determination_method\": \"Kelen-Tudos\",\n          \"\
  Q-value\": null,\n          \"e-Value\": null,\n          \"r_product\": null\n\
  \        },\n        {\n          \"polymerization_type\": \"free radical\",\n \
  \         \"solvent\": \"N,N-Dimethylformamide\",\n          \"method\": \"solvent\"\
  ,\n          \"temperature\": 50.0,\n          \"temperature_unit\": \"°C\",\n \
  \         \"reaction_constants\": {\n            \"constant_1\": 1.49,\n       \
  \     \"constant_2\": 0.61\n          },\n          \"reaction_constant_conf\":\
  \ {\n            \"constant_conf_1\": 0.28,\n            \"constant_conf_2\": 0.07\n\
  \          },\n          \"determination_method\": \"Tidwell-Mortimer\",\n     \
  \     \"Q-value\": null,\n          \"e-Value\": null,\n          \"r_product\"\
  : null\n        }\n      ]\n    },\n    {\n      \"monomers\": [\n        {\n  \
  \        \"monomer1\": \"N-[4-(4-methoxyphenylacetoxy)phenyl]methacrylamide\",\n\
  \          \"monomer2\": \"2-hydroxyethyl methacrylate\"\n        }\n      ],\n\
  \      \"reaction_conditions\": [\n        {\n          \"polymerization_type\"\
  : \"free radical\",\n          \"solvent\": \"N,N-Dimethylformamide\",\n       \
  \   \"method\": \"solvent\",\n          \"temperature\": 50.0,\n          \"temperature_unit\"\
  : \"°C\",\n          \"reaction_constants\": {\n            \"constant_1\": 0.29,\n\
  \            \"constant_2\": 1.47\n          },\n          \"reaction_constant_conf\"\
  : {\n            \"constant_conf_1\": 0.07,\n            \"constant_conf_2\": 0.04\n\
  \          },\n          \"determination_method\": \"Fineman-Ross\",\n         \
  \ \"Q-value\": null,\n          \"e-Value\": null,\n          \"r_product\": null\n\
  \        },\n        {\n          \"polymerization_type\": \"free radical\",\n \
  \         \"solvent\": \"N,N-Dimethylformamide\",\n          \"method\": \"solvent\"\
  ,\n          \"temperature\": 50.0,\n          \"temperature_unit\": \"°C\",\n \
  \         \"reaction_constants\": {\n            \"constant_1\": 0.31,\n       \
  \     \"constant_2\": 1.52\n          },\n          \"reaction_constant_conf\":\
  \ {\n            \"constant_conf_1\": 0.07,\n            \"constant_conf_2\": 0.05\n\
  \          },\n          \"determination_method\": \"Kelen-Tudos\",\n          \"\
  Q-value\": null,\n          \"e-Value\": null,\n          \"r_product\": null\n\
  \        },\n        {\n          \"polymerization_type\": \"free radical\",\n \
  \         \"solvent\": \"N,N-Dimethylformamide\",\n          \"method\": \"solvent\"\
  ,\n          \"temperature\": 50.0,\n          \"temperature_unit\": \"°C\",\n \
  \         \"reaction_constants\": {\n            \"constant_1\": 0.29,\n       \
  \     \"constant_2\": 1.47\n          },\n          \"reaction_constant_conf\":\
  \ {\n            \"constant_conf_1\": 0.07,\n            \"constant_conf_2\": 0.04\n\
  \          },\n          \"determination_method\": \"Tidwell-Mortimer\",\n     \
  \     \"Q-value\": null,\n          \"e-Value\": null,\n          \"r_product\"\
  : null\n        }\n      ]\n    }\n  ],\n  \"source\": \"https://doi.org/10.1016/0032-3861(93)90356-7\"\
  ,\n  \"PDF_name\": \"Kinetic and microstructural parameters of the free-radical\
  \ copolymerization of 2-hydroxyethyl methacrylate with methacrylic monomers bearing\
  \ bulky polar side-groups\"\n}"
