Repository: lamalab-org/copolymer-reactivity

# copolymer-reactivity

A condition-aware machine-learning model and FastAPI service that predicts the **microstructure of radical copolymers** — *alternating*, *random*, or *gradient* — from two monomer structures and the reaction conditions (solvent, temperature, polymerisation mechanism), backed by a curated literature dataset of **3,791 copolymerisations from 1,206 publications**.

The model is served live at <https://polycarp.cheminfo.org> (web UI: [cheminfo-py/polycarp.cheminfo.org](https://github.com/cheminfo-py/polycarp.cheminfo.org)).

## The pipelines

This repo contains **two main pipelines** that produce the dataset, the model, and the deployed service. The diagram below is the conceptual map you'll want to keep in mind when navigating the tree.

```
                                    ┌─────────────────────────────────────────┐
                                    │ Pipeline 1 — literature → reactions     │   data_extraction/
                                    │                                         │
                  Crossref          │   1. score & filter (~300k → 1,851)     │
                  abstract          │   2. embedding-based pre-filter         │
                   →                │   3. download PDFs                      │
                                    │   4. vision-language model extraction   │
                                    │   5. curate + assign reaction_id        │
                                    │                                         │

# `data_extraction/` — Pipeline 1: literature → reactions

Mines ~300 k Crossref records for copolymerisation papers, filters them down to ~1.8 k downloadable PDFs, and extracts reactivity-ratio measurements with a vision–language model. The output is the curated `extracted_reactions.csv` that Pipeline 2 (`copol_prediction/`) ingests.

- **Configuration:** All paths and thresholds are defined in
  `data_extraction/obtain_data.py` via the `ExtractionConfig` class. The default
  configuration mirrors the curated layout beneath `data_extraction/artifacts`.
- **Step selection:** `ExtractionSteps` lets you control which parts of the
  pipeline should run (for example, trigger only the LLM extraction without
  re-running Crossref). By default only the extraction and the CSV export run to
  avoid accidental API calls or downloads.
- **Manual PDF download:** The `pdf_download` step only resolves papers
  available through open-access sources (OpenAlex, Unpaywall, Semantic
  Scholar, CORE). In practice, **most papers are not open access**, so expect
  the majority of PDFs to remain unresolved after this step. The unresolved
  DOIs are written to `unresolved_papers.json` in `config.pdf_folder`. By
  default (`ExtractionSteps.pause_for_manual_pdf_download=True`), the script
  prints that list and **stops with an interactive prompt** so you can
  download those PDFs by hand from the publisher and place them into
  `config.pdf_folder` before continuing to the quality filter / extraction
  steps. Set `pause_for_manual_pdf_download=False` to skip the pause (the
  unresolved papers are then simply skipped further down the pipeline).
- **Working directories:** The script makes sure that every required folder
  exists before a step runs. Intermediate artefacts now accumulate under
  `data_extraction/artifacts`, while historic experiments are preserved in
  `data_extraction/archive`.

```
Crossref query ──┐
                 ▼
       keyword + journal scoring  →  ~300 k → ~1.8 k candidates
                 ▼
       embedding-based pre-download filter  (cached → provenance/embeddings/)
                 ▼
       PDF download
                 ▼
       per-PDF quality scoring  (LLM, gates whether to extract)
                 ▼
       vision-language extraction  (per-paper JSON → extracted_data.json)
                 ▼
       consolidate + canonicalise SMILES + assign reaction_id
                 ▼
       src/copolextractor/extracted_reactions.csv      ← Pipeline 2 reads this
```

Each stage is implemented as a module under [`src/copolextractor/`](../src/copolextractor/); [`obtain_data.py`](obtain_data.py) is the thin orchestration layer.

## Layout

```
data_extraction/
├── obtain_data.py           ← orchestrator: ExtractionConfig + ExtractionSteps
├── provenance/              ← intermediates of the frozen run that produced
│                              the shipped extracted_reactions.csv (kept for
│                              audit / re-use). See provenance/README.md.
├── archive/                 ← superseded evaluation harnesses
└── token_stats.json         ← cumulative LLM token usage log
```

`obtain_data.py`'s default `ExtractionConfig` writes a fresh run's intermediates under `data_extraction/artifacts/{metadata, llm, datasets, …}/` (created on first run). The directory is gitignored by convention; promote anything you want to keep into `provenance/` and update its README.

File: data_extraction/model_output_GPT4-o/10.1002_(sici)1097-4628(19960808)61_6_935__aid-app7_3.0.co;2-i.json
{
    "reactions": [
        {
            "monomers": [
                "4-Methylphenyl acrylate",
                "Glycidyl methacrylate"
            ],
            "reaction_conditions": [
                {
                    "polymerization_type": "free radical",
                    "solvent": "1,4-dioxan",
                    "method": "solvent",
                    "temperature": 70.0,
                    "temperature_unit": "\u00b0C",
                    "reaction_constants": {
                        "constant_1": 1.65,
                        "constant_2": 5.02
                    },
                    "reaction_constant_conf": {
                        "constant_conf_1": 0.41,
                        "constant_conf_2": 1.27
                    },
                    "determination_method": "Finemann-Ross",
                    "Q-value": {
                        "constant_1": null,
                        "constant_2": null
                    },
                    "e-Value": {
                        "constant_1": null,
                        "constant_2": null
                    },
                    "r_product": null
                },
                {
                    "polymerization_type": "free radical",
                    "solvent": "1,4-dioxan",
                    "method": "solvent",
                    "temperature": 70.0,
                    "temperature_unit": "\u00b0C",
                    "reaction_constants": {
                        "constant_1": 1.59,
                        "constant_2": 4.89
                    },
                    "reaction_constant_conf": {
                        "constant_conf_1": 0.62,
                        "constant_conf_2": 1.09
                    },
                    "determination_method": "Kelen-Tudos",
                    "Q-value": {
                        "constant_1": null,
                        "constant_2": null
                    },
                    "e-Value": {
                        "constant_1": null,
                        "constant_2": null
                    },
                    "r_product": null
                },
                {
                    "polymerization_type": "free radical",
                    "solvent": "1,4-dioxan",
                    "method": "solvent",
                    "temperature": 70.0,
                    "temperature_unit": "\u00b0C",
                    "reaction_constants": {
                        "constant_1": 1.6,
                        "constant_2": 5.19
                    },
                    "reaction_constant_conf": {
                        "constant_conf_1": 0.7,
                        "constant_conf_2": 1.31
                    },
                    "determination_method": "extended Kelen-Tudos",
                    "Q-value": {
                        "constant_1": null,
                        "constant_2": null
                    },
                    "e-Value": {
                        "constant_1": null,
                        "constant_2": null
                    },
                    "r_product": null
                }
            ]
        },
        {
            "monomers": [
                "4-Methoxyphenyl acrylate",
                "Glycidyl methacrylate"
            ],
            "reaction_conditions": [
                {
                    "polymerization_type": "free radical",
                    "solvent": "1,4-dioxan",
                    "method": "solvent",
                    "temperature": 70.0,
                    "temperature_unit": "\u00b0C",
                    "reaction_constants": {
                        "constant_1": 0.65,
                        "constant_2": 4.73
                    },
                    "reaction_constant_conf": {
                        "constant_conf_1": 0.18,
                        "constant_conf_2": 0.87
                    },
                    "determination_method": "Finemann-Ross",
                    "Q-value": {
                        "constant_1": null,
                        "constant_2": null
                    },
                    "e-Value": {
                        "constant_1": null,
                        "constant_2": null
                    },
                    "r_product": null
                },
                {
                    "polymerization_type": "free radical",
                    "solvent": "1,4-dioxan",
                    "method": "solvent",
                    "temperature": 70.0,
                    "temperature_unit": "\u00b0C",
                    "reaction_constants": {
                        "constant_1": 0.71,
                        "constant_2": 4.87
                    },
                    "reaction_constant_conf": {
                        "constant_conf_1": 0.36,
                        "constant_conf_2": 0.82
                    },
                    "determination_method": "Kelen-Tudos",
                    "Q-value": {
                        "constant_1": null,
                        "constant_2": null
                    },
                    "e-Value": {
                        "constant_1": null,
                        "constant_2": null
                    },
                    "r_product": null
                },
                {
                    "polymerization_type": "free radical",
                    "solvent": "1,4-dioxan",
                    "method": "solvent",
                    "temperature": 70.0,
                    "temperature_unit": "\u00b0C",
                    "reaction_constants": {
                        "constant_1": 0.67,
                        "constant_2": 5.24
                    },
                    "reaction_constant_conf": {
                        "constant_conf_1": 0.3,
                        "constant_conf_2": 0.8
                    },
                    "determination_method": "extended Kelen-Tudos",
                    "Q-value": {
                        "constant_1": null,
                        "constant_2": null
                    },
                    "e-Value": {
                        "constant_1": null,
                        "constant_2": null
                    },
                    "r_product": null
                }
            ]
        }
    ],
    "source": "Journal of Applied Polymer Science, Vol. 61, 935\u2013943 (1996)",
    "PDF_name": "Copolymerization of 4-Methyl- and 4-Methoxyphenyl Acrylates with Glycidyl Methacrylate"
}

File: data_extraction/model_output_GPT4-o/10.1002_(sici)1097-4628(19970516)64_7_1259__aid-app3_3.0.co;2-i.json
{
    "reactions": [
        {
            "monomers": [
                "2-hydroxyethyl methacrylate",
                "acrylamide"
            ],
            "reaction_conditions": [
                {
                    "polymerization_type": "free radical",
                    "solvent": "na",
                    "method": "bulk",
                    "temperature": 60.0,
                    "temperature_unit": "\u00b0C",
                    "reaction_constants": {
                        "constant_1": 2.17,
                        "constant_2": 0.0
                    },
                    "reaction_constant_conf": {
                        "constant_conf_1": "na",
                        "constant_conf_2": "na"
                    },
                    "determination_method": "Fineman-Ross",
                    "Q-value": {
                        "constant_1": "na",
                        "constant_2": "na"
                    },
                    "e-Value": {
                        "constant_1": "na",
                        "constant_2": "na"
                    },
                    "r_product": null
                },
                {
                    "polymerization_type": "free radical",
                    "solvent": "na",
                    "method": "bulk",
                    "temperature": 60.0,
                    "temperature_unit": "\u00b0C",
                    "reaction_constants": {
                        "constant_1": 2.14,
                        "constant_2": 0.0
                    },
                    "reaction_constant_conf": {
                        "constant_conf_1": "na",
                        "constant_conf_2": "na"
                    },
                    "determination_method": "Kelen-Tudos",
                    "Q-value": {
                        "constant_1": "na",
                        "constant_2": "na"
                    },
                    "e-Value": {
                        "constant_1": "na",
                        "constant_2": "na"
                    },
                    "r_product": null
                }
            ]
        },
        {
            "monomers": [
                "2-hydroxyethyl methacrylate",
                "methacrylamide"
            ],
            "reaction_conditions": [
                {
                    "polymerization_type": "free radical",
                    "solvent": "na",
                    "method": "bulk",
                    "temperature": 60.0,
                    "temperature_unit": "\u00b0C",
                    "reaction_constants": {
                        "constant_1": 1.53,
                        "constant_2": 0.3
                    },
                    "reaction_constant_conf": {
                        "constant_conf_1": "na",
                        "constant_conf_2": "na"
                    },
                    "determination_method": "Fineman-Ross",
                    "Q-value": {
                        "constant_1": "na",
                        "constant_2": "na"
                    },
                    "e-Value": {
                        "constant_1": "na",
                        "constant_2": "na"
                    },
                    "r_product": null
                },
                {
                    "polymerization_type": "free radical",
                    "solvent": "na",
                    "method": "bulk",
                    "temperature": 60.0,
                    "temperature_unit": "\u00b0C",
                    "reaction_constants": {
                        "constant_1": 1.53,
                        "constant_2": 0.26
                    },
                    "reaction_constant_conf": {
                        "constant_conf_1": "na",
                        "constant_conf_2": "na"
                    },
                    "determination_method": "Kelen-Tudos",
                    "Q-value": {
                        "constant_1": "na",
                        "constant_2": "na"
                    },
                    "e-Value": {
                        "constant_1": "na",
                        "constant_2": "na"
                    },
                    "r_product": null
                }
            ]
        },
        {
            "monomers": [
                "2-hydroxypropyl methacrylate",
                "acrylamide"
            ],
            "reaction_conditions": [
                {
                    "polymerization_type": "free radical",
                    "solvent": "na",
                    "method": "bulk",
                    "temperature": 60.0,
                    "temperature_unit": "\u00b0C",
                    "reaction_constants": {
                        "constant_1": 2.1,
                        "constant_2": 0.0
                    },
                    "reaction_constant_conf": {
                        "constant_conf_1": "na",
                        "constant_conf_2": "na"
                    },
                    "determination_method": "Fineman-Ross",
                    "Q-value": {
                        "constant_1": "na",
                        "constant_2": "na"
                    },
                    "e-Value": {
                        "constant_1": "na",
                        "constant_2": "na"
                    },
                    "r_product": null
                },
                {
                    "polymerization_type": "free radical",
                    "solvent": "na",
                    "method": "bulk",
                    "temperature": 60.0,
                    "temperature_unit": "\u00b0C",
                    "reaction_constants": {
                        "constant_1": 2.1,
                        "constant_2": 0.0
                    },
                    "reaction_constant_conf": {
                        "constant_conf_1": "na",
                        "constant_conf_2": "na"
                    },
                    "determination_method": "Kelen-Tudos",
                    "Q-value": {
                        "constant_1": "na",
                        "constant_2": "na"
                    },
                    "e-Value": {
                        "constant_1": "na",
                        "constant_2": "na"
                    },
                    "r_product": null
                }
            ]
        },
        {
            "monomers": [
                "2-hydroxypropyl methacrylate",
                "methacrylamide"
            ],
            "reaction_conditions": [
                {
                    "polymerization_type": "free radical",
                    "solvent": "na",
                    "method": "bulk",
                    "temperature": 60.0,
                    "temperature_unit": "\u00b0C",
                    "reaction_constants": {
                        "constant_1": 1.6,
                        "constant_2": 0.8
                    },
                    "reaction_constant_conf": {
                        "constant_conf_1": "na",
                        "constant_conf_2": "na"
                    },
                    "determination_method": "Fineman-Ross",
                    "Q-value": {
                        "constant_1": "na",
                        "constant_2": "na"
                    },
                    "e-Value": {
                        "constant_1": "na",
                        "constant_2": "na"
                    },
                    "r_product": null
                },
                {
                    "polymerization_type": "free radical",
                    "solvent": "na",
                    "method": "bulk",
                    "temperature": 60.0,
                    "temperature_unit": "\u00b0C",
                    "reaction_constants": {
                        "constant_1": 1.65,
                        "constant_2": 0.81
                    },
                    "reaction_constant_conf": {
                        "constant_conf_1": "na",
                        "constant_conf_2": "na"
                    },
                    "determination_method": "Kelen-Tudos",
                    "Q-value": {
                        "constant_1": "na",
                        "constant_2": "na"
                    },
                    "e-Value": {
                        "constant_1": "na",
                        "constant_2": "na"
                    },
                    "r_product": null
                }
            ]
        },
        {
            "monomers": [
                "3-chloro-2-hydroxypropyl methacrylate",
                "acrylamide"
            ],
            "reaction_conditions": [
                {
                    "polymerization_type": "free radical",
                    "solvent": "na",
                    "method": "bulk",
                    "temperature": 60.0,
                    "temperature_unit": "\u00b0C",
                    "reaction_constants": {
                        "constant_1": 1.2,
                        "constant_2": 0.0
                    },
                    "reaction_constant_conf": {
                        "constant_conf_1": "na",
                        "constant_conf_2": "na"
                    },
                    "determination_method": "Fineman-Ross",
                    "Q-value": {
                        "constant_1": "na",
                        "constant_2": "na"
                    },
                    "e-Value": {
                        "constant_1": "na",
                        "constant_2": "na"
                    },
                    "r_product": null
                },
                {
                    "polymerization_type": "free radical",
                    "solvent": "na",
                    "method": "bulk",
                    "temperature": 60.0,
                    "temperature_unit": "\u00b0C",
                    "reaction_constants": {
                        "constant_1": 1.2,
                        "constant_2": 0.0
                    },
                    "reaction_constant_conf": {
                        "constant_conf_1": "na",
                        "constant_conf_2": "na"
                    },
                    "determination_method": "Kelen-Tudos",
                    "Q-value": {
                        "constant_1": "na",
                        "constant_2": "na"
                    },
                    "e-Value": {
                        "constant_1": "na",
                        "constant_2": "na"
                    },
                    "r_product": null
                }
            ]
        },
        {
            "monomers": [
                "3-chloro-2-hydroxypropyl methacrylate",
                "methacrylamide"
            ],
            "reaction_conditions": [
                {
                    "polymerization_type": "free radical",
                    "solvent": "na",
                    "method": "bulk",
                    "temperature": 60.0,
                    "temperature_unit": "\u00b0C",
                    "reaction_constants": {
                        "constant_1": 1.12,
                        "constant_2": 0.0
                    },
                    "reaction_constant_conf": {
                        "constant_conf_1": "na",
                        "constant_conf_2": "na"
                    },
                    "determination_method": "Fineman-Ross",
                    "Q-value": {
                        "constant_1": "na",
                        "constant_2": "na"
                    },
                    "e-Value": {
                        "constant_1": "na",
                        "constant_2": "na"
                    },
                    "r_product": null
                },
                {
                    "polymerization_type": "free radical",
                    "solvent": "na",
                    "method": "bulk",
                    "temperature": 60.0,
                    "temperature_unit": "\u00b0C",
                    "reaction_constants": {
                        "constant_1": 1.1,
                        "constant_2": 0.0
                    },
                    "reaction_constant_conf": {
                        "constant_conf_1": "na",
                        "constant_conf_2": "na"
                    },
                    "determination_method": "Kelen-Tudos",
                    "Q-value": {
                        "constant_1": "na",
                        "constant_2": "na"
                    },
                    "e-Value": {
                        "constant_1": "na",
                        "constant_2": "na"
                    },
                    "r_product": null
                }
            ]
        }
    ],
    "source": "https://doi.org/10.1002/app.1997.070640515",
    "PDF_name": "Copolymerization of Hydroxyalkyl Methacrylates with Acrylamide and Methacrylamide I. Determination of Reactivity Ratios"
}

File: data_extraction/model_output_GPT4-o/10.1002_(sici)1097-4628(19970815)65_7_1285__aid-app6_3.0.co;2-e.json
{
    "reactions": [
        {
            "monomers": [
                "4-Nitrophenyl Acrylate",
                "Glycidyl Methacrylate"
            ],
            "reaction_conditions": [
                {
                    "polymerization_type": "free radical",
                    "solvent": "2-butanone",
                    "method": "solvent",
                    "temperature": 65.0,
                    "temperature_unit": "\u00b0C",
                    "reaction_constants": {
                        "constant_1": 1.44,
                        "constant_2": 1.18
                    },
                    "reaction_constant_conf": {
                        "constant_conf_1": 0.04,
                        "constant_conf_2": 0.05
                    },
                    "determination_method": "Fineman-Ross",
                    "Q-value": {
                        "constant_1": "na",
                        "constant_2": "na"
                    },
                    "e-Value": {
                        "constant_1": "na",
                        "constant_2": "na"
                    },
                    "r_product": 1.699
                },
                {
                    "polymerization_type": "free radical",
                    "solvent": "2-butanone",
                    "method": "solvent",
                    "temperature": 65.0,
                    "temperature_unit": "\u00b0C",
                    "reaction_constants": {
                        "constant_1": 1.37,
                        "constant_2": 1.15
                    },
                    "reaction_constant_conf": {
                        "constant_conf_1": 0.05,
                        "constant_conf_2": 0.02
                    },
                    "determination_method": "Kelen-Tudos",
                    "Q-value": {
                        "constant_1": "na",
                        "constant_2": "na"
                    },
                    "e-Value": {
                        "constant_1": "na",
                        "constant_2": "na"
                    },
                    "r_product": 1.576
                },
                {
                    "polymerization_type": "free radical",
                    "solvent": "2-butanone",
                    "method": "solvent",
                    "temperature": 65.0,
                    "temperature_unit": "\u00b0C",
                    "reaction_constants": {
                        "constant_1": 1.38,
                        "constant_2": 1.11
                    },
                    "reaction_constant_conf": {
                        "constant_conf_1": 0.03,
                        "constant_conf_2": 0.05
                    },
                    "determination_method": "Extended Kelen-Tudos",
                    "Q-value": {
                        "constant_1": "na",
                        "constant_2": "na"
                    },
                    "e-Value": {
                        "constant_1": "na",
                        "constant_2": "na"
                    },
                    "r_product": 1.532
                }
            ]
        }
    ],
    "source": "10.1002/app.1997.070651214",
    "PDF_name": "Copolymerization_of_4-Nitrophenyl_Acrylate_with_Glycidyl_Methacrylate.pdf"
}

File: data_extraction/model_output_GPT4-o/10.1002_(sici)1097-4628(19980118)67_3_559__aid-app18_3.0.co;2-q.json
{
    "reactions": [
        {
            "monomers": [
                "dimethyl meta-isopropenyl benzyl isocyanate",
                "styrene"
            ],
            "reaction_conditions": [
                {
                    "polymerization_type": "free radical",
                    "solvent": "dodecane",
                    "method": "bulk",
                    "temperature": 70.0,
                    "temperature_unit": "\u00b0C",
                    "reaction_constants": {
                        "constant_1": 0.16,
                        "constant_2": 0.84
                    },
                    "reaction_constant_conf": {
                        "constant_conf_1": "na",
                        "constant_conf_2": "na"
                    },
                    "determination_method": "Kelen-Tudos",
                    "Q-value": {
                        "constant_1": "na",
                        "constant_2": "na"
                    },
                    "e-Value": {
                        "constant_1": "na",
                        "constant_2": "na"
                    },
                    "r_product": null
                },
                {
                    "polymerization_type": "free radical",
                    "solvent": "dodecane",
                    "method": "bulk",
                    "temperature": 70.0,
                    "temperature_unit": "\u00b0C",
                    "reaction_constants": {
                        "constant_1": 0.17,
                        "constant_2": 0.86
                    },
                    "reaction_constant_conf": {
                        "constant_conf_1": "na",
                        "constant_conf_2": "na"
                    },
                    "determination_method": "nonlinear regression",
                    "Q-value": {
                        "constant_1": "na",
                        "constant_2": "na"
                    },
                    "e-Value": {
                        "constant_1": "na",
                        "constant_2": "na"
                    },
                    "r_product": null
                }
            ]
        },
        {
            "monomers": [
                "dimethyl meta-isopropenyl benzyl isocyanate",
                "methyl methacrylate"
            ],
            "reaction_conditions": [
                {
                    "polymerization_type": "free radical",
                    "solvent": "dodecane",
                    "method": "bulk",
                    "temperature": 70.0,
                    "temperature_unit": "\u00b0C",
                    "reaction_constants": {
                        "constant_1": 0.03,
                        "constant_2": 0.43
                    },
                    "reaction_constant_conf": {
                        "constant_conf_1": "na",
                        "constant_conf_2": "na"
                    },
                    "determination_method": "Kelen-Tudos",
                    "Q-value": {
                        "constant_1": "na",
                        "constant_2": "na"
                    },
                    "e-Value": {
                        "constant_1": "na",
                        "constant_2": "na"
                    },
                    "r_product": null
                },
                {
                    "polymerization_type": "free radical",
                    "solvent": "dodecane",
                    "method": "bulk",
                    "temperature": 70.0,
                    "temperature_unit": "\u00b0C",
                    "reaction_constants": {
                        "constant_1": 0.06,
                        "constant_2": 0.46
                    },
                    "reaction_constant_conf": {
                        "constant_conf_1": "na",
                        "constant_conf_2": "na"
                    },
                    "determination_method": "nonlinear regression",
                    "Q-value": {
                        "constant_1": "na",
                        "constant_2": "na"
                    },
                    "e-Value": {
                        "constant_1": "na",
                        "constant_2": "na"
                    },
                    "r_product": null
                }
            ]
        },
        {
            "monomers": [
                "dimethyl meta-isopropenyl benzyl isocyanate",
                "n-butyl acrylate"
            ],
            "reaction_conditions": [
                {
                    "polymerization_type": "free radical",
                    "solvent": "dodecane",
                    "method": "bulk",
                    "temperature": 70.0,
                    "temperature_unit": "\u00b0C",
                    "reaction_constants": {
                        "constant_1": 0.38,
                        "constant_2": 0.08
                    },
                    "reaction_constant_conf": {
                        "constant_conf_1": "na",
                        "constant_conf_2": "na"
                    },
                    "determination_method": "Kelen-Tudos",
                    "Q-value": {
                        "constant_1": "na",
                        "constant_2": "na"
                    },
                    "e-Value": {
                        "constant_1": "na",
                        "constant_2": "na"
                    },
                    "r_product": null
                },
                {
                    "polymerization_type": "free radical",
                    "solvent": "dodecane",
                    "method": "bulk",
                    "temperature": 70.0,
                    "temperature_unit": "\u00b0C",
                    "reaction_constants": {
                        "constant_1": 0.4,
                        "constant_2": 0.08
                    },
                    "reaction_constant_conf": {
                        "constant_conf_1": "na",
                        "constant_conf_2": "na"
                    },
                    "determination_method": "nonlinear regression",
                    "Q-value": {
                        "constant_1": "na",
                        "constant_2": "na"
                    },
                    "e-Value": {
                        "constant_1": "na",
                        "constant_2": "na"
                    },
                    "r_product": null
                }
            ]
        }
    ],
    "source": "10.1002/(SICI)1097-4628(19980801)67:3<559::AID-APP10>3.0.CO;2-9",
    "PDF_name": "Bulk Copolymerization of Dimethyl Meta-Isopropenyl Benzyl Isocyanate (TMI\u00ae): Determination of Reactivity Ratios"
}

File: data_extraction/model_output_GPT4-o/10.1002_(sici)1097-4628(19990815)73_7_1153__aid-app7_3.0.co;2-d.json
{
    "reactions": [
        {
            "monomers": [
                "4-chlorophenyl acrylate",
                "methyl acrylate"
            ],
            "reaction_conditions": [
                {
                    "polymerization_type": "free radical",
                    "solvent": "ethyl acetate",
                    "method": "solvent",
                    "temperature": 70.0,
                    "temperature_unit": "\u00b0C",
                    "reaction_constants": {
                        "constant_1": 0.6,
                        "constant_2": 0.156
                    },
                    "reaction_constant_conf": {
                        "constant_conf_1": "na",
                        "constant_conf_2": "na"
                    },
                    "determination_method": "Fineman\u2013Ross",
                    "Q-value": {
                        "constant_1": "na",
                        "constant_2": "na"
                    },
                    "e-Value": {
                        "constant_1": "na",
                        "constant_2": "na"
                    },
                    "r_product": 0.0936
                },
                {
                    "polymerization_type": "free radical",
                    "solvent": "ethyl acetate",
                    "method": "solvent",
                    "temperature": 70.0,
                    "temperature_unit": "\u00b0C",
                    "reaction_constants": {
                        "constant_1": 0.639,
                        "constant_2": 0.132
                    },
                    "reaction_constant_conf": {
                        "constant_conf_1": "na",
                        "constant_conf_2": "na"
                    },
                    "determination_method": "Kelen\u2013Tudos",
                    "Q-value": {
                        "constant_1": "na",
                        "constant_2": "na"
                    },
                    "e-Value": {
                        "constant_1": "na",
                        "constant_2": "na"
                    },
                    "r_product": 0.0798
                },
                {
                    "polymerization_type": "free radical",
                    "solvent": "ethyl acetate",
                    "method": "solvent",
                    "temperature": 70.0,
                    "temperature_unit": "\u00b0C",
                    "reaction_constants": {
                        "constant_1": 0.62,
                        "constant_2": 0.132
                    },
                    "reaction_constant_conf": {
                        "constant_conf_1": "na",
                        "constant_conf_2": "na"
                    },
                    "determination_method": "Extended Kelen\u2013Tudos",
                    "Q-value": {
                        "constant_1": "na",
                        "constant_2": "na"
                    },
                    "e-Value": {
                        "constant_1": "na",
                        "constant_2": "na"
                    },
                    "r_product": 0.0818
                }
            ]
        }
    ],
    "source": "https://doi.org/10.1002/(SICI)1097-4628(19990314)73:11<1153::AID-APP1>3.0.CO;2-8",
    "PDF_name": "Copolymerization of 4-Chlorophenyl Acrylate with Methyl Acrylate"
}

File: data_extraction/model_output_GPT4-o/10.1002_(sici)1097-4628(19991213)74_12_2924__aid-app18_3.0.co;2-r.json
{
    "reactions": [
        {
            "monomers": [
                "Ethyl Methacrylate",
                "N-(3-Bromophenyl)maleimide"
            ],
            "reaction_conditions": [
                {
                    "polymerization_type": "free radical",
                    "solvent": "benzene",
                    "method": "solvent",
                    "temperature": 60.0,
                    "temperature_unit": "\u00b0C",
                    "reaction_constants": {
                        "constant_1": 5.68,
                        "constant_2": 0.1
                    },
                    "reaction_constant_conf": {
                        "constant_conf_1": "na",
                        "constant_conf_2": "na"
                    },
                    "determination_method": "Fineman-Ross",
                    "Q-value": {
                        "constant_1": 5.44,
                        "constant_2": 0.051
                    },
                    "e-Value": {
                        "constant_1": 1.3,
                        "constant_2": 0.17
                    },
                    "r_product": 0.57
                },
                {
                    "polymerization_type": "free radical",
                    "solvent": "benzene",
                    "method": "solvent",
                    "temperature": 60.0,
                    "temperature_unit": "\u00b0C",
                    "reaction_constants": {
                        "constant_1": 5.62,
                        "constant_2": 0.08
                    },
                    "reaction_constant_conf": {
                        "constant_conf_1": "na",
                        "constant_conf_2": "na"
                    },
                    "determination_method": "Kelen-Tudos",
                    "Q-value": {
                        "constant_1": 5.44,
                        "constant_2": 0.051
                    },
                    "e-Value": {
                        "constant_1": 1.3,
                        "constant_2": 0.17
                    },
                    "r_product": 0.49
                }
            ]
        },
        {
            "monomers": [
                "Ethyl Methacrylate",
                "N-(4-Bromophenyl)maleimide"
            ],
            "reaction_conditions": [
                {
                    "polymerization_type": "free radical",
                    "solvent": "benzene",
                    "method": "solvent",
                    "temperature": 60.0,
                    "temperature_unit": "\u00b0C",
                    "reaction_constants": {
                        "constant_1": 5.3,
                        "constant_2": 0.18
                    },
                    "reaction_constant_conf": {
                        "constant_conf_1": "na",
                        "constant_conf_2": "na"
                    },
                    "determination_method": "Fineman-Ross",
                    "Q-value": {
                        "constant_1": 5.499,
                        "constant_2": 0.149
                    },
                    "e-Value": {
                        "constant_1": 0.61,
                        "constant_2": 0.15
                    },
                    "r_product": 0.95
                },
                {
                    "polymerization_type": "free radical",
                    "solvent": "benzene",
                    "method": "solvent",
                    "temperature": 60.0,
                    "temperature_unit": "\u00b0C",
                    "reaction_constants": {
                        "constant_1": 5.5,
                        "constant_2": 0.16
                    },
                    "reaction_constant_conf": {
                        "constant_conf_1": "na",
                        "constant_conf_2": "na"
                    },
                    "determination_method": "Kelen-Tudos",
                    "Q-value": {
                        "constant_1": 5.499,
                        "constant_2": 0.149
                    },
                    "e-Value": {
                        "constant_1": 0.61,
                        "constant_2": 0.15
                    },
                    "r_product": 0.88
                }
            ]
        },
        {
            "monomers": [
                "Ethyl Methacrylate",
                "N-(3-Chlorophenyl)maleimide"
            ],
            "reaction_conditions": [
                {
                    "polymerization_type": "free radical",
                    "solvent": "benzene",
                    "method": "solvent",
                    "temperature": 60.0,
                    "temperature_unit": "\u00b0C",
                    "reaction_constants": {
                        "constant_1": 3.51,
                        "constant_2": 0.21
                    },
                    "reaction_constant_conf": {
                        "constant_conf_1": "na",
                        "constant_conf_2": "na"
                    },
                    "determination_method": "Fineman-Ross",
                    "Q-value": {
                        "constant_1": 2.999,
                        "constant_2": 0.1
                    },
                    "e-Value": {
                        "constant_1": 1.27,
                        "constant_2": 0.31
                    },
                    "r_product": 0.73
                },
                {
                    "polymerization_type": "free radical",
                    "solvent": "benzene",
                    "method": "solvent",
                    "temperature": 60.0,
                    "temperature_unit": "\u00b0C",
                    "reaction_constants": {
                        "constant_1": 3.35,
                        "constant_2": 0.12
                    },
                    "reaction_constant_conf": {
                        "constant_conf_1": "na",
                        "constant_conf_2": "na"
                    },
                    "determination_method": "Kelen-Tudos",
                    "Q-value": {
                        "constant_1": 2.999,
                        "constant_2": 0.1
                    },
                    "e-Value": {
                        "constant_1": 1.27,
                        "constant_2": 0.31
                    },
                    "r_product": 0.35
                }
            ]
        },
        {
            "monomers": [
                "Ethyl Methacrylate",
                "N-(4-Chlorophenyl)maleimide"
            ],
            "reaction_conditions": [
                {
                    "polymerization_type": "free radical",
                    "solvent": "benzene",
                    "method": "solvent",
                    "temperature": 60.0,
                    "temperature_unit": "\u00b0C",
                    "reaction_constants": {
                        "constant_1": 3.32,
                        "constant_2": 0.31
                    },
                    "reaction_constant_conf": {
                        "constant_conf_1": "na",
                        "constant_conf_2": "na"
                    },
                    "determination_method": "Fineman-Ross",
                    "Q-value": {
                        "constant_1": 3.35,
                        "constant_2": 0.208
                    },
                    "e-Value": {
                        "constant_1": 0.85,
                        "constant_2": 0.28
                    },
                    "r_product": 1.03
                },
                {
                    "polymerization_type": "free radical",
                    "solvent": "benzene",
                    "method": "solvent",
                    "temperature": 60.0,
                    "temperature_unit": "\u00b0C",
                    "reaction_constants": {
                        "constant_1": 3.35,
                        "constant_2": 0.32
                    },
                    "reaction_constant_conf": {
                        "constant_conf_1": "na",
                        "constant_conf_2": "na"
                    },
                    "determination_method": "Kelen-Tudos",
                    "Q-value": {
                        "constant_1": 3.35,
                        "constant_2": 0.208
                    },
                    "e-Value": {
                        "constant_1": 0.85,
                        "constant_2": 0.28
                    },
                    "r_product": 1.07
                }
            ]
        }
    ],
    "source": "https://doi.org/10.1002/(SICI)1097-4628(19991220)74:14<2924::AID-APP2>3.0.CO;2-7",
    "PDF_name": "Copolymerization_of_Ethyl_Methacrylate_with_N-(3-_or_4-Halogenphenyl)maleimides.pdf"
}
