Repository: lamalab-org/copolymer-reactivity

# `data_extraction/` — Pipeline 1: literature → reactions

Mines ~300 k Crossref records for copolymerisation papers, filters them down to ~1.8 k downloadable PDFs, and extracts reactivity-ratio measurements with a vision–language model. The output is the curated `extracted_reactions.csv` that Pipeline 2 (`copol_prediction/`) ingests.

- **Configuration:** All paths and thresholds are defined in
  `data_extraction/obtain_data.py` via the `ExtractionConfig` class. The default
  configuration mirrors the curated layout beneath `data_extraction/artifacts`.
- **Step selection:** `ExtractionSteps` lets you control which parts of the

File: data_extraction/model_output_GPT4-o/10.1002_(sici)1099-0518(19980415)36_5_813__aid-pola14_3.0.co;2-j.json
{
    "reactions": [
        {
            "monomers": [
                "butyl acrylate",
                "methyl methacrylate"
            ],
            "reaction_conditions": [
                {
                    "polymerization_type": "na",
                    "solvent": "na",
                    "method": "na",
                    "temperature": "na",
                    "temperature_unit": "na",
                    "reaction_constants": {
                        "constant_1": 0.2976,
                        "constant_2": 1.7894
                    },
                    "reaction_constant_conf": {
                        "constant_conf_1": "na",
                        "constant_conf_2": "na"
                    },
                    "determination_method": "EVM Program",
                    "Q-value": {
                        "constant_1": "na",
                        "constant_2": "na"
                    },
                    "e-Value": {
                        "constant_1": "na",
                        "constant_2": "na"
                    },
                    "r_product": null
                }
            ]
        },
        {
            "monomers": [
                "butyl acrylate",
                "vinyl acetate"
            ],
            "reaction_conditions": [
                {
                    "polymerization_type": "na",
                    "solvent": "na",
                    "method": "na",
                    "temperature": "na",
                    "temperature_unit": "na",
                    "reaction_constants": {
                        "constant_1": 5.9388,
                        "constant_2": 0.02622
                    },
                    "reaction_constant_conf": {
                        "constant_conf_1": "na",
                        "constant_conf_2": "na"
                    },
                    "determination_method": "EVM Program",
                    "Q-value": {
                        "constant_1": "na",
                        "constant_2": "na"
                    },
                    "e-Value": {
                        "constant_1": "na",
                        "constant_2": "na"
                    },
                    "r_product": null
                }
            ]
        },
        {
            "monomers": [
                "methyl methacrylate",
                "vinyl acetate"
            ],
            "reaction_conditions": [
                {
                    "polymerization_type": "na",
                    "solvent": "na",
                    "method": "na",
                    "temperature": "na",
                    "temperature_unit": "na",
                    "reaction_constants": {
                        "constant_1": 24.0254,
                        "constant_2": 0.02611
                    },
                    "reaction_constant_conf": {
                        "constant_conf_1": "na",
                        "constant_conf_2": "na"
                    },
                    "determination_method": "EVM Program",
                    "Q-value": {
                        "constant_1": "na",
                        "constant_2": "na"
                    },
                    "e-Value": {
                        "constant_1": "na",
                        "constant_2": "na"
                    },
                    "r_product": null
                }
            ]
        },
        {
            "monomers": [
                "styrene",
                "ethyl acrylate"
            ],
            "reaction_conditions": [
                {
                    "polymerization_type": "na",
                    "solvent": "na",
                    "method": "na",
                    "temperature": "na",
                    "temperature_unit": "na",
                    "reaction_constants": {
                        "constant_1": 0.717,
                        "constant_2": 0.128
                    },
                    "reaction_constant_conf": {
                        "constant_conf_1": "na",
                        "constant_conf_2": "na"
                    },
                    "determination_method": "EVM Program",
                    "Q-value": {
                        "constant_1": "na",
                        "constant_2": "na"
                    },
                    "e-Value": {
                        "constant_1": "na",
                        "constant_2": "na"
                    },
                    "r_product": null
                }
            ]
        }
    ],
    "source": "10.1002/(SICI)1099-0518(19980315)36:4<813::AID-POLA13>3.0.CO;2-8",
    "PDF_name": "Case Studies and Literature Review on the Estimation of Copolymerization Reactivity Ratios"
}

File: data_extraction/model_output_GPT4-o/10.1002_(sici)1099-0518(20000101)38_1_60__aid-pola8_3.0.co;2-f.json
{
    "reactions": [
        {
            "monomers": [
                "styrene",
                "butyl acrylate"
            ],
            "reaction_conditions": [
                {
                    "polymerization_type": "free radical",
                    "solvent": "benzene",
                    "method": "solvent",
                    "temperature": 50.0,
                    "temperature_unit": "\u00b0C",
                    "reaction_constants": {
                        "constant_1": 0.842,
                        "constant_2": 0.176
                    },
                    "reaction_constant_conf": {
                        "constant_conf_1": "na",
                        "constant_conf_2": "na"
                    },
                    "determination_method": "nonlinear least-squares analysis",
                    "Q-value": {
                        "constant_1": "na",
                        "constant_2": "na"
                    },
                    "e-Value": {
                        "constant_1": "na",
                        "constant_2": "na"
                    },
                    "r_product": null
                },
                {
                    "polymerization_type": "free radical",
                    "solvent": "benzonitrile",
                    "method": "solvent",
                    "temperature": 50.0,
                    "temperature_unit": "\u00b0C",
                    "reaction_constants": {
                        "constant_1": 0.734,
                        "constant_2": 0.33
                    },
                    "reaction_constant_conf": {
                        "constant_conf_1": "na",
                        "constant_conf_2": "na"
                    },
                    "determination_method": "nonlinear least-squares analysis",
                    "Q-value": {
                        "constant_1": "na",
                        "constant_2": "na"
                    },
                    "e-Value": {
                        "constant_1": "na",
                        "constant_2": "na"
                    },
                    "r_product": null
                }
            ]
        }
    ],
    "source": "https://doi.org/10.1002/pola.2000",
    "PDF_name": "Solvent Effects on the Free-Radical Copolymerization of Styrene with Butyl Acrylate.pdf"
}

File: data_extraction/model_output_GPT4-o/10.1002_(sici)1099-0518(20000415)38_8_1344__aid-pola19_3.0.co;2-d.json
{
    "reactions": [
        {
            "monomers": [
                "1-[2-(2-ethoxyethoxy)ethoxy]-1,2,2-trifluoroethene",
                "ethyl vinyl ether"
            ],
            "reaction_conditions": [
                {
                    "polymerization_type": "free radical",
                    "solvent": "na",
                    "method": "bulk",
                    "temperature": 20.0,
                    "temperature_unit": "\u00b0C",
                    "reaction_constants": {
                        "constant_1": 0.034,
                        "constant_2": 0.89
                    },
                    "reaction_constant_conf": {
                        "constant_conf_1": 0.04,
                        "constant_conf_2": 0.08
                    },
                    "determination_method": "error-in-variables model",
                    "Q-value": {
                        "constant_1": null,
                        "constant_2": null
                    },
                    "e-Value": {
                        "constant_1": null,
                        "constant_2": null
                    },
                    "r_product": null
                }
            ]
        },
        {
            "monomers": [
                "1-[2-phenoxyethoxy]-1,2,2-trifluoroethene",
                "ethyl vinyl ether"
            ],
            "reaction_conditions": [
                {
                    "polymerization_type": "free radical",
                    "solvent": "na",
                    "method": "bulk",
                    "temperature": 20.0,
                    "temperature_unit": "\u00b0C",
                    "reaction_constants": {
                        "constant_1": 0.25,
                        "constant_2": 0.016
                    },
                    "reaction_constant_conf": {
                        "constant_conf_1": 0.07,
                        "constant_conf_2": 0.04
                    },
                    "determination_method": "error-in-variables model",
                    "Q-value": {
                        "constant_1": null,
                        "constant_2": null
                    },
                    "e-Value": {
                        "constant_1": null,
                        "constant_2": null
                    },
                    "r_product": null
                }
            ]
        },
        {
            "monomers": [
                "1-[2-phenoxyethoxy]-1,2,2-trifluoroethene",
                "vinyl acetate"
            ],
            "reaction_conditions": [
                {
                    "polymerization_type": "free radical",
                    "solvent": "na",
                    "method": "bulk",
                    "temperature": 20.0,
                    "temperature_unit": "\u00b0C",
                    "reaction_constants": {
                        "constant_1": 0.034,
                        "constant_2": 0.89
                    },
                    "reaction_constant_conf": {
                        "constant_conf_1": 0.04,
                        "constant_conf_2": 0.08
                    },
                    "determination_method": "error-in-variables model",
                    "Q-value": {
                        "constant_1": null,
                        "constant_2": null
                    },
                    "e-Value": {
                        "constant_1": null,
                        "constant_2": null
                    },
                    "r_product": null
                }
            ]
        }
    ],
    "source": "Journal of Polymer Science: Part A: Polymer Chemistry, Vol. 38, 1344\u20131354 (2000)",
    "PDF_name": "Radical Copolymerization of Novel Trifluorovinyl Ethers with Ethyl Vinyl Ether and Vinyl Acetate"
}

File: data_extraction/model_output_GPT4-o/10.1002_(sici)1099-1581(199805)9_5_290__aid-pat756_3.0.co;2-p.json
{
    "reactions": [
        {
            "monomers": [
                "methacrylic acid",
                "acrylic acid"
            ],
            "reaction_conditions": [
                {
                    "polymerization_type": "free radical",
                    "solvent": "water",
                    "method": "solvent",
                    "temperature": 100.0,
                    "temperature_unit": "\u00b0C",
                    "reaction_constants": {
                        "constant_1": 0.46,
                        "constant_2": 0.19
                    },
                    "reaction_constant_conf": {
                        "constant_conf_1": 0.02,
                        "constant_conf_2": 0.01
                    },
                    "determination_method": "EVM Program",
                    "Q-value": {
                        "constant_1": 0.78,
                        "constant_2": 0.42
                    },
                    "e-Value": {
                        "constant_1": 0.44,
                        "constant_2": 0.38
                    },
                    "r_product": null
                }
            ]
        }
    ],
    "source": "Polym. Adv. Technol. 9, 290\u2013296 (1998)",
    "PDF_name": "Surface Modification of Polyamide-6 Graft Copolymerization of Vinyl Monomers onto Polyamide-6 and Thermal Analysis of the Graft Copolymers"
}

File: data_extraction/model_output_GPT4-o/10.1002_(sici)1521-3919(19980101)7_1_97__aid-mats97_3.0.co;2-7.json
{
    "reactions": [
        {
            "monomers": [
                "styrene",
                "methyl methacrylate"
            ],
            "reaction_conditions": [
                {
                    "polymerization_type": "free radical",
                    "solvent": "na",
                    "method": "bulk",
                    "temperature": 313.15,
                    "temperature_unit": "K",
                    "reaction_constants": {
                        "constant_1": 0.55,
                        "constant_2": 0.482
                    },
                    "reaction_constant_conf": {
                        "constant_conf_1": 0.01113,
                        "constant_conf_2": 0.01089
                    },
                    "determination_method": "na",
                    "Q-value": {
                        "constant_1": "na",
                        "constant_2": "na"
                    },
                    "e-Value": {
                        "constant_1": "na",
                        "constant_2": "na"
                    },
                    "r_product": null
                },
                {
                    "polymerization_type": "free radical",
                    "solvent": "na",
                    "method": "bulk",
                    "temperature": 313.15,
                    "temperature_unit": "K",
                    "reaction_constants": {
                        "constant_1": 0.496,
                        "constant_2": 0.444
                    },
                    "reaction_constant_conf": {
                        "constant_conf_1": "na",
                        "constant_conf_2": "na"
                    },
                    "determination_method": "na",
                    "Q-value": {
                        "constant_1": "na",
                        "constant_2": "na"
                    },
                    "e-Value": {
                        "constant_1": "na",
                        "constant_2": "na"
                    },
                    "r_product": null
                }
            ]
        }
    ],
    "source": "10.1002/mats.199800007",
    "PDF_name": "True reactivity ratios for styrene-methyl methacrylate copolymerization in bulk"
}

File: data_extraction/model_output_GPT4-o/10.1002_(sici)1521-3919(19980701)7_4_391__aid-mats391_3.0.co;2-5.json
{
    "reactions": [
        {
            "monomers": [
                "na",
                "na"
            ],
            "reaction_conditions": [
                {
                    "polymerization_type": "na",
                    "solvent": "na",
                    "method": "na",
                    "temperature": null,
                    "temperature_unit": "na",
                    "reaction_constants": {
                        "constant_1": 0.5,
                        "constant_2": 0.5
                    },
                    "reaction_constant_conf": {
                        "constant_conf_1": null,
                        "constant_conf_2": null
                    },
                    "determination_method": "Extended Kelen-Tudos",
                    "Q-value": {
                        "constant_1": null,
                        "constant_2": null
                    },
                    "e-Value": {
                        "constant_1": null,
                        "constant_2": null
                    },
                    "r_product": null
                },
                {
                    "polymerization_type": "na",
                    "solvent": "na",
                    "method": "na",
                    "temperature": null,
                    "temperature_unit": "na",
                    "reaction_constants": {
                        "constant_1": 0.55,
                        "constant_2": 0.53
                    },
                    "reaction_constant_conf": {
                        "constant_conf_1": null,
                        "constant_conf_2": null
                    },
                    "determination_method": "Error in Variables Method based on Skeist equation",
                    "Q-value": {
                        "constant_1": null,
                        "constant_2": null
                    },
                    "e-Value": {
                        "constant_1": null,
                        "constant_2": null
                    },
                    "r_product": null
                },
                {
                    "polymerization_type": "na",
                    "solvent": "na",
                    "method": "na",
                    "temperature": null,
                    "temperature_unit": "na",
                    "reaction_constants": {
                        "constant_1": 0.56,
                        "constant_2": 0.52
                    },
                    "reaction_constant_conf": {
                        "constant_conf_1": null,
                        "constant_conf_2": null
                    },
                    "determination_method": "Error in Variables Method based on modified form",
                    "Q-value": {
                        "constant_1": null,
                        "constant_2": null
                    },
                    "e-Value": {
                        "constant_1": null,
                        "constant_2": null
                    },
                    "r_product": null
                }
            ]
        },
        {
            "monomers": [
                "na",
                "na"
            ],
            "reaction_conditions": [
                {
                    "polymerization_type": "na",
                    "solvent": "na",
                    "method": "na",
                    "temperature": null,
                    "temperature_unit": "na",
                    "reaction_constants": {
                        "constant_1": 10.0,
                        "constant_2": 0.05
                    },
                    "reaction_constant_conf": {
                        "constant_conf_1": null,
                        "constant_conf_2": null
                    },
                    "determination_method": "Extended Kelen-Tudos",
                    "Q-value": {
                        "constant_1": null,
                        "constant_2": null
                    },
                    "e-Value": {
                        "constant_1": null,
                        "constant_2": null
                    },
                    "r_product": null
                },
                {
                    "polymerization_type": "na",
                    "solvent": "na",
                    "method": "na",
                    "temperature": null,
                    "temperature_unit": "na",
                    "reaction_constants": {
                        "constant_1": 9.93,
                        "constant_2": 0.07
                    },
                    "reaction_constant_conf": {
                        "constant_conf_1": null,
                        "constant_conf_2": null
                    },
                    "determination_method": "Error in Variables Method based on Skeist equation",
                    "Q-value": {
                        "constant_1": null,
                        "constant_2": null
                    },
                    "e-Value": {
                        "constant_1": null,
                        "constant_2": null
                    },
                    "r_product": null
                },
                {
                    "polymerization_type": "na",
                    "solvent": "na",
                    "method": "na",
                    "temperature": null,
                    "temperature_unit": "na",
                    "reaction_constants": {
                        "constant_1": 7.81,
                        "constant_2": 0.06
                    },
                    "reaction_constant_conf": {
                        "constant_conf_1": null,
                        "constant_conf_2": null
                    },
                    "determination_method": "Error in Variables Method based on modified form",
                    "Q-value": {
                        "constant_1": null,
                        "constant_2": null
                    },
                    "e-Value": {
                        "constant_1": null,
                        "constant_2": null
                    },
                    "r_product": null
                }
            ]
        }
    ],
    "source": "Macromol. Theory Simul. 7, 391\u2013397 (1998)",
    "PDF_name": "An error-in-variables method for use when the reactivity ratios in copolymerization are close to one"
}

File: data_extraction/model_output_GPT4-o/10.1002_(sici)1521-3927(19991101)20_11_602__aid-marc602_3.0.co;2-k.json
{
    "reactions": [
        {
            "monomers": [
                "isobornyl acrylate",
                "butyl acrylate"
            ],
            "reaction_conditions": [
                {
                    "polymerization_type": "free radical",
                    "solvent": "water",
                    "method": "solvent",
                    "temperature": 80.0,
                    "temperature_unit": "\u00b0C",
                    "reaction_constants": {
                        "constant_1": 0.3,
                        "constant_2": 1.7
                    },
                    "reaction_constant_conf": {
                        "constant_conf_1": 0.1,
                        "constant_conf_2": 0.1
                    },
                    "determination_method": "Kelen-Tudos",
                    "Q-value": {
                        "constant_1": null,
                        "constant_2": null
                    },
                    "e-Value": {
                        "constant_1": null,
                        "constant_2": null
                    },
                    "r_product": null
                },
                {
                    "polymerization_type": "free radical",
                    "solvent": "N,N-dimethylformamide",
                    "method": "solvent",
                    "temperature": 80.0,
                    "temperature_unit": "\u00b0C",
                    "reaction_constants": {
                        "constant_1": 1.3,
                        "constant_2": 1.0
                    },
                    "reaction_constant_conf": {
                        "constant_conf_1": 0.1,
                        "constant_conf_2": 0.1
                    },
                    "determination_method": "Kelen-Tudos",
                    "Q-value": {
                        "constant_1": null,
                        "constant_2": null
                    },
                    "e-Value": {
                        "constant_1": null,
                        "constant_2": null
                    },
                    "r_product": null
                }
            ]
        }
    ],
    "source": "Macromol. Rapid Commun. 20, 602\u2013605 (1999)",
    "PDF_name": "Cyclodextrins in polymer chemistry_ Influence of methylated \u03b2-cyclodextrin as host on the free radical copolymerization reactivity ratios of isobornyl acrylate and butyl acrylate as guest monomers in aqueous medium"
}

File: data_extraction/model_output_GPT4-o/10.1002_(sici)1521-3935(19990601)200_6_1340__aid-macp1340_3.0.co;2-w.json
{
    "reactions": [
        {
            "monomers": [
                "ethene",
                "norbornene"
            ],
            "reaction_conditions": [
                {
                    "polymerization_type": "coordination",
                    "solvent": "toluene",
                    "method": "solvent",
                    "temperature": 40.0,
                    "temperature_unit": "\u00b0C",
                    "reaction_constants": {
                        "constant_1": 4.26,
                        "constant_2": 0.0
                    },
                    "reaction_constant_conf": {
                        "constant_conf_1": 0.0,
                        "constant_conf_2": 0.0
                    },
                    "determination_method": "Markov first order",
                    "Q-value": {
                        "constant_1": null,
                        "constant_2": null
                    },
                    "e-Value": {
                        "constant_1": null,
                        "constant_2": null
                    },
                    "r_product": null
                },
                {
                    "polymerization_type": "coordination",
                    "solvent": "toluene",
                    "method": "solvent",
                    "temperature": 40.0,
                    "temperature_unit": "\u00b0C",
                    "reaction_constants": {
                        "constant_1": 5.86,
                        "constant_2": 0.0
                    },
                    "reaction_constant_conf": {
                        "constant_conf_1": 0.0,
                        "constant_conf_2": 0.0
                    },
                    "determination_method": "Markov first order",
                    "Q-value": {
                        "constant_1": null,
                        "constant_2": null
                    },
                    "e-Value": {
                        "constant_1": null,
                        "constant_2": null
                    },
                    "r_product": null
                },
                {
                    "polymerization_type": "coordination",
                    "solvent": "toluene",
                    "method": "solvent",
                    "temperature": 40.0,
                    "temperature_unit": "\u00b0C",
                    "reaction_constants": {
                        "constant_1": 5.33,
                        "constant_2": 0.0
                    },
                    "reaction_constant_conf": {
                        "constant_conf_1": 0.0,
                        "constant_conf_2": 0.0
                    },
                    "determination_method": "Markov first order",
                    "Q-value": {
                        "constant_1": null,
                        "constant_2": null
                    },
                    "e-Value": {
                        "constant_1": null,
                        "constant_2": null
                    },
                    "r_product": null
                },
                {
                    "polymerization_type": "coordination",
                    "solvent": "toluene",
                    "method": "solvent",
                    "temperature": 40.0,
                    "temperature_unit": "\u00b0C",
                    "reaction_constants": {
                        "constant_1": 4.51,
                        "constant_2": 0.02
                    },
                    "reaction_constant_conf": {
                        "constant_conf_1": 0.0,
                        "constant_conf_2": 0.0
                    },
                    "determination_method": "Markov first order",
                    "Q-value": {
                        "constant_1": null,
                        "constant_2": null
                    },
                    "e-Value": {
                        "constant_1": null,
                        "constant_2": null
                    },
                    "r_product": null
                },
                {
                    "polymerization_type": "coordination",
                    "solvent": "toluene",
                    "method": "solvent",
                    "temperature": 40.0,
                    "temperature_unit": "\u00b0C",
                    "reaction_constants": {
                        "constant_1": 5.19,
                        "constant_2": 0.0
                    },
                    "reaction_constant_conf": {
                        "constant_conf_1": 0.0,
                        "constant_conf_2": 0.0
                    },
                    "determination_method": "Markov first order",
                    "Q-value": {
                        "constant_1": null,
                        "constant_2": null
                    },
                    "e-Value": {
                        "constant_1": null,
                        "constant_2": null
                    },
                    "r_product": null
                }
            ]
        }
    ],
    "source": "https://doi.org/10.1002/(SICI)1521-3935(19990901)200:9<1340::AID-MACP1340>3.0.CO;2-6",
    "PDF_name": "13C NMR studies of ethene-norbornene copolymers"
}

File: data_extraction/model_output_GPT4-o/10.1002_1097-4628(20001003)78_1_190__aid-app230_3.0.co;2-m.json
{
    "reactions": [
        {
            "monomers": [
                "styrene",
                "2-hydroxyethyl methacrylate"
            ],
            "reaction_conditions": [
                {
                    "polymerization_type": "free radical",
                    "solvent": "toluene",
                    "method": "solvent",
                    "temperature": 60.0,
                    "temperature_unit": "\u00b0C",
                    "reaction_constants": {
                        "constant_1": 0.5,
                        "constant_2": 0.5
                    },
                    "reaction_constant_conf": {
                        "constant_conf_1": 0.1,
                        "constant_conf_2": 0.1
                    },
                    "determination_method": "Kelen-Tudos",
                    "Q-value": {
                        "constant_1": 1.0,
                        "constant_2": 0.58
                    },
                    "e-Value": {
                        "constant_1": 0.86,
                        "constant_2": 0.46
                    },
                    "r_product": null
                }
            ]
        },
        {
            "monomers": [
                "styrene",
                "2-acetoacetoxyethyl methacrylate"
            ],
            "reaction_conditions": [
                {
                    "polymerization_type": "free radical",
                    "solvent": "benzene",
                    "method": "solvent",
                    "temperature": 60.0,
                    "temperature_unit": "\u00b0C",
                    "reaction_constants": {
                        "constant_1": 0.48,
                        "constant_2": 2.32
                    },
                    "reaction_constant_conf": {
                        "constant_conf_1": 0.1,
                        "constant_conf_2": 0.2
                    },
                    "determination_method": "Kelen-Tudos",
                    "Q-value": {
                        "constant_1": 1.0,
                        "constant_2": 0.58
                    },
                    "e-Value": {
                        "constant_1": 0.86,
                        "constant_2": 0.46
                    },
                    "r_product": null
                }
            ]
        }
    ],
    "source": "Journal of Applied Polymer Science, Vol. 78, 190\u2013199 (2000)",
    "PDF_name": "Preparation of Soluble, Linear Titanium-Containing Copolymers by the Free-Radical Copolymerization of Vinyl Titanate Monomers with Styrene"
}

File: data_extraction/model_output_GPT4-o/10.1002_9783527826780.ch9.json
{
    "reactions": [],
    "source": "https://onlinelibrary.wiley.com/doi/book/10.1002/9783527825738",
    "PDF_name": "Nitroalkanes_Synthesis_Reactivity_and_Applications.pdf"
}

File: data_extraction/model_output_GPT4-o/10.1002__sici_1097-4628_19970516_64_7_1259__aid-app3_3.0.co_2-i.json
{
    "reactions": [
        {
            "monomers": [
                "2-hydroxyethyl methacrylate",
                "acrylamide"
            ],
            "reaction_conditions": [
                {
                    "polymerization_type": "free radical",
                    "solvent": "methanol",
                    "method": "bulk",
                    "temperature": 60.0,
                    "temperature_unit": "\u00b0C",
                    "reaction_constants": {
                        "constant_1": 2.17,
                        "constant_2": 0.0
                    },
                    "reaction_constant_conf": {
                        "constant_conf_1": 0.0,
                        "constant_conf_2": 0.0
                    },
                    "determination_method": "Fineman-Ross",
                    "Q-value": {
                        "constant_1": "na",
                        "constant_2": "na"
                    },
                    "e-Value": {
                        "constant_1": "na",
                        "constant_2": "na"
                    },
                    "r_product": null
                },
                {
                    "polymerization_type": "free radical",
                    "solvent": "methanol",
                    "method": "bulk",
                    "temperature": 60.0,
                    "temperature_unit": "\u00b0C",
                    "reaction_constants": {
                        "constant_1": 2.14,
                        "constant_2": 0.0
                    },
                    "reaction_constant_conf": {
                        "constant_conf_1": 0.0,
                        "constant_conf_2": 0.0
                    },
                    "determination_method": "Kelen-Tudor",
                    "Q-value": {
                        "constant_1": "na",
                        "constant_2": "na"
                    },
                    "e-Value": {
                        "constant_1": "na",
                        "constant_2": "na"
                    },
                    "r_product": null
                }
            ]
        },
        {
            "monomers": [
                "2-hydroxyethyl methacrylate",
                "methacrylamide"
            ],
            "reaction_conditions": [
                {
                    "polymerization_type": "free radical",
                    "solvent": "methanol",
                    "method": "bulk",
                    "temperature": 60.0,
                    "temperature_unit": "\u00b0C",
                    "reaction_constants": {
                        "constant_1": 1.53,
                        "constant_2": 0.3
                    },
                    "reaction_constant_conf": {
                        "constant_conf_1": 0.0,
                        "constant_conf_2": 0.0
                    },
                    "determination_method": "Fineman-Ross",
                    "Q-value": {
                        "constant_1": "na",
                        "constant_2": "na"
                    },
                    "e-Value": {
                        "constant_1": "na",
                        "constant_2": "na"
                    },
                    "r_product": null
                },
                {
                    "polymerization_type": "free radical",
                    "solvent": "methanol",
                    "method": "bulk",
                    "temperature": 60.0,
                    "temperature_unit": "\u00b0C",
                    "reaction_constants": {
                        "constant_1": 1.53,
                        "constant_2": 0.26
                    },
                    "reaction_constant_conf": {
                        "constant_conf_1": 0.0,
                        "constant_conf_2": 0.0
                    },
                    "determination_method": "Kelen-Tudor",
                    "Q-value": {
                        "constant_1": "na",
                        "constant_2": "na"
                    },
                    "e-Value": {
                        "constant_1": "na",
                        "constant_2": "na"
                    },
                    "r_product": null
                }
            ]
        },
        {
            "monomers": [
                "2-hydroxypropyl methacrylate",
                "acrylamide"
            ],
            "reaction_conditions": [
                {
                    "polymerization_type": "free radical",
                    "solvent": "methanol",
                    "method": "bulk",
                    "temperature": 60.0,
                    "temperature_unit": "\u00b0C",
                    "reaction_constants": {
                        "constant_1": 2.1,
                        "constant_2": 0.0
                    },
                    "reaction_constant_conf": {
                        "constant_conf_1": 0.0,
                        "constant_conf_2": 0.0
                    },
                    "determination_method": "Fineman-Ross",
                    "Q-value": {
                        "constant_1": "na",
                        "constant_2": "na"
                    },
                    "e-Value": {
                        "constant_1": "na",
                        "constant_2": "na"
                    },
                    "r_product": null
                },
                {
                    "polymerization_type": "free radical",
                    "solvent": "methanol",
                    "method": "bulk",
                    "temperature": 60.0,
                    "temperature_unit": "\u00b0C",
                    "reaction_constants": {
                        "constant_1": 2.1,
                        "constant_2": 0.0
                    },
                    "reaction_constant_conf": {
                        "constant_conf_1": 0.0,
                        "constant_conf_2": 0.0
                    },
                    "determination_method": "Kelen-Tudor",
                    "Q-value": {
                        "constant_1": "na",
                        "constant_2": "na"
                    },
                    "e-Value": {
                        "constant_1": "na",
                        "constant_2": "na"
                    },
                    "r_product": null
                }
            ]
        },
        {
            "monomers": [
                "2-hydroxypropyl methacrylate",
                "methacrylamide"
            ],
            "reaction_conditions": [
                {
                    "polymerization_type": "free radical",
                    "solvent": "methanol",
                    "method": "bulk",
                    "temperature": 60.0,
                    "temperature_unit": "\u00b0C",
                    "reaction_constants": {
                        "constant_1": 1.6,
                        "constant_2": 0.8
                    },
                    "reaction_constant_conf": {
                        "constant_conf_1": 0.0,
                        "constant_conf_2": 0.0
                    },
                    "determination_method": "Fineman-Ross",
                    "Q-value": {
                        "constant_1": "na",
                        "constant_2": "na"
                    },
                    "e-Value": {
                        "constant_1": "na",
                        "constant_2": "na"
                    },
                    "r_product": null
                },
                {
                    "polymerization_type": "free radical",
                    "solvent": "methanol",
                    "method": "bulk",
                    "temperature": 60.0,
                    "temperature_unit": "\u00b0C",
                    "reaction_constants": {
                        "constant_1": 1.65,
                        "constant_2": 0.81
                    },
                    "reaction_constant_conf": {
                        "constant_conf_1": 0.0,
                        "constant_conf_2": 0.0
                    },
                    "determination_method": "Kelen-Tudor",
                    "Q-value": {
                        "constant_1": "na",
                        "constant_2": "na"
                    },
                    "e-Value": {
                        "constant_1": "na",
                        "constant_2": "na"
                    },
                    "r_product": null
                }
            ]
        },
        {
            "monomers": [
                "3-chloro-2-hydroxypropyl methacrylate",
                "acrylamide"
            ],
            "reaction_conditions": [
                {
                    "polymerization_type": "free radical",
                    "solvent": "methanol",
                    "method": "bulk",
                    "temperature": 60.0,
                    "temperature_unit": "\u00b0C",
                    "reaction_constants": {
                        "constant_1": 1.2,
                        "constant_2": 0.0
                    },
                    "reaction_constant_conf": {
                        "constant_conf_1": 0.0,
                        "constant_conf_2": 0.0
                    },
                    "determination_method": "Fineman-Ross",
                    "Q-value": {
                        "constant_1": "na",
                        "constant_2": "na"
                    },
                    "e-Value": {
                        "constant_1": "na",
                        "constant_2": "na"
                    },
                    "r_product": null
                },
                {
                    "polymerization_type": "free radical",
                    "solvent": "methanol",
                    "method": "bulk",
                    "temperature": 60.0,
                    "temperature_unit": "\u00b0C",
                    "reaction_constants": {
                        "constant_1": 1.2,
                        "constant_2": 0.0
                    },
                    "reaction_constant_conf": {
                        "constant_conf_1": 0.0,
                        "constant_conf_2": 0.0
                    },
                    "determination_method": "Kelen-Tudor",
                    "Q-value": {
                        "constant_1": "na",
                        "constant_2": "na"
                    },
                    "e-Value": {
                        "constant_1": "na",
                        "constant_2": "na"
                    },
                    "r_product": null
                }
            ]
        },
        {
            "monomers": [
                "3-chloro-2-hydroxypropyl methacrylate",
                "methacrylamide"
            ],
            "reaction_conditions": [
                {
                    "polymerization_type": "free radical",
                    "solvent": "methanol",
                    "method": "bulk",
                    "temperature": 60.0,
                    "temperature_unit": "\u00b0C",
                    "reaction_constants": {
                        "constant_1": 1.12,
                        "constant_2": 0.0
                    },
                    "reaction_constant_conf": {
                        "constant_conf_1": 0.0,
                        "constant_conf_2": 0.0
                    },
                    "determination_method": "Fineman-Ross",
                    "Q-value": {
                        "constant_1": "na",
                        "constant_2": "na"
                    },
                    "e-Value": {
                        "constant_1": "na",
                        "constant_2": "na"
                    },
                    "r_product": null
                },
                {
                    "polymerization_type": "free radical",
                    "solvent": "methanol",
                    "method": "bulk",
                    "temperature": 60.0,
                    "temperature_unit": "\u00b0C",
                    "reaction_constants": {
                        "constant_1": 1.1,
                        "constant_2": 0.0
                    },
                    "reaction_constant_conf": {
                        "constant_conf_1": 0.0,
                        "constant_conf_2": 0.0
                    },
                    "determination_method": "Kelen-Tudor",
                    "Q-value": {
                        "constant_1": "na",
                        "constant_2": "na"
                    },
                    "e-Value": {
                        "constant_1": "na",
                        "constant_2": "na"
                    },
                    "r_product": null
                }
            ]
        }
    ],
    "source": "https://doi.org/10.1002/(SICI)1097-4628(19970314)64:11<1259::AID-APP1>3.0.CO;2-7",
    "PDF_name": "Copolymerization of Hydroxyalkyl Methacrylates with Acrylamide and Methacrylamide I. Determination of Reactivity Ratios"
}
