Repository: lamalab-org/copolymer-reactivity

# `data_extraction/` — Pipeline 1: literature → reactions

Mines ~300 k Crossref records for copolymerisation papers, filters them down to ~1.8 k downloadable PDFs, and extracts reactivity-ratio measurements with a vision–language model. The output is the curated `extracted_reactions.csv` that Pipeline 2 (`copol_prediction/`) ingests.

- **Configuration:** All paths and thresholds are defined in
  `data_extraction/obtain_data.py` via the `ExtractionConfig` class. The default
  configuration mirrors the curated layout beneath `data_extraction/artifacts`.
- **Step selection:** `ExtractionSteps` lets you control which parts of the

File: data_extraction/model_output_GPT4-o/10.1002__sici_1097-4628_19970815_65_7_1285__aid-app6_3.0.co_2-e.json
{
    "reactions": [
        {
            "monomers": [
                "4-Nitrophenyl Acrylate",
                "Glycidyl Methacrylate"
            ],
            "reaction_conditions": [
                {
                    "polymerization_type": "free radical",
                    "solvent": "2-butanone",
                    "method": "solvent",
                    "temperature": 65.0,
                    "temperature_unit": "\u00b0C",
                    "reaction_constants": {
                        "constant_1": 1.44,
                        "constant_2": 1.18
                    },
                    "reaction_constant_conf": {
                        "constant_conf_1": 0.04,
                        "constant_conf_2": 0.05
                    },
                    "determination_method": "F-R",
                    "Q-value": {
                        "constant_1": "na",
                        "constant_2": "na"
                    },
                    "e-Value": {
                        "constant_1": "na",
                        "constant_2": "na"
                    },
                    "r_product": 1.699
                },
                {
                    "polymerization_type": "free radical",
                    "solvent": "2-butanone",
                    "method": "solvent",
                    "temperature": 65.0,
                    "temperature_unit": "\u00b0C",
                    "reaction_constants": {
                        "constant_1": 1.37,
                        "constant_2": 1.15
                    },
                    "reaction_constant_conf": {
                        "constant_conf_1": 0.05,
                        "constant_conf_2": 0.02
                    },
                    "determination_method": "K-T",
                    "Q-value": {
                        "constant_1": "na",
                        "constant_2": "na"
                    },
                    "e-Value": {
                        "constant_1": "na",
                        "constant_2": "na"
                    },
                    "r_product": 1.576
                },
                {
                    "polymerization_type": "free radical",
                    "solvent": "2-butanone",
                    "method": "solvent",
                    "temperature": 65.0,
                    "temperature_unit": "\u00b0C",
                    "reaction_constants": {
                        "constant_1": 1.38,
                        "constant_2": 1.11
                    },
                    "reaction_constant_conf": {
                        "constant_conf_1": 0.03,
                        "constant_conf_2": 0.05
                    },
                    "determination_method": "Extended K-T",
                    "Q-value": {
                        "constant_1": "na",
                        "constant_2": "na"
                    },
                    "e-Value": {
                        "constant_1": "na",
                        "constant_2": "na"
                    },
                    "r_product": 1.532
                }
            ]
        }
    ],
    "source": "https://doi.org/10.1002/(SICI)1097-4628(19970314)65:11<1285::AID-APP3>3.0.CO;2-3",
    "PDF_name": "Copolymerization of 4-Nitrophenyl Acrylate with Glycidyl Methacrylate: Synthesis, Characterization, and Reactivity Ratios"
}

File: data_extraction/model_output_GPT4-o/10.1002__sici_1521-3935_19990801_200_8_1935__aid-macp1935_3.0.co_2-1.json
{
    "reactions": [
        {
            "monomers": [
                "ethene",
                "methacrylic acid"
            ],
            "reaction_conditions": [
                {
                    "polymerization_type": "free radical",
                    "solvent": "na",
                    "method": "bulk",
                    "temperature": 240.0,
                    "temperature_unit": "\u00b0C",
                    "reaction_constants": {
                        "constant_1": 11.0,
                        "constant_2": 3.0
                    },
                    "reaction_constant_conf": {
                        "constant_conf_1": 3.0,
                        "constant_conf_2": 2.0
                    },
                    "determination_method": "13C NMR",
                    "Q-value": {
                        "constant_1": 9.43,
                        "constant_2": 9.43
                    },
                    "e-Value": {
                        "constant_1": 17.7,
                        "constant_2": 17.7
                    },
                    "r_product": null
                },
                {
                    "polymerization_type": "free radical",
                    "solvent": "na",
                    "method": "bulk",
                    "temperature": 260.0,
                    "temperature_unit": "\u00b0C",
                    "reaction_constants": {
                        "constant_1": 10.7,
                        "constant_2": 2.7
                    },
                    "reaction_constant_conf": {
                        "constant_conf_1": 3.5,
                        "constant_conf_2": 2.5
                    },
                    "determination_method": "13C NMR",
                    "Q-value": {
                        "constant_1": 9.43,
                        "constant_2": 9.43
                    },
                    "e-Value": {
                        "constant_1": 17.7,
                        "constant_2": 17.7
                    },
                    "r_product": null
                },
                {
                    "polymerization_type": "free radical",
                    "solvent": "na",
                    "method": "bulk",
                    "temperature": 280.0,
                    "temperature_unit": "\u00b0C",
                    "reaction_constants": {
                        "constant_1": 10.3,
                        "constant_2": 2.5
                    },
                    "reaction_constant_conf": {
                        "constant_conf_1": 3.0,
                        "constant_conf_2": 2.0
                    },
                    "determination_method": "13C NMR",
                    "Q-value": {
                        "constant_1": 9.43,
                        "constant_2": 9.43
                    },
                    "e-Value": {
                        "constant_1": 17.7,
                        "constant_2": 17.7
                    },
                    "r_product": null
                }
            ]
        },
        {
            "monomers": [
                "ethene",
                "acrylic acid"
            ],
            "reaction_conditions": [
                {
                    "polymerization_type": "free radical",
                    "solvent": "na",
                    "method": "bulk",
                    "temperature": 240.0,
                    "temperature_unit": "\u00b0C",
                    "reaction_constants": {
                        "constant_1": 9.1,
                        "constant_2": 2.0
                    },
                    "reaction_constant_conf": {
                        "constant_conf_1": 2.0,
                        "constant_conf_2": 1.5
                    },
                    "determination_method": "13C NMR",
                    "Q-value": {
                        "constant_1": 9.43,
                        "constant_2": 9.43
                    },
                    "e-Value": {
                        "constant_1": 17.7,
                        "constant_2": 17.7
                    },
                    "r_product": null
                },
                {
                    "polymerization_type": "free radical",
                    "solvent": "na",
                    "method": "bulk",
                    "temperature": 260.0,
                    "temperature_unit": "\u00b0C",
                    "reaction_constants": {
                        "constant_1": 7.9,
                        "constant_2": 1.8
                    },
                    "reaction_constant_conf": {
                        "constant_conf_1": 1.5,
                        "constant_conf_2": 1.0
                    },
                    "determination_method": "13C NMR",
                    "Q-value": {
                        "constant_1": 9.43,
                        "constant_2": 9.43
                    },
                    "e-Value": {
                        "constant_1": 17.7,
                        "constant_2": 17.7
                    },
                    "r_product": null
                },
                {
                    "polymerization_type": "free radical",
                    "solvent": "na",
                    "method": "bulk",
                    "temperature": 280.0,
                    "temperature_unit": "\u00b0C",
                    "reaction_constants": {
                        "constant_1": 7.1,
                        "constant_2": 1.7
                    },
                    "reaction_constant_conf": {
                        "constant_conf_1": 1.0,
                        "constant_conf_2": 0.5
                    },
                    "determination_method": "13C NMR",
                    "Q-value": {
                        "constant_1": 9.43,
                        "constant_2": 9.43
                    },
                    "e-Value": {
                        "constant_1": 17.7,
                        "constant_2": 17.7
                    },
                    "r_product": null
                }
            ]
        }
    ],
    "source": "10.1002/(SICI)1521-3935(19990901)200:9<1935::AID-MACP1935>3.0.CO;2-5",
    "PDF_name": "High-pressure free-radical copolymerization of ethene-methacrylic acid and of ethene-acrylic acid"
}

File: data_extraction/model_output_GPT4-o/10.1002_actp.1983.010340213.json
{
    "reactions": [
        {
            "monomers": [
                "acrylonitrile",
                "zinc acrylate"
            ],
            "reaction_conditions": [
                {
                    "polymerization_type": "free radical",
                    "solvent": "dimethylformamide",
                    "method": "solvent",
                    "temperature": 60.0,
                    "temperature_unit": "\u00b0C",
                    "reaction_constants": {
                        "constant_1": 0.44,
                        "constant_2": 0.24
                    },
                    "reaction_constant_conf": {
                        "constant_conf_1": 0.02,
                        "constant_conf_2": 0.03
                    },
                    "determination_method": "Kelen-Tudos",
                    "Q-value": {
                        "constant_1": "na",
                        "constant_2": "na"
                    },
                    "e-Value": {
                        "constant_1": "na",
                        "constant_2": "na"
                    },
                    "r_product": null
                },
                {
                    "polymerization_type": "free radical",
                    "solvent": "dimethylformamide",
                    "method": "solvent",
                    "temperature": 60.0,
                    "temperature_unit": "\u00b0C",
                    "reaction_constants": {
                        "constant_1": 0.41,
                        "constant_2": "na"
                    },
                    "reaction_constant_conf": {
                        "constant_conf_1": 0.02,
                        "constant_conf_2": "na"
                    },
                    "determination_method": "Kelen-Tudos extended",
                    "Q-value": {
                        "constant_1": "na",
                        "constant_2": "na"
                    },
                    "e-Value": {
                        "constant_1": "na",
                        "constant_2": "na"
                    },
                    "r_product": null
                },
                {
                    "polymerization_type": "free radical",
                    "solvent": "dimethylformamide",
                    "method": "solvent",
                    "temperature": 60.0,
                    "temperature_unit": "\u00b0C",
                    "reaction_constants": {
                        "constant_1": 0.33,
                        "constant_2": 0.24
                    },
                    "reaction_constant_conf": {
                        "constant_conf_1": 0.02,
                        "constant_conf_2": 0.03
                    },
                    "determination_method": "Ghosh-Palit",
                    "Q-value": {
                        "constant_1": "na",
                        "constant_2": "na"
                    },
                    "e-Value": {
                        "constant_1": "na",
                        "constant_2": "na"
                    },
                    "r_product": null
                }
            ]
        }
    ],
    "source": "na",
    "PDF_name": "Copolymerization_of_acrylonitrile_with_some_transition_metal_acrylates.pdf"
}

File: data_extraction/model_output_GPT4-o/10.1002_actp.1984.010350602.json
{
    "reactions": [
        {
            "monomers": [
                "acrylonitrile",
                "cobalt acrylate"
            ],
            "reaction_conditions": [
                {
                    "polymerization_type": "free radical",
                    "solvent": "dimethylformamide",
                    "method": "solvent",
                    "temperature": 60.0,
                    "temperature_unit": "\u00b0C",
                    "reaction_constants": {
                        "constant_1": 0.14,
                        "constant_2": 0.15
                    },
                    "reaction_constant_conf": {
                        "constant_conf_1": 0.01,
                        "constant_conf_2": 0.01
                    },
                    "determination_method": "Kelen-Tudos",
                    "Q-value": {
                        "constant_1": 0.42,
                        "constant_2": "na"
                    },
                    "e-Value": {
                        "constant_1": -0.75,
                        "constant_2": "na"
                    },
                    "r_product": 0.022
                },
                {
                    "polymerization_type": "free radical",
                    "solvent": "dimethylformamide",
                    "method": "solvent",
                    "temperature": 60.0,
                    "temperature_unit": "\u00b0C",
                    "reaction_constants": {
                        "constant_1": 0.14,
                        "constant_2": 0.15
                    },
                    "reaction_constant_conf": {
                        "constant_conf_1": 0.01,
                        "constant_conf_2": 0.01
                    },
                    "determination_method": "Fineman-Ross",
                    "Q-value": {
                        "constant_1": 0.42,
                        "constant_2": "na"
                    },
                    "e-Value": {
                        "constant_1": -0.75,
                        "constant_2": "na"
                    },
                    "r_product": 0.022
                }
            ]
        },
        {
            "monomers": [
                "acrylonitrile",
                "nickel acrylate"
            ],
            "reaction_conditions": [
                {
                    "polymerization_type": "free radical",
                    "solvent": "dimethylformamide",
                    "method": "solvent",
                    "temperature": 60.0,
                    "temperature_unit": "\u00b0C",
                    "reaction_constants": {
                        "constant_1": 0.1,
                        "constant_2": 0.17
                    },
                    "reaction_constant_conf": {
                        "constant_conf_1": 0.02,
                        "constant_conf_2": 0.02
                    },
                    "determination_method": "Kelen-Tudos",
                    "Q-value": {
                        "constant_1": 0.59,
                        "constant_2": "na"
                    },
                    "e-Value": {
                        "constant_1": -0.85,
                        "constant_2": "na"
                    },
                    "r_product": 0.015
                },
                {
                    "polymerization_type": "free radical",
                    "solvent": "dimethylformamide",
                    "method": "solvent",
                    "temperature": 60.0,
                    "temperature_unit": "\u00b0C",
                    "reaction_constants": {
                        "constant_1": 0.1,
                        "constant_2": 0.17
                    },
                    "reaction_constant_conf": {
                        "constant_conf_1": 0.02,
                        "constant_conf_2": 0.02
                    },
                    "determination_method": "Fineman-Ross",
                    "Q-value": {
                        "constant_1": 0.59,
                        "constant_2": "na"
                    },
                    "e-Value": {
                        "constant_1": -0.85,
                        "constant_2": "na"
                    },
                    "r_product": 0.015
                }
            ]
        },
        {
            "monomers": [
                "acrylonitrile",
                "copper acrylate"
            ],
            "reaction_conditions": [
                {
                    "polymerization_type": "free radical",
                    "solvent": "dimethylformamide",
                    "method": "solvent",
                    "temperature": 60.0,
                    "temperature_unit": "\u00b0C",
                    "reaction_constants": {
                        "constant_1": 0.08,
                        "constant_2": 0.08
                    },
                    "reaction_constant_conf": {
                        "constant_conf_1": 0.02,
                        "constant_conf_2": 0.02
                    },
                    "determination_method": "Kelen-Tudos",
                    "Q-value": {
                        "constant_1": 0.26,
                        "constant_2": "na"
                    },
                    "e-Value": {
                        "constant_1": -0.82,
                        "constant_2": "na"
                    },
                    "r_product": 0.017
                },
                {
                    "polymerization_type": "free radical",
                    "solvent": "dimethylformamide",
                    "method": "solvent",
                    "temperature": 60.0,
                    "temperature_unit": "\u00b0C",
                    "reaction_constants": {
                        "constant_1": 0.08,
                        "constant_2": 0.08
                    },
                    "reaction_constant_conf": {
                        "constant_conf_1": 0.02,
                        "constant_conf_2": 0.02
                    },
                    "determination_method": "Fineman-Ross",
                    "Q-value": {
                        "constant_1": 0.26,
                        "constant_2": "na"
                    },
                    "e-Value": {
                        "constant_1": -0.82,
                        "constant_2": "na"
                    },
                    "r_product": 0.017
                }
            ]
        }
    ],
    "source": "na",
    "PDF_name": "Copolymerization_of_acrylonitrile_with_some_transition_metal_acrylates.pdf"
}

File: data_extraction/model_output_GPT4-o/10.1002_actp.1985.010360402.json
{
    "reactions": [
        {
            "monomers": [
                "acrylonitrile",
                "butyl acrylate"
            ],
            "reaction_conditions": [
                {
                    "polymerization_type": "free radical",
                    "solvent": "water",
                    "method": "emulsion",
                    "temperature": 70.0,
                    "temperature_unit": "\u00b0C",
                    "reaction_constants": {
                        "constant_1": 1.082,
                        "constant_2": 0.816
                    },
                    "reaction_constant_conf": {
                        "constant_conf_1": "na",
                        "constant_conf_2": "na"
                    },
                    "determination_method": "na",
                    "Q-value": {
                        "constant_1": "na",
                        "constant_2": "na"
                    },
                    "e-Value": {
                        "constant_1": "na",
                        "constant_2": "na"
                    },
                    "r_product": null
                }
            ]
        }
    ],
    "source": "Acta Polymerica 36 (1985) Nr. 4",
    "PDF_name": "Emulsion copolymerization of acrylonitrile and butyl acrylate"
}

File: data_extraction/model_output_GPT4-o/10.1002_actp.1987.010381107.json
{
    "reactions": [
        {
            "monomers": [
                "styrene",
                "methyl methacrylate"
            ],
            "reaction_conditions": [
                {
                    "polymerization_type": "free radical",
                    "solvent": "dimethyl sulfoxide",
                    "method": "solvent",
                    "temperature": 60.0,
                    "temperature_unit": "\u00b0C",
                    "reaction_constants": {
                        "constant_1": 0.26,
                        "constant_2": 0.59
                    },
                    "reaction_constant_conf": {
                        "constant_conf_1": 0.02,
                        "constant_conf_2": 0.02
                    },
                    "determination_method": "Kelen-Tudos",
                    "Q-value": {
                        "constant_1": null,
                        "constant_2": null
                    },
                    "e-Value": {
                        "constant_1": null,
                        "constant_2": null
                    },
                    "r_product": null
                },
                {
                    "polymerization_type": "free radical",
                    "solvent": "dimethyl sulfoxide",
                    "method": "solvent",
                    "temperature": 60.0,
                    "temperature_unit": "\u00b0C",
                    "reaction_constants": {
                        "constant_1": 0.28,
                        "constant_2": 0.44
                    },
                    "reaction_constant_conf": {
                        "constant_conf_1": 0.01,
                        "constant_conf_2": 0.02
                    },
                    "determination_method": "Kelen-Tudos",
                    "Q-value": {
                        "constant_1": null,
                        "constant_2": null
                    },
                    "e-Value": {
                        "constant_1": null,
                        "constant_2": null
                    },
                    "r_product": null
                }
            ]
        }
    ],
    "source": "Acta Polymerica 38 (1987) Nr. 11",
    "PDF_name": "Polymerization and copolymerization of methyl methacrylate and styrene in the presence of copper(II) chloride"
}

File: data_extraction/model_output_GPT4-o/10.1002_actp.1988.010390708.json
{
    "reactions": [
        {
            "monomers": [
                "maleic anhydride",
                "styrene"
            ],
            "reaction_conditions": [
                {
                    "polymerization_type": "free radical",
                    "solvent": "chloroform",
                    "method": "solvent",
                    "temperature": 30.0,
                    "temperature_unit": "\u00b0C",
                    "reaction_constants": {
                        "constant_1": 0.0362,
                        "constant_2": 0.0119
                    },
                    "reaction_constant_conf": {
                        "constant_conf_1": 0.0,
                        "constant_conf_2": 0.0
                    },
                    "determination_method": "Kelen-Tudos",
                    "Q-value": {
                        "constant_1": 0.000443,
                        "constant_2": 0.0
                    },
                    "e-Value": {
                        "constant_1": 0.0,
                        "constant_2": 0.0
                    },
                    "r_product": null
                }
            ]
        },
        {
            "monomers": [
                "N-2-chlorophenyl maleimide",
                "styrene"
            ],
            "reaction_conditions": [
                {
                    "polymerization_type": "free radical",
                    "solvent": "chloroform",
                    "method": "solvent",
                    "temperature": 30.0,
                    "temperature_unit": "\u00b0C",
                    "reaction_constants": {
                        "constant_1": 0.1026,
                        "constant_2": 0.0304
                    },
                    "reaction_constant_conf": {
                        "constant_conf_1": 0.0,
                        "constant_conf_2": 0.0
                    },
                    "determination_method": "Kelen-Tudos",
                    "Q-value": {
                        "constant_1": 0.000311,
                        "constant_2": 0.0
                    },
                    "e-Value": {
                        "constant_1": 0.0,
                        "constant_2": 0.0
                    },
                    "r_product": null
                }
            ]
        },
        {
            "monomers": [
                "N-alpha-naphthyl maleimide",
                "styrene"
            ],
            "reaction_conditions": [
                {
                    "polymerization_type": "free radical",
                    "solvent": "chloroform",
                    "method": "solvent",
                    "temperature": 30.0,
                    "temperature_unit": "\u00b0C",
                    "reaction_constants": {
                        "constant_1": 0.1522,
                        "constant_2": 0.1157
                    },
                    "reaction_constant_conf": {
                        "constant_conf_1": 0.0,
                        "constant_conf_2": 0.0
                    },
                    "determination_method": "Kelen-Tudos",
                    "Q-value": {
                        "constant_1": 0.00175,
                        "constant_2": 0.0
                    },
                    "e-Value": {
                        "constant_1": 0.0,
                        "constant_2": 0.0
                    },
                    "r_product": null
                }
            ]
        }
    ],
    "source": "Acta Polymerica 39 (1988) Nr. 7",
    "PDF_name": "Copolymerization of maleic anhydride, N-2-chlorophenyl maleimide and N-alpha-naphthyl maleimide with styrene"
}

File: data_extraction/model_output_GPT4-o/10.1002_actp.1989.010400913.json
{
    "reactions": [
        {
            "monomers": [
                "trioxane",
                "butylglycidylether"
            ],
            "reaction_conditions": [
                {
                    "polymerization_type": "cationic",
                    "solvent": "nitrobenzene",
                    "method": "solvent",
                    "temperature": 30.0,
                    "temperature_unit": "\u00b0C",
                    "reaction_constants": {
                        "constant_1": 0.965,
                        "constant_2": 1.15
                    },
                    "reaction_constant_conf": {
                        "constant_conf_1": "na",
                        "constant_conf_2": "na"
                    },
                    "determination_method": "na",
                    "Q-value": {
                        "constant_1": "na",
                        "constant_2": "na"
                    },
                    "e-Value": {
                        "constant_1": 41.6,
                        "constant_2": "na"
                    },
                    "r_product": null
                },
                {
                    "polymerization_type": "cationic",
                    "solvent": "nitrobenzene",
                    "method": "solvent",
                    "temperature": 40.0,
                    "temperature_unit": "\u00b0C",
                    "reaction_constants": {
                        "constant_1": 0.965,
                        "constant_2": 1.15
                    },
                    "reaction_constant_conf": {
                        "constant_conf_1": "na",
                        "constant_conf_2": "na"
                    },
                    "determination_method": "na",
                    "Q-value": {
                        "constant_1": "na",
                        "constant_2": "na"
                    },
                    "e-Value": {
                        "constant_1": 41.6,
                        "constant_2": "na"
                    },
                    "r_product": null
                },
                {
                    "polymerization_type": "cationic",
                    "solvent": "nitrobenzene",
                    "method": "solvent",
                    "temperature": 50.0,
                    "temperature_unit": "\u00b0C",
                    "reaction_constants": {
                        "constant_1": 0.965,
                        "constant_2": 1.15
                    },
                    "reaction_constant_conf": {
                        "constant_conf_1": "na",
                        "constant_conf_2": "na"
                    },
                    "determination_method": "na",
                    "Q-value": {
                        "constant_1": "na",
                        "constant_2": "na"
                    },
                    "e-Value": {
                        "constant_1": 41.6,
                        "constant_2": "na"
                    },
                    "r_product": null
                }
            ]
        }
    ],
    "source": "Acta Polymerica 40 (1989) Nr. 9",
    "PDF_name": "Study of the kinetics of copolymerization of trioxane with butylglycidylether"
}

File: data_extraction/model_output_GPT4-o/10.1002_actp.1990.010410209.json
{
    "reactions": [
        {
            "monomers": [
                "maleic acid",
                "allylamine"
            ],
            "reaction_conditions": [
                {
                    "polymerization_type": "free radical",
                    "solvent": "water",
                    "method": "solvent",
                    "temperature": 50.0,
                    "temperature_unit": "\u00b0C",
                    "reaction_constants": {
                        "constant_1": 0.051,
                        "constant_2": 0.033
                    },
                    "reaction_constant_conf": {
                        "constant_conf_1": 0.001,
                        "constant_conf_2": 0.007
                    },
                    "determination_method": "Tidwell and Mortimer",
                    "Q-value": {
                        "constant_1": "na",
                        "constant_2": "na"
                    },
                    "e-Value": {
                        "constant_1": "na",
                        "constant_2": "na"
                    },
                    "r_product": null
                }
            ]
        }
    ],
    "source": "Acta Polymerica 41 (1990) Nr. 2",
    "PDF_name": "Synthesis of regular polyampholytes by copolymerization of maleic acid with allyl and diallyl amine derivatives"
}

File: data_extraction/model_output_GPT4-o/10.1002_actp.1990.010410506.json
{
    "reactions": [
        {
            "monomers": [
                "ethyl methacrylate",
                "N-vinyl carbazole"
            ],
            "reaction_conditions": [
                {
                    "polymerization_type": "free radical",
                    "solvent": "na",
                    "method": "bulk",
                    "temperature": 333.0,
                    "temperature_unit": "K",
                    "reaction_constants": {
                        "constant_1": 5.926,
                        "constant_2": 0.04
                    },
                    "reaction_constant_conf": {
                        "constant_conf_1": "na",
                        "constant_conf_2": "na"
                    },
                    "determination_method": "Fineman-Ross",
                    "Q-value": {
                        "constant_1": 2.08,
                        "constant_2": 0.18
                    },
                    "e-Value": {
                        "constant_1": 0.18,
                        "constant_2": 0.57
                    },
                    "r_product": 0.237
                },
                {
                    "polymerization_type": "free radical",
                    "solvent": "na",
                    "method": "bulk",
                    "temperature": 333.0,
                    "temperature_unit": "K",
                    "reaction_constants": {
                        "constant_1": 5.91,
                        "constant_2": 0.04
                    },
                    "reaction_constant_conf": {
                        "constant_conf_1": "na",
                        "constant_conf_2": "na"
                    },
                    "determination_method": "Kelen-Tudos",
                    "Q-value": {
                        "constant_1": 2.03,
                        "constant_2": 0.17
                    },
                    "e-Value": {
                        "constant_1": 0.14,
                        "constant_2": 0.41
                    },
                    "r_product": 0.2417
                }
            ]
        },
        {
            "monomers": [
                "n-butyl methacrylate",
                "N-vinyl carbazole"
            ],
            "reaction_conditions": [
                {
                    "polymerization_type": "free radical",
                    "solvent": "na",
                    "method": "bulk",
                    "temperature": 333.0,
                    "temperature_unit": "K",
                    "reaction_constants": {
                        "constant_1": 5.69,
                        "constant_2": 0.02
                    },
                    "reaction_constant_conf": {
                        "constant_conf_1": "na",
                        "constant_conf_2": "na"
                    },
                    "determination_method": "Fineman-Ross",
                    "Q-value": {
                        "constant_1": 3.07,
                        "constant_2": 0.45
                    },
                    "e-Value": {
                        "constant_1": 0.23,
                        "constant_2": 0.57
                    },
                    "r_product": 0.1134
                },
                {
                    "polymerization_type": "free radical",
                    "solvent": "na",
                    "method": "bulk",
                    "temperature": 333.0,
                    "temperature_unit": "K",
                    "reaction_constants": {
                        "constant_1": 5.68,
                        "constant_2": 0.02
                    },
                    "reaction_constant_conf": {
                        "constant_conf_1": "na",
                        "constant_conf_2": "na"
                    },
                    "determination_method": "Kelen-Tudos",
                    "Q-value": {
                        "constant_1": 2.86,
                        "constant_2": 0.41
                    },
                    "e-Value": {
                        "constant_1": 0.22,
                        "constant_2": 0.57
                    },
                    "r_product": 0.1295
                }
            ]
        }
    ],
    "source": "na",
    "PDF_name": "Copolymerization of alkyl methacrylates with N-vinyl carbazole"
}
