Repository: lamalab-org/copolymer-reactivity

# `data_extraction/` — Pipeline 1: literature → reactions

Mines ~300 k Crossref records for copolymerisation papers, filters them down to ~1.8 k downloadable PDFs, and extracts reactivity-ratio measurements with a vision–language model. The output is the curated `extracted_reactions.csv` that Pipeline 2 (`copol_prediction/`) ingests.

- **Configuration:** All paths and thresholds are defined in
  `data_extraction/obtain_data.py` via the `ExtractionConfig` class. The default
  configuration mirrors the curated layout beneath `data_extraction/artifacts`.
- **Step selection:** `ExtractionSteps` lets you control which parts of the

File: data_extraction/model_output_GPT4-o/10.1002_actp.1992.010430112.json
{
    "reactions": [
        {
            "monomers": [
                "styrene",
                "methyl methacrylate"
            ],
            "reaction_conditions": [
                {
                    "polymerization_type": "free radical",
                    "solvent": "benzene",
                    "method": "solvent",
                    "temperature": 50.0,
                    "temperature_unit": "\u00b0C",
                    "reaction_constants": {
                        "constant_1": 0.02,
                        "constant_2": 0.01
                    },
                    "reaction_constant_conf": {
                        "constant_conf_1": 0.01,
                        "constant_conf_2": 0.01
                    },
                    "determination_method": "Joshi-Joshi method",
                    "Q-value": {
                        "constant_1": 1.67,
                        "constant_2": 1.25
                    },
                    "e-Value": {
                        "constant_1": -0.8,
                        "constant_2": 1.0
                    },
                    "r_product": null
                },
                {
                    "polymerization_type": "free radical",
                    "solvent": "acetone",
                    "method": "solvent",
                    "temperature": 50.0,
                    "temperature_unit": "\u00b0C",
                    "reaction_constants": {
                        "constant_1": 0.01,
                        "constant_2": 0.01
                    },
                    "reaction_constant_conf": {
                        "constant_conf_1": 0.01,
                        "constant_conf_2": 0.01
                    },
                    "determination_method": "Joshi-Joshi method",
                    "Q-value": {
                        "constant_1": 1.45,
                        "constant_2": 1.25
                    },
                    "e-Value": {
                        "constant_1": -0.8,
                        "constant_2": 1.0
                    },
                    "r_product": null
                }
            ]
        },
        {
            "monomers": [
                "N-(2-methyl-5-dimethylaminophenyl)maleimide",
                "methyl methacrylate"
            ],
            "reaction_conditions": [
                {
                    "polymerization_type": "free radical",
                    "solvent": "benzene",
                    "method": "solvent",
                    "temperature": 50.0,
                    "temperature_unit": "\u00b0C",
                    "reaction_constants": {
                        "constant_1": 0.18,
                        "constant_2": 0.04
                    },
                    "reaction_constant_conf": {
                        "constant_conf_1": 0.06,
                        "constant_conf_2": 0.02
                    },
                    "determination_method": "Joshi-Joshi method",
                    "Q-value": {
                        "constant_1": 2.23,
                        "constant_2": 0.74
                    },
                    "e-Value": {
                        "constant_1": 0.4,
                        "constant_2": 0.4
                    },
                    "r_product": null
                },
                {
                    "polymerization_type": "free radical",
                    "solvent": "acetone",
                    "method": "solvent",
                    "temperature": 50.0,
                    "temperature_unit": "\u00b0C",
                    "reaction_constants": {
                        "constant_1": 0.18,
                        "constant_2": 0.04
                    },
                    "reaction_constant_conf": {
                        "constant_conf_1": 0.02,
                        "constant_conf_2": 0.02
                    },
                    "determination_method": "Joshi-Joshi method",
                    "Q-value": {
                        "constant_1": 2.07,
                        "constant_2": 0.74
                    },
                    "e-Value": {
                        "constant_1": 0.4,
                        "constant_2": 0.4
                    },
                    "r_product": null
                }
            ]
        }
    ],
    "source": "10.1002/actp.1992.010430107",
    "PDF_name": "The copolymerization reactions of N-(2-methyl-5-dimethylaminophenyl)maleimide"
}

File: data_extraction/model_output_GPT4-o/10.1002_adom.201901277.json
{
    "reactions": [
        {
            "monomers": [
                "N-vinylpyrrolidone",
                "N-vinylcaprolactam"
            ],
            "reaction_conditions": [
                {
                    "polymerization_type": "free radical",
                    "solvent": "ethanol",
                    "method": "solvent",
                    "temperature": 60.0,
                    "temperature_unit": "\u00b0C",
                    "reaction_constants": {
                        "constant_1": 1.0,
                        "constant_2": 0.09
                    },
                    "reaction_constant_conf": {
                        "constant_conf_1": 0.02,
                        "constant_conf_2": 0.01
                    },
                    "determination_method": "EVM Program",
                    "Q-value": {
                        "constant_1": 0.58,
                        "constant_2": 0.26
                    },
                    "e-Value": {
                        "constant_1": 0.22,
                        "constant_2": 0.12
                    },
                    "r_product": null
                }
            ]
        }
    ],
    "source": "https://doi.org/10.1002/adom.201901277",
    "PDF_name": "Employing Lactam Copolymerization Strategy to Effectively Achieve Pure Organic Room-Temperature Phosphorescence in Amorphous State"
}

File: data_extraction/model_output_GPT4-o/10.1002_adsc.201900565.json
{
    "reactions": [
        {
            "monomers": [
                "norborn-2-ene",
                "cyclooctene"
            ],
            "reaction_conditions": [
                {
                    "polymerization_type": "ring opening metathesis polymerization",
                    "solvent": "dichloromethane",
                    "method": "solvent",
                    "temperature": 25.0,
                    "temperature_unit": "\u00b0C",
                    "reaction_constants": {
                        "constant_1": 5.2,
                        "constant_2": 3.5
                    },
                    "reaction_constant_conf": {
                        "constant_conf_1": 1.0,
                        "constant_conf_2": 1.0
                    },
                    "determination_method": "Mayo-Lewis equation",
                    "Q-value": {
                        "constant_1": null,
                        "constant_2": null
                    },
                    "e-Value": {
                        "constant_1": null,
                        "constant_2": null
                    },
                    "r_product": null
                },
                {
                    "polymerization_type": "ring opening metathesis polymerization",
                    "solvent": "dichloromethane",
                    "method": "solvent",
                    "temperature": 25.0,
                    "temperature_unit": "\u00b0C",
                    "reaction_constants": {
                        "constant_1": 1.9,
                        "constant_2": 1.4
                    },
                    "reaction_constant_conf": {
                        "constant_conf_1": 0.2,
                        "constant_conf_2": 0.2
                    },
                    "determination_method": "Mayo-Lewis equation",
                    "Q-value": {
                        "constant_1": null,
                        "constant_2": null
                    },
                    "e-Value": {
                        "constant_1": null,
                        "constant_2": null
                    },
                    "r_product": null
                }
            ]
        },
        {
            "monomers": [
                "norborn-2-ene",
                "cyclopentene"
            ],
            "reaction_conditions": [
                {
                    "polymerization_type": "ring opening metathesis polymerization",
                    "solvent": "dichloromethane",
                    "method": "solvent",
                    "temperature": 25.0,
                    "temperature_unit": "\u00b0C",
                    "reaction_constants": {
                        "constant_1": 1.2,
                        "constant_2": 1.0
                    },
                    "reaction_constant_conf": {
                        "constant_conf_1": 0.1,
                        "constant_conf_2": 0.1
                    },
                    "determination_method": "Mayo-Lewis equation",
                    "Q-value": {
                        "constant_1": null,
                        "constant_2": null
                    },
                    "e-Value": {
                        "constant_1": null,
                        "constant_2": null
                    },
                    "r_product": null
                }
            ]
        }
    ],
    "source": "https://doi.org/10.1002/adsc.201900565",
    "PDF_name": "Ruthenium-Catalyzed Alternating Ring-Opening Metathesis Copolymerization of Norborn-2-ene with Cyclic Olefins"
}

File: data_extraction/model_output_GPT4-o/10.1002_adv.2000.json
{
    "reactions": [
        {
            "monomers": [
                "styrene",
                "vinyl acetate"
            ],
            "reaction_conditions": [
                {
                    "polymerization_type": "free radical",
                    "solvent": "dioxane",
                    "method": "solvent",
                    "temperature": 65.0,
                    "temperature_unit": "\u00b0C",
                    "reaction_constants": {
                        "constant_1": 42.8,
                        "constant_2": 1.0
                    },
                    "reaction_constant_conf": {
                        "constant_conf_1": "na",
                        "constant_conf_2": "na"
                    },
                    "determination_method": "Kelen-Tudos",
                    "Q-value": {
                        "constant_1": "na",
                        "constant_2": "na"
                    },
                    "e-Value": {
                        "constant_1": "na",
                        "constant_2": "na"
                    },
                    "r_product": null
                }
            ]
        }
    ],
    "source": "https://doi.org/10.1002/adv.10014",
    "PDF_name": "Free Radical Copolymerization of Styrene with Vinyl Acetate Using p-Acetylbenzylidene Triphenylarsonium Ylide as an Initiator"
}

File: data_extraction/model_output_GPT4-o/10.1002_aic.14439.json
{
    "reactions": [
        {
            "monomers": [
                "Maleic anhydride",
                "Acrylonitrile"
            ],
            "reaction_conditions": [
                {
                    "polymerization_type": "na",
                    "solvent": "na",
                    "method": "na",
                    "temperature": "na",
                    "temperature_unit": "na",
                    "reaction_constants": {
                        "constant_1": 2.4,
                        "constant_2": 0.4
                    },
                    "reaction_constant_conf": {
                        "constant_conf_1": "na",
                        "constant_conf_2": "na"
                    },
                    "determination_method": "EVM",
                    "Q-value": {
                        "constant_1": "na",
                        "constant_2": "na"
                    },
                    "e-Value": {
                        "constant_1": "na",
                        "constant_2": "na"
                    },
                    "r_product": null
                }
            ]
        },
        {
            "monomers": [
                "Indene",
                "Methyl methacrylate"
            ],
            "reaction_conditions": [
                {
                    "polymerization_type": "na",
                    "solvent": "na",
                    "method": "na",
                    "temperature": "na",
                    "temperature_unit": "na",
                    "reaction_constants": {
                        "constant_1": 0.0001,
                        "constant_2": 6.0
                    },
                    "reaction_constant_conf": {
                        "constant_conf_1": "na",
                        "constant_conf_2": "na"
                    },
                    "determination_method": "EVM",
                    "Q-value": {
                        "constant_1": "na",
                        "constant_2": "na"
                    },
                    "e-Value": {
                        "constant_1": "na",
                        "constant_2": "na"
                    },
                    "r_product": null
                }
            ]
        },
        {
            "monomers": [
                "Ethyl methacrylate",
                "N-phenylmaleimide"
            ],
            "reaction_conditions": [
                {
                    "polymerization_type": "na",
                    "solvent": "na",
                    "method": "na",
                    "temperature": "na",
                    "temperature_unit": "na",
                    "reaction_constants": {
                        "constant_1": 0.0001,
                        "constant_2": 0.4
                    },
                    "reaction_constant_conf": {
                        "constant_conf_1": "na",
                        "constant_conf_2": "na"
                    },
                    "determination_method": "EVM",
                    "Q-value": {
                        "constant_1": "na",
                        "constant_2": "na"
                    },
                    "e-Value": {
                        "constant_1": "na",
                        "constant_2": "na"
                    },
                    "r_product": null
                }
            ]
        },
        {
            "monomers": [
                "Acrylonitrile",
                "Styrene"
            ],
            "reaction_conditions": [
                {
                    "polymerization_type": "na",
                    "solvent": "na",
                    "method": "na",
                    "temperature": "na",
                    "temperature_unit": "na",
                    "reaction_constants": {
                        "constant_1": 0.03,
                        "constant_2": 0.4
                    },
                    "reaction_constant_conf": {
                        "constant_conf_1": "na",
                        "constant_conf_2": "na"
                    },
                    "determination_method": "EVM",
                    "Q-value": {
                        "constant_1": "na",
                        "constant_2": "na"
                    },
                    "e-Value": {
                        "constant_1": "na",
                        "constant_2": "na"
                    },
                    "r_product": null
                }
            ]
        },
        {
            "monomers": [
                "Styrene",
                "Acrylonitrile"
            ],
            "reaction_conditions": [
                {
                    "polymerization_type": "na",
                    "solvent": "na",
                    "method": "na",
                    "temperature": "na",
                    "temperature_unit": "na",
                    "reaction_constants": {
                        "constant_1": 0.42,
                        "constant_2": 0.02
                    },
                    "reaction_constant_conf": {
                        "constant_conf_1": "na",
                        "constant_conf_2": "na"
                    },
                    "determination_method": "EVM",
                    "Q-value": {
                        "constant_1": "na",
                        "constant_2": "na"
                    },
                    "e-Value": {
                        "constant_1": "na",
                        "constant_2": "na"
                    },
                    "r_product": null
                }
            ]
        }
    ],
    "source": "https://doi.org/10.1002/aic.14439",
    "PDF_name": "Demystifying the Estimation of Reactivity Ratios for Terpolymerization Systems"
}

File: data_extraction/model_output_GPT4-o/10.1002_ange.201403799.json
{
    "reactions": [
        {
            "monomers": [
                "4-(N-maleimidomethyl)fluorescein",
                "4-propargyloxystyrene"
            ],
            "reaction_conditions": [
                {
                    "polymerization_type": "nitroxide-mediated polymerization",
                    "solvent": "anisole",
                    "method": "solvent",
                    "temperature": 115.0,
                    "temperature_unit": "\u00b0C",
                    "reaction_constants": {
                        "constant_1": 0.81,
                        "constant_2": 0.8
                    },
                    "reaction_constant_conf": {
                        "constant_conf_1": "na",
                        "constant_conf_2": "na"
                    },
                    "determination_method": "na",
                    "Q-value": {
                        "constant_1": "na",
                        "constant_2": "na"
                    },
                    "e-Value": {
                        "constant_1": "na",
                        "constant_2": "na"
                    },
                    "r_product": null
                }
            ]
        },
        {
            "monomers": [
                "4-(N-maleimidomethyl)fluorescein",
                "4-propargyloxystyrene"
            ],
            "reaction_conditions": [
                {
                    "polymerization_type": "nitroxide-mediated polymerization",
                    "solvent": "anisole",
                    "method": "solvent",
                    "temperature": 115.0,
                    "temperature_unit": "\u00b0C",
                    "reaction_constants": {
                        "constant_1": 0.78,
                        "constant_2": 0.78
                    },
                    "reaction_constant_conf": {
                        "constant_conf_1": "na",
                        "constant_conf_2": "na"
                    },
                    "determination_method": "na",
                    "Q-value": {
                        "constant_1": "na",
                        "constant_2": "na"
                    },
                    "e-Value": {
                        "constant_1": "na",
                        "constant_2": "na"
                    },
                    "r_product": null
                }
            ]
        }
    ],
    "source": "https://doi.org/10.1002/anie.201403799",
    "PDF_name": "Precision PEGylated Polymers Obtained by Sequence-Controlled Copolymerization and Postpolymerization Modification"
}

File: data_extraction/model_output_GPT4-o/10.1002_ange.201510077.json
{
    "reactions": [
        {
            "monomers": [
                "ethylene",
                "allyl acetate"
            ],
            "reaction_conditions": [
                {
                    "polymerization_type": "coordination",
                    "solvent": "toluene",
                    "method": "solvent",
                    "temperature": 60.0,
                    "temperature_unit": "\u00b0C",
                    "reaction_constants": {
                        "constant_1": 1.9,
                        "constant_2": 0.24
                    },
                    "reaction_constant_conf": {
                        "constant_conf_1": "na",
                        "constant_conf_2": "na"
                    },
                    "determination_method": "na",
                    "Q-value": {
                        "constant_1": "na",
                        "constant_2": "na"
                    },
                    "e-Value": {
                        "constant_1": "na",
                        "constant_2": "na"
                    },
                    "r_product": null
                }
            ]
        },
        {
            "monomers": [
                "ethylene",
                "methyl acrylate"
            ],
            "reaction_conditions": [
                {
                    "polymerization_type": "coordination",
                    "solvent": "toluene",
                    "method": "solvent",
                    "temperature": 60.0,
                    "temperature_unit": "\u00b0C",
                    "reaction_constants": {
                        "constant_1": 1.2,
                        "constant_2": 0.2
                    },
                    "reaction_constant_conf": {
                        "constant_conf_1": "na",
                        "constant_conf_2": "na"
                    },
                    "determination_method": "na",
                    "Q-value": {
                        "constant_1": "na",
                        "constant_2": "na"
                    },
                    "e-Value": {
                        "constant_1": "na",
                        "constant_2": "na"
                    },
                    "r_product": null
                }
            ]
        }
    ],
    "source": "https://doi.org/10.1002/anie.201510077",
    "PDF_name": "Copolymerization of Ethylene and Polar Monomers by Using Ni/IzQO Catalysts"
}

File: data_extraction/model_output_GPT4-o/10.1002_ange.201511793.json
{
    "reactions": [
        {
            "monomers": [
                "lactide",
                "cyclohexene oxide"
            ],
            "reaction_conditions": [
                {
                    "polymerization_type": "coordination-insertion",
                    "solvent": "chlorobenzene",
                    "method": "solvent",
                    "temperature": 24.0,
                    "temperature_unit": "\u00b0C",
                    "reaction_constants": {
                        "constant_1": 1.23,
                        "constant_2": 2.54
                    },
                    "reaction_constant_conf": {
                        "constant_conf_1": 0.1,
                        "constant_conf_2": 0.18
                    },
                    "determination_method": "nonlinear least-squares fit",
                    "Q-value": {
                        "constant_1": 0.74,
                        "constant_2": 1.35
                    },
                    "e-Value": {
                        "constant_1": 0.22,
                        "constant_2": 0.18
                    },
                    "r_product": null
                }
            ]
        }
    ],
    "source": "https://doi.org/10.1002/anie.201511793",
    "PDF_name": "Block Copolymerization of Lactide and an Epoxide Facilitated by a Redox Switchable Iron-Based Catalyst"
}

File: data_extraction/model_output_GPT4-o/10.1002_ange.201603129.json
{
    "reactions": [
        {
            "monomers": [
                "N,N-dimethylacrylamide",
                "N-isopropylacrylamide"
            ],
            "reaction_conditions": [
                {
                    "polymerization_type": "reversible addition fragmentation chain transfer",
                    "solvent": "dimethyl sulfoxide",
                    "method": "solvent",
                    "temperature": 30.0,
                    "temperature_unit": "\u00b0C",
                    "reaction_constants": {
                        "constant_1": 3.5,
                        "constant_2": 0.8
                    },
                    "reaction_constant_conf": {
                        "constant_conf_1": 0.1,
                        "constant_conf_2": 0.1
                    },
                    "determination_method": "na",
                    "Q-value": {
                        "constant_1": null,
                        "constant_2": null
                    },
                    "e-Value": {
                        "constant_1": null,
                        "constant_2": null
                    },
                    "r_product": null
                }
            ]
        },
        {
            "monomers": [
                "N,N-dimethylacrylamide",
                "methyl acrylate"
            ],
            "reaction_conditions": [
                {
                    "polymerization_type": "reversible addition fragmentation chain transfer",
                    "solvent": "dimethyl sulfoxide",
                    "method": "solvent",
                    "temperature": 30.0,
                    "temperature_unit": "\u00b0C",
                    "reaction_constants": {
                        "constant_1": 3.5,
                        "constant_2": 0.95
                    },
                    "reaction_constant_conf": {
                        "constant_conf_1": 0.1,
                        "constant_conf_2": 0.1
                    },
                    "determination_method": "na",
                    "Q-value": {
                        "constant_1": null,
                        "constant_2": null
                    },
                    "e-Value": {
                        "constant_1": null,
                        "constant_2": null
                    },
                    "r_product": null
                }
            ]
        }
    ],
    "source": "https://doi.org/10.1002/anie.201603129",
    "PDF_name": "Closed-System One-Pot Block Copolymerization by Temperature-Modulated Monomer Segregation"
}

File: data_extraction/model_output_GPT4-o/10.1002_ange.201607152.json
{
    "reactions": [
        {
            "monomers": [
                "ethylene",
                "methyl acrylate"
            ],
            "reaction_conditions": [
                {
                    "polymerization_type": "coordination",
                    "solvent": "toluene",
                    "method": "solvent",
                    "temperature": 30.0,
                    "temperature_unit": "\u00b0C",
                    "reaction_constants": {
                        "constant_1": 1.24,
                        "constant_2": 0.61
                    },
                    "reaction_constant_conf": {
                        "constant_conf_1": "na",
                        "constant_conf_2": "na"
                    },
                    "determination_method": "na",
                    "Q-value": {
                        "constant_1": "na",
                        "constant_2": "na"
                    },
                    "e-Value": {
                        "constant_1": "na",
                        "constant_2": "na"
                    },
                    "r_product": null
                }
            ]
        },
        {
            "monomers": [
                "ethylene",
                "methyl acrylate"
            ],
            "reaction_conditions": [
                {
                    "polymerization_type": "coordination",
                    "solvent": "toluene",
                    "method": "solvent",
                    "temperature": 60.0,
                    "temperature_unit": "\u00b0C",
                    "reaction_constants": {
                        "constant_1": 3.64,
                        "constant_2": 0.31
                    },
                    "reaction_constant_conf": {
                        "constant_conf_1": "na",
                        "constant_conf_2": "na"
                    },
                    "determination_method": "na",
                    "Q-value": {
                        "constant_1": "na",
                        "constant_2": "na"
                    },
                    "e-Value": {
                        "constant_1": "na",
                        "constant_2": "na"
                    },
                    "r_product": null
                }
            ]
        },
        {
            "monomers": [
                "ethylene",
                "methyl acrylate"
            ],
            "reaction_conditions": [
                {
                    "polymerization_type": "coordination",
                    "solvent": "toluene",
                    "method": "solvent",
                    "temperature": 100.0,
                    "temperature_unit": "\u00b0C",
                    "reaction_constants": {
                        "constant_1": 0.37,
                        "constant_2": 1.44
                    },
                    "reaction_constant_conf": {
                        "constant_conf_1": "na",
                        "constant_conf_2": "na"
                    },
                    "determination_method": "na",
                    "Q-value": {
                        "constant_1": "na",
                        "constant_2": "na"
                    },
                    "e-Value": {
                        "constant_1": "na",
                        "constant_2": "na"
                    },
                    "r_product": null
                }
            ]
        }
    ],
    "source": "http://dx.doi.org/10.1002/anie.201607152",
    "PDF_name": "Direct Synthesis of Functionalized High-Molecular-Weight Polyethylene by Copolymerization of Ethylene with Polar Monomers"
}

File: data_extraction/model_output_GPT4-o/10.1002_ange.201611066.json
{
    "reactions": [
        {
            "monomers": [
                "ortho-methoxystyrene",
                "styrene"
            ],
            "reaction_conditions": [
                {
                    "polymerization_type": "coordination",
                    "solvent": "toluene",
                    "method": "solvent",
                    "temperature": 25.0,
                    "temperature_unit": "\u00b0C",
                    "reaction_constants": {
                        "constant_1": 9.19,
                        "constant_2": 0.034
                    },
                    "reaction_constant_conf": {
                        "constant_conf_1": "na",
                        "constant_conf_2": "na"
                    },
                    "determination_method": "NMR spectroscopy",
                    "Q-value": {
                        "constant_1": "na",
                        "constant_2": "na"
                    },
                    "e-Value": {
                        "constant_1": "na",
                        "constant_2": "na"
                    },
                    "r_product": null
                }
            ]
        },
        {
            "monomers": [
                "para-methoxystyrene",
                "styrene"
            ],
            "reaction_conditions": [
                {
                    "polymerization_type": "coordination",
                    "solvent": "toluene",
                    "method": "solvent",
                    "temperature": 25.0,
                    "temperature_unit": "\u00b0C",
                    "reaction_constants": {
                        "constant_1": 3.96,
                        "constant_2": 0.81
                    },
                    "reaction_constant_conf": {
                        "constant_conf_1": "na",
                        "constant_conf_2": "na"
                    },
                    "determination_method": "NMR spectroscopy",
                    "Q-value": {
                        "constant_1": "na",
                        "constant_2": "na"
                    },
                    "e-Value": {
                        "constant_1": "na",
                        "constant_2": "na"
                    },
                    "r_product": null
                }
            ]
        }
    ],
    "source": "https://doi.org/10.1002/anie.201611066",
    "PDF_name": "Stereoselective Copolymerization of Unprotected Polar and Nonpolar Styrenes by an Yttrium Precursor"
}

File: data_extraction/model_output_GPT4-o/10.1002_ange.201702128.json
{
    "reactions": [
        {
            "monomers": [
                "ethylene",
                "butadiene"
            ],
            "reaction_conditions": [
                {
                    "polymerization_type": "coordination",
                    "solvent": "toluene",
                    "method": "solvent",
                    "temperature": 40.0,
                    "temperature_unit": "\u00b0C",
                    "reaction_constants": {
                        "constant_1": 0.38,
                        "constant_2": 0.79
                    },
                    "reaction_constant_conf": {
                        "constant_conf_1": 0.06,
                        "constant_conf_2": 0.12
                    },
                    "determination_method": "EVM Program",
                    "Q-value": {
                        "constant_1": null,
                        "constant_2": null
                    },
                    "e-Value": {
                        "constant_1": null,
                        "constant_2": null
                    },
                    "r_product": null
                }
            ]
        }
    ],
    "source": "https://doi.org/10.1002/anie.201702128",
    "PDF_name": "cis-1,4 Selective Copolymerization of Ethylene and Butadiene"
}

File: data_extraction/model_output_GPT4-o/10.1002_ange.201808836.json
{
    "reactions": [
        {
            "monomers": [
                "ethylene",
                "para-fluorostyrene"
            ],
            "reaction_conditions": [
                {
                    "polymerization_type": "coordination",
                    "solvent": "tetrahydrofuran",
                    "method": "solvent",
                    "temperature": 40.0,
                    "temperature_unit": "\u00b0C",
                    "reaction_constants": {
                        "constant_1": 2.57,
                        "constant_2": 0.39
                    },
                    "reaction_constant_conf": {
                        "constant_conf_1": 0.09,
                        "constant_conf_2": 0.02
                    },
                    "determination_method": "EVM Program",
                    "Q-value": {
                        "constant_1": 1.0,
                        "constant_2": 0.8
                    },
                    "e-Value": {
                        "constant_1": 0.1,
                        "constant_2": 0.5
                    },
                    "r_product": null
                }
            ]
        }
    ],
    "source": "https://doi.org/10.1002/anie.201808836",
    "PDF_name": "Positive effect of polar styrenes on copolymerization with ethylene catalyzed by scandium complex and mechanism"
}

File: data_extraction/model_output_GPT4-o/10.1002_ange.202106682.json
{
    "reactions": [
        {
            "monomers": [
                "ethylene",
                "5-hexene-1-yl-acetate"
            ],
            "reaction_conditions": [
                {
                    "polymerization_type": "coordination",
                    "solvent": "toluene",
                    "method": "solvent",
                    "temperature": 40.0,
                    "temperature_unit": "\u00b0C",
                    "reaction_constants": {
                        "constant_1": 0.5,
                        "constant_2": 0.77
                    },
                    "reaction_constant_conf": {
                        "constant_conf_1": 0.02,
                        "constant_conf_2": 0.03
                    },
                    "determination_method": "EVM Program",
                    "Q-value": {
                        "constant_1": 1.0,
                        "constant_2": 1.0
                    },
                    "e-Value": {
                        "constant_1": 0.0,
                        "constant_2": 0.0
                    },
                    "r_product": 0.385
                }
            ]
        },
        {
            "monomers": [
                "ethylene",
                "methyl acrylate"
            ],
            "reaction_conditions": [
                {
                    "polymerization_type": "coordination",
                    "solvent": "toluene",
                    "method": "solvent",
                    "temperature": 40.0,
                    "temperature_unit": "\u00b0C",
                    "reaction_constants": {
                        "constant_1": 0.63,
                        "constant_2": 1.72
                    },
                    "reaction_constant_conf": {
                        "constant_conf_1": 0.03,
                        "constant_conf_2": 0.05
                    },
                    "determination_method": "EVM Program",
                    "Q-value": {
                        "constant_1": 1.0,
                        "constant_2": 1.0
                    },
                    "e-Value": {
                        "constant_1": 0.0,
                        "constant_2": 0.0
                    },
                    "r_product": 1.08
                }
            ]
        }
    ],
    "source": "https://doi.org/10.1002/anie.202106682",
    "PDF_name": "Hydrogen-Bonding-Induced Heterogenization of Nickel and Palladium Catalysts for Copolymerization of Ethylene with Polar Monomers"
}
