Repository: lamalab-org/copolymer-reactivity

# `data_extraction/` — Pipeline 1: literature → reactions

Mines ~300 k Crossref records for copolymerisation papers, filters them down to ~1.8 k downloadable PDFs, and extracts reactivity-ratio measurements with a vision–language model. The output is the curated `extracted_reactions.csv` that Pipeline 2 (`copol_prediction/`) ingests.

- **Configuration:** All paths and thresholds are defined in
  `data_extraction/obtain_data.py` via the `ExtractionConfig` class. The default
  configuration mirrors the curated layout beneath `data_extraction/artifacts`.
- **Step selection:** `ExtractionSteps` lets you control which parts of the

File: data_extraction/model_output_GPT4-o/10.1002_anie.201403799.json
{
    "reactions": [
        {
            "monomers": [
                "4-propargyloxystyrene",
                "N-(pentafluorophenyl)methacrylamide"
            ],
            "reaction_conditions": [
                {
                    "polymerization_type": "nitroxide-mediated polymerization",
                    "solvent": "anisole",
                    "method": "solvent",
                    "temperature": 115.0,
                    "temperature_unit": "\u00b0C",
                    "reaction_constants": {
                        "constant_1": 0.81,
                        "constant_2": 0.8
                    },
                    "reaction_constant_conf": {
                        "constant_conf_1": "na",
                        "constant_conf_2": "na"
                    },
                    "determination_method": "na",
                    "Q-value": {
                        "constant_1": "na",
                        "constant_2": "na"
                    },
                    "e-Value": {
                        "constant_1": "na",
                        "constant_2": "na"
                    },
                    "r_product": null
                }
            ]
        },
        {
            "monomers": [
                "4-propargyloxystyrene",
                "N-(4-trifluoromethylbenzyl)maleimide"
            ],
            "reaction_conditions": [
                {
                    "polymerization_type": "nitroxide-mediated polymerization",
                    "solvent": "anisole",
                    "method": "solvent",
                    "temperature": 115.0,
                    "temperature_unit": "\u00b0C",
                    "reaction_constants": {
                        "constant_1": 0.78,
                        "constant_2": 0.7
                    },
                    "reaction_constant_conf": {
                        "constant_conf_1": "na",
                        "constant_conf_2": "na"
                    },
                    "determination_method": "na",
                    "Q-value": {
                        "constant_1": "na",
                        "constant_2": "na"
                    },
                    "e-Value": {
                        "constant_1": "na",
                        "constant_2": "na"
                    },
                    "r_product": null
                }
            ]
        }
    ],
    "source": "https://doi.org/10.1002/anie.201403799",
    "PDF_name": "Precision PEGylated Polymers Obtained by Sequence-Controlled Copolymerization and Postpolymerization Modification"
}

File: data_extraction/model_output_GPT4-o/10.1002_anie.201510077.json
{
    "reactions": [
        {
            "monomers": [
                "ethylene",
                "allyl acetate"
            ],
            "reaction_conditions": [
                {
                    "polymerization_type": "coordination",
                    "solvent": "toluene",
                    "method": "solvent",
                    "temperature": 60.0,
                    "temperature_unit": "\u00b0C",
                    "reaction_constants": {
                        "constant_1": 1.2,
                        "constant_2": 1.1
                    },
                    "reaction_constant_conf": {
                        "constant_conf_1": 0.1,
                        "constant_conf_2": 0.1
                    },
                    "determination_method": "EVM Program",
                    "Q-value": {
                        "constant_1": "na",
                        "constant_2": "na"
                    },
                    "e-Value": {
                        "constant_1": "na",
                        "constant_2": "na"
                    },
                    "r_product": null
                }
            ]
        },
        {
            "monomers": [
                "ethylene",
                "diallyl ether"
            ],
            "reaction_conditions": [
                {
                    "polymerization_type": "coordination",
                    "solvent": "toluene",
                    "method": "solvent",
                    "temperature": 60.0,
                    "temperature_unit": "\u00b0C",
                    "reaction_constants": {
                        "constant_1": 2.1,
                        "constant_2": 1.2
                    },
                    "reaction_constant_conf": {
                        "constant_conf_1": 0.2,
                        "constant_conf_2": 0.1
                    },
                    "determination_method": "EVM Program",
                    "Q-value": {
                        "constant_1": "na",
                        "constant_2": "na"
                    },
                    "e-Value": {
                        "constant_1": "na",
                        "constant_2": "na"
                    },
                    "r_product": null
                }
            ]
        }
    ],
    "source": "https://doi.org/10.1002/anie.201510077",
    "PDF_name": "Copolymerization of Ethylene and Polar Monomers by Using Ni/IzQO Catalysts"
}

File: data_extraction/model_output_GPT4-o/10.1002_anie.201511793.json
{
    "reactions": [
        {
            "monomers": [
                "lactide",
                "cyclohexene oxide"
            ],
            "reaction_conditions": [
                {
                    "polymerization_type": "coordination-insertion",
                    "solvent": "chlorobenzene",
                    "method": "solvent",
                    "temperature": 24.0,
                    "temperature_unit": "\u00b0C",
                    "reaction_constants": {
                        "constant_1": 1.23,
                        "constant_2": 2.54
                    },
                    "reaction_constant_conf": {
                        "constant_conf_1": 0.1,
                        "constant_conf_2": 0.18
                    },
                    "determination_method": "EVM Program",
                    "Q-value": {
                        "constant_1": 1.6,
                        "constant_2": 1.3e-10
                    },
                    "e-Value": {
                        "constant_1": 9.5e-11,
                        "constant_2": 1.1e-10
                    },
                    "r_product": null
                }
            ]
        }
    ],
    "source": "https://doi.org/10.1002/anie.201511793",
    "PDF_name": "Block Copolymerization of Lactide and an Epoxide Facilitated by a Redox Switchable Iron-Based Catalyst"
}

File: data_extraction/model_output_GPT4-o/10.1002_anie.201603129.json
{
    "reactions": [
        {
            "monomers": [
                "N,N-dimethylacrylamide",
                "N-isopropylacrylamide"
            ],
            "reaction_conditions": [
                {
                    "polymerization_type": "radical",
                    "solvent": "dimethyl sulfoxide",
                    "method": "solvent",
                    "temperature": 30.0,
                    "temperature_unit": "\u00b0C",
                    "reaction_constants": {
                        "constant_1": 3.5,
                        "constant_2": 0.09
                    },
                    "reaction_constant_conf": {
                        "constant_conf_1": 0.1,
                        "constant_conf_2": 0.01
                    },
                    "determination_method": "na",
                    "Q-value": {
                        "constant_1": 0.58,
                        "constant_2": 0.26
                    },
                    "e-Value": {
                        "constant_1": 0.15,
                        "constant_2": 0.2
                    },
                    "r_product": null
                }
            ]
        },
        {
            "monomers": [
                "N,N-dimethylacrylamide",
                "methyl acrylate"
            ],
            "reaction_conditions": [
                {
                    "polymerization_type": "radical",
                    "solvent": "dimethyl sulfoxide",
                    "method": "solvent",
                    "temperature": 30.0,
                    "temperature_unit": "\u00b0C",
                    "reaction_constants": {
                        "constant_1": 3.5,
                        "constant_2": 0.06
                    },
                    "reaction_constant_conf": {
                        "constant_conf_1": 0.1,
                        "constant_conf_2": 0.01
                    },
                    "determination_method": "na",
                    "Q-value": {
                        "constant_1": 0.58,
                        "constant_2": 0.26
                    },
                    "e-Value": {
                        "constant_1": 0.15,
                        "constant_2": 0.2
                    },
                    "r_product": null
                }
            ]
        }
    ],
    "source": "https://doi.org/10.1002/anie.201603129",
    "PDF_name": "Closed-System One-Pot Block Copolymerization by Temperature-Modulated Monomer Segregation"
}

File: data_extraction/model_output_GPT4-o/10.1002_anie.201607152.json
{
    "reactions": [
        {
            "monomers": [
                "ethylene",
                "methyl acrylate"
            ],
            "reaction_conditions": [
                {
                    "polymerization_type": "coordination",
                    "solvent": "toluene",
                    "method": "solvent",
                    "temperature": 30.0,
                    "temperature_unit": "\u00b0C",
                    "reaction_constants": {
                        "constant_1": 1.24,
                        "constant_2": 0.61
                    },
                    "reaction_constant_conf": {
                        "constant_conf_1": 0.04,
                        "constant_conf_2": 0.02
                    },
                    "determination_method": "na",
                    "Q-value": {
                        "constant_1": null,
                        "constant_2": null
                    },
                    "e-Value": {
                        "constant_1": null,
                        "constant_2": null
                    },
                    "r_product": null
                }
            ]
        },
        {
            "monomers": [
                "ethylene",
                "methyl acrylate"
            ],
            "reaction_conditions": [
                {
                    "polymerization_type": "coordination",
                    "solvent": "toluene",
                    "method": "solvent",
                    "temperature": 60.0,
                    "temperature_unit": "\u00b0C",
                    "reaction_constants": {
                        "constant_1": 3.64,
                        "constant_2": 0.31
                    },
                    "reaction_constant_conf": {
                        "constant_conf_1": 0.03,
                        "constant_conf_2": 0.01
                    },
                    "determination_method": "na",
                    "Q-value": {
                        "constant_1": null,
                        "constant_2": null
                    },
                    "e-Value": {
                        "constant_1": null,
                        "constant_2": null
                    },
                    "r_product": null
                }
            ]
        }
    ],
    "source": "https://doi.org/10.1002/anie.201607152",
    "PDF_name": "Direct Synthesis of Functionalized High-Molecular-Weight Polyethylene by Copolymerization of Ethylene with Polar Monomers"
}

File: data_extraction/model_output_GPT4-o/10.1002_anie.201702128.json
{
    "reactions": [
        {
            "monomers": [
                "ethylene",
                "butadiene"
            ],
            "reaction_conditions": [
                {
                    "polymerization_type": "coordination",
                    "solvent": "toluene",
                    "method": "solvent",
                    "temperature": 40.0,
                    "temperature_unit": "\u00b0C",
                    "reaction_constants": {
                        "constant_1": 0.38,
                        "constant_2": 0.79
                    },
                    "reaction_constant_conf": {
                        "constant_conf_1": 0.06,
                        "constant_conf_2": 0.12
                    },
                    "determination_method": "na",
                    "Q-value": {
                        "constant_1": null,
                        "constant_2": null
                    },
                    "e-Value": {
                        "constant_1": null,
                        "constant_2": null
                    },
                    "r_product": null
                },
                {
                    "polymerization_type": "coordination",
                    "solvent": "toluene",
                    "method": "solvent",
                    "temperature": 40.0,
                    "temperature_unit": "\u00b0C",
                    "reaction_constants": {
                        "constant_1": 0.5,
                        "constant_2": 1.08
                    },
                    "reaction_constant_conf": {
                        "constant_conf_1": 0.12,
                        "constant_conf_2": 0.25
                    },
                    "determination_method": "na",
                    "Q-value": {
                        "constant_1": null,
                        "constant_2": null
                    },
                    "e-Value": {
                        "constant_1": null,
                        "constant_2": null
                    },
                    "r_product": null
                }
            ]
        }
    ],
    "source": "https://doi.org/10.1002/anie.201702128",
    "PDF_name": "cis-1,4-Selective Copolymerization of Ethylene and Butadiene"
}

File: data_extraction/model_output_GPT4-o/10.1002_anie.202004181.json
{
    "reactions": [
        {
            "monomers": [
                "pyrrole",
                "tellurophene"
            ],
            "reaction_conditions": [
                {
                    "polymerization_type": "oxidative",
                    "solvent": "water",
                    "method": "microemulsion",
                    "temperature": 4.0,
                    "temperature_unit": "\u00b0C",
                    "reaction_constants": {
                        "constant_1": 1.742,
                        "constant_2": 0.786
                    },
                    "reaction_constant_conf": {
                        "constant_conf_1": 0.176,
                        "constant_conf_2": 0.347
                    },
                    "determination_method": "nonlinear least-squares fitting",
                    "Q-value": {
                        "constant_1": null,
                        "constant_2": null
                    },
                    "e-Value": {
                        "constant_1": null,
                        "constant_2": null
                    },
                    "r_product": null
                }
            ]
        }
    ],
    "source": "https://doi.org/10.1002/anie.202004181",
    "PDF_name": "Precisely Tuning Photothermal and Photodynamic Effects of Polymeric Nanoparticles by Controlled Copolymerization"
}

File: data_extraction/model_output_GPT4-o/10.1002_anie.202106682.json
{
    "reactions": [
        {
            "monomers": [
                "ethylene",
                "5-hexene-1-yl-acetate"
            ],
            "reaction_conditions": [
                {
                    "polymerization_type": "coordination",
                    "solvent": "toluene",
                    "method": "solvent",
                    "temperature": 40.0,
                    "temperature_unit": "\u00b0C",
                    "reaction_constants": {
                        "constant_1": 0.5,
                        "constant_2": 0.77
                    },
                    "reaction_constant_conf": {
                        "constant_conf_1": 0.02,
                        "constant_conf_2": 0.03
                    },
                    "determination_method": "EVM Program",
                    "Q-value": {
                        "constant_1": 1.0,
                        "constant_2": 0.9
                    },
                    "e-Value": {
                        "constant_1": 0.03,
                        "constant_2": 0.01
                    },
                    "r_product": 0.385
                }
            ]
        },
        {
            "monomers": [
                "ethylene",
                "methyl acrylate"
            ],
            "reaction_conditions": [
                {
                    "polymerization_type": "coordination",
                    "solvent": "toluene",
                    "method": "solvent",
                    "temperature": 40.0,
                    "temperature_unit": "\u00b0C",
                    "reaction_constants": {
                        "constant_1": 0.63,
                        "constant_2": 1.72
                    },
                    "reaction_constant_conf": {
                        "constant_conf_1": 0.03,
                        "constant_conf_2": 0.05
                    },
                    "determination_method": "EVM Program",
                    "Q-value": {
                        "constant_1": 1.0,
                        "constant_2": 1.1
                    },
                    "e-Value": {
                        "constant_1": 0.02,
                        "constant_2": 0.04
                    },
                    "r_product": 1.08
                }
            ]
        }
    ],
    "source": "https://doi.org/10.1002/anie.202106682",
    "PDF_name": "Hydrogen-Bonding-Induced Heterogenization of Nickel and Palladium Catalysts for Copolymerization of Ethylene with Polar Monomers"
}

File: data_extraction/model_output_GPT4-o/10.1002_anie.202300187.json
{
    "reactions": [
        {
            "monomers": [
                "ethylene oxide",
                "N-tosyl-2-methyl aziridine"
            ],
            "reaction_conditions": [
                {
                    "polymerization_type": "metal-free",
                    "solvent": "tetrahydrofuran",
                    "method": "solvent",
                    "temperature": 25.0,
                    "temperature_unit": "\u00b0C",
                    "reaction_constants": {
                        "constant_1": 2.26,
                        "constant_2": 0.15
                    },
                    "reaction_constant_conf": {
                        "constant_conf_1": 0.04,
                        "constant_conf_2": 0.01
                    },
                    "determination_method": "EVM Program",
                    "Q-value": {
                        "constant_1": 0.7,
                        "constant_2": 0.1
                    },
                    "e-Value": {
                        "constant_1": 0.2,
                        "constant_2": 0.05
                    },
                    "r_product": 0.34
                }
            ]
        }
    ],
    "source": "10.1002/anie.202300187",
    "PDF_name": "Janus Effect of Lewis Acid Enables One-Step Block Copolymerization of Ethylene Oxide and N-Sulfonyl Aziridine"
}

File: data_extraction/model_output_GPT4-o/10.1002_aoc.118.json
{
    "reactions": [
        {
            "monomers": [
                "styrenetricarbonylchromium",
                "methyl methacrylate"
            ],
            "reaction_conditions": [
                {
                    "polymerization_type": "free radical",
                    "solvent": "ethyl acetate",
                    "method": "solvent",
                    "temperature": 50.0,
                    "temperature_unit": "\u00b0C",
                    "reaction_constants": {
                        "constant_1": 0.71,
                        "constant_2": 0.0
                    },
                    "reaction_constant_conf": {
                        "constant_conf_1": "na",
                        "constant_conf_2": "na"
                    },
                    "determination_method": "Kelen-Tudos",
                    "Q-value": {
                        "constant_1": "na",
                        "constant_2": "na"
                    },
                    "e-Value": {
                        "constant_1": "na",
                        "constant_2": "na"
                    },
                    "r_product": null
                },
                {
                    "polymerization_type": "free radical",
                    "solvent": "ethyl acetate",
                    "method": "solvent",
                    "temperature": 30.0,
                    "temperature_unit": "\u00b0C",
                    "reaction_constants": {
                        "constant_1": 0.6,
                        "constant_2": 0.0
                    },
                    "reaction_constant_conf": {
                        "constant_conf_1": "na",
                        "constant_conf_2": "na"
                    },
                    "determination_method": "Kelen-Tudos",
                    "Q-value": {
                        "constant_1": "na",
                        "constant_2": "na"
                    },
                    "e-Value": {
                        "constant_1": "na",
                        "constant_2": "na"
                    },
                    "r_product": null
                }
            ]
        },
        {
            "monomers": [
                "styrenetricarbonylchromium",
                "butyl acrylate"
            ],
            "reaction_conditions": [
                {
                    "polymerization_type": "free radical",
                    "solvent": "ethyl acetate",
                    "method": "solvent",
                    "temperature": 50.0,
                    "temperature_unit": "\u00b0C",
                    "reaction_constants": {
                        "constant_1": 0.75,
                        "constant_2": 0.0
                    },
                    "reaction_constant_conf": {
                        "constant_conf_1": "na",
                        "constant_conf_2": "na"
                    },
                    "determination_method": "Kelen-Tudos",
                    "Q-value": {
                        "constant_1": "na",
                        "constant_2": "na"
                    },
                    "e-Value": {
                        "constant_1": "na",
                        "constant_2": "na"
                    },
                    "r_product": null
                },
                {
                    "polymerization_type": "free radical",
                    "solvent": "ethyl acetate",
                    "method": "solvent",
                    "temperature": 30.0,
                    "temperature_unit": "\u00b0C",
                    "reaction_constants": {
                        "constant_1": 0.65,
                        "constant_2": 0.0
                    },
                    "reaction_constant_conf": {
                        "constant_conf_1": "na",
                        "constant_conf_2": "na"
                    },
                    "determination_method": "Kelen-Tudos",
                    "Q-value": {
                        "constant_1": "na",
                        "constant_2": "na"
                    },
                    "e-Value": {
                        "constant_1": "na",
                        "constant_2": "na"
                    },
                    "r_product": null
                }
            ]
        },
        {
            "monomers": [
                "p-methylstyrenetricarbonylchromium",
                "methyl methacrylate"
            ],
            "reaction_conditions": [
                {
                    "polymerization_type": "free radical",
                    "solvent": "ethyl acetate",
                    "method": "solvent",
                    "temperature": 50.0,
                    "temperature_unit": "\u00b0C",
                    "reaction_constants": {
                        "constant_1": 1.44,
                        "constant_2": 0.0
                    },
                    "reaction_constant_conf": {
                        "constant_conf_1": "na",
                        "constant_conf_2": "na"
                    },
                    "determination_method": "Kelen-Tudos",
                    "Q-value": {
                        "constant_1": "na",
                        "constant_2": "na"
                    },
                    "e-Value": {
                        "constant_1": "na",
                        "constant_2": "na"
                    },
                    "r_product": null
                },
                {
                    "polymerization_type": "free radical",
                    "solvent": "ethyl acetate",
                    "method": "solvent",
                    "temperature": 30.0,
                    "temperature_unit": "\u00b0C",
                    "reaction_constants": {
                        "constant_1": 1.1,
                        "constant_2": 0.0
                    },
                    "reaction_constant_conf": {
                        "constant_conf_1": "na",
                        "constant_conf_2": "na"
                    },
                    "determination_method": "Kelen-Tudos",
                    "Q-value": {
                        "constant_1": "na",
                        "constant_2": "na"
                    },
                    "e-Value": {
                        "constant_1": "na",
                        "constant_2": "na"
                    },
                    "r_product": null
                }
            ]
        }
    ],
    "source": "Appl. Organometal. Chem. 2001; 15: 169\u2013177",
    "PDF_name": "Tricarbonylchromium complexes of styrenes in radical copolymerization"
}

File: data_extraction/model_output_GPT4-o/10.1002_aoc.3186.json
{
    "reactions": [
        {
            "monomers": [
                "norbornene",
                "5-norbornene-2-carboxylic acid methyl ester"
            ],
            "reaction_conditions": [
                {
                    "polymerization_type": "vinyl-addition",
                    "solvent": "toluene",
                    "method": "solvent",
                    "temperature": 60.0,
                    "temperature_unit": "\u00b0C",
                    "reaction_constants": {
                        "constant_1": 0.18,
                        "constant_2": 1.28
                    },
                    "reaction_constant_conf": {
                        "constant_conf_1": 0.23,
                        "constant_conf_2": "<1"
                    },
                    "determination_method": "Kelen-Tudor",
                    "Q-value": {
                        "constant_1": null,
                        "constant_2": null
                    },
                    "e-Value": {
                        "constant_1": null,
                        "constant_2": null
                    },
                    "r_product": null
                },
                {
                    "polymerization_type": "vinyl-addition",
                    "solvent": "toluene",
                    "method": "solvent",
                    "temperature": 60.0,
                    "temperature_unit": "\u00b0C",
                    "reaction_constants": {
                        "constant_1": 0.19,
                        "constant_2": 3.57
                    },
                    "reaction_constant_conf": {
                        "constant_conf_1": 0.68,
                        "constant_conf_2": "<1"
                    },
                    "determination_method": "Kelen-Tudor",
                    "Q-value": {
                        "constant_1": null,
                        "constant_2": null
                    },
                    "e-Value": {
                        "constant_1": null,
                        "constant_2": null
                    },
                    "r_product": null
                }
            ]
        }
    ],
    "source": "https://doi.org/10.1002/aoc.3186",
    "PDF_name": "Pd(II) complexes bearing di- and monochelae fluorinated \u03b2-ketonaphthyliminato ligand and their catalytic properties towards vinyl-addition polymerization and copolymerization of norbornene and ester-functionalized norbornene derivative"
}

File: data_extraction/model_output_GPT4-o/10.1002_aoc.3893.json
{
    "reactions": [
        {
            "monomers": [
                "L-lactide",
                "epsilon-caprolactone"
            ],
            "reaction_conditions": [
                {
                    "polymerization_type": "coordination",
                    "solvent": "toluene",
                    "method": "solvent",
                    "temperature": 25.0,
                    "temperature_unit": "\u00b0C",
                    "reaction_constants": {
                        "constant_1": 0.84,
                        "constant_2": 0.88
                    },
                    "reaction_constant_conf": {
                        "constant_conf_1": 0.01,
                        "constant_conf_2": 0.01
                    },
                    "determination_method": "homonuclear decoupled proton nuclear magnetic resonance spectroscopy",
                    "Q-value": {
                        "constant_1": null,
                        "constant_2": null
                    },
                    "e-Value": {
                        "constant_1": null,
                        "constant_2": null
                    },
                    "r_product": null
                },
                {
                    "polymerization_type": "coordination",
                    "solvent": "toluene",
                    "method": "solvent",
                    "temperature": 25.0,
                    "temperature_unit": "\u00b0C",
                    "reaction_constants": {
                        "constant_1": 0.79,
                        "constant_2": 0.83
                    },
                    "reaction_constant_conf": {
                        "constant_conf_1": 0.01,
                        "constant_conf_2": 0.01
                    },
                    "determination_method": "homonuclear decoupled proton nuclear magnetic resonance spectroscopy",
                    "Q-value": {
                        "constant_1": null,
                        "constant_2": null
                    },
                    "e-Value": {
                        "constant_1": null,
                        "constant_2": null
                    },
                    "r_product": null
                }
            ]
        }
    ],
    "source": "https://doi.org/10.1002/aoc.3893",
    "PDF_name": "Ring-opening polymerization of lactide, epsilon-caprolactone and their copolymerization catalyzed by beta-diketiminate zinc complexes"
}

File: data_extraction/model_output_GPT4-o/10.1002_aoc.6337.json
{
    "reactions": [
        {
            "monomers": [
                "ethylene",
                "carbon monoxide"
            ],
            "reaction_conditions": [
                {
                    "polymerization_type": "coordination",
                    "solvent": "2,2,2-trifluoroethanol",
                    "method": "solvent",
                    "temperature": 30.0,
                    "temperature_unit": "\u00b0C",
                    "reaction_constants": {
                        "constant_1": 25.4,
                        "constant_2": 2.05
                    },
                    "reaction_constant_conf": {
                        "constant_conf_1": 0.25,
                        "constant_conf_2": 0.2
                    },
                    "determination_method": "Kelen-Tudos",
                    "Q-value": {
                        "constant_1": null,
                        "constant_2": null
                    },
                    "e-Value": {
                        "constant_1": null,
                        "constant_2": null
                    },
                    "r_product": null
                }
            ]
        },
        {
            "monomers": [
                "styrene",
                "carbon monoxide"
            ],
            "reaction_conditions": [
                {
                    "polymerization_type": "coordination",
                    "solvent": "2,2,2-trifluoroethanol",
                    "method": "solvent",
                    "temperature": 30.0,
                    "temperature_unit": "\u00b0C",
                    "reaction_constants": {
                        "constant_1": 29.7,
                        "constant_2": 1.7
                    },
                    "reaction_constant_conf": {
                        "constant_conf_1": 4.3,
                        "constant_conf_2": 1.7
                    },
                    "determination_method": "Kelen-Tudos",
                    "Q-value": {
                        "constant_1": null,
                        "constant_2": null
                    },
                    "e-Value": {
                        "constant_1": null,
                        "constant_2": null
                    },
                    "r_product": null
                }
            ]
        }
    ],
    "source": "https://doi.org/10.1002/aoc.6337",
    "PDF_name": "IminopyridinePd(II) complexes as versatile catalysts for copolymerization and terpolymerization of vinyl arene, ethylene, and carbon monoxide"
}

File: data_extraction/model_output_GPT4-o/10.1002_apj.5500060303.json
{
    "reactions": [
        {
            "monomers": [
                "acrylonitrile",
                "vinyl acetate"
            ],
            "reaction_conditions": [
                {
                    "polymerization_type": "free radical",
                    "solvent": "na",
                    "method": "bulk",
                    "temperature": 40.0,
                    "temperature_unit": "\u00b0C",
                    "reaction_constants": {
                        "constant_1": 6.49,
                        "constant_2": 0.0094
                    },
                    "reaction_constant_conf": {
                        "constant_conf_1": 0.5,
                        "constant_conf_2": 0.001
                    },
                    "determination_method": "RREVM",
                    "Q-value": {
                        "constant_1": null,
                        "constant_2": null
                    },
                    "e-Value": {
                        "constant_1": null,
                        "constant_2": null
                    },
                    "r_product": null
                },
                {
                    "polymerization_type": "free radical",
                    "solvent": "na",
                    "method": "bulk",
                    "temperature": 40.0,
                    "temperature_unit": "\u00b0C",
                    "reaction_constants": {
                        "constant_1": 6.42,
                        "constant_2": 0.0079
                    },
                    "reaction_constant_conf": {
                        "constant_conf_1": 0.5,
                        "constant_conf_2": 0.001
                    },
                    "determination_method": "RREVM",
                    "Q-value": {
                        "constant_1": null,
                        "constant_2": null
                    },
                    "e-Value": {
                        "constant_1": null,
                        "constant_2": null
                    },
                    "r_product": null
                },
                {
                    "polymerization_type": "free radical",
                    "solvent": "na",
                    "method": "bulk",
                    "temperature": 40.0,
                    "temperature_unit": "\u00b0C",
                    "reaction_constants": {
                        "constant_1": 6.61,
                        "constant_2": 0.0089
                    },
                    "reaction_constant_conf": {
                        "constant_conf_1": 0.5,
                        "constant_conf_2": 0.001
                    },
                    "determination_method": "RREVM",
                    "Q-value": {
                        "constant_1": null,
                        "constant_2": null
                    },
                    "e-Value": {
                        "constant_1": null,
                        "constant_2": null
                    },
                    "r_product": null
                }
            ]
        }
    ],
    "source": "Dev. Chem. Eng. Mineral Process., 6(3/4), pp.153-170, 1998",
    "PDF_name": "A Kinetic Investigation of the Copolymerization of Acrylonitrile and Vinyl Acetate in Bulk"
}

File: data_extraction/model_output_GPT4-o/10.1002_apmc.1972.050250111.json
{
    "reactions": [
        {
            "monomers": [
                "butyl methacrylate",
                "butyl acrylate"
            ],
            "reaction_conditions": [
                {
                    "polymerization_type": "free radical",
                    "solvent": "water",
                    "method": "emulsion",
                    "temperature": 70.0,
                    "temperature_unit": "\u00b0C",
                    "reaction_constants": {
                        "constant_1": 2.21,
                        "constant_2": 0.27
                    },
                    "reaction_constant_conf": {
                        "constant_conf_1": "na",
                        "constant_conf_2": "na"
                    },
                    "determination_method": "na",
                    "Q-value": {
                        "constant_1": "na",
                        "constant_2": "na"
                    },
                    "e-Value": {
                        "constant_1": "na",
                        "constant_2": "na"
                    },
                    "r_product": null
                }
            ]
        }
    ],
    "source": "na",
    "PDF_name": "A Contribution to the Semicontinuous Emulsion Polymerization.pdf"
}
