Repository: lamalab-org/copolymer-reactivity

# `data_extraction/` — Pipeline 1: literature → reactions

Mines ~300 k Crossref records for copolymerisation papers, filters them down to ~1.8 k downloadable PDFs, and extracts reactivity-ratio measurements with a vision–language model. The output is the curated `extracted_reactions.csv` that Pipeline 2 (`copol_prediction/`) ingests.

- **Configuration:** All paths and thresholds are defined in
  `data_extraction/obtain_data.py` via the `ExtractionConfig` class. The default
  configuration mirrors the curated layout beneath `data_extraction/artifacts`.
- **Step selection:** `ExtractionSteps` lets you control which parts of the

File: data_extraction/model_output_GPT4-o/10.1002_apmc.1972.050270114.json
{
    "reactions": [
        {
            "monomers": [
                "Cyclopentadiene",
                "2-Chloroethyl vinyl ether"
            ],
            "reaction_conditions": [
                {
                    "polymerization_type": "cationic",
                    "solvent": "toluene",
                    "method": "solvent",
                    "temperature": -78.0,
                    "temperature_unit": "\u00b0C",
                    "reaction_constants": {
                        "constant_1": 0.55,
                        "constant_2": 2.1
                    },
                    "reaction_constant_conf": {
                        "constant_conf_1": 0.5,
                        "constant_conf_2": 0.4
                    },
                    "determination_method": "Fineman-Ross",
                    "Q-value": {
                        "constant_1": null,
                        "constant_2": null
                    },
                    "e-Value": {
                        "constant_1": null,
                        "constant_2": null
                    },
                    "r_product": 1.15
                },
                {
                    "polymerization_type": "cationic",
                    "solvent": "toluene",
                    "method": "solvent",
                    "temperature": -78.0,
                    "temperature_unit": "\u00b0C",
                    "reaction_constants": {
                        "constant_1": 0.6,
                        "constant_2": 2.8
                    },
                    "reaction_constant_conf": {
                        "constant_conf_1": 0.2,
                        "constant_conf_2": 0.3
                    },
                    "determination_method": "Intersection",
                    "Q-value": {
                        "constant_1": null,
                        "constant_2": null
                    },
                    "e-Value": {
                        "constant_1": null,
                        "constant_2": null
                    },
                    "r_product": 1.68
                },
                {
                    "polymerization_type": "cationic",
                    "solvent": "toluene",
                    "method": "solvent",
                    "temperature": -78.0,
                    "temperature_unit": "\u00b0C",
                    "reaction_constants": {
                        "constant_1": 0.73,
                        "constant_2": 3.5
                    },
                    "reaction_constant_conf": {
                        "constant_conf_1": 0.3,
                        "constant_conf_2": 0.6
                    },
                    "determination_method": "Modified Fineman-Ross",
                    "Q-value": {
                        "constant_1": null,
                        "constant_2": null
                    },
                    "e-Value": {
                        "constant_1": null,
                        "constant_2": null
                    },
                    "r_product": 2.6
                },
                {
                    "polymerization_type": "cationic",
                    "solvent": "methylene chloride",
                    "method": "solvent",
                    "temperature": -78.0,
                    "temperature_unit": "\u00b0C",
                    "reaction_constants": {
                        "constant_1": 1.8,
                        "constant_2": 1.1
                    },
                    "reaction_constant_conf": {
                        "constant_conf_1": 0.4,
                        "constant_conf_2": 0.5
                    },
                    "determination_method": "Fineman-Ross",
                    "Q-value": {
                        "constant_1": null,
                        "constant_2": null
                    },
                    "e-Value": {
                        "constant_1": null,
                        "constant_2": null
                    },
                    "r_product": 1.98
                },
                {
                    "polymerization_type": "cationic",
                    "solvent": "methylene chloride",
                    "method": "solvent",
                    "temperature": -78.0,
                    "temperature_unit": "\u00b0C",
                    "reaction_constants": {
                        "constant_1": 2.2,
                        "constant_2": 1.0
                    },
                    "reaction_constant_conf": {
                        "constant_conf_1": 0.6,
                        "constant_conf_2": 0.5
                    },
                    "determination_method": "Intersection",
                    "Q-value": {
                        "constant_1": null,
                        "constant_2": null
                    },
                    "e-Value": {
                        "constant_1": null,
                        "constant_2": null
                    },
                    "r_product": 2.2
                },
                {
                    "polymerization_type": "cationic",
                    "solvent": "nitroethane",
                    "method": "solvent",
                    "temperature": -78.0,
                    "temperature_unit": "\u00b0C",
                    "reaction_constants": {
                        "constant_1": 3.0,
                        "constant_2": 1.6
                    },
                    "reaction_constant_conf": {
                        "constant_conf_1": 0.6,
                        "constant_conf_2": 0.6
                    },
                    "determination_method": "Integrated Lewis-Mayo",
                    "Q-value": {
                        "constant_1": null,
                        "constant_2": null
                    },
                    "e-Value": {
                        "constant_1": null,
                        "constant_2": null
                    },
                    "r_product": 4.8
                }
            ]
        }
    ],
    "source": "Die Angewandte Makromolekulare Chemie 27 (1972) 189\u2013200",
    "PDF_name": "Cationic Copolymerization of Cyclopentadiene with 2-Chloroethyl Vinyl Ether and Some Properties of the Copolymer"
}

File: data_extraction/model_output_GPT4-o/10.1002_apmc.1973.050280109.json
{
    "reactions": [
        {
            "monomers": [
                "monomethyl itaconate",
                "vinyl chloride"
            ],
            "reaction_conditions": [
                {
                    "polymerization_type": "free radical",
                    "solvent": "dichloroethane",
                    "method": "solvent",
                    "temperature": 60.0,
                    "temperature_unit": "\u00b0C",
                    "reaction_constants": {
                        "constant_1": 4.697,
                        "constant_2": 0.0531
                    },
                    "reaction_constant_conf": {
                        "constant_conf_1": 0.054,
                        "constant_conf_2": 0.784
                    },
                    "determination_method": "Fineman and Ross",
                    "Q-value": {
                        "constant_1": null,
                        "constant_2": null
                    },
                    "e-Value": {
                        "constant_1": null,
                        "constant_2": null
                    },
                    "r_product": null
                }
            ]
        },
        {
            "monomers": [
                "monobutyl itaconate",
                "vinyl chloride"
            ],
            "reaction_conditions": [
                {
                    "polymerization_type": "free radical",
                    "solvent": "benzene",
                    "method": "solvent",
                    "temperature": 60.0,
                    "temperature_unit": "\u00b0C",
                    "reaction_constants": {
                        "constant_1": 4.454,
                        "constant_2": 0.082
                    },
                    "reaction_constant_conf": {
                        "constant_conf_1": 0.017,
                        "constant_conf_2": 0.286
                    },
                    "determination_method": "Fineman and Ross",
                    "Q-value": {
                        "constant_1": null,
                        "constant_2": null
                    },
                    "e-Value": {
                        "constant_1": null,
                        "constant_2": null
                    },
                    "r_product": null
                }
            ]
        },
        {
            "monomers": [
                "monobenzyl itaconate",
                "vinyl chloride"
            ],
            "reaction_conditions": [
                {
                    "polymerization_type": "free radical",
                    "solvent": "benzene",
                    "method": "solvent",
                    "temperature": 60.0,
                    "temperature_unit": "\u00b0C",
                    "reaction_constants": {
                        "constant_1": 9.067,
                        "constant_2": 0.084
                    },
                    "reaction_constant_conf": {
                        "constant_conf_1": 0.007,
                        "constant_conf_2": 0.316
                    },
                    "determination_method": "Fineman and Ross",
                    "Q-value": {
                        "constant_1": null,
                        "constant_2": null
                    },
                    "e-Value": {
                        "constant_1": null,
                        "constant_2": null
                    },
                    "r_product": null
                }
            ]
        }
    ],
    "source": "Die Angewandte Makromolekulare Chemie 28 (1973) 121\u2013127",
    "PDF_name": "Copolymerization of Monoesters of Itaconic Acid with Vinyl Chloride"
}

File: data_extraction/model_output_GPT4-o/10.1002_apmc.1974.050370115.json
{
    "reactions": [],
    "source": "Die Angewandte Makromolekulare Chemie 37 (1974) 167-175 (Nr. 526)",
    "PDF_name": "Graft Copolymerization of Wool using some Acrylate Monomers"
}

File: data_extraction/model_output_GPT4-o/10.1002_apmc.1974.050370116.json
{
    "reactions": [],
    "source": "Die Angewandte Makromolekulare Chemie 37 (1974) 177\u2013186",
    "PDF_name": "Graft Copolymerization of Wool using some Acrylate Monomers"
}

File: data_extraction/model_output_GPT4-o/10.1002_apmc.1977.050620107.json
{
    "reactions": [
        {
            "monomers": [
                "methyl methacrylate",
                "t-butyl vinyl ketone"
            ],
            "reaction_conditions": [
                {
                    "polymerization_type": "free radical",
                    "solvent": "benzene",
                    "method": "solvent",
                    "temperature": 60.0,
                    "temperature_unit": "\u00b0C",
                    "reaction_constants": {
                        "constant_1": 0.8,
                        "constant_2": 1.2
                    },
                    "reaction_constant_conf": {
                        "constant_conf_1": "na",
                        "constant_conf_2": "na"
                    },
                    "determination_method": "Fineman-Ross",
                    "Q-value": {
                        "constant_1": 0.94,
                        "constant_2": "na"
                    },
                    "e-Value": {
                        "constant_1": 1.2,
                        "constant_2": "na"
                    },
                    "r_product": null
                }
            ]
        },
        {
            "monomers": [
                "methyl methacrylate",
                "phenyl vinyl ketone"
            ],
            "reaction_conditions": [
                {
                    "polymerization_type": "free radical",
                    "solvent": "benzene",
                    "method": "solvent",
                    "temperature": 60.0,
                    "temperature_unit": "\u00b0C",
                    "reaction_constants": {
                        "constant_1": 0.64,
                        "constant_2": 1.97
                    },
                    "reaction_constant_conf": {
                        "constant_conf_1": "na",
                        "constant_conf_2": "na"
                    },
                    "determination_method": "Fineman-Ross",
                    "Q-value": {
                        "constant_1": 0.96,
                        "constant_2": "na"
                    },
                    "e-Value": {
                        "constant_1": 0.14,
                        "constant_2": "na"
                    },
                    "r_product": null
                }
            ]
        },
        {
            "monomers": [
                "vinyl acetate",
                "t-butyl vinyl ketone"
            ],
            "reaction_conditions": [
                {
                    "polymerization_type": "free radical",
                    "solvent": "benzene",
                    "method": "solvent",
                    "temperature": 60.0,
                    "temperature_unit": "\u00b0C",
                    "reaction_constants": {
                        "constant_1": 0.15,
                        "constant_2": 7.0
                    },
                    "reaction_constant_conf": {
                        "constant_conf_1": "na",
                        "constant_conf_2": "na"
                    },
                    "determination_method": "Fineman-Ross",
                    "Q-value": {
                        "constant_1": 0.94,
                        "constant_2": "na"
                    },
                    "e-Value": {
                        "constant_1": 1.2,
                        "constant_2": "na"
                    },
                    "r_product": null
                }
            ]
        },
        {
            "monomers": [
                "vinyl acetate",
                "phenyl vinyl ketone"
            ],
            "reaction_conditions": [
                {
                    "polymerization_type": "free radical",
                    "solvent": "benzene",
                    "method": "solvent",
                    "temperature": 60.0,
                    "temperature_unit": "\u00b0C",
                    "reaction_constants": {
                        "constant_1": 0.1,
                        "constant_2": 6.5
                    },
                    "reaction_constant_conf": {
                        "constant_conf_1": "na",
                        "constant_conf_2": "na"
                    },
                    "determination_method": "Fineman-Ross",
                    "Q-value": {
                        "constant_1": 0.96,
                        "constant_2": "na"
                    },
                    "e-Value": {
                        "constant_1": 0.14,
                        "constant_2": "na"
                    },
                    "r_product": null
                }
            ]
        }
    ],
    "source": "na",
    "PDF_name": "Reactivity of Vinyl Ketones in Free Radical Copolymerization with Methyl Methacrylate and Vinyl Acetate"
}

File: data_extraction/model_output_GPT4-o/10.1002_apmc.1977.050620108.json
{
    "reactions": [
        {
            "monomers": [
                "methyl methacrylate",
                "allyl methacrylate"
            ],
            "reaction_conditions": [
                {
                    "polymerization_type": "free radical",
                    "solvent": "na",
                    "method": "bulk",
                    "temperature": 50.0,
                    "temperature_unit": "\u00b0C",
                    "reaction_constants": {
                        "constant_1": 0.53,
                        "constant_2": 0.5
                    },
                    "reaction_constant_conf": {
                        "constant_conf_1": 0.03,
                        "constant_conf_2": 0.08
                    },
                    "determination_method": "Fineman-Ross",
                    "Q-value": {
                        "constant_1": "na",
                        "constant_2": "na"
                    },
                    "e-Value": {
                        "constant_1": "na",
                        "constant_2": "na"
                    },
                    "r_product": 0.26
                },
                {
                    "polymerization_type": "free radical",
                    "solvent": "na",
                    "method": "bulk",
                    "temperature": 50.0,
                    "temperature_unit": "\u00b0C",
                    "reaction_constants": {
                        "constant_1": 0.54,
                        "constant_2": 0.44
                    },
                    "reaction_constant_conf": {
                        "constant_conf_1": 0.06,
                        "constant_conf_2": 0.12
                    },
                    "determination_method": "Fineman-Ross",
                    "Q-value": {
                        "constant_1": "na",
                        "constant_2": "na"
                    },
                    "e-Value": {
                        "constant_1": "na",
                        "constant_2": "na"
                    },
                    "r_product": 0.24
                },
                {
                    "polymerization_type": "free radical",
                    "solvent": "na",
                    "method": "bulk",
                    "temperature": 50.0,
                    "temperature_unit": "\u00b0C",
                    "reaction_constants": {
                        "constant_1": 0.79,
                        "constant_2": 1.25
                    },
                    "reaction_constant_conf": {
                        "constant_conf_1": 0.06,
                        "constant_conf_2": 0.1
                    },
                    "determination_method": "Fineman-Ross",
                    "Q-value": {
                        "constant_1": "na",
                        "constant_2": "na"
                    },
                    "e-Value": {
                        "constant_1": "na",
                        "constant_2": "na"
                    },
                    "r_product": 0.99
                },
                {
                    "polymerization_type": "free radical",
                    "solvent": "na",
                    "method": "bulk",
                    "temperature": 50.0,
                    "temperature_unit": "\u00b0C",
                    "reaction_constants": {
                        "constant_1": 0.78,
                        "constant_2": 1.16
                    },
                    "reaction_constant_conf": {
                        "constant_conf_1": 0.08,
                        "constant_conf_2": 0.1
                    },
                    "determination_method": "Fineman-Ross",
                    "Q-value": {
                        "constant_1": "na",
                        "constant_2": "na"
                    },
                    "e-Value": {
                        "constant_1": "na",
                        "constant_2": "na"
                    },
                    "r_product": 0.9
                }
            ]
        }
    ],
    "source": "na",
    "PDF_name": "Radical Polymerization in the Presence of Complexing Agents. II"
}

File: data_extraction/model_output_GPT4-o/10.1002_apmc.1977.050640120.json
{
    "reactions": [
        {
            "monomers": [
                "styrene",
                "2,6-dimethyl-2,7-octadiene-6-trimethylsilylether"
            ],
            "reaction_conditions": [
                {
                    "polymerization_type": "free radical",
                    "solvent": "na",
                    "method": "bulk",
                    "temperature": 60.0,
                    "temperature_unit": "\u00b0C",
                    "reaction_constants": {
                        "constant_1": 16.8,
                        "constant_2": 0.0
                    },
                    "reaction_constant_conf": {
                        "constant_conf_1": 0.4,
                        "constant_conf_2": 0.0
                    },
                    "determination_method": "Kelen-T\u00fcd\u00f6s",
                    "Q-value": {
                        "constant_1": null,
                        "constant_2": null
                    },
                    "e-Value": {
                        "constant_1": null,
                        "constant_2": null
                    },
                    "r_product": null
                },
                {
                    "polymerization_type": "free radical",
                    "solvent": "na",
                    "method": "bulk",
                    "temperature": 80.0,
                    "temperature_unit": "\u00b0C",
                    "reaction_constants": {
                        "constant_1": 21.6,
                        "constant_2": 0.0
                    },
                    "reaction_constant_conf": {
                        "constant_conf_1": 0.4,
                        "constant_conf_2": 0.0
                    },
                    "determination_method": "Kelen-T\u00fcd\u00f6s",
                    "Q-value": {
                        "constant_1": null,
                        "constant_2": null
                    },
                    "e-Value": {
                        "constant_1": null,
                        "constant_2": null
                    },
                    "r_product": null
                }
            ]
        },
        {
            "monomers": [
                "acrylonitrile",
                "2,6-dimethyl-2,7-octadiene-6-trimethylsilylether"
            ],
            "reaction_conditions": [
                {
                    "polymerization_type": "free radical",
                    "solvent": "na",
                    "method": "bulk",
                    "temperature": 60.0,
                    "temperature_unit": "\u00b0C",
                    "reaction_constants": {
                        "constant_1": 5.3,
                        "constant_2": 0.0
                    },
                    "reaction_constant_conf": {
                        "constant_conf_1": 0.2,
                        "constant_conf_2": 0.0
                    },
                    "determination_method": "Kelen-T\u00fcd\u00f6s",
                    "Q-value": {
                        "constant_1": null,
                        "constant_2": null
                    },
                    "e-Value": {
                        "constant_1": null,
                        "constant_2": null
                    },
                    "r_product": null
                }
            ]
        }
    ],
    "source": "Die Angewandte Makromolekulare Chemie 64 (1977) 211\u2013223",
    "PDF_name": "Copolymerization of Styrene and Acrylonitrile with 2,6-Dimethyl-2,7-octadiene-6-trimethylsilyl-ether"
}

File: data_extraction/model_output_GPT4-o/10.1002_apmc.1977.050650103.json
{
    "reactions": [
        {
            "monomers": [
                "itaconic acid monomethylester",
                "acrylonitrile"
            ],
            "reaction_conditions": [
                {
                    "polymerization_type": "free radical",
                    "solvent": "dimethylformamide",
                    "method": "solvent",
                    "temperature": 70.0,
                    "temperature_unit": "\u00b0C",
                    "reaction_constants": {
                        "constant_1": 0.046,
                        "constant_2": 0.208
                    },
                    "reaction_constant_conf": {
                        "constant_conf_1": 0.019,
                        "constant_conf_2": 0.016
                    },
                    "determination_method": "Kelen-T\u00fcd\u00f6s",
                    "Q-value": {
                        "constant_1": null,
                        "constant_2": null
                    },
                    "e-Value": {
                        "constant_1": null,
                        "constant_2": null
                    },
                    "r_product": null
                },
                {
                    "polymerization_type": "free radical",
                    "solvent": "dimethylformamide",
                    "method": "solvent",
                    "temperature": 70.0,
                    "temperature_unit": "\u00b0C",
                    "reaction_constants": {
                        "constant_1": 0.048,
                        "constant_2": 0.18
                    },
                    "reaction_constant_conf": {
                        "constant_conf_1": 0.01,
                        "constant_conf_2": 0.001
                    },
                    "determination_method": "Fineman-Ross",
                    "Q-value": {
                        "constant_1": null,
                        "constant_2": null
                    },
                    "e-Value": {
                        "constant_1": null,
                        "constant_2": null
                    },
                    "r_product": null
                }
            ]
        },
        {
            "monomers": [
                "itaconic acid monomethylester with zinc chloride",
                "acrylonitrile"
            ],
            "reaction_conditions": [
                {
                    "polymerization_type": "free radical",
                    "solvent": "dimethylformamide",
                    "method": "solvent",
                    "temperature": 70.0,
                    "temperature_unit": "\u00b0C",
                    "reaction_constants": {
                        "constant_1": 0.139,
                        "constant_2": 0.412
                    },
                    "reaction_constant_conf": {
                        "constant_conf_1": 0.052,
                        "constant_conf_2": 0.031
                    },
                    "determination_method": "Kelen-T\u00fcd\u00f6s",
                    "Q-value": {
                        "constant_1": null,
                        "constant_2": null
                    },
                    "e-Value": {
                        "constant_1": null,
                        "constant_2": null
                    },
                    "r_product": null
                },
                {
                    "polymerization_type": "free radical",
                    "solvent": "dimethylformamide",
                    "method": "solvent",
                    "temperature": 70.0,
                    "temperature_unit": "\u00b0C",
                    "reaction_constants": {
                        "constant_1": 0.121,
                        "constant_2": 0.362
                    },
                    "reaction_constant_conf": {
                        "constant_conf_1": 0.187,
                        "constant_conf_2": 0.014
                    },
                    "determination_method": "Fineman-Ross",
                    "Q-value": {
                        "constant_1": null,
                        "constant_2": null
                    },
                    "e-Value": {
                        "constant_1": null,
                        "constant_2": null
                    },
                    "r_product": null
                }
            ]
        }
    ],
    "source": "Die Angewandte Makromolekulare Chemie 65 (1977) 41\u201348",
    "PDF_name": "Copolymerization of Itaconic Acid Monomethyl Ester with Acrylonitrile in the Presence of ZnCl2"
}

File: data_extraction/model_output_GPT4-o/10.1002_apmc.1982.051030109.json
{
    "reactions": [
        {
            "monomers": [
                "6-caprolactam",
                "12-dodecanelactam"
            ],
            "reaction_conditions": [
                {
                    "polymerization_type": "hydrolytic",
                    "solvent": "water",
                    "method": "bulk",
                    "temperature": 260.0,
                    "temperature_unit": "\u00b0C",
                    "reaction_constants": {
                        "constant_1": 1.2,
                        "constant_2": 0.19
                    },
                    "reaction_constant_conf": {
                        "constant_conf_1": 0.29,
                        "constant_conf_2": 0.01
                    },
                    "determination_method": "na",
                    "Q-value": {
                        "constant_1": null,
                        "constant_2": null
                    },
                    "e-Value": {
                        "constant_1": null,
                        "constant_2": null
                    },
                    "r_product": null
                },
                {
                    "polymerization_type": "hydrolytic",
                    "solvent": "water",
                    "method": "bulk",
                    "temperature": 260.0,
                    "temperature_unit": "\u00b0C",
                    "reaction_constants": {
                        "constant_1": 0.75,
                        "constant_2": 0.1
                    },
                    "reaction_constant_conf": {
                        "constant_conf_1": 0.35,
                        "constant_conf_2": 0.01
                    },
                    "determination_method": "na",
                    "Q-value": {
                        "constant_1": null,
                        "constant_2": null
                    },
                    "e-Value": {
                        "constant_1": null,
                        "constant_2": null
                    },
                    "r_product": null
                },
                {
                    "polymerization_type": "hydrolytic",
                    "solvent": "water",
                    "method": "bulk",
                    "temperature": 260.0,
                    "temperature_unit": "\u00b0C",
                    "reaction_constants": {
                        "constant_1": 0.62,
                        "constant_2": 0.11
                    },
                    "reaction_constant_conf": {
                        "constant_conf_1": 0.38,
                        "constant_conf_2": 0.01
                    },
                    "determination_method": "na",
                    "Q-value": {
                        "constant_1": null,
                        "constant_2": null
                    },
                    "e-Value": {
                        "constant_1": null,
                        "constant_2": null
                    },
                    "r_product": null
                }
            ]
        }
    ],
    "source": "Die Angewandte Makromolekulare Chemie 103 (1982) 97\u2013107",
    "PDF_name": "Polymerization of Lactams, 43 - Hydrolytic Copolymerization of 6-Caprolactam with 12-Dodecanelactam"
}

File: data_extraction/model_output_GPT4-o/10.1002_apmc.1982.051050109.json
{
    "reactions": [
        {
            "monomers": [
                "2-Hydroxypropyl Methacrylate",
                "Ethyl Acrylate"
            ],
            "reaction_conditions": [
                {
                    "polymerization_type": "free radical",
                    "solvent": "na",
                    "method": "bulk",
                    "temperature": 60.0,
                    "temperature_unit": "\u00b0C",
                    "reaction_constants": {
                        "constant_1": 13.038,
                        "constant_2": 0.223
                    },
                    "reaction_constant_conf": {
                        "constant_conf_1": "na",
                        "constant_conf_2": "na"
                    },
                    "determination_method": "Kelen-Tudor",
                    "Q-value": {
                        "constant_1": "na",
                        "constant_2": "na"
                    },
                    "e-Value": {
                        "constant_1": "na",
                        "constant_2": "na"
                    },
                    "r_product": null
                },
                {
                    "polymerization_type": "free radical",
                    "solvent": "na",
                    "method": "bulk",
                    "temperature": 70.0,
                    "temperature_unit": "\u00b0C",
                    "reaction_constants": {
                        "constant_1": 13.942,
                        "constant_2": 0.27
                    },
                    "reaction_constant_conf": {
                        "constant_conf_1": "na",
                        "constant_conf_2": "na"
                    },
                    "determination_method": "Kelen-Tudor",
                    "Q-value": {
                        "constant_1": "na",
                        "constant_2": "na"
                    },
                    "e-Value": {
                        "constant_1": "na",
                        "constant_2": "na"
                    },
                    "r_product": null
                },
                {
                    "polymerization_type": "free radical",
                    "solvent": "na",
                    "method": "bulk",
                    "temperature": 80.0,
                    "temperature_unit": "\u00b0C",
                    "reaction_constants": {
                        "constant_1": 15.84,
                        "constant_2": 0.31
                    },
                    "reaction_constant_conf": {
                        "constant_conf_1": "na",
                        "constant_conf_2": "na"
                    },
                    "determination_method": "Kelen-Tudor",
                    "Q-value": {
                        "constant_1": "na",
                        "constant_2": "na"
                    },
                    "e-Value": {
                        "constant_1": "na",
                        "constant_2": "na"
                    },
                    "r_product": null
                },
                {
                    "polymerization_type": "free radical",
                    "solvent": "na",
                    "method": "bulk",
                    "temperature": 90.0,
                    "temperature_unit": "\u00b0C",
                    "reaction_constants": {
                        "constant_1": 17.319,
                        "constant_2": 0.359
                    },
                    "reaction_constant_conf": {
                        "constant_conf_1": "na",
                        "constant_conf_2": "na"
                    },
                    "determination_method": "Kelen-Tudor",
                    "Q-value": {
                        "constant_1": "na",
                        "constant_2": "na"
                    },
                    "e-Value": {
                        "constant_1": "na",
                        "constant_2": "na"
                    },
                    "r_product": null
                },
                {
                    "polymerization_type": "free radical",
                    "solvent": "na",
                    "method": "bulk",
                    "temperature": 100.0,
                    "temperature_unit": "\u00b0C",
                    "reaction_constants": {
                        "constant_1": 19.159,
                        "constant_2": 0.431
                    },
                    "reaction_constant_conf": {
                        "constant_conf_1": "na",
                        "constant_conf_2": "na"
                    },
                    "determination_method": "Kelen-Tudor",
                    "Q-value": {
                        "constant_1": "na",
                        "constant_2": "na"
                    },
                    "e-Value": {
                        "constant_1": "na",
                        "constant_2": "na"
                    },
                    "r_product": null
                }
            ]
        },
        {
            "monomers": [
                "2-Hydroxypropyl Methacrylate",
                "Butyl Acrylate"
            ],
            "reaction_conditions": [
                {
                    "polymerization_type": "free radical",
                    "solvent": "na",
                    "method": "bulk",
                    "temperature": 60.0,
                    "temperature_unit": "\u00b0C",
                    "reaction_constants": {
                        "constant_1": 5.17,
                        "constant_2": 0.238
                    },
                    "reaction_constant_conf": {
                        "constant_conf_1": "na",
                        "constant_conf_2": "na"
                    },
                    "determination_method": "Kelen-Tudor",
                    "Q-value": {
                        "constant_1": "na",
                        "constant_2": "na"
                    },
                    "e-Value": {
                        "constant_1": "na",
                        "constant_2": "na"
                    },
                    "r_product": null
                },
                {
                    "polymerization_type": "free radical",
                    "solvent": "na",
                    "method": "bulk",
                    "temperature": 70.0,
                    "temperature_unit": "\u00b0C",
                    "reaction_constants": {
                        "constant_1": 6.549,
                        "constant_2": 0.323
                    },
                    "reaction_constant_conf": {
                        "constant_conf_1": "na",
                        "constant_conf_2": "na"
                    },
                    "determination_method": "Kelen-Tudor",
                    "Q-value": {
                        "constant_1": "na",
                        "constant_2": "na"
                    },
                    "e-Value": {
                        "constant_1": "na",
                        "constant_2": "na"
                    },
                    "r_product": null
                },
                {
                    "polymerization_type": "free radical",
                    "solvent": "na",
                    "method": "bulk",
                    "temperature": 80.0,
                    "temperature_unit": "\u00b0C",
                    "reaction_constants": {
                        "constant_1": 7.543,
                        "constant_2": 0.311
                    },
                    "reaction_constant_conf": {
                        "constant_conf_1": "na",
                        "constant_conf_2": "na"
                    },
                    "determination_method": "Kelen-Tudor",
                    "Q-value": {
                        "constant_1": "na",
                        "constant_2": "na"
                    },
                    "e-Value": {
                        "constant_1": "na",
                        "constant_2": "na"
                    },
                    "r_product": null
                },
                {
                    "polymerization_type": "free radical",
                    "solvent": "na",
                    "method": "bulk",
                    "temperature": 90.0,
                    "temperature_unit": "\u00b0C",
                    "reaction_constants": {
                        "constant_1": 8.316,
                        "constant_2": 0.361
                    },
                    "reaction_constant_conf": {
                        "constant_conf_1": "na",
                        "constant_conf_2": "na"
                    },
                    "determination_method": "Kelen-Tudor",
                    "Q-value": {
                        "constant_1": "na",
                        "constant_2": "na"
                    },
                    "e-Value": {
                        "constant_1": "na",
                        "constant_2": "na"
                    },
                    "r_product": null
                },
                {
                    "polymerization_type": "free radical",
                    "solvent": "na",
                    "method": "bulk",
                    "temperature": 100.0,
                    "temperature_unit": "\u00b0C",
                    "reaction_constants": {
                        "constant_1": 9.636,
                        "constant_2": 0.421
                    },
                    "reaction_constant_conf": {
                        "constant_conf_1": "na",
                        "constant_conf_2": "na"
                    },
                    "determination_method": "Kelen-Tudor",
                    "Q-value": {
                        "constant_1": "na",
                        "constant_2": "na"
                    },
                    "e-Value": {
                        "constant_1": "na",
                        "constant_2": "na"
                    },
                    "r_product": null
                }
            ]
        }
    ],
    "source": "10.1002/macp.1982.021050105",
    "PDF_name": "Effect_of_Temperature_on_the_Monomer_Reactivity_Ratios_of_2-Hydroxypropyl_Methacrylate_with_Ethyl_and_Butyl_Acrylates.pdf"
}
