Repository: lamalab-org/copolymer-reactivity

# `data_extraction/` — Pipeline 1: literature → reactions

Mines ~300 k Crossref records for copolymerisation papers, filters them down to ~1.8 k downloadable PDFs, and extracts reactivity-ratio measurements with a vision–language model. The output is the curated `extracted_reactions.csv` that Pipeline 2 (`copol_prediction/`) ingests.

- **Configuration:** All paths and thresholds are defined in
  `data_extraction/obtain_data.py` via the `ExtractionConfig` class. The default
  configuration mirrors the curated layout beneath `data_extraction/artifacts`.
- **Step selection:** `ExtractionSteps` lets you control which parts of the

File: data_extraction/model_output_GPT4-o/10.1002_apmc.1983.051150114.json
{
    "reactions": [
        {
            "monomers": [
                {
                    "monomer1": "N-(5-Methyl-3-oxa-4-oxo-hexen-5-yl)-dimethylmaleinimid",
                    "monomer2": "Methacrylic acid"
                }
            ],
            "reaction_conditions": [
                {
                    "polymerization_type": "free radical",
                    "solvent": "Methylethylketon/Methylcellosolve",
                    "method": "solvent",
                    "temperature": 65.0,
                    "temperature_unit": "°C",
                    "reaction_constants": {
                        "constant_1": 1.36,
                        "constant_2": 0.77
                    },
                    "reaction_constant_conf": {
                        "constant_conf_1": 0.06,
                        "constant_conf_2": 0.06
                    },
                    "determination_method": "Mayo and Lewis",
                    "Q-value": null,
                    "e-Value": null,
                    "r_product": null
                }
            ]
        },
        {
            "monomers": [
                {
                    "monomer1": "N-(5-Methyl-3-oxa-4-oxo-hexen-5-yl)-dimethylmaleinimid",
                    "monomer2": "Methylmethacrylate"
                }
            ],
            "reaction_conditions": [
                {
                    "polymerization_type": "free radical",
                    "solvent": "1-Acetoxy-2-ethoxy-ethan",
                    "method": "solvent",
                    "temperature": 65.0,
                    "temperature_unit": "°C",
                    "reaction_constants": {
                        "constant_1": 1.16,
                        "constant_2": 0.47
                    },
                    "reaction_constant_conf": {
                        "constant_conf_1": 0.17,
                        "constant_conf_2": 0.17
                    },
                    "determination_method": "Mayo and Lewis",
                    "Q-value": null,
                    "e-Value": null,
                    "r_product": null
                }
            ]
        },
        {
            "monomers": [
                {
                    "monomer1": "N-(5-Methyl-3-oxa-4-oxo-hexen-5-yl)-dimethylmaleinimid",
                    "monomer2": "Ethylacrylate"
                }
            ],
            "reaction_conditions": [
                {
                    "polymerization_type": "free radical",
                    "solvent": "1-Acetoxy-2-ethoxy-ethan",
                    "method": "solvent",
                    "temperature": 65.0,
                    "temperature_unit": "°C",
                    "reaction_constants": {
                        "constant_1": 1.6,
                        "constant_2": 0.44
                    },
                    "reaction_constant_conf": {
                        "constant_conf_1": 0.15,
                        "constant_conf_2": 0.15
                    },
                    "determination_method": "Mayo and Lewis",
                    "Q-value": null,
                    "e-Value": null,
                    "r_product": null
                }
            ]
        }
    ],
    "source": "https://doi.org/10.1002/apmc.1983.051181410",
    "PDF_name": "Neue photoreaktive Polymere mit seitenständigen Dimethylmaleinimid-Gruppen"
}

File: data_extraction/model_output_GPT4-o/10.1002_apmc.1983.051180110.json
{
    "reactions": [
        {
            "monomers": [
                "acrylonitrile",
                "styrene"
            ],
            "reaction_conditions": [
                {
                    "polymerization_type": "free radical",
                    "solvent": "benzene",
                    "method": "solvent",
                    "temperature": 80.0,
                    "temperature_unit": "\u00b0C",
                    "reaction_constants": {
                        "constant_1": 1.25,
                        "constant_2": 0.75
                    },
                    "reaction_constant_conf": {
                        "constant_conf_1": 0.05,
                        "constant_conf_2": 0.05
                    },
                    "determination_method": "Fineman-Ross",
                    "Q-value": {
                        "constant_1": null,
                        "constant_2": null
                    },
                    "e-Value": {
                        "constant_1": null,
                        "constant_2": null
                    },
                    "r_product": 0.94
                },
                {
                    "polymerization_type": "free radical",
                    "solvent": "benzene",
                    "method": "solvent",
                    "temperature": 80.0,
                    "temperature_unit": "\u00b0C",
                    "reaction_constants": {
                        "constant_1": 0.41,
                        "constant_2": 0.04
                    },
                    "reaction_constant_conf": {
                        "constant_conf_1": 0.08,
                        "constant_conf_2": 0.04
                    },
                    "determination_method": "Fineman-Ross",
                    "Q-value": {
                        "constant_1": null,
                        "constant_2": null
                    },
                    "e-Value": {
                        "constant_1": null,
                        "constant_2": null
                    },
                    "r_product": 0.016
                }
            ]
        }
    ],
    "source": "Die Angewandte Makromolekulare Chemie 118 (1983) 133\u2013143",
    "PDF_name": "Graft Copolymerization of Acrylonitrile and Acrylonitrile-styrene onto Carbon Fibers containing Unsaturated Groups"
}

File: data_extraction/model_output_GPT4-o/10.1002_apmc.1984.051280109.json
{
    "reactions": [
        {
            "monomers": [
                "N-methyl-N-[4-(2,5-dichlorophenyl)azophenyl]-2-aminoethyl methacrylate",
                "styrene"
            ],
            "reaction_conditions": [
                {
                    "polymerization_type": "free radical",
                    "solvent": "benzene",
                    "method": "solvent",
                    "temperature": 50.0,
                    "temperature_unit": "\u00b0C",
                    "reaction_constants": {
                        "constant_1": 0.36,
                        "constant_2": 0.41
                    },
                    "reaction_constant_conf": {
                        "constant_conf_1": 0.03,
                        "constant_conf_2": 0.04
                    },
                    "determination_method": "Joshi-Joshi method",
                    "Q-value": {
                        "constant_1": 0.81,
                        "constant_2": 1.0
                    },
                    "e-Value": {
                        "constant_1": 0.58,
                        "constant_2": -0.8
                    },
                    "r_product": 0.148
                }
            ]
        },
        {
            "monomers": [
                "N-methyl-N-[4-(2,5-dichlorophenyl)azophenyl]-2-aminoethyl methacrylate",
                "methyl methacrylate"
            ],
            "reaction_conditions": [
                {
                    "polymerization_type": "free radical",
                    "solvent": "benzene",
                    "method": "solvent",
                    "temperature": 50.0,
                    "temperature_unit": "\u00b0C",
                    "reaction_constants": {
                        "constant_1": 0.86,
                        "constant_2": 0.92
                    },
                    "reaction_constant_conf": {
                        "constant_conf_1": 0.06,
                        "constant_conf_2": 0.05
                    },
                    "determination_method": "Joshi-Joshi method",
                    "Q-value": {
                        "constant_1": 0.74,
                        "constant_2": 0.74
                    },
                    "e-Value": {
                        "constant_1": 0.4,
                        "constant_2": 0.4
                    },
                    "r_product": 0.99
                }
            ]
        },
        {
            "monomers": [
                "N-methyl-N-[4-(2,5-dichlorophenyl)azophenyl]-2-aminoethyl methacrylate",
                "N,N-dimethyl-2-aminoethyl methacrylate"
            ],
            "reaction_conditions": [
                {
                    "polymerization_type": "free radical",
                    "solvent": "benzene",
                    "method": "solvent",
                    "temperature": 50.0,
                    "temperature_unit": "\u00b0C",
                    "reaction_constants": {
                        "constant_1": 1.04,
                        "constant_2": 0.72
                    },
                    "reaction_constant_conf": {
                        "constant_conf_1": 0.08,
                        "constant_conf_2": 0.04
                    },
                    "determination_method": "Joshi-Joshi method",
                    "Q-value": {
                        "constant_1": 0.66,
                        "constant_2": 0.66
                    },
                    "e-Value": {
                        "constant_1": 0.49,
                        "constant_2": 0.49
                    },
                    "r_product": 0.85
                }
            ]
        },
        {
            "monomers": [
                "N-methyl-N-[4-(2,5-dichlorophenyl)azophenyl]-2-aminoethyl methacrylate",
                "2,2,2-trichloroethyl methacrylate"
            ],
            "reaction_conditions": [
                {
                    "polymerization_type": "free radical",
                    "solvent": "benzene",
                    "method": "solvent",
                    "temperature": 50.0,
                    "temperature_unit": "\u00b0C",
                    "reaction_constants": {
                        "constant_1": 0.87,
                        "constant_2": 1.04
                    },
                    "reaction_constant_conf": {
                        "constant_conf_1": 0.08,
                        "constant_conf_2": 0.08
                    },
                    "determination_method": "Joshi-Joshi method",
                    "Q-value": {
                        "constant_1": "na",
                        "constant_2": "na"
                    },
                    "e-Value": {
                        "constant_1": "na",
                        "constant_2": "na"
                    },
                    "r_product": null
                }
            ]
        },
        {
            "monomers": [
                "N-methyl-N-[4-(2,5-dichlorophenyl)azophenyl]-2-aminoethyl methacrylate",
                "methacrylic acid"
            ],
            "reaction_conditions": [
                {
                    "polymerization_type": "free radical",
                    "solvent": "benzene",
                    "method": "solvent",
                    "temperature": 50.0,
                    "temperature_unit": "\u00b0C",
                    "reaction_constants": {
                        "constant_1": 0.41,
                        "constant_2": 1.92
                    },
                    "reaction_constant_conf": {
                        "constant_conf_1": 0.07,
                        "constant_conf_2": 0.06
                    },
                    "determination_method": "Joshi-Joshi method",
                    "Q-value": {
                        "constant_1": 4.7,
                        "constant_2": 4.7
                    },
                    "e-Value": {
                        "constant_1": 1.01,
                        "constant_2": 1.01
                    },
                    "r_product": 0.22
                }
            ]
        }
    ],
    "source": "Die Angewandte Makromolekulare Chemie 128 (1984) 159\u2013171",
    "PDF_name": "The Homopolymerization and Copolymerization of an Azo Dye, N-Methyl-N-[4-(2,5-Dichlorophenyl)azophenyl]-2-Aminoethyl Methacrylate"
}

File: data_extraction/model_output_GPT4-o/10.1002_apmc.1985.051300111.json
{
    "reactions": [
        {
            "monomers": [
                "perfluoroheptyl methacrylate",
                "glycidyl methacrylate"
            ],
            "reaction_conditions": [
                {
                    "polymerization_type": "free radical",
                    "solvent": "water",
                    "method": "emulsion",
                    "temperature": 60.0,
                    "temperature_unit": "\u00b0C",
                    "reaction_constants": {
                        "constant_1": 0.13,
                        "constant_2": 1.25
                    },
                    "reaction_constant_conf": {
                        "constant_conf_1": 0.01,
                        "constant_conf_2": 0.05
                    },
                    "determination_method": "Kelen-T\u00fcd\u00f6s",
                    "Q-value": {
                        "constant_1": 0.01,
                        "constant_2": 0.34
                    },
                    "e-Value": {
                        "constant_1": 0.01,
                        "constant_2": 0.15
                    },
                    "r_product": null
                },
                {
                    "polymerization_type": "free radical",
                    "solvent": "water",
                    "method": "emulsion",
                    "temperature": 80.0,
                    "temperature_unit": "\u00b0C",
                    "reaction_constants": {
                        "constant_1": 0.13,
                        "constant_2": 1.25
                    },
                    "reaction_constant_conf": {
                        "constant_conf_1": 0.01,
                        "constant_conf_2": 0.05
                    },
                    "determination_method": "Kelen-T\u00fcd\u00f6s",
                    "Q-value": {
                        "constant_1": 0.01,
                        "constant_2": 0.34
                    },
                    "e-Value": {
                        "constant_1": 0.01,
                        "constant_2": 0.15
                    },
                    "r_product": null
                }
            ]
        }
    ],
    "source": "Die Angewandte Makromolekulare Chemie 130 (1985) 137\u2013146",
    "PDF_name": "Graft Copolymerization of Perfluoroheptyl Methacrylate/Glycidyl Methacrylate Mixtures with Cotton Fabric Using Fe2+-thioureadioxide-H2O2 Redox System"
}

File: data_extraction/model_output_GPT4-o/10.1002_apmc.1986.051430105.json
{
    "reactions": [
        {
            "monomers": [
                "6-Caprolactam",
                "12-Dodecanolactam"
            ],
            "reaction_conditions": [
                {
                    "polymerization_type": "cationic",
                    "solvent": "m-cresol",
                    "method": "bulk",
                    "temperature": 260.0,
                    "temperature_unit": "\u00b0C",
                    "reaction_constants": {
                        "constant_1": 0.29,
                        "constant_2": 2.7
                    },
                    "reaction_constant_conf": {
                        "constant_conf_1": 0.02,
                        "constant_conf_2": 0.2
                    },
                    "determination_method": "Kelen-Tudos",
                    "Q-value": {
                        "constant_1": 0.1,
                        "constant_2": 0.9
                    },
                    "e-Value": {
                        "constant_1": 0.03,
                        "constant_2": 0.12
                    },
                    "r_product": 0.78
                }
            ]
        }
    ],
    "source": "Die Angewandte Makromolekulare Chemie 143 (1986) 49 \u2013 57",
    "PDF_name": "Polymerization of Lactams, 82"
}

File: data_extraction/model_output_GPT4-o/10.1002_apmc.1988.051570108.json
{
    "reactions": [
        {
            "monomers": [
                "acrylonitrile",
                "vinyl acetate"
            ],
            "reaction_conditions": [
                {
                    "polymerization_type": "free radical",
                    "solvent": "methanol",
                    "method": "bulk",
                    "temperature": 10.0,
                    "temperature_unit": "\u00b0C",
                    "reaction_constants": {
                        "constant_1": 0.956,
                        "constant_2": 0.882
                    },
                    "reaction_constant_conf": {
                        "constant_conf_1": "na",
                        "constant_conf_2": "na"
                    },
                    "determination_method": "graphical ln v - ln c",
                    "Q-value": {
                        "constant_1": "na",
                        "constant_2": "na"
                    },
                    "e-Value": {
                        "constant_1": "na",
                        "constant_2": "na"
                    },
                    "r_product": null
                }
            ]
        },
        {
            "monomers": [
                "acrylonitrile",
                "alpha-methyl styrene"
            ],
            "reaction_conditions": [
                {
                    "polymerization_type": "free radical",
                    "solvent": "methanol",
                    "method": "bulk",
                    "temperature": 10.0,
                    "temperature_unit": "\u00b0C",
                    "reaction_constants": {
                        "constant_1": 0.956,
                        "constant_2": 1.0
                    },
                    "reaction_constant_conf": {
                        "constant_conf_1": "na",
                        "constant_conf_2": "na"
                    },
                    "determination_method": "graphical ln v - ln c",
                    "Q-value": {
                        "constant_1": "na",
                        "constant_2": "na"
                    },
                    "e-Value": {
                        "constant_1": "na",
                        "constant_2": "na"
                    },
                    "r_product": null
                }
            ]
        },
        {
            "monomers": [
                "vinyl acetate",
                "alpha-methyl styrene"
            ],
            "reaction_conditions": [
                {
                    "polymerization_type": "free radical",
                    "solvent": "methanol",
                    "method": "bulk",
                    "temperature": 10.0,
                    "temperature_unit": "\u00b0C",
                    "reaction_constants": {
                        "constant_1": 0.882,
                        "constant_2": 1.0
                    },
                    "reaction_constant_conf": {
                        "constant_conf_1": "na",
                        "constant_conf_2": "na"
                    },
                    "determination_method": "graphical ln v - ln c",
                    "Q-value": {
                        "constant_1": "na",
                        "constant_2": "na"
                    },
                    "e-Value": {
                        "constant_1": "na",
                        "constant_2": "na"
                    },
                    "r_product": null
                }
            ]
        }
    ],
    "source": "Die Angewandte Makromolekulare Chemie 157 (1988) 93\u2013103",
    "PDF_name": "Mechanochemically Initiated Copolymerizations_10.pdf"
}

File: data_extraction/model_output_GPT4-o/10.1002_apmc.1989.051690106.json
{
    "reactions": [
        {
            "monomers": [
                "p-Acryloyloxy-tri-n-butyltin benzoate",
                "Methyl acrylate"
            ],
            "reaction_conditions": [
                {
                    "polymerization_type": "free radical",
                    "solvent": "dimethylformamide",
                    "method": "solvent",
                    "temperature": 70.0,
                    "temperature_unit": "\u00b0C",
                    "reaction_constants": {
                        "constant_1": 0.08,
                        "constant_2": 1.046
                    },
                    "reaction_constant_conf": {
                        "constant_conf_1": 0.003,
                        "constant_conf_2": 0.024
                    },
                    "determination_method": "Kelen-Tudor",
                    "Q-value": {
                        "constant_1": 0.45,
                        "constant_2": "na"
                    },
                    "e-Value": {
                        "constant_1": 1.391,
                        "constant_2": "na"
                    },
                    "r_product": null
                }
            ]
        },
        {
            "monomers": [
                "p-Acryloyloxy-tri-n-butyltin benzoate",
                "Ethyl acrylate"
            ],
            "reaction_conditions": [
                {
                    "polymerization_type": "free radical",
                    "solvent": "dimethylformamide",
                    "method": "solvent",
                    "temperature": 70.0,
                    "temperature_unit": "\u00b0C",
                    "reaction_constants": {
                        "constant_1": 0.039,
                        "constant_2": 1.585
                    },
                    "reaction_constant_conf": {
                        "constant_conf_1": 0.001,
                        "constant_conf_2": 0.087
                    },
                    "determination_method": "Kelen-Tudor",
                    "Q-value": {
                        "constant_1": 0.45,
                        "constant_2": "na"
                    },
                    "e-Value": {
                        "constant_1": 1.391,
                        "constant_2": "na"
                    },
                    "r_product": null
                }
            ]
        },
        {
            "monomers": [
                "p-Acryloyloxy-tri-n-butyltin benzoate",
                "n-Butyl acrylate"
            ],
            "reaction_conditions": [
                {
                    "polymerization_type": "free radical",
                    "solvent": "dimethylformamide",
                    "method": "solvent",
                    "temperature": 70.0,
                    "temperature_unit": "\u00b0C",
                    "reaction_constants": {
                        "constant_1": 0.019,
                        "constant_2": 2.076
                    },
                    "reaction_constant_conf": {
                        "constant_conf_1": 0.001,
                        "constant_conf_2": 0.024
                    },
                    "determination_method": "Kelen-Tudor",
                    "Q-value": {
                        "constant_1": 0.45,
                        "constant_2": "na"
                    },
                    "e-Value": {
                        "constant_1": 1.391,
                        "constant_2": "na"
                    },
                    "r_product": null
                }
            ]
        },
        {
            "monomers": [
                "p-Acryloyloxy-tri-n-butyltin benzoate",
                "Methyl methacrylate"
            ],
            "reaction_conditions": [
                {
                    "polymerization_type": "free radical",
                    "solvent": "dimethylformamide",
                    "method": "solvent",
                    "temperature": 70.0,
                    "temperature_unit": "\u00b0C",
                    "reaction_constants": {
                        "constant_1": 0.15,
                        "constant_2": 1.71
                    },
                    "reaction_constant_conf": {
                        "constant_conf_1": 0.005,
                        "constant_conf_2": 0.006
                    },
                    "determination_method": "Kelen-Tudor",
                    "Q-value": {
                        "constant_1": 0.45,
                        "constant_2": "na"
                    },
                    "e-Value": {
                        "constant_1": 1.391,
                        "constant_2": "na"
                    },
                    "r_product": null
                }
            ]
        },
        {
            "monomers": [
                "p-Acryloyloxy-tri-n-butyltin benzoate",
                "Styrene"
            ],
            "reaction_conditions": [
                {
                    "polymerization_type": "free radical",
                    "solvent": "dimethylformamide",
                    "method": "solvent",
                    "temperature": 70.0,
                    "temperature_unit": "\u00b0C",
                    "reaction_constants": {
                        "constant_1": 0.113,
                        "constant_2": 1.339
                    },
                    "reaction_constant_conf": {
                        "constant_conf_1": 0.001,
                        "constant_conf_2": 0.009
                    },
                    "determination_method": "Kelen-Tudor",
                    "Q-value": {
                        "constant_1": 0.45,
                        "constant_2": "na"
                    },
                    "e-Value": {
                        "constant_1": 1.391,
                        "constant_2": "na"
                    },
                    "r_product": null
                }
            ]
        },
        {
            "monomers": [
                "p-Acryloyloxy-tri-n-butyltin benzoate",
                "Acrylonitrile"
            ],
            "reaction_conditions": [
                {
                    "polymerization_type": "free radical",
                    "solvent": "dimethylformamide",
                    "method": "solvent",
                    "temperature": 70.0,
                    "temperature_unit": "\u00b0C",
                    "reaction_constants": {
                        "constant_1": 0.007,
                        "constant_2": 2.853
                    },
                    "reaction_constant_conf": {
                        "constant_conf_1": 0.003,
                        "constant_conf_2": 0.072
                    },
                    "determination_method": "Kelen-Tudor",
                    "Q-value": {
                        "constant_1": 0.45,
                        "constant_2": "na"
                    },
                    "e-Value": {
                        "constant_1": 1.391,
                        "constant_2": "na"
                    },
                    "r_product": null
                }
            ]
        }
    ],
    "source": "https://doi.org/10.1002/macp.1989.021690105",
    "PDF_name": "Organotin Polymers XIV"
}

File: data_extraction/model_output_GPT4-o/10.1002_apmc.1991.051840113.json
{
    "reactions": [
        {
            "monomers": [
                "methyl methacrylate",
                "hexyl alpha-chloroacrylate"
            ],
            "reaction_conditions": [
                {
                    "polymerization_type": "free radical",
                    "solvent": "toluene",
                    "method": "solvent",
                    "temperature": 55.0,
                    "temperature_unit": "\u00b0C",
                    "reaction_constants": {
                        "constant_1": 0.47,
                        "constant_2": 0.81
                    },
                    "reaction_constant_conf": {
                        "constant_conf_1": 0.19,
                        "constant_conf_2": 0.51
                    },
                    "determination_method": "Kelen-Tudor",
                    "Q-value": {
                        "constant_1": "na",
                        "constant_2": "na"
                    },
                    "e-Value": {
                        "constant_1": "na",
                        "constant_2": "na"
                    },
                    "r_product": null
                }
            ]
        },
        {
            "monomers": [
                "methyl methacrylate",
                "cyclohexyl alpha-chloroacrylate"
            ],
            "reaction_conditions": [
                {
                    "polymerization_type": "free radical",
                    "solvent": "toluene",
                    "method": "solvent",
                    "temperature": 55.0,
                    "temperature_unit": "\u00b0C",
                    "reaction_constants": {
                        "constant_1": 0.75,
                        "constant_2": 2.3
                    },
                    "reaction_constant_conf": {
                        "constant_conf_1": 0.31,
                        "constant_conf_2": 1.73
                    },
                    "determination_method": "Kelen-Tudor",
                    "Q-value": {
                        "constant_1": "na",
                        "constant_2": "na"
                    },
                    "e-Value": {
                        "constant_1": "na",
                        "constant_2": "na"
                    },
                    "r_product": null
                }
            ]
        }
    ],
    "source": "10.1002/apmc.1991.0518403124",
    "PDF_name": "Copolymerization_of_alkyl_alpha-chloroacrylates_with_methyl_methacrylate.pdf"
}

File: data_extraction/model_output_GPT4-o/10.1002_apmc.1991.051850116.json
{
    "reactions": [
        {
            "monomers": [
                "ethylene",
                "zinc dimethacrylate"
            ],
            "reaction_conditions": [
                {
                    "polymerization_type": "free radical",
                    "solvent": "methanol",
                    "method": "bulk",
                    "temperature": 240.0,
                    "temperature_unit": "\u00b0C",
                    "reaction_constants": {
                        "constant_1": 0.19,
                        "constant_2": 40.0
                    },
                    "reaction_constant_conf": {
                        "constant_conf_1": "na",
                        "constant_conf_2": "na"
                    },
                    "determination_method": "LEWIS-MAYO equation",
                    "Q-value": {
                        "constant_1": "na",
                        "constant_2": "na"
                    },
                    "e-Value": {
                        "constant_1": "na",
                        "constant_2": "na"
                    },
                    "r_product": null
                }
            ]
        }
    ],
    "source": "Die Angewandte Makromolekulare Chemie 185/186 (1991) 169-177",
    "PDF_name": "RADIKALISCHE COPOLYMERISATION VON ETHYLEN MIT SALZEN DER METHACRYLS\u00c4URE UNTER HOCHDRUCK"
}

File: data_extraction/model_output_GPT4-o/10.1002_apmc.1991.051890101.json
{
    "reactions": [
        {
            "monomers": [
                "tri-n-butyltin-alpha-chloroacrylate",
                "2-hydroxyethyl methacrylate"
            ],
            "reaction_conditions": [
                {
                    "polymerization_type": "free radical",
                    "solvent": "tetrahydrofuran",
                    "method": "solvent",
                    "temperature": 55.0,
                    "temperature_unit": "\u00b0C",
                    "reaction_constants": {
                        "constant_1": 0.492,
                        "constant_2": 1.384
                    },
                    "reaction_constant_conf": {
                        "constant_conf_1": 0.528,
                        "constant_conf_2": "na"
                    },
                    "determination_method": "Kelen-T\u00fcd\u00f6s",
                    "Q-value": {
                        "constant_1": "na",
                        "constant_2": "na"
                    },
                    "e-Value": {
                        "constant_1": "na",
                        "constant_2": "na"
                    },
                    "r_product": null
                }
            ]
        },
        {
            "monomers": [
                "tri-n-butyltin-alpha-chloroacrylate",
                "2-hydroxypropyl methacrylate"
            ],
            "reaction_conditions": [
                {
                    "polymerization_type": "free radical",
                    "solvent": "tetrahydrofuran",
                    "method": "solvent",
                    "temperature": 55.0,
                    "temperature_unit": "\u00b0C",
                    "reaction_constants": {
                        "constant_1": 0.577,
                        "constant_2": 1.069
                    },
                    "reaction_constant_conf": {
                        "constant_conf_1": 0.432,
                        "constant_conf_2": "na"
                    },
                    "determination_method": "Kelen-T\u00fcd\u00f6s",
                    "Q-value": {
                        "constant_1": "na",
                        "constant_2": "na"
                    },
                    "e-Value": {
                        "constant_1": "na",
                        "constant_2": "na"
                    },
                    "r_product": null
                }
            ]
        }
    ],
    "source": "Die Angewandte Makromolekulare Chemie 189 (1991) 1\u201311",
    "PDF_name": "Copolymerization of tri-n-butyltin-alpha-chloroacrylate with 2-hydroxyalkyl methacrylates"
}

File: data_extraction/model_output_GPT4-o/10.1002_apmc.1991.051920104.json
{
    "reactions": [
        {
            "monomers": [
                "N,N-dimethyl acrylamide",
                "isopropyl methacrylate"
            ],
            "reaction_conditions": [
                {
                    "polymerization_type": "free radical",
                    "solvent": "dimethyl formamide",
                    "method": "solvent",
                    "temperature": 60.0,
                    "temperature_unit": "\u00b0C",
                    "reaction_constants": {
                        "constant_1": 0.58,
                        "constant_2": 2.76
                    },
                    "reaction_constant_conf": {
                        "constant_conf_1": 0.03,
                        "constant_conf_2": 0.06
                    },
                    "determination_method": "Kelen-Tudos",
                    "Q-value": {
                        "constant_1": null,
                        "constant_2": null
                    },
                    "e-Value": {
                        "constant_1": null,
                        "constant_2": null
                    },
                    "r_product": null
                }
            ]
        }
    ],
    "source": "10.1002/apmc.1991.0521920106",
    "PDF_name": "Copolymerization reactivity ratios of N,N-dimethyl acrylamide and isopropyl methacrylate determined by 1H-NMR spectroscopy"
}

File: data_extraction/model_output_GPT4-o/10.1002_apmc.1992.052010104.json
{
    "reactions": [
        {
            "monomers": [
                "2-(2-carboxybenzoyloxy)ethyl methacrylate",
                "butyl methacrylate"
            ],
            "reaction_conditions": [
                {
                    "polymerization_type": "free radical",
                    "solvent": "diglyme",
                    "method": "solvent",
                    "temperature": 60.0,
                    "temperature_unit": "\u00b0C",
                    "reaction_constants": {
                        "constant_1": 0.85,
                        "constant_2": 0.75
                    },
                    "reaction_constant_conf": {
                        "constant_conf_1": "na",
                        "constant_conf_2": "na"
                    },
                    "determination_method": "Fineman-Ross",
                    "Q-value": {
                        "constant_1": 0.82,
                        "constant_2": 0.72
                    },
                    "e-Value": {
                        "constant_1": 0.44,
                        "constant_2": -0.23
                    },
                    "r_product": null
                }
            ]
        }
    ],
    "source": "Die Angewandte Makromolekulare Chemie 201 (1992) 33\u201348",
    "PDF_name": "Synthesis of 2-(2-carboxybenzoyloxy)ethyl methacrylate and its radical polymerization and copolymerization with butyl methacrylate"
}

File: data_extraction/model_output_GPT4-o/10.1002_apmc.1993.052060107.json
{
    "reactions": [
        {
            "monomers": [
                "methacryloyl-terminated poly(ethylene glycol)",
                "styrene"
            ],
            "reaction_conditions": [
                {
                    "polymerization_type": "free radical",
                    "solvent": "ethanol/water",
                    "method": "solvent",
                    "temperature": 40.0,
                    "temperature_unit": "\u00b0C",
                    "reaction_constants": {
                        "constant_1": 0.44,
                        "constant_2": 2.18
                    },
                    "reaction_constant_conf": {
                        "constant_conf_1": "na",
                        "constant_conf_2": "na"
                    },
                    "determination_method": "na",
                    "Q-value": {
                        "constant_1": "na",
                        "constant_2": "na"
                    },
                    "e-Value": {
                        "constant_1": "na",
                        "constant_2": "na"
                    },
                    "r_product": null
                }
            ]
        }
    ],
    "source": "Die Angewandte Makromolekulare Chemie 206 (1993) 69\u201375",
    "PDF_name": "Graft copolymers having hydrophobic backbone and hydrophilic branches"
}
