Repository: lamalab-org/copolymer-reactivity

# `data_extraction/` — Pipeline 1: literature → reactions

Mines ~300 k Crossref records for copolymerisation papers, filters them down to ~1.8 k downloadable PDFs, and extracts reactivity-ratio measurements with a vision–language model. The output is the curated `extracted_reactions.csv` that Pipeline 2 (`copol_prediction/`) ingests.

- **Configuration:** All paths and thresholds are defined in
  `data_extraction/obtain_data.py` via the `ExtractionConfig` class. The default
  configuration mirrors the curated layout beneath `data_extraction/artifacts`.
- **Step selection:** `ExtractionSteps` lets you control which parts of the

File: data_extraction/model_output_GPT4-o/10.1002_apmc.1993.052130108.json
{
    "reactions": [
        {
            "monomers": [
                "2-oxo-1,3-dioxolan-4-yl)methyl methacrylate",
                "styrene"
            ],
            "reaction_conditions": [
                {
                    "polymerization_type": "free radical",
                    "solvent": "N,N-dimethylformamide",
                    "method": "solvent",
                    "temperature": 60.0,
                    "temperature_unit": "\u00b0C",
                    "reaction_constants": {
                        "constant_1": 0.58,
                        "constant_2": 0.24
                    },
                    "reaction_constant_conf": {
                        "constant_conf_1": 0.08,
                        "constant_conf_2": 0.06
                    },
                    "determination_method": "Kelen-T\u00fcd\u00f6s",
                    "Q-value": {
                        "constant_1": null,
                        "constant_2": null
                    },
                    "e-Value": {
                        "constant_1": null,
                        "constant_2": null
                    },
                    "r_product": null
                },
                {
                    "polymerization_type": "free radical",
                    "solvent": "toluene",
                    "method": "solvent",
                    "temperature": 60.0,
                    "temperature_unit": "\u00b0C",
                    "reaction_constants": {
                        "constant_1": 4.99,
                        "constant_2": 0.14
                    },
                    "reaction_constant_conf": {
                        "constant_conf_1": 0.62,
                        "constant_conf_2": 0.07
                    },
                    "determination_method": "Kelen-T\u00fcd\u00f6s",
                    "Q-value": {
                        "constant_1": null,
                        "constant_2": null
                    },
                    "e-Value": {
                        "constant_1": null,
                        "constant_2": null
                    },
                    "r_product": null
                }
            ]
        }
    ],
    "source": "Die Angewandte Makromolekulare Chemie 213 (1993) 65\u201372",
    "PDF_name": "The copolymerization of styrene with the cyclic carbonate of glycidyl methacrylate"
}

File: data_extraction/model_output_GPT4-o/10.1002_apmc.1994.052150113.json
{
    "reactions": [
        {
            "monomers": [
                "1-(p-Allyloxyphenyl)-1,1,3,3,3-pentamethyldisiloxane",
                "Styrene"
            ],
            "reaction_conditions": [
                {
                    "polymerization_type": "free radical",
                    "solvent": "benzene",
                    "method": "solvent",
                    "temperature": 80.0,
                    "temperature_unit": "\u00b0C",
                    "reaction_constants": {
                        "constant_1": 0.03,
                        "constant_2": 15.6
                    },
                    "reaction_constant_conf": {
                        "constant_conf_1": "na",
                        "constant_conf_2": "na"
                    },
                    "determination_method": "Fineman-Ross",
                    "Q-value": {
                        "constant_1": "na",
                        "constant_2": "na"
                    },
                    "e-Value": {
                        "constant_1": "na",
                        "constant_2": "na"
                    },
                    "r_product": 0.47
                }
            ]
        },
        {
            "monomers": [
                "1,3-Bis(p-allyloxyphenyl)-1,1,3,3-tetramethyldisiloxane",
                "Styrene"
            ],
            "reaction_conditions": [
                {
                    "polymerization_type": "free radical",
                    "solvent": "benzene",
                    "method": "solvent",
                    "temperature": 80.0,
                    "temperature_unit": "\u00b0C",
                    "reaction_constants": {
                        "constant_1": 0.02,
                        "constant_2": 21.3
                    },
                    "reaction_constant_conf": {
                        "constant_conf_1": "na",
                        "constant_conf_2": "na"
                    },
                    "determination_method": "Fineman-Ross",
                    "Q-value": {
                        "constant_1": "na",
                        "constant_2": "na"
                    },
                    "e-Value": {
                        "constant_1": "na",
                        "constant_2": "na"
                    },
                    "r_product": 0.43
                }
            ]
        },
        {
            "monomers": [
                "1-(p-Allyloxyphenyl)-1,1,3,3,3-pentamethyldisiloxane",
                "Methyl methacrylate"
            ],
            "reaction_conditions": [
                {
                    "polymerization_type": "free radical",
                    "solvent": "benzene",
                    "method": "solvent",
                    "temperature": 80.0,
                    "temperature_unit": "\u00b0C",
                    "reaction_constants": {
                        "constant_1": 0.04,
                        "constant_2": 14.0
                    },
                    "reaction_constant_conf": {
                        "constant_conf_1": "na",
                        "constant_conf_2": "na"
                    },
                    "determination_method": "Fineman-Ross",
                    "Q-value": {
                        "constant_1": "na",
                        "constant_2": "na"
                    },
                    "e-Value": {
                        "constant_1": "na",
                        "constant_2": "na"
                    },
                    "r_product": 0.56
                }
            ]
        },
        {
            "monomers": [
                "1,3-Bis(p-allyloxyphenyl)-1,1,3,3-tetramethyldisiloxane",
                "Methyl methacrylate"
            ],
            "reaction_conditions": [
                {
                    "polymerization_type": "free radical",
                    "solvent": "benzene",
                    "method": "solvent",
                    "temperature": 80.0,
                    "temperature_unit": "\u00b0C",
                    "reaction_constants": {
                        "constant_1": 0.07,
                        "constant_2": 14.1
                    },
                    "reaction_constant_conf": {
                        "constant_conf_1": "na",
                        "constant_conf_2": "na"
                    },
                    "determination_method": "Fineman-Ross",
                    "Q-value": {
                        "constant_1": "na",
                        "constant_2": "na"
                    },
                    "e-Value": {
                        "constant_1": "na",
                        "constant_2": "na"
                    },
                    "r_product": 0.99
                }
            ]
        },
        {
            "monomers": [
                "1-(p-Allyloxyphenyl)-1,1,3,3,3-pentamethyldisiloxane",
                "N-Phenylmaleimide"
            ],
            "reaction_conditions": [
                {
                    "polymerization_type": "free radical",
                    "solvent": "benzene",
                    "method": "solvent",
                    "temperature": 80.0,
                    "temperature_unit": "\u00b0C",
                    "reaction_constants": {
                        "constant_1": 0.14,
                        "constant_2": 3.18
                    },
                    "reaction_constant_conf": {
                        "constant_conf_1": "na",
                        "constant_conf_2": "na"
                    },
                    "determination_method": "Fineman-Ross",
                    "Q-value": {
                        "constant_1": "na",
                        "constant_2": "na"
                    },
                    "e-Value": {
                        "constant_1": "na",
                        "constant_2": "na"
                    },
                    "r_product": 0.45
                }
            ]
        },
        {
            "monomers": [
                "1,3-Bis(p-allyloxyphenyl)-1,1,3,3-tetramethyldisiloxane",
                "N-Phenylmaleimide"
            ],
            "reaction_conditions": [
                {
                    "polymerization_type": "free radical",
                    "solvent": "benzene",
                    "method": "solvent",
                    "temperature": 60.0,
                    "temperature_unit": "\u00b0C",
                    "reaction_constants": {
                        "constant_1": 0.2,
                        "constant_2": 0.82
                    },
                    "reaction_constant_conf": {
                        "constant_conf_1": "na",
                        "constant_conf_2": "na"
                    },
                    "determination_method": "Fineman-Ross",
                    "Q-value": {
                        "constant_1": "na",
                        "constant_2": "na"
                    },
                    "e-Value": {
                        "constant_1": "na",
                        "constant_2": "na"
                    },
                    "r_product": 0.16
                }
            ]
        },
        {
            "monomers": [
                "1,3-Bis(p-allyloxyphenyl)-1,1,3,3-tetramethyldisiloxane",
                "Maleic anhydride"
            ],
            "reaction_conditions": [
                {
                    "polymerization_type": "free radical",
                    "solvent": "benzene",
                    "method": "solvent",
                    "temperature": 80.0,
                    "temperature_unit": "\u00b0C",
                    "reaction_constants": {
                        "constant_1": 0.0,
                        "constant_2": 0.0
                    },
                    "reaction_constant_conf": {
                        "constant_conf_1": "na",
                        "constant_conf_2": "na"
                    },
                    "determination_method": "Fineman-Ross",
                    "Q-value": {
                        "constant_1": "na",
                        "constant_2": "na"
                    },
                    "e-Value": {
                        "constant_1": "na",
                        "constant_2": "na"
                    },
                    "r_product": 0.0
                }
            ]
        }
    ],
    "source": "Die Angewandte Makromolekulare Chemie 215 (1994) 147\u2013160",
    "PDF_name": "Free radical copolymerization of allyloxyphenylsiloxanes with some vinyl monomers"
}

File: data_extraction/model_output_GPT4-o/10.1002_apmc.1995.052300101.json
{
    "reactions": [
        {
            "monomers": [
                "methacrylic acid",
                "acrylamide"
            ],
            "reaction_conditions": [
                {
                    "polymerization_type": "free radical",
                    "solvent": "na",
                    "method": "bulk",
                    "temperature": 20.0,
                    "temperature_unit": "\u00b0C",
                    "reaction_constants": {
                        "constant_1": 1.35,
                        "constant_2": 0.22
                    },
                    "reaction_constant_conf": {
                        "constant_conf_1": 0.02,
                        "constant_conf_2": 0.05
                    },
                    "determination_method": "Kelen-Tudor",
                    "Q-value": {
                        "constant_1": 1.872,
                        "constant_2": "na"
                    },
                    "e-Value": {
                        "constant_1": "na",
                        "constant_2": "na"
                    },
                    "r_product": null
                }
            ]
        },
        {
            "monomers": [
                "acrylic acid",
                "acrylamide"
            ],
            "reaction_conditions": [
                {
                    "polymerization_type": "free radical",
                    "solvent": "na",
                    "method": "bulk",
                    "temperature": 20.0,
                    "temperature_unit": "\u00b0C",
                    "reaction_constants": {
                        "constant_1": 1.75,
                        "constant_2": 0.1
                    },
                    "reaction_constant_conf": {
                        "constant_conf_1": 0.25,
                        "constant_conf_2": 0.03
                    },
                    "determination_method": "Kelen-Tudor",
                    "Q-value": {
                        "constant_1": 1.401,
                        "constant_2": "na"
                    },
                    "e-Value": {
                        "constant_1": "na",
                        "constant_2": "na"
                    },
                    "r_product": null
                }
            ]
        }
    ],
    "source": "Die Angewandte Makromolekulare Chemie 230 (1995) 1\u201312",
    "PDF_name": "Radiation-induced copolymerization of methacrylic and acrylic acid with acrylamide"
}

File: data_extraction/model_output_GPT4-o/10.1002_apmc.1995.052310117.json
{
    "reactions": [
        {
            "monomers": [
                "acrylic acid",
                "2-methylaziridine"
            ],
            "reaction_conditions": [
                {
                    "polymerization_type": "spontaneous",
                    "solvent": "acetonitrile",
                    "method": "solvent",
                    "temperature": 60.0,
                    "temperature_unit": "\u00b0C",
                    "reaction_constants": {
                        "constant_1": 0.38,
                        "constant_2": 0.34
                    },
                    "reaction_constant_conf": {
                        "constant_conf_1": "na",
                        "constant_conf_2": "na"
                    },
                    "determination_method": "Kelen-Tudor",
                    "Q-value": {
                        "constant_1": "na",
                        "constant_2": "na"
                    },
                    "e-Value": {
                        "constant_1": "na",
                        "constant_2": "na"
                    },
                    "r_product": 0.129
                },
                {
                    "polymerization_type": "spontaneous",
                    "solvent": "acetonitrile",
                    "method": "solvent",
                    "temperature": 60.0,
                    "temperature_unit": "\u00b0C",
                    "reaction_constants": {
                        "constant_1": 0.58,
                        "constant_2": 0.55
                    },
                    "reaction_constant_conf": {
                        "constant_conf_1": "na",
                        "constant_conf_2": "na"
                    },
                    "determination_method": "Fineman-Ross",
                    "Q-value": {
                        "constant_1": "na",
                        "constant_2": "na"
                    },
                    "e-Value": {
                        "constant_1": "na",
                        "constant_2": "na"
                    },
                    "r_product": 0.319
                }
            ]
        },
        {
            "monomers": [
                "methacrylic acid",
                "2-methylaziridine"
            ],
            "reaction_conditions": [
                {
                    "polymerization_type": "spontaneous",
                    "solvent": "acetonitrile",
                    "method": "solvent",
                    "temperature": 60.0,
                    "temperature_unit": "\u00b0C",
                    "reaction_constants": {
                        "constant_1": 0.52,
                        "constant_2": 0.43
                    },
                    "reaction_constant_conf": {
                        "constant_conf_1": "na",
                        "constant_conf_2": "na"
                    },
                    "determination_method": "Kelen-Tudor",
                    "Q-value": {
                        "constant_1": "na",
                        "constant_2": "na"
                    },
                    "e-Value": {
                        "constant_1": "na",
                        "constant_2": "na"
                    },
                    "r_product": 0.224
                },
                {
                    "polymerization_type": "spontaneous",
                    "solvent": "acetonitrile",
                    "method": "solvent",
                    "temperature": 60.0,
                    "temperature_unit": "\u00b0C",
                    "reaction_constants": {
                        "constant_1": 0.65,
                        "constant_2": 0.53
                    },
                    "reaction_constant_conf": {
                        "constant_conf_1": "na",
                        "constant_conf_2": "na"
                    },
                    "determination_method": "Fineman-Ross",
                    "Q-value": {
                        "constant_1": "na",
                        "constant_2": "na"
                    },
                    "e-Value": {
                        "constant_1": "na",
                        "constant_2": "na"
                    },
                    "r_product": 0.344
                }
            ]
        }
    ],
    "source": "10.1002/apmc.1995.051231011",
    "PDF_name": "Synthesis_and_characterization_of_copolymers_from_acrylic_and_methacrylic_acid_with_2-methylaziridine.pdf"
}

File: data_extraction/model_output_GPT4-o/10.1002_app.10542.json
{
    "reactions": [
        {
            "monomers": [
                "tert-Butyl 3-isopropenylcumylperoxide",
                "styrene"
            ],
            "reaction_conditions": [
                {
                    "polymerization_type": "free radical",
                    "solvent": "na",
                    "method": "bulk",
                    "temperature": 80.0,
                    "temperature_unit": "\u00b0C",
                    "reaction_constants": {
                        "constant_1": 0.174,
                        "constant_2": 1.772
                    },
                    "reaction_constant_conf": {
                        "constant_conf_1": 0.01,
                        "constant_conf_2": 0.01
                    },
                    "determination_method": "Kelen-Tudor",
                    "Q-value": {
                        "constant_1": "na",
                        "constant_2": "na"
                    },
                    "e-Value": {
                        "constant_1": "na",
                        "constant_2": "na"
                    },
                    "r_product": 0.309
                },
                {
                    "polymerization_type": "free radical",
                    "solvent": "na",
                    "method": "bulk",
                    "temperature": 80.0,
                    "temperature_unit": "\u00b0C",
                    "reaction_constants": {
                        "constant_1": 0.154,
                        "constant_2": 1.825
                    },
                    "reaction_constant_conf": {
                        "constant_conf_1": 0.01,
                        "constant_conf_2": 0.01
                    },
                    "determination_method": "Fineman-Ross",
                    "Q-value": {
                        "constant_1": "na",
                        "constant_2": "na"
                    },
                    "e-Value": {
                        "constant_1": "na",
                        "constant_2": "na"
                    },
                    "r_product": 0.28
                },
                {
                    "polymerization_type": "free radical",
                    "solvent": "na",
                    "method": "bulk",
                    "temperature": 80.0,
                    "temperature_unit": "\u00b0C",
                    "reaction_constants": {
                        "constant_1": 0.125,
                        "constant_2": 1.78
                    },
                    "reaction_constant_conf": {
                        "constant_conf_1": 0.01,
                        "constant_conf_2": 0.01
                    },
                    "determination_method": "YBR",
                    "Q-value": {
                        "constant_1": "na",
                        "constant_2": "na"
                    },
                    "e-Value": {
                        "constant_1": "na",
                        "constant_2": "na"
                    },
                    "r_product": 0.223
                }
            ]
        }
    ],
    "source": "Journal of Applied Polymer Science, Vol. 84, 2318\u20132326 (2002)",
    "PDF_name": "Free Radical Copolymerization of tert-Butyl 3-Isopropenylcumylperoxide with Styrene and Grafting of Methyl Methacrylate onto the Copolymers"
}

File: data_extraction/model_output_GPT4-o/10.1002_app.10544.json
{
    "reactions": [
        {
            "monomers": [
                "Methyl methacrylate",
                "Styrene"
            ],
            "reaction_conditions": [
                {
                    "polymerization_type": "free radical",
                    "solvent": "na",
                    "method": "bulk",
                    "temperature": 25.0,
                    "temperature_unit": "\u00b0C",
                    "reaction_constants": {
                        "constant_1": 0.52,
                        "constant_2": 0.54
                    },
                    "reaction_constant_conf": {
                        "constant_conf_1": "na",
                        "constant_conf_2": "na"
                    },
                    "determination_method": "Fineman\u2013Ross",
                    "Q-value": {
                        "constant_1": "na",
                        "constant_2": "na"
                    },
                    "e-Value": {
                        "constant_1": "na",
                        "constant_2": "na"
                    },
                    "r_product": 0.28
                }
            ]
        }
    ],
    "source": "https://doi.org/10.1002/app.10454",
    "PDF_name": "Mechanochemical Copolymerization of Methyl Methacrylate and Styrene Initiated by the Grinding of Quartz"
}

File: data_extraction/model_output_GPT4-o/10.1002_app.10689.json
{
    "reactions": [
        {
            "monomers": [
                "aniline",
                "2-aminobenzenesulfonic acid"
            ],
            "reaction_conditions": [
                {
                    "polymerization_type": "electrochemical",
                    "solvent": "acetonitrile",
                    "method": "solvent",
                    "temperature": 67.0,
                    "temperature_unit": "\u00b0C",
                    "reaction_constants": {
                        "constant_1": 0.28,
                        "constant_2": 0.36
                    },
                    "reaction_constant_conf": {
                        "constant_conf_1": 0.02,
                        "constant_conf_2": 0.03
                    },
                    "determination_method": "Kelen-T\u00fcd\u00f6s",
                    "Q-value": {
                        "constant_1": 1.0,
                        "constant_2": 0.6
                    },
                    "e-Value": {
                        "constant_1": 0.2,
                        "constant_2": 0.1
                    },
                    "r_product": 0.1
                }
            ]
        },
        {
            "monomers": [
                "aniline",
                "3-aminobenzenesulfonic acid"
            ],
            "reaction_conditions": [
                {
                    "polymerization_type": "electrochemical",
                    "solvent": "acetonitrile",
                    "method": "solvent",
                    "temperature": 67.0,
                    "temperature_unit": "\u00b0C",
                    "reaction_constants": {
                        "constant_1": 0.35,
                        "constant_2": 0.29
                    },
                    "reaction_constant_conf": {
                        "constant_conf_1": 0.03,
                        "constant_conf_2": 0.02
                    },
                    "determination_method": "Kelen-T\u00fcd\u00f6s",
                    "Q-value": {
                        "constant_1": 1.0,
                        "constant_2": 0.5
                    },
                    "e-Value": {
                        "constant_1": 0.2,
                        "constant_2": 0.1
                    },
                    "r_product": 0.1
                }
            ]
        },
        {
            "monomers": [
                "aniline",
                "4-aminobenzenesulfonic acid"
            ],
            "reaction_conditions": [
                {
                    "polymerization_type": "electrochemical",
                    "solvent": "acetonitrile",
                    "method": "solvent",
                    "temperature": 67.0,
                    "temperature_unit": "\u00b0C",
                    "reaction_constants": {
                        "constant_1": 0.31,
                        "constant_2": 0.27
                    },
                    "reaction_constant_conf": {
                        "constant_conf_1": 0.02,
                        "constant_conf_2": 0.02
                    },
                    "determination_method": "Kelen-T\u00fcd\u00f6s",
                    "Q-value": {
                        "constant_1": 1.0,
                        "constant_2": 0.4
                    },
                    "e-Value": {
                        "constant_1": 0.2,
                        "constant_2": 0.1
                    },
                    "r_product": 0.08
                }
            ]
        }
    ],
    "source": "Journal of Applied Polymer Science, Vol. 85, 1227\u20131235 (2002)",
    "PDF_name": "Electrochemical Copolymerization of Aniline and Anilinesulfonic Acids in FSO3H_Acetonitrile Solution"
}

File: data_extraction/model_output_GPT4-o/10.1002_app.10707.json
{
    "reactions": [],
    "source": "J Appl Polym Sci 85, 896\u2013899, 2002",
    "PDF_name": "Role and Relevance of Polarity and Hindrance of Vinyl Monomers in Graft Copolymerization onto Potato Starch"
}

File: data_extraction/model_output_GPT4-o/10.1002_app.10918.json
{
    "reactions": [
        {
            "monomers": [
                "indene",
                "vinyl acetate"
            ],
            "reaction_conditions": [
                {
                    "polymerization_type": "free radical",
                    "solvent": "benzene",
                    "method": "solvent",
                    "temperature": 50.0,
                    "temperature_unit": "\u00b0C",
                    "reaction_constants": {
                        "constant_1": 17.567,
                        "constant_2": 0.05
                    },
                    "reaction_constant_conf": {
                        "constant_conf_1": 0.007,
                        "constant_conf_2": 0.003
                    },
                    "determination_method": "Fineman-Ross",
                    "Q-value": {
                        "constant_1": null,
                        "constant_2": null
                    },
                    "e-Value": {
                        "constant_1": null,
                        "constant_2": null
                    },
                    "r_product": 0.878
                },
                {
                    "polymerization_type": "free radical",
                    "solvent": "benzene",
                    "method": "solvent",
                    "temperature": 50.0,
                    "temperature_unit": "\u00b0C",
                    "reaction_constants": {
                        "constant_1": 18.125,
                        "constant_2": 0.056
                    },
                    "reaction_constant_conf": {
                        "constant_conf_1": 0.011,
                        "constant_conf_2": 0.018
                    },
                    "determination_method": "Kelen-Tudos",
                    "Q-value": {
                        "constant_1": null,
                        "constant_2": null
                    },
                    "e-Value": {
                        "constant_1": null,
                        "constant_2": null
                    },
                    "r_product": 1.015
                }
            ]
        },
        {
            "monomers": [
                "indene",
                "isopropenyl acetate"
            ],
            "reaction_conditions": [
                {
                    "polymerization_type": "free radical",
                    "solvent": "benzene",
                    "method": "solvent",
                    "temperature": 50.0,
                    "temperature_unit": "\u00b0C",
                    "reaction_constants": {
                        "constant_1": 51.402,
                        "constant_2": 0.184
                    },
                    "reaction_constant_conf": {
                        "constant_conf_1": 0.181,
                        "constant_conf_2": 0.04
                    },
                    "determination_method": "Fineman-Ross",
                    "Q-value": {
                        "constant_1": null,
                        "constant_2": null
                    },
                    "e-Value": {
                        "constant_1": null,
                        "constant_2": null
                    },
                    "r_product": 9.46
                },
                {
                    "polymerization_type": "free radical",
                    "solvent": "benzene",
                    "method": "solvent",
                    "temperature": 50.0,
                    "temperature_unit": "\u00b0C",
                    "reaction_constants": {
                        "constant_1": 51.194,
                        "constant_2": 0.183
                    },
                    "reaction_constant_conf": {
                        "constant_conf_1": 0.094,
                        "constant_conf_2": 0.007
                    },
                    "determination_method": "Kelen-Tudos",
                    "Q-value": {
                        "constant_1": null,
                        "constant_2": null
                    },
                    "e-Value": {
                        "constant_1": null,
                        "constant_2": null
                    },
                    "r_product": 9.369
                }
            ]
        }
    ],
    "source": "Journal of Applied Polymer Science, Vol. 86, 639\u2013646 (2002)",
    "PDF_name": "Free Radical Oxidative Copolymerization of Indene with Vinyl Acetate and Isopropenyl Acetate"
}

File: data_extraction/model_output_GPT4-o/10.1002_app.11448.json
{
    "reactions": [
        {
            "monomers": [
                "acrylamide",
                "methylacrylate"
            ],
            "reaction_conditions": [
                {
                    "polymerization_type": "free radical",
                    "solvent": "water",
                    "method": "solution",
                    "temperature": 25.0,
                    "temperature_unit": "\u00b0C",
                    "reaction_constants": {
                        "constant_1": 0.65,
                        "constant_2": 1.07
                    },
                    "reaction_constant_conf": {
                        "constant_conf_1": "na",
                        "constant_conf_2": "na"
                    },
                    "determination_method": "Mayo and Lewis",
                    "Q-value": {
                        "constant_1": "na",
                        "constant_2": "na"
                    },
                    "e-Value": {
                        "constant_1": "na",
                        "constant_2": "na"
                    },
                    "r_product": 0.6955
                }
            ]
        }
    ],
    "source": "Journal of Applied Polymer Science, Vol. 86, 2631\u20132642 (2002)",
    "PDF_name": "Graft Copolymerization of Acrylamide\u2013Methylacrylate Comonomers onto Cellulose Using Ceric Ammonium Nitrate"
}

File: data_extraction/model_output_GPT4-o/10.1002_app.11464.json
{
    "reactions": [
        {
            "monomers": [
                "Methyl acrylate",
                "Polyvinyl alcohol"
            ],
            "reaction_conditions": [
                {
                    "polymerization_type": "free radical",
                    "solvent": "water",
                    "method": "solvent",
                    "temperature": 35.0,
                    "temperature_unit": "\u00b0C",
                    "reaction_constants": {
                        "constant_1": 0.19,
                        "constant_2": 2.45
                    },
                    "reaction_constant_conf": {
                        "constant_conf_1": 0.02,
                        "constant_conf_2": 0.03
                    },
                    "determination_method": "Kelen-Tudos",
                    "Q-value": {
                        "constant_1": 0.78,
                        "constant_2": 0.92
                    },
                    "e-Value": {
                        "constant_1": 0.32,
                        "constant_2": 0.45
                    },
                    "r_product": null
                }
            ]
        }
    ],
    "source": "Journal of Applied Polymer Science, Vol. 87, 529\u2013534 (2003)",
    "PDF_name": "Graft Copolymerization of Methyl Acrylate onto Poly(vinyl alcohol) Initiated by Potassium Diperiodatonicelate(IV)"
}

File: data_extraction/model_output_GPT4-o/10.1002_app.11555.json
{
    "reactions": [
        {
            "monomers": [
                "glycidyl methacrylate",
                "N,N-dimethylacrylamide"
            ],
            "reaction_conditions": [
                {
                    "polymerization_type": "free radical",
                    "solvent": "ethanol",
                    "method": "solvent",
                    "temperature": 313.0,
                    "temperature_unit": "K",
                    "reaction_constants": {
                        "constant_1": 0.55,
                        "constant_2": 1.8
                    },
                    "reaction_constant_conf": {
                        "constant_conf_1": 0.05,
                        "constant_conf_2": 0.2
                    },
                    "determination_method": "Kelen-Tudos",
                    "Q-value": {
                        "constant_1": 0.7,
                        "constant_2": 0.2
                    },
                    "e-Value": {
                        "constant_1": 0.42,
                        "constant_2": 0.12
                    },
                    "r_product": 0.99
                }
            ]
        }
    ],
    "source": "Journal of Applied Polymer Science, Vol. 87, 1646\u20131653 (2003)",
    "PDF_name": "Radiation-Induced GMA/DMAA Graft Copolymerization onto Porous PE Hollow-Fiber Membrane"
}

File: data_extraction/model_output_GPT4-o/10.1002_app.12095.json
{
    "reactions": [
        {
            "monomers": [
                "2-Acrylamido-2-methyl-1-propanesulphonic acid",
                "N-Isopropylacrylamide"
            ],
            "reaction_conditions": [
                {
                    "polymerization_type": "free radical",
                    "solvent": "water",
                    "method": "solvent",
                    "temperature": 70.0,
                    "temperature_unit": "\u00b0C",
                    "reaction_constants": {
                        "constant_1": 0.24,
                        "constant_2": 1.12
                    },
                    "reaction_constant_conf": {
                        "constant_conf_1": 0.06,
                        "constant_conf_2": 0.04
                    },
                    "determination_method": "Kelen-Tudos",
                    "Q-value": {
                        "constant_1": "na",
                        "constant_2": "na"
                    },
                    "e-Value": {
                        "constant_1": "na",
                        "constant_2": "na"
                    },
                    "r_product": null
                },
                {
                    "polymerization_type": "free radical",
                    "solvent": "water",
                    "method": "solvent",
                    "temperature": 70.0,
                    "temperature_unit": "\u00b0C",
                    "reaction_constants": {
                        "constant_1": 0.25,
                        "constant_2": 1.13
                    },
                    "reaction_constant_conf": {
                        "constant_conf_1": 0.03,
                        "constant_conf_2": 0.22
                    },
                    "determination_method": "Fineman-Ross",
                    "Q-value": {
                        "constant_1": "na",
                        "constant_2": "na"
                    },
                    "e-Value": {
                        "constant_1": "na",
                        "constant_2": "na"
                    },
                    "r_product": null
                }
            ]
        }
    ],
    "source": "Journal of Applied Polymer Science, Vol. 88, 2563\u20132569 (2003)",
    "PDF_name": "Study of Free-Radical Copolymerization of N-Isopropylacrylamide with 2-Acrylamido-2-methyl-1-propanesulphonic Acid"
}

File: data_extraction/model_output_GPT4-o/10.1002_app.12138.json
{
    "reactions": [
        {
            "monomers": [
                "N-phenyl p-tolyl itaconimide",
                "methyl methacrylate"
            ],
            "reaction_conditions": [
                {
                    "polymerization_type": "free radical",
                    "solvent": "tetrahydrofuran",
                    "method": "solvent",
                    "temperature": 60.0,
                    "temperature_unit": "\u00b0C",
                    "reaction_constants": {
                        "constant_1": 1.33,
                        "constant_2": 0.24
                    },
                    "reaction_constant_conf": {
                        "constant_conf_1": 0.05,
                        "constant_conf_2": 0.03
                    },
                    "determination_method": "Kelen-Tudor",
                    "Q-value": {
                        "constant_1": 4.98,
                        "constant_2": "na"
                    },
                    "e-Value": {
                        "constant_1": 1.47,
                        "constant_2": "na"
                    },
                    "r_product": null
                },
                {
                    "polymerization_type": "free radical",
                    "solvent": "tetrahydrofuran",
                    "method": "solvent",
                    "temperature": 60.0,
                    "temperature_unit": "\u00b0C",
                    "reaction_constants": {
                        "constant_1": 1.28,
                        "constant_2": 0.21
                    },
                    "reaction_constant_conf": {
                        "constant_conf_1": "na",
                        "constant_conf_2": "na"
                    },
                    "determination_method": "Fineman-Ross",
                    "Q-value": {
                        "constant_1": "na",
                        "constant_2": "na"
                    },
                    "e-Value": {
                        "constant_1": "na",
                        "constant_2": "na"
                    },
                    "r_product": null
                }
            ]
        },
        {
            "monomers": [
                "N-phenyl itaconimide",
                "methyl methacrylate"
            ],
            "reaction_conditions": [
                {
                    "polymerization_type": "free radical",
                    "solvent": "tetrahydrofuran",
                    "method": "solvent",
                    "temperature": 60.0,
                    "temperature_unit": "\u00b0C",
                    "reaction_constants": {
                        "constant_1": 1.465,
                        "constant_2": 0.385
                    },
                    "reaction_constant_conf": {
                        "constant_conf_1": 0.035,
                        "constant_conf_2": 0.005
                    },
                    "determination_method": "Kelen-Tudor",
                    "Q-value": {
                        "constant_1": 2.74,
                        "constant_2": "na"
                    },
                    "e-Value": {
                        "constant_1": 1.16,
                        "constant_2": "na"
                    },
                    "r_product": null
                },
                {
                    "polymerization_type": "free radical",
                    "solvent": "tetrahydrofuran",
                    "method": "solvent",
                    "temperature": 60.0,
                    "temperature_unit": "\u00b0C",
                    "reaction_constants": {
                        "constant_1": 1.5,
                        "constant_2": 0.39
                    },
                    "reaction_constant_conf": {
                        "constant_conf_1": "na",
                        "constant_conf_2": "na"
                    },
                    "determination_method": "Fineman-Ross",
                    "Q-value": {
                        "constant_1": "na",
                        "constant_2": "na"
                    },
                    "e-Value": {
                        "constant_1": "na",
                        "constant_2": "na"
                    },
                    "r_product": null
                }
            ]
        }
    ],
    "source": "10.1002/app.12345",
    "PDF_name": "Copolymerization_and_Thermal_Behavior_of_Methyl_Methacrylate_with_N-Phenyl_p-tolyl_Itaconimides.pdf"
}
