Repository: lamalab-org/copolymer-reactivity

# `data_extraction/` — Pipeline 1: literature → reactions

Mines ~300 k Crossref records for copolymerisation papers, filters them down to ~1.8 k downloadable PDFs, and extracts reactivity-ratio measurements with a vision–language model. The output is the curated `extracted_reactions.csv` that Pipeline 2 (`copol_prediction/`) ingests.

- **Configuration:** All paths and thresholds are defined in
  `data_extraction/obtain_data.py` via the `ExtractionConfig` class. The default
  configuration mirrors the curated layout beneath `data_extraction/artifacts`.
- **Step selection:** `ExtractionSteps` lets you control which parts of the

File: data_extraction/model_output_GPT4-o/10.1002_app.13032.json
{
    "reactions": [
        {
            "monomers": [
                "styrene",
                "butyl acrylate"
            ],
            "reaction_conditions": [
                {
                    "polymerization_type": "free radical",
                    "solvent": "water",
                    "method": "suspension",
                    "temperature": 75.0,
                    "temperature_unit": "\u00b0C",
                    "reaction_constants": {
                        "constant_1": 0.84,
                        "constant_2": 0.18
                    },
                    "reaction_constant_conf": {
                        "constant_conf_1": 0.151,
                        "constant_conf_2": 0.151
                    },
                    "determination_method": "na",
                    "Q-value": {
                        "constant_1": "na",
                        "constant_2": "na"
                    },
                    "e-Value": {
                        "constant_1": "na",
                        "constant_2": "na"
                    },
                    "r_product": 0.151
                }
            ]
        },
        {
            "monomers": [
                "styrene",
                "methyl acrylate"
            ],
            "reaction_conditions": [
                {
                    "polymerization_type": "free radical",
                    "solvent": "water",
                    "method": "suspension",
                    "temperature": 75.0,
                    "temperature_unit": "\u00b0C",
                    "reaction_constants": {
                        "constant_1": 0.19,
                        "constant_2": 0.8
                    },
                    "reaction_constant_conf": {
                        "constant_conf_1": 0.154,
                        "constant_conf_2": 0.154
                    },
                    "determination_method": "na",
                    "Q-value": {
                        "constant_1": "na",
                        "constant_2": "na"
                    },
                    "e-Value": {
                        "constant_1": "na",
                        "constant_2": "na"
                    },
                    "r_product": 0.154
                }
            ]
        },
        {
            "monomers": [
                "styrene",
                "butyl methacrylate"
            ],
            "reaction_conditions": [
                {
                    "polymerization_type": "free radical",
                    "solvent": "water",
                    "method": "suspension",
                    "temperature": 75.0,
                    "temperature_unit": "\u00b0C",
                    "reaction_constants": {
                        "constant_1": 0.56,
                        "constant_2": 0.31
                    },
                    "reaction_constant_conf": {
                        "constant_conf_1": 0.174,
                        "constant_conf_2": 0.174
                    },
                    "determination_method": "na",
                    "Q-value": {
                        "constant_1": "na",
                        "constant_2": "na"
                    },
                    "e-Value": {
                        "constant_1": "na",
                        "constant_2": "na"
                    },
                    "r_product": 0.174
                }
            ]
        },
        {
            "monomers": [
                "styrene",
                "butyl methacrylate"
            ],
            "reaction_conditions": [
                {
                    "polymerization_type": "free radical",
                    "solvent": "water",
                    "method": "suspension",
                    "temperature": 75.0,
                    "temperature_unit": "\u00b0C",
                    "reaction_constants": {
                        "constant_1": 0.52,
                        "constant_2": 0.47
                    },
                    "reaction_constant_conf": {
                        "constant_conf_1": 0.244,
                        "constant_conf_2": 0.244
                    },
                    "determination_method": "na",
                    "Q-value": {
                        "constant_1": "na",
                        "constant_2": "na"
                    },
                    "e-Value": {
                        "constant_1": "na",
                        "constant_2": "na"
                    },
                    "r_product": 0.244
                }
            ]
        },
        {
            "monomers": [
                "styrene",
                "methyl methacrylate"
            ],
            "reaction_conditions": [
                {
                    "polymerization_type": "free radical",
                    "solvent": "water",
                    "method": "suspension",
                    "temperature": 75.0,
                    "temperature_unit": "\u00b0C",
                    "reaction_constants": {
                        "constant_1": 0.74,
                        "constant_2": 0.59
                    },
                    "reaction_constant_conf": {
                        "constant_conf_1": 0.437,
                        "constant_conf_2": 0.437
                    },
                    "determination_method": "na",
                    "Q-value": {
                        "constant_1": "na",
                        "constant_2": "na"
                    },
                    "e-Value": {
                        "constant_1": "na",
                        "constant_2": "na"
                    },
                    "r_product": 0.437
                }
            ]
        },
        {
            "monomers": [
                "methyl methacrylate",
                "methyl acrylate"
            ],
            "reaction_conditions": [
                {
                    "polymerization_type": "free radical",
                    "solvent": "water",
                    "method": "suspension",
                    "temperature": 75.0,
                    "temperature_unit": "\u00b0C",
                    "reaction_constants": {
                        "constant_1": 2.15,
                        "constant_2": 0.4
                    },
                    "reaction_constant_conf": {
                        "constant_conf_1": 0.86,
                        "constant_conf_2": 0.86
                    },
                    "determination_method": "na",
                    "Q-value": {
                        "constant_1": "na",
                        "constant_2": "na"
                    },
                    "e-Value": {
                        "constant_1": "na",
                        "constant_2": "na"
                    },
                    "r_product": 0.86
                }
            ]
        }
    ],
    "source": "Journal of Applied Polymer Science, Vol. 90, 3037\u20133050 (2003)",
    "PDF_name": "Synthesis and Property Behavior of Dioctyl Phthalate Plasticized Styrene\u2013Acrylate Particles by Shirasu Porous Glass Emulsification and Subsequent Suspension Copolymerization"
}

File: data_extraction/model_output_GPT4-o/10.1002_app.13089.json
{
    "reactions": [],
    "source": "Journal of Applied Polymer Science, Vol. 90, 3625\u20133630 (2003)",
    "PDF_name": "Nanosize Polymer Latices Made by Microemulsion Copolymerization: Preparation and Characterization"
}

File: data_extraction/model_output_GPT4-o/10.1002_app.13099.json
{
    "reactions": [
        {
            "monomers": [
                "diallyldimethylammonium chloride",
                "diallylguanidine acetate"
            ],
            "reaction_conditions": [
                {
                    "polymerization_type": "free radical",
                    "solvent": "water",
                    "method": "solvent",
                    "temperature": 60.0,
                    "temperature_unit": "\u00b0C",
                    "reaction_constants": {
                        "constant_1": 25.75,
                        "constant_2": 2.17
                    },
                    "reaction_constant_conf": {
                        "constant_conf_1": 3.45,
                        "constant_conf_2": 0.58
                    },
                    "determination_method": "na",
                    "Q-value": {
                        "constant_1": 0.52,
                        "constant_2": 0.17
                    },
                    "e-Value": {
                        "constant_1": 0.0,
                        "constant_2": 0.0
                    },
                    "r_product": null
                }
            ]
        }
    ],
    "source": "Journal of Applied Polymer Science, Vol. 91, 439\u2013444 (2004)",
    "PDF_name": "Synthesis and Potential Radical Copolymerization of New Monomers Based on Diallylguanidine"
}

File: data_extraction/model_output_GPT4-o/10.1002_app.13237.json
{
    "reactions": [
        {
            "monomers": [
                "Methyl methacrylate",
                "N-P-Tolylmaleimide"
            ],
            "reaction_conditions": [
                {
                    "polymerization_type": "free radical",
                    "solvent": "cyclohexanone",
                    "method": "solvent",
                    "temperature": 77.0,
                    "temperature_unit": "\u00b0C",
                    "reaction_constants": {
                        "constant_1": 1.24,
                        "constant_2": 2.1
                    },
                    "reaction_constant_conf": {
                        "constant_conf_1": "na",
                        "constant_conf_2": "na"
                    },
                    "determination_method": "Fineman-Ross",
                    "Q-value": {
                        "constant_1": "na",
                        "constant_2": "na"
                    },
                    "e-Value": {
                        "constant_1": "na",
                        "constant_2": "na"
                    },
                    "r_product": null
                }
            ]
        }
    ],
    "source": "https://doi.org/10.1002/app.2004",
    "PDF_name": "Free-Radical Copolymerization and Kinetic Treatment of Methyl Methacrylate with N-P-Tolylmaleimide"
}

File: data_extraction/model_output_GPT4-o/10.1002_app.13296.json
{
    "reactions": [
        {
            "monomers": [
                "N-(4-acetyl phenyl)maleimide",
                "styrene"
            ],
            "reaction_conditions": [
                {
                    "polymerization_type": "free radical",
                    "solvent": "1,4-dioxane",
                    "method": "solvent",
                    "temperature": 60.0,
                    "temperature_unit": "\u00b0C",
                    "reaction_constants": {
                        "constant_1": 0.051,
                        "constant_2": 0.015
                    },
                    "reaction_constant_conf": {
                        "constant_conf_1": 0.004,
                        "constant_conf_2": 0.003
                    },
                    "determination_method": "Fineman-Ross",
                    "Q-value": {
                        "constant_1": null,
                        "constant_2": null
                    },
                    "e-Value": {
                        "constant_1": null,
                        "constant_2": null
                    },
                    "r_product": 0.000765
                },
                {
                    "polymerization_type": "free radical",
                    "solvent": "1,4-dioxane",
                    "method": "solvent",
                    "temperature": 60.0,
                    "temperature_unit": "\u00b0C",
                    "reaction_constants": {
                        "constant_1": 0.07,
                        "constant_2": 0.018
                    },
                    "reaction_constant_conf": {
                        "constant_conf_1": 0.007,
                        "constant_conf_2": 0.008
                    },
                    "determination_method": "Inverted Fineman-Ross",
                    "Q-value": {
                        "constant_1": null,
                        "constant_2": null
                    },
                    "e-Value": {
                        "constant_1": null,
                        "constant_2": null
                    },
                    "r_product": 0.00126
                },
                {
                    "polymerization_type": "free radical",
                    "solvent": "1,4-dioxane",
                    "method": "solvent",
                    "temperature": 60.0,
                    "temperature_unit": "\u00b0C",
                    "reaction_constants": {
                        "constant_1": 0.06,
                        "constant_2": 0.016
                    },
                    "reaction_constant_conf": {
                        "constant_conf_1": 0.002,
                        "constant_conf_2": 0.002
                    },
                    "determination_method": "Kelen-Tudos",
                    "Q-value": {
                        "constant_1": null,
                        "constant_2": null
                    },
                    "e-Value": {
                        "constant_1": null,
                        "constant_2": null
                    },
                    "r_product": 0.00096
                }
            ]
        }
    ],
    "source": "Journal of Applied Polymer Science, Vol. 91, 964\u2013970 (2004)",
    "PDF_name": "Radical Copolymerization of N-(4-Acetyl phenyl)maleimide and Styrene"
}

File: data_extraction/model_output_GPT4-o/10.1002_app.1351.json
{
    "reactions": [
        {
            "monomers": [
                "ethylene oxide",
                "epichlorohydrin"
            ],
            "reaction_conditions": [
                {
                    "polymerization_type": "anionic",
                    "solvent": "toluene",
                    "method": "solvent",
                    "temperature": 90.0,
                    "temperature_unit": "\u00b0C",
                    "reaction_constants": {
                        "constant_1": 6.55,
                        "constant_2": 0.03
                    },
                    "reaction_constant_conf": {
                        "constant_conf_1": 0.15,
                        "constant_conf_2": 0.02
                    },
                    "determination_method": "na",
                    "Q-value": {
                        "constant_1": "na",
                        "constant_2": "na"
                    },
                    "e-Value": {
                        "constant_1": "na",
                        "constant_2": "na"
                    },
                    "r_product": 0.2
                }
            ]
        },
        {
            "monomers": [
                "propylene oxide",
                "epichlorohydrin"
            ],
            "reaction_conditions": [
                {
                    "polymerization_type": "anionic",
                    "solvent": "toluene",
                    "method": "solvent",
                    "temperature": 90.0,
                    "temperature_unit": "\u00b0C",
                    "reaction_constants": {
                        "constant_1": 2.75,
                        "constant_2": 0.11
                    },
                    "reaction_constant_conf": {
                        "constant_conf_1": 0.3,
                        "constant_conf_2": 0.03
                    },
                    "determination_method": "na",
                    "Q-value": {
                        "constant_1": "na",
                        "constant_2": "na"
                    },
                    "e-Value": {
                        "constant_1": "na",
                        "constant_2": "na"
                    },
                    "r_product": 0.3
                }
            ]
        },
        {
            "monomers": [
                "allyl glycidyl ether",
                "epichlorohydrin"
            ],
            "reaction_conditions": [
                {
                    "polymerization_type": "anionic",
                    "solvent": "toluene",
                    "method": "solvent",
                    "temperature": 90.0,
                    "temperature_unit": "\u00b0C",
                    "reaction_constants": {
                        "constant_1": 1.42,
                        "constant_2": 0.49
                    },
                    "reaction_constant_conf": {
                        "constant_conf_1": 0.16,
                        "constant_conf_2": 0.06
                    },
                    "determination_method": "na",
                    "Q-value": {
                        "constant_1": "na",
                        "constant_2": "na"
                    },
                    "e-Value": {
                        "constant_1": "na",
                        "constant_2": "na"
                    },
                    "r_product": 0.7
                }
            ]
        },
        {
            "monomers": [
                "propylene oxide",
                "ethylene oxide"
            ],
            "reaction_conditions": [
                {
                    "polymerization_type": "anionic",
                    "solvent": "toluene",
                    "method": "solvent",
                    "temperature": 90.0,
                    "temperature_unit": "\u00b0C",
                    "reaction_constants": {
                        "constant_1": 0.32,
                        "constant_2": 2.15
                    },
                    "reaction_constant_conf": {
                        "constant_conf_1": 0.02,
                        "constant_conf_2": 0.12
                    },
                    "determination_method": "na",
                    "Q-value": {
                        "constant_1": "na",
                        "constant_2": "na"
                    },
                    "e-Value": {
                        "constant_1": "na",
                        "constant_2": "na"
                    },
                    "r_product": null
                }
            ]
        }
    ],
    "source": "Journal of Applied Polymer Science, Vol. 80, 2446\u20132454 (2001)",
    "PDF_name": "Ring-Opening Polymerization of Epichlorohydrin and Its Copolymerization With Other Alkylene Oxides by Quaternary Catalyst System"
}

File: data_extraction/model_output_GPT4-o/10.1002_app.1393.json
{
    "reactions": [
        {
            "monomers": [
                "methylmethacrylate",
                "styrene"
            ],
            "reaction_conditions": [
                {
                    "polymerization_type": "free radical",
                    "solvent": "dioxane",
                    "method": "solvent",
                    "temperature": 60.0,
                    "temperature_unit": "\u00b0C",
                    "reaction_constants": {
                        "constant_1": 0.48,
                        "constant_2": 0.45
                    },
                    "reaction_constant_conf": {
                        "constant_conf_1": "na",
                        "constant_conf_2": "na"
                    },
                    "determination_method": "Fineman-Ross",
                    "Q-value": {
                        "constant_1": "na",
                        "constant_2": "na"
                    },
                    "e-Value": {
                        "constant_1": "na",
                        "constant_2": "na"
                    },
                    "r_product": null
                }
            ]
        }
    ],
    "source": "https://doi.org/10.1002/app.2001",
    "PDF_name": "Copolymerization_of_Methylmethacrylate_with_Styrene_Using_Triphenylbismuthoniumylide_as_Radical_Initiator.pdf"
}

File: data_extraction/model_output_GPT4-o/10.1002_app.1418.json
{
    "reactions": [
        {
            "monomers": [
                "2-(N-phthalimido)ethyl methacrylate",
                "glycidyl methacrylate"
            ],
            "reaction_conditions": [
                {
                    "polymerization_type": "free radical",
                    "solvent": "methyl ethyl ketone",
                    "method": "solvent",
                    "temperature": 70.0,
                    "temperature_unit": "\u00b0C",
                    "reaction_constants": {
                        "constant_1": 1.049,
                        "constant_2": 0.775
                    },
                    "reaction_constant_conf": {
                        "constant_conf_1": 0.04,
                        "constant_conf_2": 0.03
                    },
                    "determination_method": "Fineman-Ross",
                    "Q-value": {
                        "constant_1": null,
                        "constant_2": null
                    },
                    "e-Value": {
                        "constant_1": null,
                        "constant_2": null
                    },
                    "r_product": null
                },
                {
                    "polymerization_type": "free radical",
                    "solvent": "methyl ethyl ketone",
                    "method": "solvent",
                    "temperature": 70.0,
                    "temperature_unit": "\u00b0C",
                    "reaction_constants": {
                        "constant_1": 1.002,
                        "constant_2": 0.722
                    },
                    "reaction_constant_conf": {
                        "constant_conf_1": 0.02,
                        "constant_conf_2": 0.04
                    },
                    "determination_method": "Kelen-Tudos",
                    "Q-value": {
                        "constant_1": null,
                        "constant_2": null
                    },
                    "e-Value": {
                        "constant_1": null,
                        "constant_2": null
                    },
                    "r_product": null
                }
            ]
        }
    ],
    "source": "Journal of Applied Polymer Science, Vol. 81, 96\u2013103 (2001)",
    "PDF_name": "Copolymerization of 2-(N-Phthalimido)ethyl Methacrylate with Glycidyl Methacrylate"
}

File: data_extraction/model_output_GPT4-o/10.1002_app.1917.json
{
    "reactions": [
        {
            "monomers": [
                "acrylonitrile",
                "vinyl acetate"
            ],
            "reaction_conditions": [
                {
                    "polymerization_type": "free radical",
                    "solvent": "na",
                    "method": "bulk",
                    "temperature": 65.0,
                    "temperature_unit": "\u00b0C",
                    "reaction_constants": {
                        "constant_1": 2.85,
                        "constant_2": 0.11
                    },
                    "reaction_constant_conf": {
                        "constant_conf_1": "na",
                        "constant_conf_2": "na"
                    },
                    "determination_method": "Mayo-Lewis",
                    "Q-value": {
                        "constant_1": "na",
                        "constant_2": "na"
                    },
                    "e-Value": {
                        "constant_1": "na",
                        "constant_2": "na"
                    },
                    "r_product": null
                }
            ]
        },
        {
            "monomers": [
                "acrylonitrile",
                "vinyl acetate"
            ],
            "reaction_conditions": [
                {
                    "polymerization_type": "free radical",
                    "solvent": "water",
                    "method": "suspension",
                    "temperature": 65.0,
                    "temperature_unit": "\u00b0C",
                    "reaction_constants": {
                        "constant_1": 3.58,
                        "constant_2": 0.39
                    },
                    "reaction_constant_conf": {
                        "constant_conf_1": "na",
                        "constant_conf_2": "na"
                    },
                    "determination_method": "Mayo-Lewis",
                    "Q-value": {
                        "constant_1": "na",
                        "constant_2": "na"
                    },
                    "e-Value": {
                        "constant_1": "na",
                        "constant_2": "na"
                    },
                    "r_product": null
                }
            ]
        },
        {
            "monomers": [
                "acrylonitrile",
                "sodium methallylsulfonate"
            ],
            "reaction_conditions": [
                {
                    "polymerization_type": "free radical",
                    "solvent": "water",
                    "method": "suspension",
                    "temperature": 65.0,
                    "temperature_unit": "\u00b0C",
                    "reaction_constants": {
                        "constant_1": 1.45,
                        "constant_2": 0.0
                    },
                    "reaction_constant_conf": {
                        "constant_conf_1": "na",
                        "constant_conf_2": "na"
                    },
                    "determination_method": "Mayo-Lewis",
                    "Q-value": {
                        "constant_1": "na",
                        "constant_2": "na"
                    },
                    "e-Value": {
                        "constant_1": "na",
                        "constant_2": "na"
                    },
                    "r_product": null
                }
            ]
        }
    ],
    "source": "Journal of Applied Polymer Science, Vol. 82, 854\u2013860 (2001)",
    "PDF_name": "Investigations of the Copolymerization of Acrylonitrile with Vinyl Acetate and Sodium Methallylsulfonate"
}

File: data_extraction/model_output_GPT4-o/10.1002_app.1937.json
{
    "reactions": [
        {
            "monomers": [
                "styrene",
                "3-isopropenyl-alpha,alpha-dimethylbenzylamine"
            ],
            "reaction_conditions": [
                {
                    "polymerization_type": "free radical",
                    "solvent": "toluene",
                    "method": "solution",
                    "temperature": 75.0,
                    "temperature_unit": "\u00b0C",
                    "reaction_constants": {
                        "constant_1": 1.09,
                        "constant_2": 1.7
                    },
                    "reaction_constant_conf": {
                        "constant_conf_1": 0.1,
                        "constant_conf_2": 0.2
                    },
                    "determination_method": "nonlinear least-squares analysis",
                    "Q-value": {
                        "constant_1": null,
                        "constant_2": null
                    },
                    "e-Value": {
                        "constant_1": null,
                        "constant_2": null
                    },
                    "r_product": null
                }
            ]
        },
        {
            "monomers": [
                "methyl methacrylate",
                "3-isopropenyl-alpha,alpha-dimethylbenzylamine"
            ],
            "reaction_conditions": [
                {
                    "polymerization_type": "free radical",
                    "solvent": "toluene",
                    "method": "solution",
                    "temperature": 75.0,
                    "temperature_unit": "\u00b0C",
                    "reaction_constants": {
                        "constant_1": 0.63,
                        "constant_2": 0.38
                    },
                    "reaction_constant_conf": {
                        "constant_conf_1": 0.1,
                        "constant_conf_2": 0.1
                    },
                    "determination_method": "nonlinear least-squares analysis",
                    "Q-value": {
                        "constant_1": null,
                        "constant_2": null
                    },
                    "e-Value": {
                        "constant_1": null,
                        "constant_2": null
                    },
                    "r_product": null
                }
            ]
        },
        {
            "monomers": [
                "butyl methacrylate",
                "3-isopropenyl-alpha,alpha-dimethylbenzylamine"
            ],
            "reaction_conditions": [
                {
                    "polymerization_type": "free radical",
                    "solvent": "toluene",
                    "method": "solution",
                    "temperature": 75.0,
                    "temperature_unit": "\u00b0C",
                    "reaction_constants": {
                        "constant_1": 0.97,
                        "constant_2": 0.46
                    },
                    "reaction_constant_conf": {
                        "constant_conf_1": 0.1,
                        "constant_conf_2": 0.1
                    },
                    "determination_method": "nonlinear least-squares analysis",
                    "Q-value": {
                        "constant_1": null,
                        "constant_2": null
                    },
                    "e-Value": {
                        "constant_1": null,
                        "constant_2": null
                    },
                    "r_product": null
                }
            ]
        },
        {
            "monomers": [
                "4-vinylpyridine",
                "3-isopropenyl-alpha,alpha-dimethylbenzylamine"
            ],
            "reaction_conditions": [
                {
                    "polymerization_type": "free radical",
                    "solvent": "toluene",
                    "method": "solution",
                    "temperature": 75.0,
                    "temperature_unit": "\u00b0C",
                    "reaction_constants": {
                        "constant_1": 0.36,
                        "constant_2": 0.5
                    },
                    "reaction_constant_conf": {
                        "constant_conf_1": 0.1,
                        "constant_conf_2": 0.1
                    },
                    "determination_method": "nonlinear least-squares analysis",
                    "Q-value": {
                        "constant_1": null,
                        "constant_2": null
                    },
                    "e-Value": {
                        "constant_1": null,
                        "constant_2": null
                    },
                    "r_product": null
                }
            ]
        }
    ],
    "source": "Journal of Applied Polymer Science, Vol. 82, 1030\u20131039 (2001)",
    "PDF_name": "Copolymerization Behavior of 3-Isopropenyl-\u03b1,\u03b1-Dimethylbenzylamine and a Preliminary Evaluation of the Copolymers in Thermoset Coatings"
}

File: data_extraction/model_output_GPT4-o/10.1002_app.1954.json
{
    "reactions": [],
    "source": "Journal of Applied Polymer Science, Vol. 82, 1203\u20131210 (2001)",
    "PDF_name": "Anionic Block Copolymerization of Cyclotetrasiloxanes Initiated by 4,4\u2032-Bis(dimethylthilioxysilyl)diphenyl Ether"
}

File: data_extraction/model_output_GPT4-o/10.1002_app.1958.json
{
    "reactions": [
        {
            "monomers": [
                "methyl methacrylate",
                "vinyl acetate"
            ],
            "reaction_conditions": [
                {
                    "polymerization_type": "free radical",
                    "solvent": "toluene",
                    "method": "solvent",
                    "temperature": 60.0,
                    "temperature_unit": "\u00b0C",
                    "reaction_constants": {
                        "constant_1": 35.383,
                        "constant_2": 0.0118
                    },
                    "reaction_constant_conf": {
                        "constant_conf_1": "na",
                        "constant_conf_2": "na"
                    },
                    "determination_method": "Mayo-Lewis equation",
                    "Q-value": {
                        "constant_1": "na",
                        "constant_2": "na"
                    },
                    "e-Value": {
                        "constant_1": "na",
                        "constant_2": "na"
                    },
                    "r_product": null
                },
                {
                    "polymerization_type": "free radical",
                    "solvent": "toluene",
                    "method": "solvent",
                    "temperature": 60.0,
                    "temperature_unit": "\u00b0C",
                    "reaction_constants": {
                        "constant_1": 36.205,
                        "constant_2": 0.0085
                    },
                    "reaction_constant_conf": {
                        "constant_conf_1": "na",
                        "constant_conf_2": "na"
                    },
                    "determination_method": "Meyer-Lowry equation",
                    "Q-value": {
                        "constant_1": "na",
                        "constant_2": "na"
                    },
                    "e-Value": {
                        "constant_1": "na",
                        "constant_2": "na"
                    },
                    "r_product": null
                },
                {
                    "polymerization_type": "free radical",
                    "solvent": "toluene",
                    "method": "solvent",
                    "temperature": 60.0,
                    "temperature_unit": "\u00b0C",
                    "reaction_constants": {
                        "constant_1": 27.465,
                        "constant_2": 0.0102
                    },
                    "reaction_constant_conf": {
                        "constant_conf_1": "na",
                        "constant_conf_2": "na"
                    },
                    "determination_method": "Meyer-Lowry equation",
                    "Q-value": {
                        "constant_1": "na",
                        "constant_2": "na"
                    },
                    "e-Value": {
                        "constant_1": "na",
                        "constant_2": "na"
                    },
                    "r_product": null
                }
            ]
        }
    ],
    "source": "https://doi.org/10.1002/app.2001",
    "PDF_name": "Bulk and Solution Copolymerization of Methyl Methacrylate and Vinyl Acetate"
}

File: data_extraction/model_output_GPT4-o/10.1002_app.1960.070041111.json
{
    "reactions": [
        {
            "monomers": [
                "butyl acrylate",
                "acrylonitrile"
            ],
            "reaction_conditions": [
                {
                    "polymerization_type": "free radical",
                    "solvent": "tert-butanol",
                    "method": "solvent",
                    "temperature": 60.0,
                    "temperature_unit": "\u00b0C",
                    "reaction_constants": {
                        "constant_1": 1.52,
                        "constant_2": 0.75
                    },
                    "reaction_constant_conf": {
                        "constant_conf_1": 0.03,
                        "constant_conf_2": 0.18
                    },
                    "determination_method": "Fineman-Ross",
                    "Q-value": {
                        "constant_1": null,
                        "constant_2": null
                    },
                    "e-Value": {
                        "constant_1": null,
                        "constant_2": null
                    },
                    "r_product": 1.14
                }
            ]
        },
        {
            "monomers": [
                "octyl acrylate",
                "acrylonitrile"
            ],
            "reaction_conditions": [
                {
                    "polymerization_type": "free radical",
                    "solvent": "tert-butanol",
                    "method": "solvent",
                    "temperature": 60.0,
                    "temperature_unit": "\u00b0C",
                    "reaction_constants": {
                        "constant_1": 1.93,
                        "constant_2": 0.83
                    },
                    "reaction_constant_conf": {
                        "constant_conf_1": 0.08,
                        "constant_conf_2": 0.23
                    },
                    "determination_method": "Fineman-Ross",
                    "Q-value": {
                        "constant_1": null,
                        "constant_2": null
                    },
                    "e-Value": {
                        "constant_1": null,
                        "constant_2": null
                    },
                    "r_product": 1.6
                }
            ]
        },
        {
            "monomers": [
                "octadecyl acrylate",
                "acrylonitrile"
            ],
            "reaction_conditions": [
                {
                    "polymerization_type": "free radical",
                    "solvent": "tert-butanol",
                    "method": "solvent",
                    "temperature": 60.0,
                    "temperature_unit": "\u00b0C",
                    "reaction_constants": {
                        "constant_1": 1.74,
                        "constant_2": 0.68
                    },
                    "reaction_constant_conf": {
                        "constant_conf_1": 0.04,
                        "constant_conf_2": 0.18
                    },
                    "determination_method": "Fineman-Ross",
                    "Q-value": {
                        "constant_1": null,
                        "constant_2": null
                    },
                    "e-Value": {
                        "constant_1": null,
                        "constant_2": null
                    },
                    "r_product": 1.18
                }
            ]
        },
        {
            "monomers": [
                "butyl acrylate",
                "vinylidene chloride"
            ],
            "reaction_conditions": [
                {
                    "polymerization_type": "free radical",
                    "solvent": "na",
                    "method": "bulk",
                    "temperature": 50.0,
                    "temperature_unit": "\u00b0C",
                    "reaction_constants": {
                        "constant_1": 0.88,
                        "constant_2": 0.83
                    },
                    "reaction_constant_conf": {
                        "constant_conf_1": 0.1,
                        "constant_conf_2": 0.02
                    },
                    "determination_method": "Fineman-Ross",
                    "Q-value": {
                        "constant_1": null,
                        "constant_2": null
                    },
                    "e-Value": {
                        "constant_1": null,
                        "constant_2": null
                    },
                    "r_product": null
                }
            ]
        },
        {
            "monomers": [
                "octyl acrylate",
                "vinylidene chloride"
            ],
            "reaction_conditions": [
                {
                    "polymerization_type": "free radical",
                    "solvent": "na",
                    "method": "bulk",
                    "temperature": 50.0,
                    "temperature_unit": "\u00b0C",
                    "reaction_constants": {
                        "constant_1": 0.87,
                        "constant_2": 0.7
                    },
                    "reaction_constant_conf": {
                        "constant_conf_1": 0.02,
                        "constant_conf_2": 0.01
                    },
                    "determination_method": "Fineman-Ross",
                    "Q-value": {
                        "constant_1": null,
                        "constant_2": null
                    },
                    "e-Value": {
                        "constant_1": null,
                        "constant_2": null
                    },
                    "r_product": null
                }
            ]
        },
        {
            "monomers": [
                "octadecyl acrylate",
                "vinylidene chloride"
            ],
            "reaction_conditions": [
                {
                    "polymerization_type": "free radical",
                    "solvent": "na",
                    "method": "bulk",
                    "temperature": 50.0,
                    "temperature_unit": "\u00b0C",
                    "reaction_constants": {
                        "constant_1": 0.91,
                        "constant_2": 1.01
                    },
                    "reaction_constant_conf": {
                        "constant_conf_1": 0.05,
                        "constant_conf_2": 0.01
                    },
                    "determination_method": "Fineman-Ross",
                    "Q-value": {
                        "constant_1": null,
                        "constant_2": null
                    },
                    "e-Value": {
                        "constant_1": null,
                        "constant_2": null
                    },
                    "r_product": null
                }
            ]
        }
    ],
    "source": "Journal of Applied Polymer Science, Vol. IV, Issue No. 11, Pages 203-206 (1960)",
    "PDF_name": "Polymerizable Derivatives of Long-Chain Alcohols II"
}
