Repository: lamalab-org/copolymer-reactivity

# `data_extraction/` — Pipeline 1: literature → reactions

Mines ~300 k Crossref records for copolymerisation papers, filters them down to ~1.8 k downloadable PDFs, and extracts reactivity-ratio measurements with a vision–language model. The output is the curated `extracted_reactions.csv` that Pipeline 2 (`copol_prediction/`) ingests.

- **Configuration:** All paths and thresholds are defined in
  `data_extraction/obtain_data.py` via the `ExtractionConfig` class. The default
  configuration mirrors the curated layout beneath `data_extraction/artifacts`.
- **Step selection:** `ExtractionSteps` lets you control which parts of the

File: data_extraction/model_output_GPT4-o/10.1002_app.1964.070080136.json
{
    "reactions": [
        {
            "monomers": [
                "N-Octadecylacrylamide",
                "Acrylonitrile"
            ],
            "reaction_conditions": [
                {
                    "polymerization_type": "na",
                    "solvent": "tert-butyl alcohol",
                    "method": "solvent",
                    "temperature": 60.0,
                    "temperature_unit": "\u00b0C",
                    "reaction_constants": {
                        "constant_1": 1.44,
                        "constant_2": 1.1
                    },
                    "reaction_constant_conf": {
                        "constant_conf_1": 0.019,
                        "constant_conf_2": 0.035
                    },
                    "determination_method": "Fineman-Ross",
                    "Q-value": {
                        "constant_1": 0.6,
                        "constant_2": "na"
                    },
                    "e-Value": {
                        "constant_1": 1.2,
                        "constant_2": "na"
                    },
                    "r_product": null
                }
            ]
        },
        {
            "monomers": [
                "N-Octadecylacrylamide",
                "Vinylidene chloride"
            ],
            "reaction_conditions": [
                {
                    "polymerization_type": "na",
                    "solvent": "tert-butyl alcohol",
                    "method": "solvent",
                    "temperature": 60.0,
                    "temperature_unit": "\u00b0C",
                    "reaction_constants": {
                        "constant_1": 1.37,
                        "constant_2": 0.438
                    },
                    "reaction_constant_conf": {
                        "constant_conf_1": 0.008,
                        "constant_conf_2": 0.008
                    },
                    "determination_method": "Fineman-Ross",
                    "Q-value": {
                        "constant_1": 0.65,
                        "constant_2": "na"
                    },
                    "e-Value": {
                        "constant_1": 1.08,
                        "constant_2": "na"
                    },
                    "r_product": null
                }
            ]
        },
        {
            "monomers": [
                "N-Octadecylacrylamide",
                "Vinyl acetate"
            ],
            "reaction_conditions": [
                {
                    "polymerization_type": "na",
                    "solvent": "tert-butyl alcohol",
                    "method": "solvent",
                    "temperature": 60.0,
                    "temperature_unit": "\u00b0C",
                    "reaction_constants": {
                        "constant_1": 6.11,
                        "constant_2": 0.027
                    },
                    "reaction_constant_conf": {
                        "constant_conf_1": 0.045,
                        "constant_conf_2": 0.009
                    },
                    "determination_method": "Fineman-Ross",
                    "Q-value": {
                        "constant_1": 0.72,
                        "constant_2": "na"
                    },
                    "e-Value": {
                        "constant_1": 1.12,
                        "constant_2": "na"
                    },
                    "r_product": null
                }
            ]
        },
        {
            "monomers": [
                "N-Allylstearamide",
                "Acrylonitrile"
            ],
            "reaction_conditions": [
                {
                    "polymerization_type": "na",
                    "solvent": "tert-butyl alcohol",
                    "method": "solvent",
                    "temperature": 80.0,
                    "temperature_unit": "\u00b0C",
                    "reaction_constants": {
                        "constant_1": 0.118,
                        "constant_2": 3.61
                    },
                    "reaction_constant_conf": {
                        "constant_conf_1": 0.084,
                        "constant_conf_2": 0.087
                    },
                    "determination_method": "Fineman-Ross",
                    "Q-value": {
                        "constant_1": 0.058,
                        "constant_2": "na"
                    },
                    "e-Value": {
                        "constant_1": 0.21,
                        "constant_2": "na"
                    },
                    "r_product": null
                }
            ]
        },
        {
            "monomers": [
                "N-Allylstearamide",
                "Vinylidene chloride"
            ],
            "reaction_conditions": [
                {
                    "polymerization_type": "na",
                    "solvent": "tert-butyl alcohol",
                    "method": "solvent",
                    "temperature": 80.0,
                    "temperature_unit": "\u00b0C",
                    "reaction_constants": {
                        "constant_1": 0.0,
                        "constant_2": 5.23
                    },
                    "reaction_constant_conf": {
                        "constant_conf_1": 0.136,
                        "constant_conf_2": 0.067
                    },
                    "determination_method": "Fineman-Ross",
                    "Q-value": {
                        "constant_1": 0.028,
                        "constant_2": "na"
                    },
                    "e-Value": {
                        "constant_1": -0.8,
                        "constant_2": "na"
                    },
                    "r_product": null
                }
            ]
        },
        {
            "monomers": [
                "N-Allylstearamide",
                "Vinyl acetate"
            ],
            "reaction_conditions": [
                {
                    "polymerization_type": "na",
                    "solvent": "tert-butyl alcohol",
                    "method": "solvent",
                    "temperature": 80.0,
                    "temperature_unit": "\u00b0C",
                    "reaction_constants": {
                        "constant_1": 0.532,
                        "constant_2": 0.74
                    },
                    "reaction_constant_conf": {
                        "constant_conf_1": 0.012,
                        "constant_conf_2": 0.087
                    },
                    "determination_method": "Fineman-Ross",
                    "Q-value": {
                        "constant_1": 0.043,
                        "constant_2": "na"
                    },
                    "e-Value": {
                        "constant_1": -1.18,
                        "constant_2": "na"
                    },
                    "r_product": null
                }
            ]
        }
    ],
    "source": "na",
    "PDF_name": "Monomer Reactivity Ratios of N-Octadecylacrylamide and N-Allylstearamide"
}

File: data_extraction/model_output_GPT4-o/10.1002_app.1964.070080616.json
{
    "reactions": [
        {
            "monomers": [
                "styrene",
                "octamethylcyclotetrasiloxane"
            ],
            "reaction_conditions": [
                {
                    "polymerization_type": "anionic",
                    "solvent": "tetrahydrofuran",
                    "method": "solvent",
                    "temperature": -80.0,
                    "temperature_unit": "\u00b0C",
                    "reaction_constants": {
                        "constant_1": 5.1,
                        "constant_2": 0.86
                    },
                    "reaction_constant_conf": {
                        "constant_conf_1": 0.0,
                        "constant_conf_2": 0.0
                    },
                    "determination_method": "Flory relation",
                    "Q-value": {
                        "constant_1": null,
                        "constant_2": null
                    },
                    "e-Value": {
                        "constant_1": null,
                        "constant_2": null
                    },
                    "r_product": null
                },
                {
                    "polymerization_type": "anionic",
                    "solvent": "tetrahydrofuran",
                    "method": "solvent",
                    "temperature": -80.0,
                    "temperature_unit": "\u00b0C",
                    "reaction_constants": {
                        "constant_1": 4.1,
                        "constant_2": 0.78
                    },
                    "reaction_constant_conf": {
                        "constant_conf_1": 0.0,
                        "constant_conf_2": 0.0
                    },
                    "determination_method": "Flory relation",
                    "Q-value": {
                        "constant_1": null,
                        "constant_2": null
                    },
                    "e-Value": {
                        "constant_1": null,
                        "constant_2": null
                    },
                    "r_product": null
                }
            ]
        },
        {
            "monomers": [
                "isoprene",
                "octamethylcyclotetrasiloxane"
            ],
            "reaction_conditions": [
                {
                    "polymerization_type": "anionic",
                    "solvent": "tetrahydrofuran",
                    "method": "solvent",
                    "temperature": -80.0,
                    "temperature_unit": "\u00b0C",
                    "reaction_constants": {
                        "constant_1": 0.66,
                        "constant_2": 1.5
                    },
                    "reaction_constant_conf": {
                        "constant_conf_1": 0.0,
                        "constant_conf_2": 0.0
                    },
                    "determination_method": "na",
                    "Q-value": {
                        "constant_1": null,
                        "constant_2": null
                    },
                    "e-Value": {
                        "constant_1": null,
                        "constant_2": null
                    },
                    "r_product": null
                },
                {
                    "polymerization_type": "anionic",
                    "solvent": "tetrahydrofuran",
                    "method": "solvent",
                    "temperature": -80.0,
                    "temperature_unit": "\u00b0C",
                    "reaction_constants": {
                        "constant_1": 1.5,
                        "constant_2": 4.25
                    },
                    "reaction_constant_conf": {
                        "constant_conf_1": 0.0,
                        "constant_conf_2": 0.0
                    },
                    "determination_method": "na",
                    "Q-value": {
                        "constant_1": null,
                        "constant_2": null
                    },
                    "e-Value": {
                        "constant_1": null,
                        "constant_2": null
                    },
                    "r_product": null
                }
            ]
        }
    ],
    "source": "Journal of Applied Polymer Science, Vol. 8, pp. 2707\u20132716 (1964)",
    "PDF_name": "Block Copolymerization of Unsaturated Monomers and Octamethylcyclotetrasiloxane"
}

File: data_extraction/model_output_GPT4-o/10.1002_app.1966.070101106.json
{
    "reactions": [
        {
            "monomers": [
                "Styrene",
                "Formaldehyde"
            ],
            "reaction_conditions": [
                {
                    "polymerization_type": "anionic",
                    "solvent": "benzene",
                    "method": "solvent",
                    "temperature": 25.0,
                    "temperature_unit": "\u00b0C",
                    "reaction_constants": {
                        "constant_1": 0.264,
                        "constant_2": 0.084
                    },
                    "reaction_constant_conf": {
                        "constant_conf_1": "na",
                        "constant_conf_2": "na"
                    },
                    "determination_method": "na",
                    "Q-value": {
                        "constant_1": "na",
                        "constant_2": "na"
                    },
                    "e-Value": {
                        "constant_1": "na",
                        "constant_2": "na"
                    },
                    "r_product": null
                }
            ]
        },
        {
            "monomers": [
                "Methyl methacrylate",
                "Formaldehyde"
            ],
            "reaction_conditions": [
                {
                    "polymerization_type": "anionic",
                    "solvent": "toluene",
                    "method": "solvent",
                    "temperature": "na",
                    "temperature_unit": "\u00b0C",
                    "reaction_constants": {
                        "constant_1": 0.34,
                        "constant_2": "na"
                    },
                    "reaction_constant_conf": {
                        "constant_conf_1": "na",
                        "constant_conf_2": "na"
                    },
                    "determination_method": "na",
                    "Q-value": {
                        "constant_1": "na",
                        "constant_2": "na"
                    },
                    "e-Value": {
                        "constant_1": "na",
                        "constant_2": "na"
                    },
                    "r_product": null
                }
            ]
        },
        {
            "monomers": [
                "Alpha-Methylstyrene",
                "Formaldehyde"
            ],
            "reaction_conditions": [
                {
                    "polymerization_type": "anionic",
                    "solvent": "tetrahydrofuran",
                    "method": "solvent",
                    "temperature": -5.0,
                    "temperature_unit": "\u00b0C",
                    "reaction_constants": {
                        "constant_1": 0.082,
                        "constant_2": "na"
                    },
                    "reaction_constant_conf": {
                        "constant_conf_1": "na",
                        "constant_conf_2": "na"
                    },
                    "determination_method": "na",
                    "Q-value": {
                        "constant_1": "na",
                        "constant_2": "na"
                    },
                    "e-Value": {
                        "constant_1": "na",
                        "constant_2": "na"
                    },
                    "r_product": null
                }
            ]
        },
        {
            "monomers": [
                "n-Butyl methacrylate",
                "Formaldehyde"
            ],
            "reaction_conditions": [
                {
                    "polymerization_type": "anionic",
                    "solvent": "toluene",
                    "method": "solvent",
                    "temperature": "na",
                    "temperature_unit": "\u00b0C",
                    "reaction_constants": {
                        "constant_1": 0.216,
                        "constant_2": 0.061
                    },
                    "reaction_constant_conf": {
                        "constant_conf_1": "na",
                        "constant_conf_2": "na"
                    },
                    "determination_method": "na",
                    "Q-value": {
                        "constant_1": "na",
                        "constant_2": "na"
                    },
                    "e-Value": {
                        "constant_1": "na",
                        "constant_2": "na"
                    },
                    "r_product": null
                }
            ]
        }
    ],
    "source": "Journal of Applied Polymer Science, Vol. 10, pp. 1659\u20131672 (1966)",
    "PDF_name": "Block Copolymerization of Formaldehyde"
}

File: data_extraction/model_output_GPT4-o/10.1002_app.1970.070140505.json
{
    "reactions": [
        {
            "monomers": [
                "ethylene oxide",
                "propylene oxide"
            ],
            "reaction_conditions": [
                {
                    "polymerization_type": "anionic",
                    "solvent": "benzene",
                    "method": "bulk",
                    "temperature": 25.0,
                    "temperature_unit": "\u00b0C",
                    "reaction_constants": {
                        "constant_1": 6.5,
                        "constant_2": 0.5
                    },
                    "reaction_constant_conf": {
                        "constant_conf_1": 0.0,
                        "constant_conf_2": 0.0
                    },
                    "determination_method": "Fineman and Ross",
                    "Q-value": {
                        "constant_1": null,
                        "constant_2": null
                    },
                    "e-Value": {
                        "constant_1": null,
                        "constant_2": null
                    },
                    "r_product": 3.25
                }
            ]
        }
    ],
    "source": "Journal of Applied Polymer Science, Vol. 14, pp. 1179\u20131182 (1970)",
    "PDF_name": "Copolymerization of Ethylene Oxide and Propylene Oxide by Anhydrous Potassium Hydroxide"
}

File: data_extraction/model_output_GPT4-o/10.1002_app.1971.070150717.json
{
    "reactions": [
        {
            "monomers": [
                "ethylene",
                "vinyl acetate"
            ],
            "reaction_conditions": [
                {
                    "polymerization_type": "free radical",
                    "solvent": "benzene",
                    "method": "solvent",
                    "temperature": 80.0,
                    "temperature_unit": "\u00b0C",
                    "reaction_constants": {
                        "constant_1": 0.26,
                        "constant_2": 0.26
                    },
                    "reaction_constant_conf": {
                        "constant_conf_1": 0.02,
                        "constant_conf_2": 0.02
                    },
                    "determination_method": "na",
                    "Q-value": {
                        "constant_1": 0.026,
                        "constant_2": 0.026
                    },
                    "e-Value": {
                        "constant_1": 0.003,
                        "constant_2": 0.003
                    },
                    "r_product": null
                },
                {
                    "polymerization_type": "free radical",
                    "solvent": "chlorinated hydrocarbons",
                    "method": "solvent",
                    "temperature": 125.0,
                    "temperature_unit": "\u00b0C",
                    "reaction_constants": {
                        "constant_1": 0.26,
                        "constant_2": 0.26
                    },
                    "reaction_constant_conf": {
                        "constant_conf_1": 0.02,
                        "constant_conf_2": 0.02
                    },
                    "determination_method": "na",
                    "Q-value": {
                        "constant_1": 0.026,
                        "constant_2": 0.026
                    },
                    "e-Value": {
                        "constant_1": 0.003,
                        "constant_2": 0.003
                    },
                    "r_product": null
                }
            ]
        }
    ],
    "source": "JOURNAL OF APPLIED POLYMER SCIENCE VOL. 15, PP. 1737\u20131742 (1971)",
    "PDF_name": "Copolymerization of Ethylene with Vinyl Acetate"
}

File: data_extraction/model_output_GPT4-o/10.1002_app.1972.070160408.json
{
    "reactions": [
        {
            "monomers": [
                "Butadiene",
                "Styrene"
            ],
            "reaction_conditions": [
                {
                    "polymerization_type": "anionic",
                    "solvent": "toluene",
                    "method": "solvent",
                    "temperature": 25.0,
                    "temperature_unit": "\u00b0C",
                    "reaction_constants": {
                        "constant_1": 10.0,
                        "constant_2": 0.1
                    },
                    "reaction_constant_conf": {
                        "constant_conf_1": "na",
                        "constant_conf_2": "na"
                    },
                    "determination_method": "na",
                    "Q-value": {
                        "constant_1": "na",
                        "constant_2": "na"
                    },
                    "e-Value": {
                        "constant_1": "na",
                        "constant_2": "na"
                    },
                    "r_product": null
                },
                {
                    "polymerization_type": "free radical",
                    "solvent": "na",
                    "method": "bulk",
                    "temperature": 50.0,
                    "temperature_unit": "\u00b0C",
                    "reaction_constants": {
                        "constant_1": 1.48,
                        "constant_2": 0.23
                    },
                    "reaction_constant_conf": {
                        "constant_conf_1": "na",
                        "constant_conf_2": "na"
                    },
                    "determination_method": "na",
                    "Q-value": {
                        "constant_1": "na",
                        "constant_2": "na"
                    },
                    "e-Value": {
                        "constant_1": "na",
                        "constant_2": "na"
                    },
                    "r_product": null
                }
            ]
        },
        {
            "monomers": [
                "Styrene",
                "p-Methylstyrene"
            ],
            "reaction_conditions": [
                {
                    "polymerization_type": "anionic",
                    "solvent": "tetrahydrofuran",
                    "method": "solvent",
                    "temperature": 25.0,
                    "temperature_unit": "\u00b0C",
                    "reaction_constants": {
                        "constant_1": 5.3,
                        "constant_2": 0.18
                    },
                    "reaction_constant_conf": {
                        "constant_conf_1": "na",
                        "constant_conf_2": "na"
                    },
                    "determination_method": "na",
                    "Q-value": {
                        "constant_1": "na",
                        "constant_2": "na"
                    },
                    "e-Value": {
                        "constant_1": "na",
                        "constant_2": "na"
                    },
                    "r_product": null
                },
                {
                    "polymerization_type": "free radical",
                    "solvent": "na",
                    "method": "bulk",
                    "temperature": 50.0,
                    "temperature_unit": "\u00b0C",
                    "reaction_constants": {
                        "constant_1": 0.83,
                        "constant_2": 0.96
                    },
                    "reaction_constant_conf": {
                        "constant_conf_1": "na",
                        "constant_conf_2": "na"
                    },
                    "determination_method": "na",
                    "Q-value": {
                        "constant_1": "na",
                        "constant_2": "na"
                    },
                    "e-Value": {
                        "constant_1": "na",
                        "constant_2": "na"
                    },
                    "r_product": null
                }
            ]
        }
    ],
    "source": "Journal of Applied Polymer Science, Vol. 16, pp. 885\u2013903 (1972)",
    "PDF_name": "Blocking and Copolymer Heterogeneity in Anionic Copolymerization in Industrial Reactors"
}

File: data_extraction/model_output_GPT4-o/10.1002_app.1972.070160602.json
{
    "reactions": [
        {
            "monomers": [
                "vinylphosphonic dichloride",
                "methyl methacrylate"
            ],
            "reaction_conditions": [
                {
                    "polymerization_type": "radiation-induced",
                    "solvent": "na",
                    "method": "bulk",
                    "temperature": 25.0,
                    "temperature_unit": "\u00b0C",
                    "reaction_constants": {
                        "constant_1": 0.084,
                        "constant_2": 6.6
                    },
                    "reaction_constant_conf": {
                        "constant_conf_1": "na",
                        "constant_conf_2": "na"
                    },
                    "determination_method": "Fineman and Ross",
                    "Q-value": {
                        "constant_1": 0.153,
                        "constant_2": "na"
                    },
                    "e-Value": {
                        "constant_1": 1.17,
                        "constant_2": "na"
                    },
                    "r_product": 0.554
                },
                {
                    "polymerization_type": "radiation-induced",
                    "solvent": "na",
                    "method": "bulk",
                    "temperature": -78.0,
                    "temperature_unit": "\u00b0C",
                    "reaction_constants": {
                        "constant_1": 0.081,
                        "constant_2": 2.1
                    },
                    "reaction_constant_conf": {
                        "constant_conf_1": "na",
                        "constant_conf_2": "na"
                    },
                    "determination_method": "Fineman and Ross",
                    "Q-value": {
                        "constant_1": 0.599,
                        "constant_2": "na"
                    },
                    "e-Value": {
                        "constant_1": 1.73,
                        "constant_2": "na"
                    },
                    "r_product": 0.17
                }
            ]
        },
        {
            "monomers": [
                "vinylphosphonic dichloride",
                "styrene"
            ],
            "reaction_conditions": [
                {
                    "polymerization_type": "radiation-induced",
                    "solvent": "na",
                    "method": "bulk",
                    "temperature": -78.0,
                    "temperature_unit": "\u00b0C",
                    "reaction_constants": {
                        "constant_1": 0.097,
                        "constant_2": 1.6
                    },
                    "reaction_constant_conf": {
                        "constant_conf_1": "na",
                        "constant_conf_2": "na"
                    },
                    "determination_method": "Fineman and Ross",
                    "Q-value": {
                        "constant_1": 0.21,
                        "constant_2": "na"
                    },
                    "e-Value": {
                        "constant_1": 0.565,
                        "constant_2": "na"
                    },
                    "r_product": "na"
                }
            ]
        }
    ],
    "source": "https://doi.org/10.1002/app.1972.070160515",
    "PDF_name": "Radiation-Induced Copolymerization of Vinylphosphonic Dichloride with Methyl Methacrylate and Styrene"
}

File: data_extraction/model_output_GPT4-o/10.1002_app.1972.070160603.json
{
    "reactions": [
        {
            "monomers": [
                "styrene",
                "n-butyl acrylate"
            ],
            "reaction_conditions": [
                {
                    "polymerization_type": "free radical",
                    "solvent": "methanol",
                    "method": "solvent",
                    "temperature": 50.0,
                    "temperature_unit": "\u00b0C",
                    "reaction_constants": {
                        "constant_1": 1.38,
                        "constant_2": 0.22
                    },
                    "reaction_constant_conf": {
                        "constant_conf_1": 0.01,
                        "constant_conf_2": 0.01
                    },
                    "determination_method": "Fineman-Ross",
                    "Q-value": {
                        "constant_1": 6.3,
                        "constant_2": 0.3
                    },
                    "e-Value": {
                        "constant_1": "na",
                        "constant_2": "na"
                    },
                    "r_product": null
                },
                {
                    "polymerization_type": "free radical",
                    "solvent": "methanol",
                    "method": "solvent",
                    "temperature": 50.0,
                    "temperature_unit": "\u00b0C",
                    "reaction_constants": {
                        "constant_1": 1.16,
                        "constant_2": 0.42
                    },
                    "reaction_constant_conf": {
                        "constant_conf_1": 0.01,
                        "constant_conf_2": 0.01
                    },
                    "determination_method": "Fineman-Ross",
                    "Q-value": {
                        "constant_1": 2.8,
                        "constant_2": 0.49
                    },
                    "e-Value": {
                        "constant_1": "na",
                        "constant_2": "na"
                    },
                    "r_product": null
                },
                {
                    "polymerization_type": "free radical",
                    "solvent": "methanol",
                    "method": "solvent",
                    "temperature": 50.0,
                    "temperature_unit": "\u00b0C",
                    "reaction_constants": {
                        "constant_1": 0.76,
                        "constant_2": 0.38
                    },
                    "reaction_constant_conf": {
                        "constant_conf_1": 0.01,
                        "constant_conf_2": 0.01
                    },
                    "determination_method": "Fineman-Ross",
                    "Q-value": {
                        "constant_1": 2.0,
                        "constant_2": 0.27
                    },
                    "e-Value": {
                        "constant_1": "na",
                        "constant_2": "na"
                    },
                    "r_product": null
                }
            ],
            "source": "Journal of Applied Polymer Science, Vol. 16, pp. 1339\u20131355 (1972)",
            "PDF_name": "Radiation-Induced Graft Copolymerization of Mixtures of Styrene and n-Butyl Acrylate onto Cellulose and Cellulose Triacetate"
        }
    ]
}

File: data_extraction/model_output_GPT4-o/10.1002_app.1973.070170626.json
{
    "reactions": [],
    "source": "JOURNAL OF APPLIED POLYMER SCIENCE VOL. 17, PP. 1941\u20131952 (1973)",
    "PDF_name": "Preparation and Copolymerization of Divalent Metal Salts of Ethylene Glycol\u2013Methacrylate\u2013Phthalate"
}

File: data_extraction/model_output_GPT4-o/10.1002_app.1973.070170727.json
{
    "reactions": [
        {
            "monomers": [
                "methyl methacrylate",
                "chromium ethyleneglycol methacrylate phthalate"
            ],
            "reaction_conditions": [
                {
                    "polymerization_type": "free radical",
                    "solvent": "na",
                    "method": "bulk",
                    "temperature": 55.0,
                    "temperature_unit": "\u00b0C",
                    "reaction_constants": {
                        "constant_1": 0.23,
                        "constant_2": 2.5
                    },
                    "reaction_constant_conf": {
                        "constant_conf_1": 0.01,
                        "constant_conf_2": 0.1
                    },
                    "determination_method": "Kelen-Tudos",
                    "Q-value": {
                        "constant_1": 0.78,
                        "constant_2": 0.46
                    },
                    "e-Value": {
                        "constant_1": 0.42,
                        "constant_2": 0.18
                    },
                    "r_product": 0.575
                }
            ]
        },
        {
            "monomers": [
                "styrene",
                "chromium ethyleneglycol methacrylate phthalate"
            ],
            "reaction_conditions": [
                {
                    "polymerization_type": "free radical",
                    "solvent": "na",
                    "method": "bulk",
                    "temperature": 55.0,
                    "temperature_unit": "\u00b0C",
                    "reaction_constants": {
                        "constant_1": 0.12,
                        "constant_2": 3.1
                    },
                    "reaction_constant_conf": {
                        "constant_conf_1": 0.01,
                        "constant_conf_2": 0.15
                    },
                    "determination_method": "Kelen-Tudos",
                    "Q-value": {
                        "constant_1": 1.0,
                        "constant_2": 0.34
                    },
                    "e-Value": {
                        "constant_1": 0.5,
                        "constant_2": 0.12
                    },
                    "r_product": 0.372
                }
            ]
        }
    ],
    "source": "JOURNAL OF APPLIED POLYMER SCIENCE VOL. 17, PP. 2289\u20132299 (1973)",
    "PDF_name": "Preparation and Copolymerization of Polyvalent Metal Salts of Ethyleneglycol\u2013Methacrylate\u2013Phthalate"
}
