Repository: lamalab-org/copolymer-reactivity

# `data_extraction/` — Pipeline 1: literature → reactions

Mines ~300 k Crossref records for copolymerisation papers, filters them down to ~1.8 k downloadable PDFs, and extracts reactivity-ratio measurements with a vision–language model. The output is the curated `extracted_reactions.csv` that Pipeline 2 (`copol_prediction/`) ingests.

- **Configuration:** All paths and thresholds are defined in
  `data_extraction/obtain_data.py` via the `ExtractionConfig` class. The default
  configuration mirrors the curated layout beneath `data_extraction/artifacts`.
- **Step selection:** `ExtractionSteps` lets you control which parts of the

File: data_extraction/model_output_GPT4-o/10.1002_app.1974.070180830.json
{
    "reactions": [
        {
            "monomers": [
                "dehydrated castor oil",
                "styrene"
            ],
            "reaction_conditions": [
                {
                    "polymerization_type": "free radical",
                    "solvent": "benzene",
                    "method": "solvent",
                    "temperature": 70.0,
                    "temperature_unit": "\u00b0C",
                    "reaction_constants": {
                        "constant_1": 0.086,
                        "constant_2": 11.6
                    },
                    "reaction_constant_conf": {
                        "constant_conf_1": "na",
                        "constant_conf_2": "na"
                    },
                    "determination_method": "slope of F1 vs f1 plot",
                    "Q-value": {
                        "constant_1": "na",
                        "constant_2": "na"
                    },
                    "e-Value": {
                        "constant_1": "na",
                        "constant_2": "na"
                    },
                    "r_product": null
                }
            ]
        }
    ],
    "source": "Journal of Applied Polymer Science, Vol. 18, pp. 2517\u20132526 (1974)",
    "PDF_name": "Copolymerization of Dehydrated Castor Oil with Styrene - Determination of Reactivity Ratios"
}

File: data_extraction/model_output_GPT4-o/10.1002_app.1977.070210822.json
{
    "reactions": [
        {
            "monomers": [
                "acrylonitrile",
                "butyl acrylate"
            ],
            "reaction_conditions": [
                {
                    "polymerization_type": "free radical",
                    "solvent": "water",
                    "method": "emulsion",
                    "temperature": 70.0,
                    "temperature_unit": "\u00b0C",
                    "reaction_constants": {
                        "constant_1": 0.708,
                        "constant_2": 1.17
                    },
                    "reaction_constant_conf": {
                        "constant_conf_1": "na",
                        "constant_conf_2": "na"
                    },
                    "determination_method": "na",
                    "Q-value": {
                        "constant_1": "na",
                        "constant_2": "na"
                    },
                    "e-Value": {
                        "constant_1": "na",
                        "constant_2": "na"
                    },
                    "r_product": null
                }
            ]
        },
        {
            "monomers": [
                "acrylonitrile",
                "styrene"
            ],
            "reaction_conditions": [
                {
                    "polymerization_type": "free radical",
                    "solvent": "water",
                    "method": "emulsion",
                    "temperature": 70.0,
                    "temperature_unit": "\u00b0C",
                    "reaction_constants": {
                        "constant_1": 0.062,
                        "constant_2": 0.276
                    },
                    "reaction_constant_conf": {
                        "constant_conf_1": "na",
                        "constant_conf_2": "na"
                    },
                    "determination_method": "na",
                    "Q-value": {
                        "constant_1": "na",
                        "constant_2": "na"
                    },
                    "e-Value": {
                        "constant_1": "na",
                        "constant_2": "na"
                    },
                    "r_product": null
                }
            ]
        },
        {
            "monomers": [
                "butyl acrylate",
                "styrene"
            ],
            "reaction_conditions": [
                {
                    "polymerization_type": "free radical",
                    "solvent": "water",
                    "method": "emulsion",
                    "temperature": 70.0,
                    "temperature_unit": "\u00b0C",
                    "reaction_constants": {
                        "constant_1": 0.47,
                        "constant_2": 0.66
                    },
                    "reaction_constant_conf": {
                        "constant_conf_1": "na",
                        "constant_conf_2": "na"
                    },
                    "determination_method": "na",
                    "Q-value": {
                        "constant_1": "na",
                        "constant_2": "na"
                    },
                    "e-Value": {
                        "constant_1": "na",
                        "constant_2": "na"
                    },
                    "r_product": null
                }
            ]
        }
    ],
    "source": "na",
    "PDF_name": "Semicontinuous_Emulsion_Copolymerization_of_Acrylonitrile_Butyl_Acrylate_and_Styrene.pdf"
}

File: data_extraction/model_output_GPT4-o/10.1002_app.1979.070230504.json
{
    "reactions": [
        {
            "monomers": [
                "styrene",
                "m-divinylbenzene"
            ],
            "reaction_conditions": [
                {
                    "polymerization_type": "free radical",
                    "solvent": "na",
                    "method": "bulk",
                    "temperature": 80.0,
                    "temperature_unit": "\u00b0C",
                    "reaction_constants": {
                        "constant_1": 0.25,
                        "constant_2": 1.42
                    },
                    "reaction_constant_conf": {
                        "constant_conf_1": "na",
                        "constant_conf_2": "na"
                    },
                    "determination_method": "Finemann-Ross",
                    "Q-value": {
                        "constant_1": "na",
                        "constant_2": "na"
                    },
                    "e-Value": {
                        "constant_1": "na",
                        "constant_2": "na"
                    },
                    "r_product": null
                }
            ]
        }
    ],
    "source": "Journal of Applied Polymer Science, Vol. 23, 1309\u20131318 (1979)",
    "PDF_name": "Copolymerization of Styrene\u2013m-Divinylbenzene in the Presence of Poly(vinyl Chloride)"
}

File: data_extraction/model_output_GPT4-o/10.1002_app.1979.070231102.json
{
    "reactions": [
        {
            "monomers": [
                "acrylic acid",
                "acrylamide"
            ],
            "reaction_conditions": [
                {
                    "polymerization_type": "free radical",
                    "solvent": "water",
                    "method": "solvent",
                    "temperature": 40.0,
                    "temperature_unit": "\u00b0C",
                    "reaction_constants": {
                        "constant_1": 1.45,
                        "constant_2": 0.57
                    },
                    "reaction_constant_conf": {
                        "constant_conf_1": 0.33,
                        "constant_conf_2": 0.04
                    },
                    "determination_method": "nonlinear least-squares",
                    "Q-value": {
                        "constant_1": "na",
                        "constant_2": "na"
                    },
                    "e-Value": {
                        "constant_1": "na",
                        "constant_2": "na"
                    },
                    "r_product": null
                },
                {
                    "polymerization_type": "free radical",
                    "solvent": "water",
                    "method": "solvent",
                    "temperature": 25.0,
                    "temperature_unit": "\u00b0C",
                    "reaction_constants": {
                        "constant_1": 1.43,
                        "constant_2": 0.6
                    },
                    "reaction_constant_conf": {
                        "constant_conf_1": 0.03,
                        "constant_conf_2": 0.02
                    },
                    "determination_method": "graphic estimation",
                    "Q-value": {
                        "constant_1": "na",
                        "constant_2": "na"
                    },
                    "e-Value": {
                        "constant_1": "na",
                        "constant_2": "na"
                    },
                    "r_product": null
                },
                {
                    "polymerization_type": "free radical",
                    "solvent": "water",
                    "method": "solvent",
                    "temperature": 60.0,
                    "temperature_unit": "\u00b0C",
                    "reaction_constants": {
                        "constant_1": 1.73,
                        "constant_2": 0.48
                    },
                    "reaction_constant_conf": {
                        "constant_conf_1": 0.21,
                        "constant_conf_2": 0.06
                    },
                    "determination_method": "graphic estimation",
                    "Q-value": {
                        "constant_1": "na",
                        "constant_2": "na"
                    },
                    "e-Value": {
                        "constant_1": "na",
                        "constant_2": "na"
                    },
                    "r_product": null
                }
            ]
        }
    ],
    "source": "10.1002/app.1979.070230919",
    "PDF_name": "Estimation of the Reactivity Ratios in the Copolymerization of Acrylic Acid and Acrylamide"
}

File: data_extraction/model_output_GPT4-o/10.1002_app.1979.070240122.json
{
    "reactions": [
        {
            "monomers": [
                "ethylene chlorophosphonite",
                "2-phenyl-1,3-dioxolane"
            ],
            "reaction_conditions": [
                {
                    "polymerization_type": "na",
                    "solvent": "ethylene chloride",
                    "method": "bulk",
                    "temperature": 20.0,
                    "temperature_unit": "\u00b0C",
                    "reaction_constants": {
                        "constant_1": 0.18,
                        "constant_2": 0.22
                    },
                    "reaction_constant_conf": {
                        "constant_conf_1": 0.02,
                        "constant_conf_2": 0.02
                    },
                    "determination_method": "EVM Program",
                    "Q-value": {
                        "constant_1": 0.6,
                        "constant_2": 0.7
                    },
                    "e-Value": {
                        "constant_1": 0.3,
                        "constant_2": 0.4
                    },
                    "r_product": 0.04
                }
            ]
        }
    ],
    "source": "Journal of Applied Polymer Science, Vol. 24, 249\u2013257 (1979)",
    "PDF_name": "Copolymerization of Ethylene Chlorophosphonite with 2-Phenyl-1,3-Dioxolane and Its Flame-Retardant Effect on Polyester Fabric"
}

File: data_extraction/model_output_GPT4-o/10.1002_app.1979.070241008.json
{
    "reactions": [
        {
            "monomers": [
                "vinyl acetate",
                "N-vinyl-2-pyrrolidone"
            ],
            "reaction_conditions": [
                {
                    "polymerization_type": "radiation-induced",
                    "solvent": "na",
                    "method": "bulk",
                    "temperature": 5.0,
                    "temperature_unit": "\u00b0C",
                    "reaction_constants": {
                        "constant_1": 0.348,
                        "constant_2": 3.108
                    },
                    "reaction_constant_conf": {
                        "constant_conf_1": 0.18,
                        "constant_conf_2": 4.16
                    },
                    "determination_method": "Tidwell and Mortimer",
                    "Q-value": {
                        "constant_1": "na",
                        "constant_2": "na"
                    },
                    "e-Value": {
                        "constant_1": "na",
                        "constant_2": "na"
                    },
                    "r_product": null
                },
                {
                    "polymerization_type": "radiation-induced",
                    "solvent": "na",
                    "method": "bulk",
                    "temperature": 5.0,
                    "temperature_unit": "\u00b0C",
                    "reaction_constants": {
                        "constant_1": 0.348,
                        "constant_2": 3.108
                    },
                    "reaction_constant_conf": {
                        "constant_conf_1": 0.18,
                        "constant_conf_2": 4.16
                    },
                    "determination_method": "Marquardt",
                    "Q-value": {
                        "constant_1": "na",
                        "constant_2": "na"
                    },
                    "e-Value": {
                        "constant_1": "na",
                        "constant_2": "na"
                    },
                    "r_product": null
                }
            ]
        }
    ],
    "source": "Journal of Applied Polymer Science, Vol. 24, 2159\u20132167 (1979)",
    "PDF_name": "Statistical Analysis of Nitrogen-Containing Vinyl Copolymers"
}

File: data_extraction/model_output_GPT4-o/10.1002_app.1981.070260325.json
{
    "reactions": [
        {
            "monomers": [
                "isoprene",
                "sodium styrene sulfonate"
            ],
            "reaction_conditions": [
                {
                    "polymerization_type": "free radical",
                    "solvent": "water",
                    "method": "emulsion",
                    "temperature": 25.0,
                    "temperature_unit": "\u00b0C",
                    "reaction_constants": {
                        "constant_1": 0.48,
                        "constant_2": 0.31
                    },
                    "reaction_constant_conf": {
                        "constant_conf_1": 0.03,
                        "constant_conf_2": 0.02
                    },
                    "determination_method": "Kelen-Tudos",
                    "Q-value": {
                        "constant_1": 0.92,
                        "constant_2": 0.64
                    },
                    "e-Value": {
                        "constant_1": 0.12,
                        "constant_2": 0.18
                    },
                    "r_product": 0.15
                }
            ]
        },
        {
            "monomers": [
                "butadiene",
                "sodium styrene sulfonate"
            ],
            "reaction_conditions": [
                {
                    "polymerization_type": "free radical",
                    "solvent": "water",
                    "method": "emulsion",
                    "temperature": 25.0,
                    "temperature_unit": "\u00b0C",
                    "reaction_constants": {
                        "constant_1": 0.62,
                        "constant_2": 0.28
                    },
                    "reaction_constant_conf": {
                        "constant_conf_1": 0.04,
                        "constant_conf_2": 0.02
                    },
                    "determination_method": "Kelen-Tudos",
                    "Q-value": {
                        "constant_1": 1.05,
                        "constant_2": 0.58
                    },
                    "e-Value": {
                        "constant_1": 0.15,
                        "constant_2": 0.22
                    },
                    "r_product": 0.17
                }
            ]
        }
    ],
    "source": "Journal of Applied Polymer Science, Vol. 26, 1027\u20131037 (1981)",
    "PDF_name": "Preparation of Ion-Containing Elastomers by Emulsion Copolymerization of Dienes with Olefinic Sulfonic Acid Salts"
}

File: data_extraction/model_output_GPT4-o/10.1002_app.1981.070260726.json
{
    "reactions": [
        {
            "monomers": [
                "pentachlorophenyl acrylate",
                "vinyl acetate"
            ],
            "reaction_conditions": [
                {
                    "polymerization_type": "free radical",
                    "solvent": "benzene",
                    "method": "solvent",
                    "temperature": 60.0,
                    "temperature_unit": "\u00b0C",
                    "reaction_constants": {
                        "constant_1": 1.44,
                        "constant_2": 0.039
                    },
                    "reaction_constant_conf": {
                        "constant_conf_1": 0.17,
                        "constant_conf_2": 0.01
                    },
                    "determination_method": "nonlinear least-squares method of Tidwell and Mortimer",
                    "Q-value": {
                        "constant_1": null,
                        "constant_2": null
                    },
                    "e-Value": {
                        "constant_1": null,
                        "constant_2": null
                    },
                    "r_product": null
                }
            ]
        },
        {
            "monomers": [
                "pentachlorophenyl acrylate",
                "ethyl acrylate"
            ],
            "reaction_conditions": [
                {
                    "polymerization_type": "free radical",
                    "solvent": "benzene",
                    "method": "solvent",
                    "temperature": 60.0,
                    "temperature_unit": "\u00b0C",
                    "reaction_constants": {
                        "constant_1": 0.21,
                        "constant_2": 0.88
                    },
                    "reaction_constant_conf": {
                        "constant_conf_1": 0.06,
                        "constant_conf_2": 0.19
                    },
                    "determination_method": "nonlinear least-squares method of Tidwell and Mortimer",
                    "Q-value": {
                        "constant_1": null,
                        "constant_2": null
                    },
                    "e-Value": {
                        "constant_1": null,
                        "constant_2": null
                    },
                    "r_product": null
                }
            ]
        }
    ],
    "source": "Journal of Applied Polymer Science, Vol. 26, 2403\u20132413 (1981)",
    "PDF_name": "Copolymerization of Pentachlorophenyl Acrylate with Vinyl Acetate and Ethyl Acrylate. Polymer-Bound Fungicides"
}

File: data_extraction/model_output_GPT4-o/10.1002_app.1981.070260913.json
{
    "reactions": [
        {
            "monomers": [
                "tributyltin methacrylate",
                "methyl methacrylate"
            ],
            "reaction_conditions": [
                {
                    "polymerization_type": "free radical",
                    "solvent": "benzene",
                    "method": "solvent",
                    "temperature": 80.1,
                    "temperature_unit": "\u00b0C",
                    "reaction_constants": {
                        "constant_1": 0.79,
                        "constant_2": 1.0
                    },
                    "reaction_constant_conf": {
                        "constant_conf_1": "na",
                        "constant_conf_2": "na"
                    },
                    "determination_method": "na",
                    "Q-value": {
                        "constant_1": "na",
                        "constant_2": "na"
                    },
                    "e-Value": {
                        "constant_1": "na",
                        "constant_2": "na"
                    },
                    "r_product": null
                }
            ]
        }
    ],
    "source": "https://doi.org/10.1002/app.1981.070260826",
    "PDF_name": "Characterization by Tin-Specific Size Exclusion Chromatography of the Free Radical Copolymerization of Tributyltin Methacrylate and Methyl Methacrylate"
}

File: data_extraction/model_output_GPT4-o/10.1002_app.1981.070260920.json
{
    "reactions": [],
    "source": "Journal of Applied Polymer Science, Vol. 26, 3065\u20133071 (1981)",
    "PDF_name": "Nylon 6 Water-Permeable Membranes Prepared by Electron Beam Radiation-Induced Graft Copolymerization"
}

File: data_extraction/model_output_GPT4-o/10.1002_app.1981.070261210.json
{
    "reactions": [
        {
            "monomers": [
                "ethyl acrylate",
                "butyl acrylate"
            ],
            "reaction_conditions": [
                {
                    "polymerization_type": "free radical",
                    "solvent": "water",
                    "method": "emulsion",
                    "temperature": 70.0,
                    "temperature_unit": "\u00b0C",
                    "reaction_constants": {
                        "constant_1": 0.65,
                        "constant_2": 1.2
                    },
                    "reaction_constant_conf": {
                        "constant_conf_1": "na",
                        "constant_conf_2": "na"
                    },
                    "determination_method": "Fineman-Ross",
                    "Q-value": {
                        "constant_1": 0.34,
                        "constant_2": 0.43
                    },
                    "e-Value": {
                        "constant_1": 0.58,
                        "constant_2": 0.58
                    },
                    "r_product": null
                },
                {
                    "polymerization_type": "free radical",
                    "solvent": "water",
                    "method": "emulsion",
                    "temperature": 70.0,
                    "temperature_unit": "\u00b0C",
                    "reaction_constants": {
                        "constant_1": 0.94,
                        "constant_2": 0.95
                    },
                    "reaction_constant_conf": {
                        "constant_conf_1": "na",
                        "constant_conf_2": "na"
                    },
                    "determination_method": "Fineman-Ross",
                    "Q-value": {
                        "constant_1": 0.34,
                        "constant_2": 0.43
                    },
                    "e-Value": {
                        "constant_1": 0.58,
                        "constant_2": 0.58
                    },
                    "r_product": null
                }
            ]
        }
    ],
    "source": "Journal of Applied Polymer Science, Vol. 26, 4081\u20134086 (1981)",
    "PDF_name": "Semicontinuous Emulsion Copolymerization of Ethyl Acrylate and Butyl Acrylate at High Conversions"
}

File: data_extraction/model_output_GPT4-o/10.1002_app.1982.070270712.json
{
    "reactions": [
        {
            "monomers": [
                "methyl acrylate",
                "methyl methacrylate"
            ],
            "reaction_conditions": [
                {
                    "polymerization_type": "free radical",
                    "solvent": "water",
                    "method": "solvent",
                    "temperature": 60.0,
                    "temperature_unit": "\u00b0C",
                    "reaction_constants": {
                        "constant_1": 0.46,
                        "constant_2": 0.99
                    },
                    "reaction_constant_conf": {
                        "constant_conf_1": 0.06,
                        "constant_conf_2": 0.08
                    },
                    "determination_method": "na",
                    "Q-value": {
                        "constant_1": 0.78,
                        "constant_2": 0.92
                    },
                    "e-Value": {
                        "constant_1": 0.15,
                        "constant_2": 0.2
                    },
                    "r_product": null
                }
            ]
        }
    ],
    "source": "Journal of Applied Polymer Science, Vol. 27, 2417-2425 (1982)",
    "PDF_name": "Grafting onto Wool. XVI. Graft Copolymerization of Vinyl Monomers by Use of TBHP\u2013FAS as Redox Initiator"
}

File: data_extraction/model_output_GPT4-o/10.1002_app.1982.070270743.json
{
    "reactions": [
        {
            "monomers": [
                "styrene",
                "methyl methacrylate"
            ],
            "reaction_conditions": [
                {
                    "polymerization_type": "na",
                    "solvent": "na",
                    "method": "na",
                    "temperature": 60.0,
                    "temperature_unit": "\u00b0C",
                    "reaction_constants": {
                        "constant_1": 0.53,
                        "constant_2": 0.45
                    },
                    "reaction_constant_conf": {
                        "constant_conf_1": 0.026,
                        "constant_conf_2": 0.026
                    },
                    "determination_method": "graphical method",
                    "Q-value": {
                        "constant_1": "na",
                        "constant_2": "na"
                    },
                    "e-Value": {
                        "constant_1": "na",
                        "constant_2": "na"
                    },
                    "r_product": null
                }
            ]
        },
        {
            "monomers": [
                "methyl methacrylate",
                "isoprene"
            ],
            "reaction_conditions": [
                {
                    "polymerization_type": "na",
                    "solvent": "na",
                    "method": "na",
                    "temperature": 60.0,
                    "temperature_unit": "\u00b0C",
                    "reaction_constants": {
                        "constant_1": 0.22,
                        "constant_2": 0.71
                    },
                    "reaction_constant_conf": {
                        "constant_conf_1": 0.0,
                        "constant_conf_2": 0.025
                    },
                    "determination_method": "graphical method",
                    "Q-value": {
                        "constant_1": "na",
                        "constant_2": "na"
                    },
                    "e-Value": {
                        "constant_1": "na",
                        "constant_2": "na"
                    },
                    "r_product": null
                }
            ]
        },
        {
            "monomers": [
                "acrylonitrile",
                "ethyl acrylate"
            ],
            "reaction_conditions": [
                {
                    "polymerization_type": "na",
                    "solvent": "na",
                    "method": "na",
                    "temperature": 50.0,
                    "temperature_unit": "\u00b0C",
                    "reaction_constants": {
                        "constant_1": 1.18,
                        "constant_2": 0.68
                    },
                    "reaction_constant_conf": {
                        "constant_conf_1": 0.1,
                        "constant_conf_2": 0.029
                    },
                    "determination_method": "graphical method",
                    "Q-value": {
                        "constant_1": "na",
                        "constant_2": "na"
                    },
                    "e-Value": {
                        "constant_1": "na",
                        "constant_2": "na"
                    },
                    "r_product": null
                }
            ]
        },
        {
            "monomers": [
                "vinyl acetate",
                "methyl methacrylate"
            ],
            "reaction_conditions": [
                {
                    "polymerization_type": "na",
                    "solvent": "na",
                    "method": "na",
                    "temperature": 60.0,
                    "temperature_unit": "\u00b0C",
                    "reaction_constants": {
                        "constant_1": 21.2,
                        "constant_2": 0.016
                    },
                    "reaction_constant_conf": {
                        "constant_conf_1": 3.0,
                        "constant_conf_2": 0.015
                    },
                    "determination_method": "graphical method",
                    "Q-value": {
                        "constant_1": "na",
                        "constant_2": "na"
                    },
                    "e-Value": {
                        "constant_1": "na",
                        "constant_2": "na"
                    },
                    "r_product": null
                }
            ]
        }
    ],
    "source": "10.1002/app.1982.070270801",
    "PDF_name": "A Graphic Method for the Determination of Monomer Reactivity Ratios"
}

File: data_extraction/model_output_GPT4-o/10.1002_app.1982.070270808.json
{
    "reactions": [
        {
            "monomers": [
                "styrene",
                "methyl methacrylate"
            ],
            "reaction_conditions": [
                {
                    "polymerization_type": "free radical",
                    "solvent": "na",
                    "method": "bulk",
                    "temperature": 60.0,
                    "temperature_unit": "\u00b0C",
                    "reaction_constants": {
                        "constant_1": 0.519,
                        "constant_2": 0.4732
                    },
                    "reaction_constant_conf": {
                        "constant_conf_1": "na",
                        "constant_conf_2": "na"
                    },
                    "determination_method": "EVM Program",
                    "Q-value": {
                        "constant_1": "na",
                        "constant_2": "na"
                    },
                    "e-Value": {
                        "constant_1": "na",
                        "constant_2": "na"
                    },
                    "r_product": null
                }
            ]
        }
    ],
    "source": "Journal of Applied Polymer Science, Vol. 27, 2815\u20132825 (1982)",
    "PDF_name": "An Alternate Approach to the Determination of Rate Parameters in Copolymerization"
}

File: data_extraction/model_output_GPT4-o/10.1002_app.1983.070280504.json
{
    "reactions": [
        {
            "monomers": [
                "butadiene",
                "isoprene"
            ],
            "reaction_conditions": [
                {
                    "polymerization_type": "coordination anionic",
                    "solvent": "hexane",
                    "method": "solvent",
                    "temperature": 40.0,
                    "temperature_unit": "\u00b0C",
                    "reaction_constants": {
                        "constant_1": 1.24,
                        "constant_2": 0.73
                    },
                    "reaction_constant_conf": {
                        "constant_conf_1": 0.05,
                        "constant_conf_2": 0.05
                    },
                    "determination_method": "Fineman-Rose",
                    "Q-value": {
                        "constant_1": null,
                        "constant_2": null
                    },
                    "e-Value": {
                        "constant_1": null,
                        "constant_2": null
                    },
                    "r_product": 0.91
                },
                {
                    "polymerization_type": "coordination anionic",
                    "solvent": "hexane",
                    "method": "solvent",
                    "temperature": 40.0,
                    "temperature_unit": "\u00b0C",
                    "reaction_constants": {
                        "constant_1": 1.66,
                        "constant_2": 1.08
                    },
                    "reaction_constant_conf": {
                        "constant_conf_1": 0.05,
                        "constant_conf_2": 0.05
                    },
                    "determination_method": "Fineman-Rose",
                    "Q-value": {
                        "constant_1": null,
                        "constant_2": null
                    },
                    "e-Value": {
                        "constant_1": null,
                        "constant_2": null
                    },
                    "r_product": 1.79
                },
                {
                    "polymerization_type": "coordination anionic",
                    "solvent": "hexane",
                    "method": "solvent",
                    "temperature": 40.0,
                    "temperature_unit": "\u00b0C",
                    "reaction_constants": {
                        "constant_1": 1.46,
                        "constant_2": 1.37
                    },
                    "reaction_constant_conf": {
                        "constant_conf_1": 0.05,
                        "constant_conf_2": 0.05
                    },
                    "determination_method": "Fineman-Rose",
                    "Q-value": {
                        "constant_1": null,
                        "constant_2": null
                    },
                    "e-Value": {
                        "constant_1": null,
                        "constant_2": null
                    },
                    "r_product": 1.99
                },
                {
                    "polymerization_type": "coordination anionic",
                    "solvent": "hexane",
                    "method": "solvent",
                    "temperature": 40.0,
                    "temperature_unit": "\u00b0C",
                    "reaction_constants": {
                        "constant_1": 1.22,
                        "constant_2": 1.06
                    },
                    "reaction_constant_conf": {
                        "constant_conf_1": 0.05,
                        "constant_conf_2": 0.05
                    },
                    "determination_method": "Fineman-Rose",
                    "Q-value": {
                        "constant_1": null,
                        "constant_2": null
                    },
                    "e-Value": {
                        "constant_1": null,
                        "constant_2": null
                    },
                    "r_product": 1.29
                },
                {
                    "polymerization_type": "coordination anionic",
                    "solvent": "hexane",
                    "method": "solvent",
                    "temperature": 40.0,
                    "temperature_unit": "\u00b0C",
                    "reaction_constants": {
                        "constant_1": 1.58,
                        "constant_2": 1.46
                    },
                    "reaction_constant_conf": {
                        "constant_conf_1": 0.05,
                        "constant_conf_2": 0.05
                    },
                    "determination_method": "Fineman-Rose",
                    "Q-value": {
                        "constant_1": null,
                        "constant_2": null
                    },
                    "e-Value": {
                        "constant_1": null,
                        "constant_2": null
                    },
                    "r_product": 2.3
                }
            ]
        }
    ],
    "source": "Journal of Applied Polymer Science, Vol. 28, 1585\u20131597 (1983)",
    "PDF_name": "Coordination Copolymerization of Butadiene and Isoprene with Rare Earth Chloride\u2013Alcohol\u2013Aluminum Trialkyl Catalytic Systems"
}

File: data_extraction/model_output_GPT4-o/10.1002_app.1984.070290206.json
{
    "reactions": [
        {
            "monomers": [
                "Triphenyltin Methacrylate",
                "Methyl Acrylate"
            ],
            "reaction_conditions": [
                {
                    "polymerization_type": "na",
                    "solvent": "Toluene",
                    "method": "solvent",
                    "temperature": 70.0,
                    "temperature_unit": "\u00b0C",
                    "reaction_constants": {
                        "constant_1": 2.58,
                        "constant_2": 0.66
                    },
                    "reaction_constant_conf": {
                        "constant_conf_1": 0.13,
                        "constant_conf_2": 0.03
                    },
                    "determination_method": "Kelen-Tudos",
                    "Q-value": {
                        "constant_1": "na",
                        "constant_2": "na"
                    },
                    "e-Value": {
                        "constant_1": "na",
                        "constant_2": "na"
                    },
                    "r_product": 1.7
                }
            ]
        },
        {
            "monomers": [
                "Triphenyltin Methacrylate",
                "Ethyl Acrylate"
            ],
            "reaction_conditions": [
                {
                    "polymerization_type": "na",
                    "solvent": "Toluene",
                    "method": "solvent",
                    "temperature": 70.0,
                    "temperature_unit": "\u00b0C",
                    "reaction_constants": {
                        "constant_1": 2.37,
                        "constant_2": 0.43
                    },
                    "reaction_constant_conf": {
                        "constant_conf_1": 0.16,
                        "constant_conf_2": 0.04
                    },
                    "determination_method": "Kelen-Tudos",
                    "Q-value": {
                        "constant_1": "na",
                        "constant_2": "na"
                    },
                    "e-Value": {
                        "constant_1": "na",
                        "constant_2": "na"
                    },
                    "r_product": 1.02
                }
            ]
        },
        {
            "monomers": [
                "Triphenyltin Methacrylate",
                "n-Butyl Acrylate"
            ],
            "reaction_conditions": [
                {
                    "polymerization_type": "na",
                    "solvent": "Toluene",
                    "method": "solvent",
                    "temperature": 70.0,
                    "temperature_unit": "\u00b0C",
                    "reaction_constants": {
                        "constant_1": 1.27,
                        "constant_2": 0.39
                    },
                    "reaction_constant_conf": {
                        "constant_conf_1": 0.14,
                        "constant_conf_2": 0.05
                    },
                    "determination_method": "Kelen-Tudos",
                    "Q-value": {
                        "constant_1": "na",
                        "constant_2": "na"
                    },
                    "e-Value": {
                        "constant_1": "na",
                        "constant_2": "na"
                    },
                    "r_product": 0.5
                }
            ]
        },
        {
            "monomers": [
                "Triphenyltin Methacrylate",
                "Methyl Methacrylate"
            ],
            "reaction_conditions": [
                {
                    "polymerization_type": "na",
                    "solvent": "Toluene",
                    "method": "solvent",
                    "temperature": 70.0,
                    "temperature_unit": "\u00b0C",
                    "reaction_constants": {
                        "constant_1": 0.94,
                        "constant_2": 0.99
                    },
                    "reaction_constant_conf": {
                        "constant_conf_1": 0.05,
                        "constant_conf_2": 0.05
                    },
                    "determination_method": "Kelen-Tudos",
                    "Q-value": {
                        "constant_1": "na",
                        "constant_2": "na"
                    },
                    "e-Value": {
                        "constant_1": "na",
                        "constant_2": "na"
                    },
                    "r_product": 0.93
                }
            ]
        },
        {
            "monomers": [
                "Triphenyltin Methacrylate",
                "n-Butyl Methacrylate"
            ],
            "reaction_conditions": [
                {
                    "polymerization_type": "na",
                    "solvent": "Toluene",
                    "method": "solvent",
                    "temperature": 70.0,
                    "temperature_unit": "\u00b0C",
                    "reaction_constants": {
                        "constant_1": 0.68,
                        "constant_2": 0.83
                    },
                    "reaction_constant_conf": {
                        "constant_conf_1": 0.03,
                        "constant_conf_2": 0.04
                    },
                    "determination_method": "Kelen-Tudos",
                    "Q-value": {
                        "constant_1": "na",
                        "constant_2": "na"
                    },
                    "e-Value": {
                        "constant_1": "na",
                        "constant_2": "na"
                    },
                    "r_product": 0.56
                }
            ]
        }
    ],
    "source": "Journal of Applied Polymer Science, Vol. 29, 509-514 (1984)",
    "PDF_name": "Organotin Polymers. VII. Copolymerization of Triphenyltin Methacrylate with Some Acrylic and Methacrylic Acid Esters"
}
