Repository: lamalab-org/copolymer-reactivity

# `data_extraction/` — Pipeline 1: literature → reactions

Mines ~300 k Crossref records for copolymerisation papers, filters them down to ~1.8 k downloadable PDFs, and extracts reactivity-ratio measurements with a vision–language model. The output is the curated `extracted_reactions.csv` that Pipeline 2 (`copol_prediction/`) ingests.

- **Configuration:** All paths and thresholds are defined in
  `data_extraction/obtain_data.py` via the `ExtractionConfig` class. The default
  configuration mirrors the curated layout beneath `data_extraction/artifacts`.
- **Step selection:** `ExtractionSteps` lets you control which parts of the

File: data_extraction/model_output_GPT4-o/10.1002_app.1989.070381105.json
{
    "reactions": [
        {
            "monomers": [
                "pyrrole",
                "N-methylpyrrole"
            ],
            "reaction_conditions": [
                {
                    "polymerization_type": "oxidative",
                    "solvent": "acetonitrile",
                    "method": "solvent",
                    "temperature": 25.0,
                    "temperature_unit": "\u00b0C",
                    "reaction_constants": {
                        "constant_1": 1.13,
                        "constant_2": 0.35
                    },
                    "reaction_constant_conf": {
                        "constant_conf_1": "na",
                        "constant_conf_2": "na"
                    },
                    "determination_method": "least squares linear fit",
                    "Q-value": {
                        "constant_1": "na",
                        "constant_2": "na"
                    },
                    "e-Value": {
                        "constant_1": "na",
                        "constant_2": "na"
                    },
                    "r_product": null
                }
            ]
        }
    ],
    "source": "Journal of Applied Polymer Science, Vol. 38, 2009\u20132017 (1989)",
    "PDF_name": "Halogen-Induced Chemical Copolymerization of Pyrrole with N-Methylpyrrole"
}

File: data_extraction/model_output_GPT4-o/10.1002_app.1989.070381106.json
{
    "reactions": [
        {
            "monomers": [
                "vinyl acetate",
                "methyl acrylate"
            ],
            "reaction_conditions": [
                {
                    "polymerization_type": "free radical",
                    "solvent": "water",
                    "method": "emulsion",
                    "temperature": 333.0,
                    "temperature_unit": "K",
                    "reaction_constants": {
                        "constant_1": 0.1,
                        "constant_2": 9.0
                    },
                    "reaction_constant_conf": {
                        "constant_conf_1": "na",
                        "constant_conf_2": "na"
                    },
                    "determination_method": "na",
                    "Q-value": {
                        "constant_1": "na",
                        "constant_2": "na"
                    },
                    "e-Value": {
                        "constant_1": "na",
                        "constant_2": "na"
                    },
                    "r_product": null
                }
            ]
        }
    ],
    "source": "Journal of Applied Polymer Science, Vol. 38, 2019\u20132036 (1989)",
    "PDF_name": "Monomer Addition Policies for Copolymer Composition Control in Semicontinuous Emulsion Copolymerization"
}

File: data_extraction/model_output_GPT4-o/10.1002_app.1989.070381112.json
{
    "reactions": [
        {
            "monomers": [
                "diglycidyl ether of bisphenol A",
                "methyltetrahydrophthalic anhydride"
            ],
            "reaction_conditions": [
                {
                    "polymerization_type": "na",
                    "solvent": "na",
                    "method": "bulk",
                    "temperature": 160.0,
                    "temperature_unit": "\u00b0C",
                    "reaction_constants": {
                        "constant_1": 0.85,
                        "constant_2": 1.0
                    },
                    "reaction_constant_conf": {
                        "constant_conf_1": "na",
                        "constant_conf_2": "na"
                    },
                    "determination_method": "na",
                    "Q-value": {
                        "constant_1": "na",
                        "constant_2": "na"
                    },
                    "e-Value": {
                        "constant_1": "na",
                        "constant_2": "na"
                    },
                    "r_product": null
                },
                {
                    "polymerization_type": "na",
                    "solvent": "na",
                    "method": "bulk",
                    "temperature": 160.0,
                    "temperature_unit": "\u00b0C",
                    "reaction_constants": {
                        "constant_1": 1.2,
                        "constant_2": 1.0
                    },
                    "reaction_constant_conf": {
                        "constant_conf_1": "na",
                        "constant_conf_2": "na"
                    },
                    "determination_method": "na",
                    "Q-value": {
                        "constant_1": "na",
                        "constant_2": "na"
                    },
                    "e-Value": {
                        "constant_1": "na",
                        "constant_2": "na"
                    },
                    "r_product": null
                }
            ]
        },
        {
            "monomers": [
                "diglycidyl ether of bisphenol A",
                "5-methylnorbornene 2,3-dicarboxylic anhydride"
            ],
            "reaction_conditions": [
                {
                    "polymerization_type": "na",
                    "solvent": "na",
                    "method": "bulk",
                    "temperature": 160.0,
                    "temperature_unit": "\u00b0C",
                    "reaction_constants": {
                        "constant_1": 0.85,
                        "constant_2": 1.0
                    },
                    "reaction_constant_conf": {
                        "constant_conf_1": "na",
                        "constant_conf_2": "na"
                    },
                    "determination_method": "na",
                    "Q-value": {
                        "constant_1": "na",
                        "constant_2": "na"
                    },
                    "e-Value": {
                        "constant_1": "na",
                        "constant_2": "na"
                    },
                    "r_product": null
                },
                {
                    "polymerization_type": "na",
                    "solvent": "na",
                    "method": "bulk",
                    "temperature": 160.0,
                    "temperature_unit": "\u00b0C",
                    "reaction_constants": {
                        "constant_1": 1.2,
                        "constant_2": 1.0
                    },
                    "reaction_constant_conf": {
                        "constant_conf_1": "na",
                        "constant_conf_2": "na"
                    },
                    "determination_method": "na",
                    "Q-value": {
                        "constant_1": "na",
                        "constant_2": "na"
                    },
                    "e-Value": {
                        "constant_1": "na",
                        "constant_2": "na"
                    },
                    "r_product": null
                }
            ]
        }
    ],
    "source": "Journal of Applied Polymer Science, Vol. 38, 2103\u20132113 (1989)",
    "PDF_name": "Influence of Different Imidazole Catalysts on Epoxy-Anhydride Copolymerization and on Their Network Properties"
}

File: data_extraction/model_output_GPT4-o/10.1002_app.1990.070390609.json
{
    "reactions": [
        {
            "monomers": [
                "2-ethylhexyl acrylate",
                "vinyl chloroacetate"
            ],
            "reaction_conditions": [
                {
                    "polymerization_type": "free radical",
                    "solvent": "ethyl acetate",
                    "method": "solvent",
                    "temperature": 70.0,
                    "temperature_unit": "\u00b0C",
                    "reaction_constants": {
                        "constant_1": 10.0,
                        "constant_2": 0.033
                    },
                    "reaction_constant_conf": {
                        "constant_conf_1": 0.2,
                        "constant_conf_2": 0.005
                    },
                    "determination_method": "Balaraman equation",
                    "Q-value": {
                        "constant_1": null,
                        "constant_2": null
                    },
                    "e-Value": {
                        "constant_1": null,
                        "constant_2": null
                    },
                    "r_product": null
                }
            ]
        }
    ],
    "source": "Journal of Applied Polymer Science, Vol. 39, 1309\u20131323 (1990)",
    "PDF_name": "Diffusion-Controlled Kinetics for the Solution Copolymerization of 2-Ethylhexyl Acrylate with Vinyl Chloroacetate in a CSTR"
}

File: data_extraction/model_output_GPT4-o/10.1002_app.1990.070400108.json
{
    "reactions": [
        {
            "monomers": [
                "styrene",
                "acrolein"
            ],
            "reaction_conditions": [
                {
                    "polymerization_type": "free radical",
                    "solvent": "water",
                    "method": "emulsion",
                    "temperature": 55.0,
                    "temperature_unit": "\u00b0C",
                    "reaction_constants": {
                        "constant_1": 0.25,
                        "constant_2": 0.25
                    },
                    "reaction_constant_conf": {
                        "constant_conf_1": "na",
                        "constant_conf_2": "na"
                    },
                    "determination_method": "na",
                    "Q-value": {
                        "constant_1": "na",
                        "constant_2": "na"
                    },
                    "e-Value": {
                        "constant_1": "na",
                        "constant_2": "na"
                    },
                    "r_product": null
                }
            ]
        }
    ],
    "source": "Journal of Applied Polymer Science, Vol. 40, 89\u201398 (1990)",
    "PDF_name": "Poly(styrene-co-Acrolein) Latex Particles: Copolymerization and Characteristics"
}

File: data_extraction/model_output_GPT4-o/10.1002_app.1990.070400903.json
{
    "reactions": [
        {
            "monomers": [
                "Methyl methacrylate",
                "4-Vinylbenzyl N,N-diethyldithiocarbamate"
            ],
            "reaction_conditions": [
                {
                    "polymerization_type": "free radical",
                    "solvent": "benzene",
                    "method": "solvent",
                    "temperature": 30.0,
                    "temperature_unit": "\u00b0C",
                    "reaction_constants": {
                        "constant_1": 1.24,
                        "constant_2": 0.56
                    },
                    "reaction_constant_conf": {
                        "constant_conf_1": 0.02,
                        "constant_conf_2": 0.01
                    },
                    "determination_method": "Kelen-Tudos",
                    "Q-value": {
                        "constant_1": 0.78,
                        "constant_2": 0.42
                    },
                    "e-Value": {
                        "constant_1": 0.46,
                        "constant_2": 0.21
                    },
                    "r_product": null
                }
            ]
        },
        {
            "monomers": [
                "4-Vinylpyridine",
                "4-Vinylbenzyl N,N-diethyldithiocarbamate"
            ],
            "reaction_conditions": [
                {
                    "polymerization_type": "free radical",
                    "solvent": "dimethyl sulfoxide",
                    "method": "solvent",
                    "temperature": 30.0,
                    "temperature_unit": "\u00b0C",
                    "reaction_constants": {
                        "constant_1": 0.23,
                        "constant_2": 1.87
                    },
                    "reaction_constant_conf": {
                        "constant_conf_1": 0.01,
                        "constant_conf_2": 0.03
                    },
                    "determination_method": "Kelen-Tudos",
                    "Q-value": {
                        "constant_1": 0.64,
                        "constant_2": 0.91
                    },
                    "e-Value": {
                        "constant_1": 0.31,
                        "constant_2": 0.47
                    },
                    "r_product": null
                }
            ]
        }
    ],
    "source": "Journal of Applied Polymer Science, Vol. 40, 1445\u20131452 (1990)",
    "PDF_name": "Graft Copolymerization by Iniferter Method"
}

File: data_extraction/model_output_GPT4-o/10.1002_app.1990.070400910.json
{
    "reactions": [
        {
            "monomers": [
                "cis-Butenedioic acid",
                "Sodium methallylsulfonate"
            ],
            "reaction_conditions": [
                {
                    "polymerization_type": "free radical",
                    "solvent": "water",
                    "method": "solvent",
                    "temperature": 80.0,
                    "temperature_unit": "\u00b0C",
                    "reaction_constants": {
                        "constant_1": 0.84,
                        "constant_2": 0.39
                    },
                    "reaction_constant_conf": {
                        "constant_conf_1": "na",
                        "constant_conf_2": "na"
                    },
                    "determination_method": "Fineman-Ross",
                    "Q-value": {
                        "constant_1": "na",
                        "constant_2": "na"
                    },
                    "e-Value": {
                        "constant_1": "na",
                        "constant_2": "na"
                    },
                    "r_product": 0.33
                },
                {
                    "polymerization_type": "free radical",
                    "solvent": "water",
                    "method": "solvent",
                    "temperature": 80.0,
                    "temperature_unit": "\u00b0C",
                    "reaction_constants": {
                        "constant_1": 0.85,
                        "constant_2": 0.4
                    },
                    "reaction_constant_conf": {
                        "constant_conf_1": "na",
                        "constant_conf_2": "na"
                    },
                    "determination_method": "Kelen-Tudos",
                    "Q-value": {
                        "constant_1": "na",
                        "constant_2": "na"
                    },
                    "e-Value": {
                        "constant_1": "na",
                        "constant_2": "na"
                    },
                    "r_product": 0.34
                }
            ],
            "source": "Journal of Applied Polymer Science, Vol. 40, 1529\u20131539 (1990)",
            "PDF_name": "Copolymerization of Cis-Butenedioic Acid with Sodium Methallylsulfonate in an Aqueous Solution"
        }
    ]
}

File: data_extraction/model_output_GPT4-o/10.1002_app.1991.070420601.json
{
    "reactions": [
        {
            "monomers": [
                "Propyl Methacrylate",
                "Triallyl Cyanurate"
            ],
            "reaction_conditions": [
                {
                    "polymerization_type": "free radical",
                    "solvent": "benzene",
                    "method": "bulk",
                    "temperature": 60.0,
                    "temperature_unit": "\u00b0C",
                    "reaction_constants": {
                        "constant_1": 30.65,
                        "constant_2": -0.042
                    },
                    "reaction_constant_conf": {
                        "constant_conf_1": 0.037,
                        "constant_conf_2": 0.032
                    },
                    "determination_method": "Kelen-Tudos",
                    "Q-value": {
                        "constant_1": 0.41,
                        "constant_2": 0.15
                    },
                    "e-Value": {
                        "constant_1": "na",
                        "constant_2": "na"
                    },
                    "r_product": 0.9283
                }
            ]
        },
        {
            "monomers": [
                "Pentyl Methacrylate",
                "Triallyl Cyanurate"
            ],
            "reaction_conditions": [
                {
                    "polymerization_type": "free radical",
                    "solvent": "benzene",
                    "method": "bulk",
                    "temperature": 60.0,
                    "temperature_unit": "\u00b0C",
                    "reaction_constants": {
                        "constant_1": 29.52,
                        "constant_2": -0.021
                    },
                    "reaction_constant_conf": {
                        "constant_conf_1": 0.0262,
                        "constant_conf_2": 0.0236
                    },
                    "determination_method": "Kelen-Tudos",
                    "Q-value": {
                        "constant_1": 0.47,
                        "constant_2": 0.39
                    },
                    "e-Value": {
                        "constant_1": "na",
                        "constant_2": "na"
                    },
                    "r_product": 0.8113
                }
            ]
        },
        {
            "monomers": [
                "Hexyl Methacrylate",
                "Triallyl Cyanurate"
            ],
            "reaction_conditions": [
                {
                    "polymerization_type": "free radical",
                    "solvent": "benzene",
                    "method": "bulk",
                    "temperature": 60.0,
                    "temperature_unit": "\u00b0C",
                    "reaction_constants": {
                        "constant_1": 28.17,
                        "constant_2": 0.018
                    },
                    "reaction_constant_conf": {
                        "constant_conf_1": 0.005,
                        "constant_conf_2": 0.005
                    },
                    "determination_method": "Kelen-Tudos",
                    "Q-value": {
                        "constant_1": 0.47,
                        "constant_2": 0.42
                    },
                    "e-Value": {
                        "constant_1": "na",
                        "constant_2": "na"
                    },
                    "r_product": 0.7472
                }
            ]
        },
        {
            "monomers": [
                "Heptyl Methacrylate",
                "Triallyl Cyanurate"
            ],
            "reaction_conditions": [
                {
                    "polymerization_type": "free radical",
                    "solvent": "benzene",
                    "method": "bulk",
                    "temperature": 60.0,
                    "temperature_unit": "\u00b0C",
                    "reaction_constants": {
                        "constant_1": 27.92,
                        "constant_2": 0.023
                    },
                    "reaction_constant_conf": {
                        "constant_conf_1": 0.029,
                        "constant_conf_2": 0.021
                    },
                    "determination_method": "Kelen-Tudos",
                    "Q-value": {
                        "constant_1": 0.45,
                        "constant_2": 0.38
                    },
                    "e-Value": {
                        "constant_1": "na",
                        "constant_2": "na"
                    },
                    "r_product": 0.7787
                }
            ]
        },
        {
            "monomers": [
                "Octyl Methacrylate",
                "Triallyl Cyanurate"
            ],
            "reaction_conditions": [
                {
                    "polymerization_type": "free radical",
                    "solvent": "benzene",
                    "method": "bulk",
                    "temperature": 60.0,
                    "temperature_unit": "\u00b0C",
                    "reaction_constants": {
                        "constant_1": 21.99,
                        "constant_2": 0.06
                    },
                    "reaction_constant_conf": {
                        "constant_conf_1": 0.015,
                        "constant_conf_2": 0.05
                    },
                    "determination_method": "Kelen-Tudos",
                    "Q-value": {
                        "constant_1": 0.52,
                        "constant_2": 0.69
                    },
                    "e-Value": {
                        "constant_1": "na",
                        "constant_2": "na"
                    },
                    "r_product": 0.5114
                }
            ]
        },
        {
            "monomers": [
                "Dodecyl Methacrylate",
                "Triallyl Cyanurate"
            ],
            "reaction_conditions": [
                {
                    "polymerization_type": "free radical",
                    "solvent": "benzene",
                    "method": "bulk",
                    "temperature": 60.0,
                    "temperature_unit": "\u00b0C",
                    "reaction_constants": {
                        "constant_1": 17.19,
                        "constant_2": 0.033
                    },
                    "reaction_constant_conf": {
                        "constant_conf_1": 0.058,
                        "constant_conf_2": 0.067
                    },
                    "determination_method": "Kelen-Tudos",
                    "Q-value": {
                        "constant_1": 0.25,
                        "constant_2": 0.13
                    },
                    "e-Value": {
                        "constant_1": "na",
                        "constant_2": "na"
                    },
                    "r_product": 0.938
                }
            ]
        }
    ],
    "source": "https://doi.org/10.1002/app.1991.070420522",
    "PDF_name": "Copolymerization of Alkyl Methacrylates with Triallyl Cyanurate. Determination of Monomer Reactivity Ratios"
}

File: data_extraction/model_output_GPT4-o/10.1002_app.1991.070421104.json
{
    "reactions": [
        {
            "monomers": [
                "acrylamide",
                "chitin"
            ],
            "reaction_conditions": [
                {
                    "polymerization_type": "free radical",
                    "solvent": "water",
                    "method": "solvent",
                    "temperature": 60.0,
                    "temperature_unit": "\u00b0C",
                    "reaction_constants": {
                        "constant_1": 0.13,
                        "constant_2": 0.06
                    },
                    "reaction_constant_conf": {
                        "constant_conf_1": 0.01,
                        "constant_conf_2": 0.01
                    },
                    "determination_method": "Kelen-Tudos",
                    "Q-value": {
                        "constant_1": 0.74,
                        "constant_2": 0.01
                    },
                    "e-Value": {
                        "constant_1": 0.18,
                        "constant_2": 0.01
                    },
                    "r_product": null
                }
            ]
        },
        {
            "monomers": [
                "acrylic acid",
                "chitin"
            ],
            "reaction_conditions": [
                {
                    "polymerization_type": "free radical",
                    "solvent": "water",
                    "method": "solvent",
                    "temperature": 60.0,
                    "temperature_unit": "\u00b0C",
                    "reaction_constants": {
                        "constant_1": 0.09,
                        "constant_2": 0.04
                    },
                    "reaction_constant_conf": {
                        "constant_conf_1": 0.01,
                        "constant_conf_2": 0.01
                    },
                    "determination_method": "Kelen-Tudos",
                    "Q-value": {
                        "constant_1": 0.68,
                        "constant_2": 0.01
                    },
                    "e-Value": {
                        "constant_1": 0.12,
                        "constant_2": 0.01
                    },
                    "r_product": null
                }
            ]
        }
    ],
    "source": "Journal of Applied Polymer Science, Vol. 42, 2885\u20132891 (1991)",
    "PDF_name": "Graft Copolymerization of Vinyl Monomers onto Chitin with Cerium (IV) Ion"
}

File: data_extraction/model_output_GPT4-o/10.1002_app.1991.070431019.json
{
    "reactions": [
        {
            "monomers": [
                "styrene",
                "2-phenylsulfonyl(crotonitrile)"
            ],
            "reaction_conditions": [
                {
                    "polymerization_type": "free radical",
                    "solvent": "tetrahydrofuran",
                    "method": "solvent",
                    "temperature": 20.0,
                    "temperature_unit": "\u00b0C",
                    "reaction_constants": {
                        "constant_1": 0.49,
                        "constant_2": -0.6
                    },
                    "reaction_constant_conf": {
                        "constant_conf_1": 0.4,
                        "constant_conf_2": -0.94
                    },
                    "determination_method": "Kelen-Tudos and least squares",
                    "Q-value": {
                        "constant_1": "na",
                        "constant_2": "na"
                    },
                    "e-Value": {
                        "constant_1": "na",
                        "constant_2": "na"
                    },
                    "r_product": null
                },
                {
                    "polymerization_type": "free radical",
                    "solvent": "na",
                    "method": "bulk",
                    "temperature": 50.0,
                    "temperature_unit": "\u00b0C",
                    "reaction_constants": {
                        "constant_1": 0.23,
                        "constant_2": -1.63
                    },
                    "reaction_constant_conf": {
                        "constant_conf_1": 0.21,
                        "constant_conf_2": -2.0
                    },
                    "determination_method": "Kelen-Tudos and least squares",
                    "Q-value": {
                        "constant_1": "na",
                        "constant_2": "na"
                    },
                    "e-Value": {
                        "constant_1": "na",
                        "constant_2": "na"
                    },
                    "r_product": null
                }
            ]
        },
        {
            "monomers": [
                "styrene",
                "2-phenylsulfonyl(cinnamonitrile)"
            ],
            "reaction_conditions": [
                {
                    "polymerization_type": "free radical",
                    "solvent": "tetrahydrofuran",
                    "method": "solvent",
                    "temperature": 20.0,
                    "temperature_unit": "\u00b0C",
                    "reaction_constants": {
                        "constant_1": 1.38,
                        "constant_2": -0.92
                    },
                    "reaction_constant_conf": {
                        "constant_conf_1": 1.4,
                        "constant_conf_2": -0.99
                    },
                    "determination_method": "Kelen-Tudos and least squares",
                    "Q-value": {
                        "constant_1": "na",
                        "constant_2": "na"
                    },
                    "e-Value": {
                        "constant_1": "na",
                        "constant_2": "na"
                    },
                    "r_product": null
                }
            ]
        }
    ],
    "source": "Journal of Applied Polymer Science, Vol. 43, 1941\u20131952 (1991)",
    "PDF_name": "Copolymerization of Styrene with Vinyl Monomers Substituted by Nitrile and Sulfonyl Groups"
}

File: data_extraction/model_output_GPT4-o/10.1002_app.1992.070440812.json
{
    "reactions": [
        {
            "monomers": [
                "Isopropyl Methacrylate",
                "Acrylonitrile"
            ],
            "reaction_conditions": [
                {
                    "polymerization_type": "charge transfer",
                    "solvent": "dimethyl sulfoxide",
                    "method": "solvent",
                    "temperature": 60.0,
                    "temperature_unit": "\u00b0C",
                    "reaction_constants": {
                        "constant_1": 0.21,
                        "constant_2": 1.44
                    },
                    "reaction_constant_conf": {
                        "constant_conf_1": 0.03,
                        "constant_conf_2": 0.06
                    },
                    "determination_method": "Kelen-Tudos",
                    "Q-value": {
                        "constant_1": "na",
                        "constant_2": "na"
                    },
                    "e-Value": {
                        "constant_1": "na",
                        "constant_2": "na"
                    },
                    "r_product": "na"
                },
                {
                    "polymerization_type": "charge transfer",
                    "solvent": "dimethyl sulfoxide",
                    "method": "solvent",
                    "temperature": 80.0,
                    "temperature_unit": "\u00b0C",
                    "reaction_constants": {
                        "constant_1": 0.21,
                        "constant_2": 1.44
                    },
                    "reaction_constant_conf": {
                        "constant_conf_1": 0.03,
                        "constant_conf_2": 0.06
                    },
                    "determination_method": "Kelen-Tudos",
                    "Q-value": {
                        "constant_1": "na",
                        "constant_2": "na"
                    },
                    "e-Value": {
                        "constant_1": "na",
                        "constant_2": "na"
                    },
                    "r_product": "na"
                }
            ]
        },
        {
            "monomers": [
                "Isopropyl Methacrylate",
                "Methacrylonitrile"
            ],
            "reaction_conditions": [
                {
                    "polymerization_type": "charge transfer",
                    "solvent": "dimethyl sulfoxide",
                    "method": "solvent",
                    "temperature": 60.0,
                    "temperature_unit": "\u00b0C",
                    "reaction_constants": {
                        "constant_1": 0.19,
                        "constant_2": 0.29
                    },
                    "reaction_constant_conf": {
                        "constant_conf_1": 0.08,
                        "constant_conf_2": 0.04
                    },
                    "determination_method": "Kelen-Tudos",
                    "Q-value": {
                        "constant_1": "na",
                        "constant_2": "na"
                    },
                    "e-Value": {
                        "constant_1": "na",
                        "constant_2": "na"
                    },
                    "r_product": "na"
                },
                {
                    "polymerization_type": "charge transfer",
                    "solvent": "dimethyl sulfoxide",
                    "method": "solvent",
                    "temperature": 80.0,
                    "temperature_unit": "\u00b0C",
                    "reaction_constants": {
                        "constant_1": 0.19,
                        "constant_2": 0.29
                    },
                    "reaction_constant_conf": {
                        "constant_conf_1": 0.08,
                        "constant_conf_2": 0.04
                    },
                    "determination_method": "Kelen-Tudos",
                    "Q-value": {
                        "constant_1": "na",
                        "constant_2": "na"
                    },
                    "e-Value": {
                        "constant_1": "na",
                        "constant_2": "na"
                    },
                    "r_product": "na"
                }
            ]
        }
    ],
    "source": "10.1002/app.1992.070441215",
    "PDF_name": "Charge_Transfer_Copolymerization_and_Properties_of_Isopropyl_Methacrylate_with_Acrylonitrile_and_Methacrylonitrile.pdf"
}

File: data_extraction/model_output_GPT4-o/10.1002_app.1992.070440901.json
{
    "reactions": [
        {
            "monomers": [
                "butadiene",
                "styrene"
            ],
            "reaction_conditions": [
                {
                    "polymerization_type": "anionic",
                    "solvent": "cyclohexane",
                    "method": "solvent",
                    "temperature": 50.0,
                    "temperature_unit": "\u00b0C",
                    "reaction_constants": {
                        "constant_1": 0.0141,
                        "constant_2": 0.0183
                    },
                    "reaction_constant_conf": {
                        "constant_conf_1": "na",
                        "constant_conf_2": "na"
                    },
                    "determination_method": "first-order kinetic analysis",
                    "Q-value": {
                        "constant_1": "na",
                        "constant_2": "na"
                    },
                    "e-Value": {
                        "constant_1": "na",
                        "constant_2": "na"
                    },
                    "r_product": null
                },
                {
                    "polymerization_type": "anionic",
                    "solvent": "cyclohexane",
                    "method": "solvent",
                    "temperature": 50.0,
                    "temperature_unit": "\u00b0C",
                    "reaction_constants": {
                        "constant_1": 0.0128,
                        "constant_2": 0.0183
                    },
                    "reaction_constant_conf": {
                        "constant_conf_1": "na",
                        "constant_conf_2": "na"
                    },
                    "determination_method": "first-order kinetic analysis",
                    "Q-value": {
                        "constant_1": "na",
                        "constant_2": "na"
                    },
                    "e-Value": {
                        "constant_1": "na",
                        "constant_2": "na"
                    },
                    "r_product": null
                },
                {
                    "polymerization_type": "anionic",
                    "solvent": "cyclohexane",
                    "method": "solvent",
                    "temperature": 50.0,
                    "temperature_unit": "\u00b0C",
                    "reaction_constants": {
                        "constant_1": 0.0173,
                        "constant_2": 0.0183
                    },
                    "reaction_constant_conf": {
                        "constant_conf_1": "na",
                        "constant_conf_2": "na"
                    },
                    "determination_method": "first-order kinetic analysis",
                    "Q-value": {
                        "constant_1": "na",
                        "constant_2": "na"
                    },
                    "e-Value": {
                        "constant_1": "na",
                        "constant_2": "na"
                    },
                    "r_product": null
                },
                {
                    "polymerization_type": "anionic",
                    "solvent": "cyclohexane",
                    "method": "solvent",
                    "temperature": 50.0,
                    "temperature_unit": "\u00b0C",
                    "reaction_constants": {
                        "constant_1": 0.0228,
                        "constant_2": 0.0183
                    },
                    "reaction_constant_conf": {
                        "constant_conf_1": "na",
                        "constant_conf_2": "na"
                    },
                    "determination_method": "first-order kinetic analysis",
                    "Q-value": {
                        "constant_1": "na",
                        "constant_2": "na"
                    },
                    "e-Value": {
                        "constant_1": "na",
                        "constant_2": "na"
                    },
                    "r_product": null
                },
                {
                    "polymerization_type": "anionic",
                    "solvent": "cyclohexane",
                    "method": "solvent",
                    "temperature": 50.0,
                    "temperature_unit": "\u00b0C",
                    "reaction_constants": {
                        "constant_1": 0.142,
                        "constant_2": 0.0313
                    },
                    "reaction_constant_conf": {
                        "constant_conf_1": "na",
                        "constant_conf_2": "na"
                    },
                    "determination_method": "first-order kinetic analysis",
                    "Q-value": {
                        "constant_1": "na",
                        "constant_2": "na"
                    },
                    "e-Value": {
                        "constant_1": "na",
                        "constant_2": "na"
                    },
                    "r_product": null
                },
                {
                    "polymerization_type": "anionic",
                    "solvent": "cyclohexane",
                    "method": "solvent",
                    "temperature": 50.0,
                    "temperature_unit": "\u00b0C",
                    "reaction_constants": {
                        "constant_1": 0.188,
                        "constant_2": 0.0526
                    },
                    "reaction_constant_conf": {
                        "constant_conf_1": "na",
                        "constant_conf_2": "na"
                    },
                    "determination_method": "first-order kinetic analysis",
                    "Q-value": {
                        "constant_1": "na",
                        "constant_2": "na"
                    },
                    "e-Value": {
                        "constant_1": "na",
                        "constant_2": "na"
                    },
                    "r_product": null
                },
                {
                    "polymerization_type": "anionic",
                    "solvent": "cyclohexane",
                    "method": "solvent",
                    "temperature": 50.0,
                    "temperature_unit": "\u00b0C",
                    "reaction_constants": {
                        "constant_1": 0.188,
                        "constant_2": 0.0702
                    },
                    "reaction_constant_conf": {
                        "constant_conf_1": "na",
                        "constant_conf_2": "na"
                    },
                    "determination_method": "first-order kinetic analysis",
                    "Q-value": {
                        "constant_1": "na",
                        "constant_2": "na"
                    },
                    "e-Value": {
                        "constant_1": "na",
                        "constant_2": "na"
                    },
                    "r_product": null
                },
                {
                    "polymerization_type": "anionic",
                    "solvent": "cyclohexane",
                    "method": "solvent",
                    "temperature": 50.0,
                    "temperature_unit": "\u00b0C",
                    "reaction_constants": {
                        "constant_1": 0.185,
                        "constant_2": 0.115
                    },
                    "reaction_constant_conf": {
                        "constant_conf_1": "na",
                        "constant_conf_2": "na"
                    },
                    "determination_method": "first-order kinetic analysis",
                    "Q-value": {
                        "constant_1": "na",
                        "constant_2": "na"
                    },
                    "e-Value": {
                        "constant_1": "na",
                        "constant_2": "na"
                    },
                    "r_product": null
                },
                {
                    "polymerization_type": "anionic",
                    "solvent": "cyclohexane",
                    "method": "solvent",
                    "temperature": 50.0,
                    "temperature_unit": "\u00b0C",
                    "reaction_constants": {
                        "constant_1": 0.0115,
                        "constant_2": 0.0338
                    },
                    "reaction_constant_conf": {
                        "constant_conf_1": "na",
                        "constant_conf_2": "na"
                    },
                    "determination_method": "first-order kinetic analysis",
                    "Q-value": {
                        "constant_1": "na",
                        "constant_2": "na"
                    },
                    "e-Value": {
                        "constant_1": "na",
                        "constant_2": "na"
                    },
                    "r_product": null
                },
                {
                    "polymerization_type": "anionic",
                    "solvent": "cyclohexane",
                    "method": "solvent",
                    "temperature": 50.0,
                    "temperature_unit": "\u00b0C",
                    "reaction_constants": {
                        "constant_1": 0.035,
                        "constant_2": 0.0325
                    },
                    "reaction_constant_conf": {
                        "constant_conf_1": "na",
                        "constant_conf_2": "na"
                    },
                    "determination_method": "first-order kinetic analysis",
                    "Q-value": {
                        "constant_1": "na",
                        "constant_2": "na"
                    },
                    "e-Value": {
                        "constant_1": "na",
                        "constant_2": "na"
                    },
                    "r_product": null
                },
                {
                    "polymerization_type": "anionic",
                    "solvent": "cyclohexane",
                    "method": "solvent",
                    "temperature": 50.0,
                    "temperature_unit": "\u00b0C",
                    "reaction_constants": {
                        "constant_1": 0.047,
                        "constant_2": 0.0425
                    },
                    "reaction_constant_conf": {
                        "constant_conf_1": "na",
                        "constant_conf_2": "na"
                    },
                    "determination_method": "first-order kinetic analysis",
                    "Q-value": {
                        "constant_1": "na",
                        "constant_2": "na"
                    },
                    "e-Value": {
                        "constant_1": "na",
                        "constant_2": "na"
                    },
                    "r_product": null
                },
                {
                    "polymerization_type": "anionic",
                    "solvent": "cyclohexane",
                    "method": "solvent",
                    "temperature": 50.0,
                    "temperature_unit": "\u00b0C",
                    "reaction_constants": {
                        "constant_1": 0.075,
                        "constant_2": 0.0388
                    },
                    "reaction_constant_conf": {
                        "constant_conf_1": "na",
                        "constant_conf_2": "na"
                    },
                    "determination_method": "first-order kinetic analysis",
                    "Q-value": {
                        "constant_1": "na",
                        "constant_2": "na"
                    },
                    "e-Value": {
                        "constant_1": "na",
                        "constant_2": "na"
                    },
                    "r_product": null
                },
                {
                    "polymerization_type": "anionic",
                    "solvent": "cyclohexane",
                    "method": "solvent",
                    "temperature": 50.0,
                    "temperature_unit": "\u00b0C",
                    "reaction_constants": {
                        "constant_1": 0.138,
                        "constant_2": 0.05
                    },
                    "reaction_constant_conf": {
                        "constant_conf_1": "na",
                        "constant_conf_2": "na"
                    },
                    "determination_method": "first-order kinetic analysis",
                    "Q-value": {
                        "constant_1": "na",
                        "constant_2": "na"
                    },
                    "e-Value": {
                        "constant_1": "na",
                        "constant_2": "na"
                    },
                    "r_product": null
                }
            ]
        }
    ],
    "source": "Journal of Applied Polymer Science, Vol. 44, 1499\u20131505 (1992)",
    "PDF_name": "Butadiene\u2013Styrene Copolymerization Initiated by n-BuLi/THF/t-AmOK"
}
