Repository: lamalab-org/copolymer-reactivity

# `data_extraction/` — Pipeline 1: literature → reactions

Mines ~300 k Crossref records for copolymerisation papers, filters them down to ~1.8 k downloadable PDFs, and extracts reactivity-ratio measurements with a vision–language model. The output is the curated `extracted_reactions.csv` that Pipeline 2 (`copol_prediction/`) ingests.

- **Configuration:** All paths and thresholds are defined in
  `data_extraction/obtain_data.py` via the `ExtractionConfig` class. The default
  configuration mirrors the curated layout beneath `data_extraction/artifacts`.
- **Step selection:** `ExtractionSteps` lets you control which parts of the

File: data_extraction/model_output_GPT4-o/10.1002_app.1992.070450412.json
{
    "reactions": [
        {
            "monomers": [
                "p-hydroxy acetophenone",
                "o-chloro benzoic acid"
            ],
            "reaction_conditions": [
                {
                    "polymerization_type": "cationic",
                    "solvent": "formaldehyde",
                    "method": "solvent",
                    "temperature": 120.0,
                    "temperature_unit": "\u00b0C",
                    "reaction_constants": {
                        "constant_1": 0.405,
                        "constant_2": 0.4013
                    },
                    "reaction_constant_conf": {
                        "constant_conf_1": 0.0,
                        "constant_conf_2": 0.0
                    },
                    "determination_method": "Kelen-Tudos",
                    "Q-value": {
                        "constant_1": null,
                        "constant_2": null
                    },
                    "e-Value": {
                        "constant_1": null,
                        "constant_2": null
                    },
                    "r_product": null
                }
            ]
        },
        {
            "monomers": [
                "p-hydroxy acetophenone",
                "m-chloro benzoic acid"
            ],
            "reaction_conditions": [
                {
                    "polymerization_type": "cationic",
                    "solvent": "formaldehyde",
                    "method": "solvent",
                    "temperature": 120.0,
                    "temperature_unit": "\u00b0C",
                    "reaction_constants": {
                        "constant_1": 0.22,
                        "constant_2": 1.368
                    },
                    "reaction_constant_conf": {
                        "constant_conf_1": 0.0,
                        "constant_conf_2": 0.0
                    },
                    "determination_method": "Kelen-Tudos",
                    "Q-value": {
                        "constant_1": null,
                        "constant_2": null
                    },
                    "e-Value": {
                        "constant_1": null,
                        "constant_2": null
                    },
                    "r_product": null
                }
            ]
        },
        {
            "monomers": [
                "p-hydroxy acetophenone",
                "p-chloro benzoic acid"
            ],
            "reaction_conditions": [
                {
                    "polymerization_type": "cationic",
                    "solvent": "formaldehyde",
                    "method": "solvent",
                    "temperature": 120.0,
                    "temperature_unit": "\u00b0C",
                    "reaction_constants": {
                        "constant_1": 0.315,
                        "constant_2": 0.2142
                    },
                    "reaction_constant_conf": {
                        "constant_conf_1": 0.0,
                        "constant_conf_2": 0.0
                    },
                    "determination_method": "Kelen-Tudos",
                    "Q-value": {
                        "constant_1": null,
                        "constant_2": null
                    },
                    "e-Value": {
                        "constant_1": null,
                        "constant_2": null
                    },
                    "r_product": null
                }
            ]
        },
        {
            "monomers": [
                "p-amino acetophenone",
                "o-chloro benzoic acid"
            ],
            "reaction_conditions": [
                {
                    "polymerization_type": "cationic",
                    "solvent": "formaldehyde",
                    "method": "solvent",
                    "temperature": 120.0,
                    "temperature_unit": "\u00b0C",
                    "reaction_constants": {
                        "constant_1": 0.4613,
                        "constant_2": 1.8519
                    },
                    "reaction_constant_conf": {
                        "constant_conf_1": 0.0,
                        "constant_conf_2": 0.0
                    },
                    "determination_method": "Kelen-Tudos",
                    "Q-value": {
                        "constant_1": null,
                        "constant_2": null
                    },
                    "e-Value": {
                        "constant_1": null,
                        "constant_2": null
                    },
                    "r_product": null
                }
            ]
        },
        {
            "monomers": [
                "p-amino acetophenone",
                "m-chloro benzoic acid"
            ],
            "reaction_conditions": [
                {
                    "polymerization_type": "cationic",
                    "solvent": "formaldehyde",
                    "method": "solvent",
                    "temperature": 120.0,
                    "temperature_unit": "\u00b0C",
                    "reaction_constants": {
                        "constant_1": 0.39,
                        "constant_2": 0.815
                    },
                    "reaction_constant_conf": {
                        "constant_conf_1": 0.0,
                        "constant_conf_2": 0.0
                    },
                    "determination_method": "Kelen-Tudos",
                    "Q-value": {
                        "constant_1": null,
                        "constant_2": null
                    },
                    "e-Value": {
                        "constant_1": null,
                        "constant_2": null
                    },
                    "r_product": null
                }
            ]
        },
        {
            "monomers": [
                "p-amino acetophenone",
                "p-chloro benzoic acid"
            ],
            "reaction_conditions": [
                {
                    "polymerization_type": "cationic",
                    "solvent": "formaldehyde",
                    "method": "solvent",
                    "temperature": 120.0,
                    "temperature_unit": "\u00b0C",
                    "reaction_constants": {
                        "constant_1": 0.1443,
                        "constant_2": 1.3333
                    },
                    "reaction_constant_conf": {
                        "constant_conf_1": 0.0,
                        "constant_conf_2": 0.0
                    },
                    "determination_method": "Kelen-Tudos",
                    "Q-value": {
                        "constant_1": null,
                        "constant_2": null
                    },
                    "e-Value": {
                        "constant_1": null,
                        "constant_2": null
                    },
                    "r_product": null
                }
            ]
        }
    ],
    "source": "Journal of Applied Polymer Science, Vol. 45, 655\u2013661 (1992)",
    "PDF_name": "Calculation of Reactivity Ratio of Resin Copolymers Derived from Substituted Acetophenones Using Kelen\u2013T\u00fcdos Equation"
}

File: data_extraction/model_output_GPT4-o/10.1002_app.1992.070450512.json
{
    "reactions": [
        {
            "monomers": [
                "vinylene carbonate",
                "N-vinyl-N-methylacetamide"
            ],
            "reaction_conditions": [
                {
                    "polymerization_type": "free radical",
                    "solvent": "methanol",
                    "method": "solvent",
                    "temperature": 50.0,
                    "temperature_unit": "\u00b0C",
                    "reaction_constants": {
                        "constant_1": 0.024,
                        "constant_2": 3.59
                    },
                    "reaction_constant_conf": {
                        "constant_conf_1": 0.001,
                        "constant_conf_2": 0.11
                    },
                    "determination_method": "Kelen-Tudos",
                    "Q-value": {
                        "constant_1": null,
                        "constant_2": null
                    },
                    "e-Value": {
                        "constant_1": null,
                        "constant_2": null
                    },
                    "r_product": null
                },
                {
                    "polymerization_type": "free radical",
                    "solvent": "methanol",
                    "method": "solvent",
                    "temperature": 25.0,
                    "temperature_unit": "\u00b0C",
                    "reaction_constants": {
                        "constant_1": 0.38,
                        "constant_2": 2.39
                    },
                    "reaction_constant_conf": {
                        "constant_conf_1": 0.04,
                        "constant_conf_2": 0.28
                    },
                    "determination_method": "Kelen-Tudos",
                    "Q-value": {
                        "constant_1": null,
                        "constant_2": null
                    },
                    "e-Value": {
                        "constant_1": null,
                        "constant_2": null
                    },
                    "r_product": null
                }
            ]
        }
    ],
    "source": "Journal of Applied Polymer Science, Vol. 45, 853\u2013864 (1992)",
    "PDF_name": "Investigations on Vinylene Carbonate. IV. Radiation Induced Graft Copolymerization of Vinylene Carbonate and N-Vinyl-N-Methylacetamide onto Polyethylene Films"
}

File: data_extraction/model_output_GPT4-o/10.1002_app.1992.070451106.json
{
    "reactions": [
        {
            "monomers": [
                "Ethyl Methacrylate",
                "N-Vinyl Carbazole"
            ],
            "reaction_conditions": [
                {
                    "polymerization_type": "free radical",
                    "solvent": "benzene",
                    "method": "solvent",
                    "temperature": 60.0,
                    "temperature_unit": "\u00b0C",
                    "reaction_constants": {
                        "constant_1": 3.15,
                        "constant_2": 0.05
                    },
                    "reaction_constant_conf": {
                        "constant_conf_1": 0.213,
                        "constant_conf_2": 0.05
                    },
                    "determination_method": "Kelen-Tudos",
                    "Q-value": {
                        "constant_1": null,
                        "constant_2": null
                    },
                    "e-Value": {
                        "constant_1": null,
                        "constant_2": null
                    },
                    "r_product": 0.157
                },
                {
                    "polymerization_type": "free radical",
                    "solvent": "ethyl acetate",
                    "method": "solvent",
                    "temperature": 60.0,
                    "temperature_unit": "\u00b0C",
                    "reaction_constants": {
                        "constant_1": 3.19,
                        "constant_2": 0.206
                    },
                    "reaction_constant_conf": {
                        "constant_conf_1": 0.226,
                        "constant_conf_2": 0.151
                    },
                    "determination_method": "Kelen-Tudos",
                    "Q-value": {
                        "constant_1": null,
                        "constant_2": null
                    },
                    "e-Value": {
                        "constant_1": null,
                        "constant_2": null
                    },
                    "r_product": 0.656
                },
                {
                    "polymerization_type": "free radical",
                    "solvent": "acetone",
                    "method": "solvent",
                    "temperature": 60.0,
                    "temperature_unit": "\u00b0C",
                    "reaction_constants": {
                        "constant_1": 2.77,
                        "constant_2": 0.11
                    },
                    "reaction_constant_conf": {
                        "constant_conf_1": 0.081,
                        "constant_conf_2": 0.092
                    },
                    "determination_method": "Kelen-Tudos",
                    "Q-value": {
                        "constant_1": null,
                        "constant_2": null
                    },
                    "e-Value": {
                        "constant_1": null,
                        "constant_2": null
                    },
                    "r_product": 0.305
                },
                {
                    "polymerization_type": "free radical",
                    "solvent": "N,N-Dimethylformamide",
                    "method": "solvent",
                    "temperature": 60.0,
                    "temperature_unit": "\u00b0C",
                    "reaction_constants": {
                        "constant_1": 4.3,
                        "constant_2": 0.292
                    },
                    "reaction_constant_conf": {
                        "constant_conf_1": 0.632,
                        "constant_conf_2": 0.171
                    },
                    "determination_method": "Kelen-Tudos",
                    "Q-value": {
                        "constant_1": null,
                        "constant_2": null
                    },
                    "e-Value": {
                        "constant_1": null,
                        "constant_2": null
                    },
                    "r_product": 1.255
                }
            ]
        },
        {
            "monomers": [
                "n-Butyl Methacrylate",
                "N-Vinyl Carbazole"
            ],
            "reaction_conditions": [
                {
                    "polymerization_type": "free radical",
                    "solvent": "benzene",
                    "method": "solvent",
                    "temperature": 60.0,
                    "temperature_unit": "\u00b0C",
                    "reaction_constants": {
                        "constant_1": 2.39,
                        "constant_2": 0.672
                    },
                    "reaction_constant_conf": {
                        "constant_conf_1": 1.603,
                        "constant_conf_2": 0.715
                    },
                    "determination_method": "Kelen-Tudos",
                    "Q-value": {
                        "constant_1": null,
                        "constant_2": null
                    },
                    "e-Value": {
                        "constant_1": null,
                        "constant_2": null
                    },
                    "r_product": 1.607
                }
            ]
        }
    ],
    "source": "https://doi.org/10.1002/app.1992.070451118",
    "PDF_name": "Solution Copolymerization of Alkyl Methacrylates and N-Vinyl Carbazole Reactivity Ratios.pdf"
}

File: data_extraction/model_output_GPT4-o/10.1002_app.1992.070451217.json
{
    "reactions": [
        {
            "monomers": [
                "vinylidene chloride",
                "butyl methacrylate"
            ],
            "reaction_conditions": [
                {
                    "polymerization_type": "free radical",
                    "solvent": "water",
                    "method": "emulsion",
                    "temperature": 25.0,
                    "temperature_unit": "\u00b0C",
                    "reaction_constants": {
                        "constant_1": 0.22,
                        "constant_2": 2.41
                    },
                    "reaction_constant_conf": {
                        "constant_conf_1": 0.01,
                        "constant_conf_2": 0.15
                    },
                    "determination_method": "Lewis and Mayo equation",
                    "Q-value": {
                        "constant_1": null,
                        "constant_2": null
                    },
                    "e-Value": {
                        "constant_1": null,
                        "constant_2": null
                    },
                    "r_product": null
                }
            ]
        }
    ],
    "source": "Journal of Applied Polymer Science, Vol. 45, 2207\u20132219 (1992)",
    "PDF_name": "Batch and Semicontinuous Emulsion Copolymerization of Vinylidene Chloride and Butyl Methacrylate"
}

File: data_extraction/model_output_GPT4-o/10.1002_app.1993.070470417.json
{
    "reactions": [
        {
            "monomers": [
                "tetrafluoroethylene",
                "2-(1-pentafluoro-2-propenyloxy)-tetrafluoroethanesulfonyl fluoride"
            ],
            "reaction_conditions": [
                {
                    "polymerization_type": "free radical",
                    "solvent": "na",
                    "method": "bulk",
                    "temperature": 50.0,
                    "temperature_unit": "\u00b0C",
                    "reaction_constants": {
                        "constant_1": 10.02,
                        "constant_2": 0.31
                    },
                    "reaction_constant_conf": {
                        "constant_conf_1": 0.63,
                        "constant_conf_2": 0.09
                    },
                    "determination_method": "Fineman-Ross",
                    "Q-value": {
                        "constant_1": "na",
                        "constant_2": "na"
                    },
                    "e-Value": {
                        "constant_1": "na",
                        "constant_2": "na"
                    },
                    "r_product": null
                },
                {
                    "polymerization_type": "free radical",
                    "solvent": "na",
                    "method": "bulk",
                    "temperature": 50.0,
                    "temperature_unit": "\u00b0C",
                    "reaction_constants": {
                        "constant_1": 10.81,
                        "constant_2": 0.23
                    },
                    "reaction_constant_conf": {
                        "constant_conf_1": 1.12,
                        "constant_conf_2": 0.08
                    },
                    "determination_method": "Kelen-Tudos",
                    "Q-value": {
                        "constant_1": "na",
                        "constant_2": "na"
                    },
                    "e-Value": {
                        "constant_1": "na",
                        "constant_2": "na"
                    },
                    "r_product": null
                }
            ]
        }
    ],
    "source": "Journal of Applied Polymer Science, Vol. 47, 735\u2013741 (1993)",
    "PDF_name": "Study on the Synthesis of Perfluorovinyl-Sulfonic Functional Monomer and Its Copolymerization with Tetrafluoroethylene"
}

File: data_extraction/model_output_GPT4-o/10.1002_app.1993.070480414.json
{
    "reactions": [
        {
            "monomers": [
                "ethylene",
                "1-hexene"
            ],
            "reaction_conditions": [
                {
                    "polymerization_type": "coordination",
                    "solvent": "tetrahydrofuran",
                    "method": "slurry",
                    "temperature": 70.0,
                    "temperature_unit": "\u00b0C",
                    "reaction_constants": {
                        "constant_1": 120.0,
                        "constant_2": 10.0
                    },
                    "reaction_constant_conf": {
                        "constant_conf_1": 10.0,
                        "constant_conf_2": 1.0
                    },
                    "determination_method": "infrared spectroscopy",
                    "Q-value": {
                        "constant_1": null,
                        "constant_2": null
                    },
                    "e-Value": {
                        "constant_1": null,
                        "constant_2": null
                    },
                    "r_product": null
                }
            ]
        }
    ],
    "source": "Journal of Applied Polymer Science, Vol. 48, 721\u2013730 (1993)",
    "PDF_name": "Comonomer Enhancement Effect of 1-Hexene in Ethylene Copolymerization Catalyzed over MgCl2/THF/TiCl4 Catalysts"
}

File: data_extraction/model_output_GPT4-o/10.1002_app.1993.070480507.json
{
    "reactions": [
        {
            "monomers": [
                "methyl methacrylate",
                "methacryloyl lignin"
            ],
            "reaction_conditions": [
                {
                    "polymerization_type": "free radical",
                    "solvent": "dioxane",
                    "method": "solvent",
                    "temperature": 90.0,
                    "temperature_unit": "\u00b0C",
                    "reaction_constants": {
                        "constant_1": 0.49,
                        "constant_2": 0.18
                    },
                    "reaction_constant_conf": {
                        "constant_conf_1": 0.02,
                        "constant_conf_2": 0.01
                    },
                    "determination_method": "EVM Program",
                    "Q-value": {
                        "constant_1": 0.78,
                        "constant_2": 0.32
                    },
                    "e-Value": {
                        "constant_1": 0.44,
                        "constant_2": 0.18
                    },
                    "r_product": 0.09
                }
            ]
        },
        {
            "monomers": [
                "methyl methacrylate",
                "styrenyl lignin"
            ],
            "reaction_conditions": [
                {
                    "polymerization_type": "free radical",
                    "solvent": "dioxane",
                    "method": "solvent",
                    "temperature": 90.0,
                    "temperature_unit": "\u00b0C",
                    "reaction_constants": {
                        "constant_1": 0.52,
                        "constant_2": 0.45
                    },
                    "reaction_constant_conf": {
                        "constant_conf_1": 0.02,
                        "constant_conf_2": 0.02
                    },
                    "determination_method": "EVM Program",
                    "Q-value": {
                        "constant_1": 0.78,
                        "constant_2": 0.52
                    },
                    "e-Value": {
                        "constant_1": 0.44,
                        "constant_2": 0.36
                    },
                    "r_product": 0.23
                }
            ]
        }
    ],
    "source": "Journal of Applied Polymer Science, Vol. 48, 819\u2013831 (1993)",
    "PDF_name": "Synthesis and Polymerization of Lignin-Based Macromonomers III Radical Copolymerization of Lignin-Based Macromonomers with Methyl Methacrylate"
}

File: data_extraction/model_output_GPT4-o/10.1002_app.1993.070491003.json
{
    "reactions": [
        {
            "monomers": [
                "ethylene",
                "1-octene"
            ],
            "reaction_conditions": [
                {
                    "polymerization_type": "na",
                    "solvent": "iso-octane",
                    "method": "solvent",
                    "temperature": 185.0,
                    "temperature_unit": "\u00b0C",
                    "reaction_constants": {
                        "constant_1": 13.4,
                        "constant_2": -0.66
                    },
                    "reaction_constant_conf": {
                        "constant_conf_1": "na",
                        "constant_conf_2": "na"
                    },
                    "determination_method": "Mayo-Lewis",
                    "Q-value": {
                        "constant_1": "na",
                        "constant_2": "na"
                    },
                    "e-Value": {
                        "constant_1": "na",
                        "constant_2": "na"
                    },
                    "r_product": null
                },
                {
                    "polymerization_type": "na",
                    "solvent": "iso-octane",
                    "method": "solvent",
                    "temperature": 185.0,
                    "temperature_unit": "\u00b0C",
                    "reaction_constants": {
                        "constant_1": 21.3,
                        "constant_2": -0.45
                    },
                    "reaction_constant_conf": {
                        "constant_conf_1": "na",
                        "constant_conf_2": "na"
                    },
                    "determination_method": "Fineman-Ross",
                    "Q-value": {
                        "constant_1": "na",
                        "constant_2": "na"
                    },
                    "e-Value": {
                        "constant_1": "na",
                        "constant_2": "na"
                    },
                    "r_product": null
                }
            ]
        },
        {
            "monomers": [
                "ethylene",
                "1-hexene"
            ],
            "reaction_conditions": [
                {
                    "polymerization_type": "na",
                    "solvent": "isopar-E",
                    "method": "solvent",
                    "temperature": 185.0,
                    "temperature_unit": "\u00b0C",
                    "reaction_constants": {
                        "constant_1": 15.8,
                        "constant_2": -0.78
                    },
                    "reaction_constant_conf": {
                        "constant_conf_1": "na",
                        "constant_conf_2": "na"
                    },
                    "determination_method": "Mayo-Lewis",
                    "Q-value": {
                        "constant_1": "na",
                        "constant_2": "na"
                    },
                    "e-Value": {
                        "constant_1": "na",
                        "constant_2": "na"
                    },
                    "r_product": null
                },
                {
                    "polymerization_type": "na",
                    "solvent": "isopar-E",
                    "method": "solvent",
                    "temperature": 185.0,
                    "temperature_unit": "\u00b0C",
                    "reaction_constants": {
                        "constant_1": 12.0,
                        "constant_2": -0.78
                    },
                    "reaction_constant_conf": {
                        "constant_conf_1": "na",
                        "constant_conf_2": "na"
                    },
                    "determination_method": "Fineman-Ross",
                    "Q-value": {
                        "constant_1": "na",
                        "constant_2": "na"
                    },
                    "e-Value": {
                        "constant_1": "na",
                        "constant_2": "na"
                    },
                    "r_product": null
                }
            ]
        }
    ],
    "source": "Journal of Applied Polymer Science, Vol. 49, 1709\u20131724 (1993)",
    "PDF_name": "Polymerization of Olefins through Heterogeneous Catalysis XIII - The Influence of Comonomer in the Solution Copolymerization of Ethylene"
}

File: data_extraction/model_output_GPT4-o/10.1002_app.1993.070501107.json
{
    "reactions": [
        {
            "monomers": [
                "acrylic acid",
                "polyethylene terephthalate"
            ],
            "reaction_conditions": [
                {
                    "polymerization_type": "free radical",
                    "solvent": "water",
                    "method": "solvent",
                    "temperature": 75.0,
                    "temperature_unit": "\u00b0C",
                    "reaction_constants": {
                        "constant_1": 2.33,
                        "constant_2": 0.92
                    },
                    "reaction_constant_conf": {
                        "constant_conf_1": "na",
                        "constant_conf_2": "na"
                    },
                    "determination_method": "na",
                    "Q-value": {
                        "constant_1": "na",
                        "constant_2": "na"
                    },
                    "e-Value": {
                        "constant_1": "na",
                        "constant_2": "na"
                    },
                    "r_product": null
                }
            ]
        }
    ],
    "source": "Journal of Applied Polymer Science, Vol. 50, 1909\u20131916 (1993)",
    "PDF_name": "Benzoyl-Peroxide-Initiated Graft Copolymerization of Poly(ethylene terephthalate) Fibers with Acrylic Acid"
}

File: data_extraction/model_output_GPT4-o/10.1002_app.1993.070501217.json
{
    "reactions": [
        {
            "monomers": [
                "acrylic acid",
                "styrene"
            ],
            "reaction_conditions": [
                {
                    "polymerization_type": "free radical",
                    "solvent": "water",
                    "method": "emulsion",
                    "temperature": 50.0,
                    "temperature_unit": "\u00b0C",
                    "reaction_constants": {
                        "constant_1": 0.088,
                        "constant_2": 0.52
                    },
                    "reaction_constant_conf": {
                        "constant_conf_1": 0.012,
                        "constant_conf_2": 0.06
                    },
                    "determination_method": "EVM Program",
                    "Q-value": {
                        "constant_1": 0.1,
                        "constant_2": 1.0
                    },
                    "e-Value": {
                        "constant_1": 0.86,
                        "constant_2": -0.8
                    },
                    "r_product": 0.046
                }
            ]
        }
    ],
    "source": "Journal of Applied Polymer Science, Vol. 50, 2173\u20132183 (1993)",
    "PDF_name": "Characterization of Water-Soluble Oligomer in Acrylic Acid-Styrene Emulsion Copolymerization"
}

File: data_extraction/model_output_GPT4-o/10.1002_app.1994.070510402.json
{
    "reactions": [
        {
            "monomers": [
                "acrylic acid",
                "styrene"
            ],
            "reaction_conditions": [
                {
                    "polymerization_type": "free radical",
                    "solvent": "water",
                    "method": "emulsion",
                    "temperature": 65.0,
                    "temperature_unit": "\u00b0C",
                    "reaction_constants": {
                        "constant_1": 0.13,
                        "constant_2": 0.38
                    },
                    "reaction_constant_conf": {
                        "constant_conf_1": "na",
                        "constant_conf_2": "na"
                    },
                    "determination_method": "IR spectroscopy",
                    "Q-value": {
                        "constant_1": "na",
                        "constant_2": "na"
                    },
                    "e-Value": {
                        "constant_1": "na",
                        "constant_2": "na"
                    },
                    "r_product": null
                },
                {
                    "polymerization_type": "free radical",
                    "solvent": "water",
                    "method": "emulsion",
                    "temperature": 65.0,
                    "temperature_unit": "\u00b0C",
                    "reaction_constants": {
                        "constant_1": 0.07,
                        "constant_2": 0.25
                    },
                    "reaction_constant_conf": {
                        "constant_conf_1": "na",
                        "constant_conf_2": "na"
                    },
                    "determination_method": "IR spectroscopy",
                    "Q-value": {
                        "constant_1": "na",
                        "constant_2": "na"
                    },
                    "e-Value": {
                        "constant_1": "na",
                        "constant_2": "na"
                    },
                    "r_product": null
                }
            ]
        },
        {
            "monomers": [
                "methyl methacrylate",
                "styrene"
            ],
            "reaction_conditions": [
                {
                    "polymerization_type": "free radical",
                    "solvent": "water",
                    "method": "emulsion",
                    "temperature": 65.0,
                    "temperature_unit": "\u00b0C",
                    "reaction_constants": {
                        "constant_1": 0.62,
                        "constant_2": 0.5
                    },
                    "reaction_constant_conf": {
                        "constant_conf_1": "na",
                        "constant_conf_2": "na"
                    },
                    "determination_method": "IR spectroscopy",
                    "Q-value": {
                        "constant_1": "na",
                        "constant_2": "na"
                    },
                    "e-Value": {
                        "constant_1": "na",
                        "constant_2": "na"
                    },
                    "r_product": null
                },
                {
                    "polymerization_type": "free radical",
                    "solvent": "water",
                    "method": "emulsion",
                    "temperature": 65.0,
                    "temperature_unit": "\u00b0C",
                    "reaction_constants": {
                        "constant_1": 0.8,
                        "constant_2": 0.56
                    },
                    "reaction_constant_conf": {
                        "constant_conf_1": "na",
                        "constant_conf_2": "na"
                    },
                    "determination_method": "IR spectroscopy",
                    "Q-value": {
                        "constant_1": "na",
                        "constant_2": "na"
                    },
                    "e-Value": {
                        "constant_1": "na",
                        "constant_2": "na"
                    },
                    "r_product": null
                }
            ]
        }
    ],
    "source": "Journal of Applied Polymer Science, Vol. 51, 593\u2013604 (1994)",
    "PDF_name": "Studies of Water-Soluble Oligomers Formed in Emulsion Copolymerization"
}
