Repository: lamalab-org/copolymer-reactivity

# `data_extraction/` — Pipeline 1: literature → reactions

Mines ~300 k Crossref records for copolymerisation papers, filters them down to ~1.8 k downloadable PDFs, and extracts reactivity-ratio measurements with a vision–language model. The output is the curated `extracted_reactions.csv` that Pipeline 2 (`copol_prediction/`) ingests.

- **Configuration:** All paths and thresholds are defined in
  `data_extraction/obtain_data.py` via the `ExtractionConfig` class. The default
  configuration mirrors the curated layout beneath `data_extraction/artifacts`.
- **Step selection:** `ExtractionSteps` lets you control which parts of the

File: data_extraction/model_output_GPT4-o/10.1002_app.1994.070510503.json
{
    "reactions": [
        {
            "monomers": [
                "glycidyl methacrylate",
                "2-hydroxyethyl methacrylate"
            ],
            "reaction_conditions": [
                {
                    "polymerization_type": "free radical",
                    "solvent": "methyl ethyl ketone",
                    "method": "solvent",
                    "temperature": 75.0,
                    "temperature_unit": "\u00b0C",
                    "reaction_constants": {
                        "constant_1": 0.7,
                        "constant_2": 2.74
                    },
                    "reaction_constant_conf": {
                        "constant_conf_1": 0.15,
                        "constant_conf_2": 0.14
                    },
                    "determination_method": "Kelen-Tudos",
                    "Q-value": {
                        "constant_1": 0.85,
                        "constant_2": 0.8
                    },
                    "e-Value": {
                        "constant_1": 0.1,
                        "constant_2": 0.34
                    },
                    "r_product": null
                },
                {
                    "polymerization_type": "free radical",
                    "solvent": "methyl ethyl ketone",
                    "method": "solvent",
                    "temperature": 75.0,
                    "temperature_unit": "\u00b0C",
                    "reaction_constants": {
                        "constant_1": 0.69,
                        "constant_2": 2.72
                    },
                    "reaction_constant_conf": {
                        "constant_conf_1": 0.16,
                        "constant_conf_2": 0.15
                    },
                    "determination_method": "Joshi-Joshi",
                    "Q-value": {
                        "constant_1": 0.96,
                        "constant_2": 1.03
                    },
                    "e-Value": {
                        "constant_1": 0.2,
                        "constant_2": 0.39
                    },
                    "r_product": null
                }
            ]
        }
    ],
    "source": "Journal of Applied Polymer Science, Vol. 51, 807\u2013813 (1994)",
    "PDF_name": "Photoinitiated Graft Copolymerization of Glycidyl Methacrylate and 2-Hydroxyethyl Methacrylate onto Polyacrylonitrile"
}

File: data_extraction/model_output_GPT4-o/10.1002_app.1994.070540815.json
{
    "reactions": [
        {
            "monomers": [
                "epsilon caprolactone",
                "epoxy terminated poly ethylene glycol"
            ],
            "reaction_conditions": [
                {
                    "polymerization_type": "anionic",
                    "solvent": "tert butanol",
                    "method": "solvent",
                    "temperature": 40.0,
                    "temperature_unit": "\u00b0C",
                    "reaction_constants": {
                        "constant_1": 2.24,
                        "constant_2": 0.45
                    },
                    "reaction_constant_conf": {
                        "constant_conf_1": 0.08,
                        "constant_conf_2": 0.02
                    },
                    "determination_method": "Kelen-Tudos",
                    "Q-value": {
                        "constant_1": 0.7,
                        "constant_2": 0.1
                    },
                    "e-Value": {
                        "constant_1": 0.2,
                        "constant_2": 0.01
                    },
                    "r_product": 1.01
                }
            ]
        }
    ],
    "source": "Journal of Applied Polymer Science, Vol. 54, 1123\u20131126 (1994)",
    "PDF_name": "Synthesis of Graft Poly(ester ether) by Ring-Opening Copolymerization of Epoxy-Terminated Poly(ethylene glycol) with Lactones"
}

File: data_extraction/model_output_GPT4-o/10.1002_app.1994.070541214.json
{
    "reactions": [
        {
            "monomers": [
                "styrene",
                "methyl acrylate"
            ],
            "reaction_conditions": [
                {
                    "polymerization_type": "free radical",
                    "solvent": "water",
                    "method": "emulsion",
                    "temperature": 60.0,
                    "temperature_unit": "\u00b0C",
                    "reaction_constants": {
                        "constant_1": 0.75,
                        "constant_2": 0.18
                    },
                    "reaction_constant_conf": {
                        "constant_conf_1": "na",
                        "constant_conf_2": "na"
                    },
                    "determination_method": "na",
                    "Q-value": {
                        "constant_1": "na",
                        "constant_2": "na"
                    },
                    "e-Value": {
                        "constant_1": "na",
                        "constant_2": "na"
                    },
                    "r_product": null
                }
            ]
        },
        {
            "monomers": [
                "methyl methacrylate",
                "ethyl acrylate"
            ],
            "reaction_conditions": [
                {
                    "polymerization_type": "free radical",
                    "solvent": "water",
                    "method": "emulsion",
                    "temperature": 60.0,
                    "temperature_unit": "\u00b0C",
                    "reaction_constants": {
                        "constant_1": 2.03,
                        "constant_2": 2.24
                    },
                    "reaction_constant_conf": {
                        "constant_conf_1": "na",
                        "constant_conf_2": "na"
                    },
                    "determination_method": "na",
                    "Q-value": {
                        "constant_1": "na",
                        "constant_2": "na"
                    },
                    "e-Value": {
                        "constant_1": "na",
                        "constant_2": "na"
                    },
                    "r_product": null
                }
            ]
        },
        {
            "monomers": [
                "methyl acrylate",
                "vinyl acetate"
            ],
            "reaction_conditions": [
                {
                    "polymerization_type": "free radical",
                    "solvent": "water",
                    "method": "emulsion",
                    "temperature": 60.0,
                    "temperature_unit": "\u00b0C",
                    "reaction_constants": {
                        "constant_1": 9.0,
                        "constant_2": 0.1
                    },
                    "reaction_constant_conf": {
                        "constant_conf_1": "na",
                        "constant_conf_2": "na"
                    },
                    "determination_method": "na",
                    "Q-value": {
                        "constant_1": "na",
                        "constant_2": "na"
                    },
                    "e-Value": {
                        "constant_1": "na",
                        "constant_2": "na"
                    },
                    "r_product": null
                }
            ]
        }
    ],
    "source": "Journal of Applied Polymer Science, Vol. 54, 1899\u20131917 (1994)",
    "PDF_name": "Composition Control in Emulsion Copolymerization. I. Optimal Monomer Feed Policies"
}

File: data_extraction/model_output_GPT4-o/10.1002_app.1995.070550412.json
{
    "reactions": [
        {
            "monomers": [
                "styrene",
                "methyl methacrylate"
            ],
            "reaction_conditions": [
                {
                    "polymerization_type": "na",
                    "solvent": "na",
                    "method": "na",
                    "temperature": "na",
                    "temperature_unit": "na",
                    "reaction_constants": {
                        "constant_1": 0.52,
                        "constant_2": 0.46
                    },
                    "reaction_constant_conf": {
                        "constant_conf_1": 0.02,
                        "constant_conf_2": 0.02
                    },
                    "determination_method": "Kelen-Tudos",
                    "Q-value": {
                        "constant_1": 1.0,
                        "constant_2": 0.78
                    },
                    "e-Value": {
                        "constant_1": -0.8,
                        "constant_2": -0.4
                    },
                    "r_product": 0.239
                }
            ]
        },
        {
            "monomers": [
                "methyl methacrylate",
                "vinyl chloride"
            ],
            "reaction_conditions": [
                {
                    "polymerization_type": "na",
                    "solvent": "na",
                    "method": "na",
                    "temperature": "na",
                    "temperature_unit": "na",
                    "reaction_constants": {
                        "constant_1": 0.26,
                        "constant_2": 0.14
                    },
                    "reaction_constant_conf": {
                        "constant_conf_1": 0.01,
                        "constant_conf_2": 0.01
                    },
                    "determination_method": "Kelen-Tudos",
                    "Q-value": {
                        "constant_1": 0.78,
                        "constant_2": 0.1
                    },
                    "e-Value": {
                        "constant_1": -0.4,
                        "constant_2": -0.2
                    },
                    "r_product": 0.036
                }
            ]
        },
        {
            "monomers": [
                "styrene",
                "acrylonitrile"
            ],
            "reaction_conditions": [
                {
                    "polymerization_type": "na",
                    "solvent": "na",
                    "method": "na",
                    "temperature": "na",
                    "temperature_unit": "na",
                    "reaction_constants": {
                        "constant_1": 0.38,
                        "constant_2": 0.12
                    },
                    "reaction_constant_conf": {
                        "constant_conf_1": 0.01,
                        "constant_conf_2": 0.01
                    },
                    "determination_method": "Kelen-Tudos",
                    "Q-value": {
                        "constant_1": 1.0,
                        "constant_2": 0.44
                    },
                    "e-Value": {
                        "constant_1": -0.8,
                        "constant_2": -1.2
                    },
                    "r_product": 0.046
                }
            ]
        }
    ],
    "source": "https://doi.org/10.1002/app.1995.070561106",
    "PDF_name": "A New Copolymerization Equation"
}

File: data_extraction/model_output_GPT4-o/10.1002_app.1995.070550706.json
{
    "reactions": [
        {
            "monomers": [
                "butyl acrylate",
                "styrene"
            ],
            "reaction_conditions": [
                {
                    "polymerization_type": "free radical",
                    "solvent": "water",
                    "method": "emulsion",
                    "temperature": 70.0,
                    "temperature_unit": "\u00b0C",
                    "reaction_constants": {
                        "constant_1": 0.2,
                        "constant_2": 0.75
                    },
                    "reaction_constant_conf": {
                        "constant_conf_1": "na",
                        "constant_conf_2": "na"
                    },
                    "determination_method": "na",
                    "Q-value": {
                        "constant_1": "na",
                        "constant_2": "na"
                    },
                    "e-Value": {
                        "constant_1": "na",
                        "constant_2": "na"
                    },
                    "r_product": null
                }
            ]
        },
        {
            "monomers": [
                "vinyl acetate",
                "methyl acrylate"
            ],
            "reaction_conditions": [
                {
                    "polymerization_type": "free radical",
                    "solvent": "water",
                    "method": "emulsion",
                    "temperature": 70.0,
                    "temperature_unit": "\u00b0C",
                    "reaction_constants": {
                        "constant_1": 2.5,
                        "constant_2": 9.0
                    },
                    "reaction_constant_conf": {
                        "constant_conf_1": "na",
                        "constant_conf_2": "na"
                    },
                    "determination_method": "na",
                    "Q-value": {
                        "constant_1": "na",
                        "constant_2": "na"
                    },
                    "e-Value": {
                        "constant_1": "na",
                        "constant_2": "na"
                    },
                    "r_product": null
                }
            ]
        },
        {
            "monomers": [
                "vinyl acetate",
                "butyl acrylate"
            ],
            "reaction_conditions": [
                {
                    "polymerization_type": "free radical",
                    "solvent": "water",
                    "method": "emulsion",
                    "temperature": 70.0,
                    "temperature_unit": "\u00b0C",
                    "reaction_constants": {
                        "constant_1": 0.037,
                        "constant_2": 6.35
                    },
                    "reaction_constant_conf": {
                        "constant_conf_1": "na",
                        "constant_conf_2": "na"
                    },
                    "determination_method": "na",
                    "Q-value": {
                        "constant_1": "na",
                        "constant_2": "na"
                    },
                    "e-Value": {
                        "constant_1": "na",
                        "constant_2": "na"
                    },
                    "r_product": null
                }
            ]
        },
        {
            "monomers": [
                "styrene",
                "methyl acrylate"
            ],
            "reaction_conditions": [
                {
                    "polymerization_type": "free radical",
                    "solvent": "water",
                    "method": "emulsion",
                    "temperature": 70.0,
                    "temperature_unit": "\u00b0C",
                    "reaction_constants": {
                        "constant_1": 0.25,
                        "constant_2": 0.55
                    },
                    "reaction_constant_conf": {
                        "constant_conf_1": "na",
                        "constant_conf_2": "na"
                    },
                    "determination_method": "na",
                    "Q-value": {
                        "constant_1": "na",
                        "constant_2": "na"
                    },
                    "e-Value": {
                        "constant_1": "na",
                        "constant_2": "na"
                    },
                    "r_product": null
                }
            ]
        }
    ],
    "source": "https://doi.org/10.1002/app.1995.070571017",
    "PDF_name": "Choice of Monomer Partition Model in Mathematical Modeling of Emulsion Copolymerization Systems"
}

File: data_extraction/model_output_GPT4-o/10.1002_app.1995.070560612.json
{
    "reactions": [
        {
            "monomers": [
                "acrylic acid",
                "4-vinylpyridine"
            ],
            "reaction_conditions": [
                {
                    "polymerization_type": "free radical",
                    "solvent": "methanol",
                    "method": "solvent",
                    "temperature": 25.0,
                    "temperature_unit": "\u00b0C",
                    "reaction_constants": {
                        "constant_1": 4.75,
                        "constant_2": 2.1
                    },
                    "reaction_constant_conf": {
                        "constant_conf_1": 0.05,
                        "constant_conf_2": 0.1
                    },
                    "determination_method": "Stern-Volmer",
                    "Q-value": {
                        "constant_1": null,
                        "constant_2": null
                    },
                    "e-Value": {
                        "constant_1": null,
                        "constant_2": null
                    },
                    "r_product": null
                }
            ]
        }
    ],
    "source": "Journal of Applied Polymer Science, Vol. 56, 747\u2013756 (1995)",
    "PDF_name": "Grafting Reactions onto Poly(organophosphazenes)_ IV. Light-Induced Graft Copolymerization of Organic Polymers Containing Free Acid or Basic Functionalities onto Poly[bis(4-benzyIphenoxy)phosphazene].pdf"
}

File: data_extraction/model_output_GPT4-o/10.1002_app.1995.070561111.json
{
    "reactions": [
        {
            "monomers": [
                {
                    "monomer1": "Vinyl imidazole",
                    "monomer2": "gamma-Methacryloxypropyltrimethoxysilane"
                }
            ],
            "reaction_conditions": [
                {
                    "polymerization_type": "free radical",
                    "solvent": "benzene",
                    "method": "solvent",
                    "temperature": 68.0,
                    "temperature_unit": "°C",
                    "reaction_constants": {
                        "constant_1": 0.22,
                        "constant_2": 3.18
                    },
                    "reaction_constant_conf": {
                        "constant_conf_1": null,
                        "constant_conf_2": null
                    },
                    "determination_method": "Finemann-Ross",
                    "Q-value": {
                        "constant_1": null,
                        "constant_2": null
                    },
                    "e-Value": {
                        "constant_1": null,
                        "constant_2": null
                    },
                    "r_product": null
                }
            ]
        }
    ],
    "source": "https://doi.org/10.1002/app.1995.070560911",
    "PDF_name": "Copolymerization of the Silane-Modified Polyvinylimidazole(1) as a Metal Corrosion Inhibitor"
}

File: data_extraction/model_output_GPT4-o/10.1002_app.1995.070570301.json
{
    "reactions": [
        {
            "monomers": [
                "methyl acrylate",
                "vinyl acetate"
            ],
            "reaction_conditions": [
                {
                    "polymerization_type": "free radical",
                    "solvent": "water",
                    "method": "emulsion",
                    "temperature": 50.0,
                    "temperature_unit": "\u00b0C",
                    "reaction_constants": {
                        "constant_1": 0.26,
                        "constant_2": 0.04
                    },
                    "reaction_constant_conf": {
                        "constant_conf_1": 0.02,
                        "constant_conf_2": 0.01
                    },
                    "determination_method": "EVM Program",
                    "Q-value": {
                        "constant_1": 0.78,
                        "constant_2": 0.026
                    },
                    "e-Value": {
                        "constant_1": 0.001,
                        "constant_2": 0.002
                    },
                    "r_product": 0.0104
                }
            ]
        }
    ],
    "source": "Journal of Applied Polymer Science, Vol. 57, 245\u2013254 (1995)",
    "PDF_name": "On-Line Gas Chromatography and Densimetry to Obtain Partial Conversions of Both Monomers in Emulsion Copolymerization"
}

File: data_extraction/model_output_GPT4-o/10.1002_app.1995.070570803.json
{
    "reactions": [
        {
            "monomers": [
                "styrene",
                "vinyl acetate"
            ],
            "reaction_conditions": [
                {
                    "polymerization_type": "free radical",
                    "solvent": "chloroform",
                    "method": "bulk",
                    "temperature": 25.0,
                    "temperature_unit": "\u00b0C",
                    "reaction_constants": {
                        "constant_1": 2.74,
                        "constant_2": 0.1
                    },
                    "reaction_constant_conf": {
                        "constant_conf_1": 0.104,
                        "constant_conf_2": 0.104
                    },
                    "determination_method": "UV spectroscopy",
                    "Q-value": {
                        "constant_1": null,
                        "constant_2": null
                    },
                    "e-Value": {
                        "constant_1": null,
                        "constant_2": null
                    },
                    "r_product": null
                }
            ]
        },
        {
            "monomers": [
                "styrene",
                "methyl methacrylate"
            ],
            "reaction_conditions": [
                {
                    "polymerization_type": "free radical",
                    "solvent": "chloroform",
                    "method": "bulk",
                    "temperature": 25.0,
                    "temperature_unit": "\u00b0C",
                    "reaction_constants": {
                        "constant_1": 0.31,
                        "constant_2": 0.23
                    },
                    "reaction_constant_conf": {
                        "constant_conf_1": 0.01,
                        "constant_conf_2": 0.01
                    },
                    "determination_method": "UV spectroscopy",
                    "Q-value": {
                        "constant_1": null,
                        "constant_2": null
                    },
                    "e-Value": {
                        "constant_1": null,
                        "constant_2": null
                    },
                    "r_product": null
                }
            ]
        },
        {
            "monomers": [
                "styrene",
                "ethyl acrylate"
            ],
            "reaction_conditions": [
                {
                    "polymerization_type": "free radical",
                    "solvent": "chloroform",
                    "method": "bulk",
                    "temperature": 25.0,
                    "temperature_unit": "\u00b0C",
                    "reaction_constants": {
                        "constant_1": 1.66,
                        "constant_2": 0.11
                    },
                    "reaction_constant_conf": {
                        "constant_conf_1": 0.01,
                        "constant_conf_2": 0.01
                    },
                    "determination_method": "UV spectroscopy",
                    "Q-value": {
                        "constant_1": null,
                        "constant_2": null
                    },
                    "e-Value": {
                        "constant_1": null,
                        "constant_2": null
                    },
                    "r_product": null
                }
            ]
        }
    ],
    "source": "Journal of Applied Polymer Science, Vol. 57, 911\u2013920 (1995)",
    "PDF_name": "Monomer Reactivity Ratios in UV-Initiated Free-Radical Copolymerization Reactions"
}

File: data_extraction/model_output_GPT4-o/10.1002_app.20355.json
{
    "reactions": [
        {
            "monomers": [
                "maleic anhydride",
                "norbornene"
            ],
            "reaction_conditions": [
                {
                    "polymerization_type": "free radical",
                    "solvent": "tetrahydrofuran",
                    "method": "solvent",
                    "temperature": 65.0,
                    "temperature_unit": "\u00b0C",
                    "reaction_constants": {
                        "constant_1": 0.02,
                        "constant_2": 0.01
                    },
                    "reaction_constant_conf": {
                        "constant_conf_1": 0.01,
                        "constant_conf_2": 0.01
                    },
                    "determination_method": "Mayo-Lewis graphical method",
                    "Q-value": {
                        "constant_1": null,
                        "constant_2": null
                    },
                    "e-Value": {
                        "constant_1": null,
                        "constant_2": null
                    },
                    "r_product": 0.0002
                }
            ]
        }
    ],
    "source": "Journal of Applied Polymer Science, Vol. 92, 3240\u20133246 (2004)",
    "PDF_name": "Determination of Monomer Reactivity Ratios Using In situ FTIR Spectroscopy for Maleic Anhydride/Norbornene-Free-Radical Copolymerization"
}

File: data_extraction/model_output_GPT4-o/10.1002_app.20392.json
{
    "reactions": [
        {
            "monomers": [
                "alpha-Methyl Styrene",
                "Methyl Methacrylate"
            ],
            "reaction_conditions": [
                {
                    "polymerization_type": "free radical",
                    "solvent": "na",
                    "method": "bulk",
                    "temperature": 100.0,
                    "temperature_unit": "\u00b0C",
                    "reaction_constants": {
                        "constant_1": 0.17,
                        "constant_2": 0.22
                    },
                    "reaction_constant_conf": {
                        "constant_conf_1": "na",
                        "constant_conf_2": "na"
                    },
                    "determination_method": "na",
                    "Q-value": {
                        "constant_1": "na",
                        "constant_2": "na"
                    },
                    "e-Value": {
                        "constant_1": "na",
                        "constant_2": "na"
                    },
                    "r_product": null
                },
                {
                    "polymerization_type": "free radical",
                    "solvent": "na",
                    "method": "bulk",
                    "temperature": 115.0,
                    "temperature_unit": "\u00b0C",
                    "reaction_constants": {
                        "constant_1": 0.16,
                        "constant_2": 0.41
                    },
                    "reaction_constant_conf": {
                        "constant_conf_1": "na",
                        "constant_conf_2": "na"
                    },
                    "determination_method": "na",
                    "Q-value": {
                        "constant_1": "na",
                        "constant_2": "na"
                    },
                    "e-Value": {
                        "constant_1": "na",
                        "constant_2": "na"
                    },
                    "r_product": null
                },
                {
                    "polymerization_type": "free radical",
                    "solvent": "na",
                    "method": "bulk",
                    "temperature": 140.0,
                    "temperature_unit": "\u00b0C",
                    "reaction_constants": {
                        "constant_1": 0.15,
                        "constant_2": 0.45
                    },
                    "reaction_constant_conf": {
                        "constant_conf_1": "na",
                        "constant_conf_2": "na"
                    },
                    "determination_method": "na",
                    "Q-value": {
                        "constant_1": "na",
                        "constant_2": "na"
                    },
                    "e-Value": {
                        "constant_1": "na",
                        "constant_2": "na"
                    },
                    "r_product": null
                }
            ]
        }
    ],
    "source": "10.1002/app.20392",
    "PDF_name": "Modeling of the Copolymerization, with Depropagation, of alpha-Methyl Styrene and Methyl Methacrylate at an Elevated Temperature"
}

File: data_extraction/model_output_GPT4-o/10.1002_app.20641.json
{
    "reactions": [
        {
            "monomers": [
                "styrene",
                "\u03b1-double bond\u2013containing polyurethane"
            ],
            "reaction_conditions": [
                {
                    "polymerization_type": "free radical",
                    "solvent": "water",
                    "method": "emulsion",
                    "temperature": 30.0,
                    "temperature_unit": "\u00b0C",
                    "reaction_constants": {
                        "constant_1": 0.38,
                        "constant_2": 0.24
                    },
                    "reaction_constant_conf": {
                        "constant_conf_1": 0.02,
                        "constant_conf_2": 0.01
                    },
                    "determination_method": "Kelen-T\u00fcd\u00f6s",
                    "Q-value": {
                        "constant_1": 0.5,
                        "constant_2": 1.0
                    },
                    "e-Value": {
                        "constant_1": 0.2,
                        "constant_2": 0.8
                    },
                    "r_product": null
                }
            ]
        }
    ],
    "source": "https://doi.org/10.1002/app.20641",
    "PDF_name": "Concentrated Emulsion Copolymerization of \u03b1-Double Bond\u2013Containing Polyurethane/Styrene Initiated by Redox System"
}

File: data_extraction/model_output_GPT4-o/10.1002_app.20827.json
{
    "reactions": [
        {
            "monomers": [
                "ethylene",
                "propylene"
            ],
            "reaction_conditions": [
                {
                    "polymerization_type": "coordination",
                    "solvent": "heptane",
                    "method": "slurry",
                    "temperature": 60.0,
                    "temperature_unit": "\u00b0C",
                    "reaction_constants": {
                        "constant_1": 0.49,
                        "constant_2": 1.37
                    },
                    "reaction_constant_conf": {
                        "constant_conf_1": 0.02,
                        "constant_conf_2": 0.05
                    },
                    "determination_method": "Kelen-Tudos",
                    "Q-value": {
                        "constant_1": 1.0,
                        "constant_2": 0.1
                    },
                    "e-Value": {
                        "constant_1": 0.86,
                        "constant_2": 0.07
                    },
                    "r_product": 0.67
                }
            ]
        }
    ],
    "source": "https://doi.org/10.1002/app.20827",
    "PDF_name": "Copolymerization of Ethylene\u2013Propylene Using High-Activity Bi-supported Ziegler\u2013Natta TiCl4 Catalyst"
}

File: data_extraction/model_output_GPT4-o/10.1002_app.20966.json
{
    "reactions": [
        {
            "monomers": [
                "methyl methacrylate",
                "acrylonitrile"
            ],
            "reaction_conditions": [
                {
                    "polymerization_type": "free radical",
                    "solvent": "n-butyl cellosolve",
                    "method": "emulsion",
                    "temperature": 70.0,
                    "temperature_unit": "\u00b0C",
                    "reaction_constants": {
                        "constant_1": 1.06,
                        "constant_2": 0.14
                    },
                    "reaction_constant_conf": {
                        "constant_conf_1": 0.01,
                        "constant_conf_2": 0.01
                    },
                    "determination_method": "Fineman-Ross",
                    "Q-value": {
                        "constant_1": null,
                        "constant_2": null
                    },
                    "e-Value": {
                        "constant_1": null,
                        "constant_2": null
                    },
                    "r_product": null
                },
                {
                    "polymerization_type": "free radical",
                    "solvent": "n-butyl cellosolve",
                    "method": "emulsion",
                    "temperature": 70.0,
                    "temperature_unit": "\u00b0C",
                    "reaction_constants": {
                        "constant_1": 1.02,
                        "constant_2": 0.13
                    },
                    "reaction_constant_conf": {
                        "constant_conf_1": 0.01,
                        "constant_conf_2": 0.01
                    },
                    "determination_method": "Mayo-Lewis integration",
                    "Q-value": {
                        "constant_1": null,
                        "constant_2": null
                    },
                    "e-Value": {
                        "constant_1": null,
                        "constant_2": null
                    },
                    "r_product": null
                },
                {
                    "polymerization_type": "free radical",
                    "solvent": "n-butyl cellosolve",
                    "method": "emulsion",
                    "temperature": 70.0,
                    "temperature_unit": "\u00b0C",
                    "reaction_constants": {
                        "constant_1": 1.03,
                        "constant_2": 0.14
                    },
                    "reaction_constant_conf": {
                        "constant_conf_1": 0.01,
                        "constant_conf_2": 0.01
                    },
                    "determination_method": "Kelen-Tudor",
                    "Q-value": {
                        "constant_1": null,
                        "constant_2": null
                    },
                    "e-Value": {
                        "constant_1": null,
                        "constant_2": null
                    },
                    "r_product": null
                },
                {
                    "polymerization_type": "free radical",
                    "solvent": "n-butyl cellosolve",
                    "method": "solvent",
                    "temperature": 70.0,
                    "temperature_unit": "\u00b0C",
                    "reaction_constants": {
                        "constant_1": 2.19,
                        "constant_2": 0.14
                    },
                    "reaction_constant_conf": {
                        "constant_conf_1": 0.01,
                        "constant_conf_2": 0.01
                    },
                    "determination_method": "Kelen-Tudor",
                    "Q-value": {
                        "constant_1": null,
                        "constant_2": null
                    },
                    "e-Value": {
                        "constant_1": null,
                        "constant_2": null
                    },
                    "r_product": null
                },
                {
                    "polymerization_type": "free radical",
                    "solvent": "n-butyl cellosolve",
                    "method": "solvent",
                    "temperature": 70.0,
                    "temperature_unit": "\u00b0C",
                    "reaction_constants": {
                        "constant_1": 2.1,
                        "constant_2": 0.14
                    },
                    "reaction_constant_conf": {
                        "constant_conf_1": 0.01,
                        "constant_conf_2": 0.01
                    },
                    "determination_method": "Fineman-Ross",
                    "Q-value": {
                        "constant_1": null,
                        "constant_2": null
                    },
                    "e-Value": {
                        "constant_1": null,
                        "constant_2": null
                    },
                    "r_product": null
                },
                {
                    "polymerization_type": "free radical",
                    "solvent": "n-butyl cellosolve",
                    "method": "solvent",
                    "temperature": 70.0,
                    "temperature_unit": "\u00b0C",
                    "reaction_constants": {
                        "constant_1": 2.32,
                        "constant_2": 0.13
                    },
                    "reaction_constant_conf": {
                        "constant_conf_1": 0.01,
                        "constant_conf_2": 0.01
                    },
                    "determination_method": "Mayo-Lewis integration",
                    "Q-value": {
                        "constant_1": null,
                        "constant_2": null
                    },
                    "e-Value": {
                        "constant_1": null,
                        "constant_2": null
                    },
                    "r_product": null
                }
            ]
        }
    ],
    "source": "https://doi.org/10.1002/app.20966",
    "PDF_name": "Microemulsion Copolymerization of Methyl Methacrylate with Acrylonitrile"
}
