Repository: lamalab-org/copolymer-reactivity

# `data_extraction/` — Pipeline 1: literature → reactions

Mines ~300 k Crossref records for copolymerisation papers, filters them down to ~1.8 k downloadable PDFs, and extracts reactivity-ratio measurements with a vision–language model. The output is the curated `extracted_reactions.csv` that Pipeline 2 (`copol_prediction/`) ingests.

- **Configuration:** All paths and thresholds are defined in
  `data_extraction/obtain_data.py` via the `ExtractionConfig` class. The default
  configuration mirrors the curated layout beneath `data_extraction/artifacts`.
- **Step selection:** `ExtractionSteps` lets you control which parts of the

File: data_extraction/model_output_GPT4-o/10.1002_app.21023.json
{
    "reactions": [
        {
            "monomers": [
                "acrylonitrile",
                "ammonium itaconate"
            ],
            "reaction_conditions": [
                {
                    "polymerization_type": "free radical",
                    "solvent": "dimethyl formamide",
                    "method": "solvent",
                    "temperature": 60.0,
                    "temperature_unit": "\u00b0C",
                    "reaction_constants": {
                        "constant_1": 0.395,
                        "constant_2": 2.6
                    },
                    "reaction_constant_conf": {
                        "constant_conf_1": "na",
                        "constant_conf_2": "na"
                    },
                    "determination_method": "Kelen-Tudos",
                    "Q-value": {
                        "constant_1": "na",
                        "constant_2": "na"
                    },
                    "e-Value": {
                        "constant_1": "na",
                        "constant_2": "na"
                    },
                    "r_product": null
                }
            ]
        },
        {
            "monomers": [
                "acrylonitrile",
                "ammonium itaconate"
            ],
            "reaction_conditions": [
                {
                    "polymerization_type": "free radical",
                    "solvent": "water",
                    "method": "solvent",
                    "temperature": 60.0,
                    "temperature_unit": "\u00b0C",
                    "reaction_constants": {
                        "constant_1": 0.65,
                        "constant_2": 1.96
                    },
                    "reaction_constant_conf": {
                        "constant_conf_1": "na",
                        "constant_conf_2": "na"
                    },
                    "determination_method": "Kelen-Tudos",
                    "Q-value": {
                        "constant_1": "na",
                        "constant_2": "na"
                    },
                    "e-Value": {
                        "constant_1": "na",
                        "constant_2": "na"
                    },
                    "r_product": null
                },
                {
                    "polymerization_type": "free radical",
                    "solvent": "water",
                    "method": "solvent",
                    "temperature": 60.0,
                    "temperature_unit": "\u00b0C",
                    "reaction_constants": {
                        "constant_1": 0.647,
                        "constant_2": 1.94
                    },
                    "reaction_constant_conf": {
                        "constant_conf_1": "na",
                        "constant_conf_2": "na"
                    },
                    "determination_method": "Kelen-Tudos",
                    "Q-value": {
                        "constant_1": "na",
                        "constant_2": "na"
                    },
                    "e-Value": {
                        "constant_1": "na",
                        "constant_2": "na"
                    },
                    "r_product": null
                },
                {
                    "polymerization_type": "free radical",
                    "solvent": "water",
                    "method": "solvent",
                    "temperature": 60.0,
                    "temperature_unit": "\u00b0C",
                    "reaction_constants": {
                        "constant_1": 0.601,
                        "constant_2": 2.05
                    },
                    "reaction_constant_conf": {
                        "constant_conf_1": "na",
                        "constant_conf_2": "na"
                    },
                    "determination_method": "Kelen-Tudos",
                    "Q-value": {
                        "constant_1": "na",
                        "constant_2": "na"
                    },
                    "e-Value": {
                        "constant_1": "na",
                        "constant_2": "na"
                    },
                    "r_product": null
                },
                {
                    "polymerization_type": "free radical",
                    "solvent": "water",
                    "method": "solvent",
                    "temperature": 60.0,
                    "temperature_unit": "\u00b0C",
                    "reaction_constants": {
                        "constant_1": 0.535,
                        "constant_2": 2.21
                    },
                    "reaction_constant_conf": {
                        "constant_conf_1": "na",
                        "constant_conf_2": "na"
                    },
                    "determination_method": "Kelen-Tudos",
                    "Q-value": {
                        "constant_1": "na",
                        "constant_2": "na"
                    },
                    "e-Value": {
                        "constant_1": "na",
                        "constant_2": "na"
                    },
                    "r_product": null
                },
                {
                    "polymerization_type": "free radical",
                    "solvent": "water",
                    "method": "solvent",
                    "temperature": 60.0,
                    "temperature_unit": "\u00b0C",
                    "reaction_constants": {
                        "constant_1": 0.488,
                        "constant_2": 2.38
                    },
                    "reaction_constant_conf": {
                        "constant_conf_1": "na",
                        "constant_conf_2": "na"
                    },
                    "determination_method": "Kelen-Tudos",
                    "Q-value": {
                        "constant_1": "na",
                        "constant_2": "na"
                    },
                    "e-Value": {
                        "constant_1": "na",
                        "constant_2": "na"
                    },
                    "r_product": null
                },
                {
                    "polymerization_type": "free radical",
                    "solvent": "water",
                    "method": "solvent",
                    "temperature": 60.0,
                    "temperature_unit": "\u00b0C",
                    "reaction_constants": {
                        "constant_1": 0.403,
                        "constant_2": 2.59
                    },
                    "reaction_constant_conf": {
                        "constant_conf_1": "na",
                        "constant_conf_2": "na"
                    },
                    "determination_method": "Kelen-Tudos",
                    "Q-value": {
                        "constant_1": "na",
                        "constant_2": "na"
                    },
                    "e-Value": {
                        "constant_1": "na",
                        "constant_2": "na"
                    },
                    "r_product": null
                },
                {
                    "polymerization_type": "free radical",
                    "solvent": "water",
                    "method": "solvent",
                    "temperature": 60.0,
                    "temperature_unit": "\u00b0C",
                    "reaction_constants": {
                        "constant_1": 0.398,
                        "constant_2": 2.62
                    },
                    "reaction_constant_conf": {
                        "constant_conf_1": "na",
                        "constant_conf_2": "na"
                    },
                    "determination_method": "Kelen-Tudos",
                    "Q-value": {
                        "constant_1": "na",
                        "constant_2": "na"
                    },
                    "e-Value": {
                        "constant_1": "na",
                        "constant_2": "na"
                    },
                    "r_product": null
                },
                {
                    "polymerization_type": "free radical",
                    "solvent": "water",
                    "method": "solvent",
                    "temperature": 60.0,
                    "temperature_unit": "\u00b0C",
                    "reaction_constants": {
                        "constant_1": 0.395,
                        "constant_2": 2.6
                    },
                    "reaction_constant_conf": {
                        "constant_conf_1": "na",
                        "constant_conf_2": "na"
                    },
                    "determination_method": "Kelen-Tudos",
                    "Q-value": {
                        "constant_1": "na",
                        "constant_2": "na"
                    },
                    "e-Value": {
                        "constant_1": "na",
                        "constant_2": "na"
                    },
                    "r_product": null
                }
            ]
        }
    ],
    "source": "https://doi.org/10.1002/app.21023",
    "PDF_name": "Kinetics of Copolymerization of Acrylonitrile with Ammonium Itaconate in a H2O/Dimethyl Formamide Mixture"
}

File: data_extraction/model_output_GPT4-o/10.1002_app.21376.json
{
    "reactions": [
        {
            "monomers": [
                "methyl methacrylate",
                "styrene"
            ],
            "reaction_conditions": [
                {
                    "polymerization_type": "free radical",
                    "solvent": "butyl acetate",
                    "method": "solvent",
                    "temperature": 65.0,
                    "temperature_unit": "\u00b0C",
                    "reaction_constants": {
                        "constant_1": 0.66,
                        "constant_2": 0.309
                    },
                    "reaction_constant_conf": {
                        "constant_conf_1": 0.05,
                        "constant_conf_2": 0.05
                    },
                    "determination_method": "EVM Program",
                    "Q-value": {
                        "constant_1": null,
                        "constant_2": null
                    },
                    "e-Value": {
                        "constant_1": null,
                        "constant_2": null
                    },
                    "r_product": null
                },
                {
                    "polymerization_type": "free radical",
                    "solvent": "butyl acetate",
                    "method": "solvent",
                    "temperature": 65.0,
                    "temperature_unit": "\u00b0C",
                    "reaction_constants": {
                        "constant_1": 0.634,
                        "constant_2": 0.275
                    },
                    "reaction_constant_conf": {
                        "constant_conf_1": 0.09,
                        "constant_conf_2": 0.09
                    },
                    "determination_method": "Kelen-Tudos method",
                    "Q-value": {
                        "constant_1": null,
                        "constant_2": null
                    },
                    "e-Value": {
                        "constant_1": null,
                        "constant_2": null
                    },
                    "r_product": null
                },
                {
                    "polymerization_type": "free radical",
                    "solvent": "butyl acetate",
                    "method": "solvent",
                    "temperature": 65.0,
                    "temperature_unit": "\u00b0C",
                    "reaction_constants": {
                        "constant_1": 0.626,
                        "constant_2": 0.26
                    },
                    "reaction_constant_conf": {
                        "constant_conf_1": 0.05,
                        "constant_conf_2": 0.05
                    },
                    "determination_method": "Extended Kelen-Tudos method",
                    "Q-value": {
                        "constant_1": null,
                        "constant_2": null
                    },
                    "e-Value": {
                        "constant_1": null,
                        "constant_2": null
                    },
                    "r_product": null
                }
            ]
        }
    ],
    "source": "https://doi.org/10.1002/app.21376",
    "PDF_name": "Copolymerization Reactivity Ratios Analysis of Sequentially Sampled Data by Error in Variables Method"
}

File: data_extraction/model_output_GPT4-o/10.1002_app.21494.json
{
    "reactions": [],
    "source": "https://doi.org/10.1002/app.21494",
    "PDF_name": "Reactive Copolymerization of Various Monomers Based on Lactams and Lactones in a Twin-Screw Extruder"
}

File: data_extraction/model_output_GPT4-o/10.1002_app.21594.json
{
    "reactions": [
        {
            "monomers": [
                "methyl acrylate",
                "polyethylene glycol"
            ],
            "reaction_conditions": [
                {
                    "polymerization_type": "free radical",
                    "solvent": "water",
                    "method": "solvent",
                    "temperature": 45.0,
                    "temperature_unit": "\u00b0C",
                    "reaction_constants": {
                        "constant_1": 0.32,
                        "constant_2": 0.31
                    },
                    "reaction_constant_conf": {
                        "constant_conf_1": 0.01,
                        "constant_conf_2": 0.01
                    },
                    "determination_method": "na",
                    "Q-value": {
                        "constant_1": null,
                        "constant_2": null
                    },
                    "e-Value": {
                        "constant_1": null,
                        "constant_2": null
                    },
                    "r_product": null
                },
                {
                    "polymerization_type": "free radical",
                    "solvent": "water",
                    "method": "solvent",
                    "temperature": 45.0,
                    "temperature_unit": "\u00b0C",
                    "reaction_constants": {
                        "constant_1": 0.3,
                        "constant_2": 0.31
                    },
                    "reaction_constant_conf": {
                        "constant_conf_1": 0.01,
                        "constant_conf_2": 0.01
                    },
                    "determination_method": "na",
                    "Q-value": {
                        "constant_1": null,
                        "constant_2": null
                    },
                    "e-Value": {
                        "constant_1": null,
                        "constant_2": null
                    },
                    "r_product": null
                }
            ]
        }
    ],
    "source": "https://doi.org/10.1002/app.21594",
    "PDF_name": "Block Copolymerization of Poly(ethylene glycol) and Methyl Acrylate Using Potassium Diperiodatocuprate(III)"
}

File: data_extraction/model_output_GPT4-o/10.1002_app.21643.json
{
    "reactions": [],
    "source": "https://doi.org/10.1002/app.21643",
    "PDF_name": "Copolymerization of Glycidol with Functionalized Phenyl Glycidyl Ethers"
}

File: data_extraction/model_output_GPT4-o/10.1002_app.21815.json
{
    "reactions": [
        {
            "monomers": [
                "acrylonitrile",
                "methyl acrylate"
            ],
            "reaction_conditions": [
                {
                    "polymerization_type": "free radical",
                    "solvent": "dimethylformamide",
                    "method": "suspension",
                    "temperature": 60.0,
                    "temperature_unit": "\u00b0C",
                    "reaction_constants": {
                        "constant_1": 0.121,
                        "constant_2": 2.3
                    },
                    "reaction_constant_conf": {
                        "constant_conf_1": "na",
                        "constant_conf_2": "na"
                    },
                    "determination_method": "phase transfer radical copolymerization",
                    "Q-value": {
                        "constant_1": "na",
                        "constant_2": "na"
                    },
                    "e-Value": {
                        "constant_1": "na",
                        "constant_2": "na"
                    },
                    "r_product": null
                }
            ]
        },
        {
            "monomers": [
                "acrylonitrile",
                "itaconic acid"
            ],
            "reaction_conditions": [
                {
                    "polymerization_type": "free radical",
                    "solvent": "dimethylformamide",
                    "method": "suspension",
                    "temperature": 60.0,
                    "temperature_unit": "\u00b0C",
                    "reaction_constants": {
                        "constant_1": 0.72,
                        "constant_2": "na"
                    },
                    "reaction_constant_conf": {
                        "constant_conf_1": "na",
                        "constant_conf_2": "na"
                    },
                    "determination_method": "na",
                    "Q-value": {
                        "constant_1": "na",
                        "constant_2": "na"
                    },
                    "e-Value": {
                        "constant_1": "na",
                        "constant_2": "na"
                    },
                    "r_product": null
                }
            ]
        }
    ],
    "source": "https://doi.org/10.1002/app.21815",
    "PDF_name": "Kinetics Studies on Copolymerization of Acrylonitrile Vinyl Acids by Solvent\u2013Water Suspension Polymerization"
}

File: data_extraction/model_output_GPT4-o/10.1002_app.22338.json
{
    "reactions": [
        {
            "monomers": [
                "methyl methacrylate",
                "N-(4-carboxyphenyl) itaconimide"
            ],
            "reaction_conditions": [
                {
                    "polymerization_type": "free radical",
                    "solvent": "dimethyl acetamide",
                    "method": "solvent",
                    "temperature": 60.0,
                    "temperature_unit": "\u00b0C",
                    "reaction_constants": {
                        "constant_1": 0.68,
                        "constant_2": 0.46
                    },
                    "reaction_constant_conf": {
                        "constant_conf_1": 0.06,
                        "constant_conf_2": 0.06
                    },
                    "determination_method": "Kelen-Tudos",
                    "Q-value": {
                        "constant_1": null,
                        "constant_2": null
                    },
                    "e-Value": {
                        "constant_1": null,
                        "constant_2": null
                    },
                    "r_product": null
                }
            ]
        }
    ],
    "source": "https://doi.org/10.1002/app.22338",
    "PDF_name": "Copolymerization of N-(4-Carboxyphenyl) Itaconimide or N-(4-Carboxyphenyl) Itaconic Acid with Methyl Methacrylate"
}

File: data_extraction/model_output_GPT4-o/10.1002_app.22473.json
{
    "reactions": [
        {
            "monomers": [
                "ethylene",
                "propylene"
            ],
            "reaction_conditions": [
                {
                    "polymerization_type": "coordination",
                    "solvent": "heptane",
                    "method": "solvent",
                    "temperature": 22.0,
                    "temperature_unit": "\u00b0C",
                    "reaction_constants": {
                        "constant_1": 2.021,
                        "constant_2": 13.0
                    },
                    "reaction_constant_conf": {
                        "constant_conf_1": "na",
                        "constant_conf_2": "na"
                    },
                    "determination_method": "nonlinear equations with Marquardt optimization",
                    "Q-value": {
                        "constant_1": "na",
                        "constant_2": "na"
                    },
                    "e-Value": {
                        "constant_1": "na",
                        "constant_2": "na"
                    },
                    "r_product": null
                }
            ]
        }
    ],
    "source": "https://doi.org/10.1002/app.22473",
    "PDF_name": "Dynamic Modeling and Experimental Evaluation of Olefin Copolymerization with Vanadium-Based Catalysts"
}

File: data_extraction/model_output_GPT4-o/10.1002_app.22682.json
{
    "reactions": [
        {
            "monomers": [
                "acrylonitrile",
                "methyl vinyl ketone"
            ],
            "reaction_conditions": [
                {
                    "polymerization_type": "free radical",
                    "solvent": "dimethyl sulfoxide",
                    "method": "solvent",
                    "temperature": 60.0,
                    "temperature_unit": "\u00b0C",
                    "reaction_constants": {
                        "constant_1": 0.576,
                        "constant_2": 3.32
                    },
                    "reaction_constant_conf": {
                        "constant_conf_1": 0.02,
                        "constant_conf_2": 0.03
                    },
                    "determination_method": "Kelen-Tudos",
                    "Q-value": {
                        "constant_1": "na",
                        "constant_2": "na"
                    },
                    "e-Value": {
                        "constant_1": "na",
                        "constant_2": "na"
                    },
                    "r_product": null
                },
                {
                    "polymerization_type": "free radical",
                    "solvent": "dimethyl sulfoxide",
                    "method": "solvent",
                    "temperature": 60.0,
                    "temperature_unit": "\u00b0C",
                    "reaction_constants": {
                        "constant_1": 0.792,
                        "constant_2": 2.78
                    },
                    "reaction_constant_conf": {
                        "constant_conf_1": "na",
                        "constant_conf_2": "na"
                    },
                    "determination_method": "Kelen-Tudos",
                    "Q-value": {
                        "constant_1": "na",
                        "constant_2": "na"
                    },
                    "e-Value": {
                        "constant_1": "na",
                        "constant_2": "na"
                    },
                    "r_product": null
                },
                {
                    "polymerization_type": "free radical",
                    "solvent": "dimethyl sulfoxide",
                    "method": "solvent",
                    "temperature": 60.0,
                    "temperature_unit": "\u00b0C",
                    "reaction_constants": {
                        "constant_1": 0.788,
                        "constant_2": 2.84
                    },
                    "reaction_constant_conf": {
                        "constant_conf_1": "na",
                        "constant_conf_2": "na"
                    },
                    "determination_method": "Kelen-Tudos",
                    "Q-value": {
                        "constant_1": "na",
                        "constant_2": "na"
                    },
                    "e-Value": {
                        "constant_1": "na",
                        "constant_2": "na"
                    },
                    "r_product": null
                },
                {
                    "polymerization_type": "free radical",
                    "solvent": "dimethyl sulfoxide",
                    "method": "solvent",
                    "temperature": 60.0,
                    "temperature_unit": "\u00b0C",
                    "reaction_constants": {
                        "constant_1": 0.765,
                        "constant_2": 2.87
                    },
                    "reaction_constant_conf": {
                        "constant_conf_1": "na",
                        "constant_conf_2": "na"
                    },
                    "determination_method": "Kelen-Tudos",
                    "Q-value": {
                        "constant_1": "na",
                        "constant_2": "na"
                    },
                    "e-Value": {
                        "constant_1": "na",
                        "constant_2": "na"
                    },
                    "r_product": null
                },
                {
                    "polymerization_type": "free radical",
                    "solvent": "dimethyl sulfoxide",
                    "method": "solvent",
                    "temperature": 60.0,
                    "temperature_unit": "\u00b0C",
                    "reaction_constants": {
                        "constant_1": 0.706,
                        "constant_2": 3.02
                    },
                    "reaction_constant_conf": {
                        "constant_conf_1": "na",
                        "constant_conf_2": "na"
                    },
                    "determination_method": "Kelen-Tudos",
                    "Q-value": {
                        "constant_1": "na",
                        "constant_2": "na"
                    },
                    "e-Value": {
                        "constant_1": "na",
                        "constant_2": "na"
                    },
                    "r_product": null
                },
                {
                    "polymerization_type": "free radical",
                    "solvent": "dimethyl sulfoxide",
                    "method": "solvent",
                    "temperature": 60.0,
                    "temperature_unit": "\u00b0C",
                    "reaction_constants": {
                        "constant_1": 0.675,
                        "constant_2": 3.13
                    },
                    "reaction_constant_conf": {
                        "constant_conf_1": "na",
                        "constant_conf_2": "na"
                    },
                    "determination_method": "Kelen-Tudos",
                    "Q-value": {
                        "constant_1": "na",
                        "constant_2": "na"
                    },
                    "e-Value": {
                        "constant_1": "na",
                        "constant_2": "na"
                    },
                    "r_product": null
                },
                {
                    "polymerization_type": "free radical",
                    "solvent": "dimethyl sulfoxide",
                    "method": "solvent",
                    "temperature": 60.0,
                    "temperature_unit": "\u00b0C",
                    "reaction_constants": {
                        "constant_1": 0.626,
                        "constant_2": 3.21
                    },
                    "reaction_constant_conf": {
                        "constant_conf_1": "na",
                        "constant_conf_2": "na"
                    },
                    "determination_method": "Kelen-Tudos",
                    "Q-value": {
                        "constant_1": "na",
                        "constant_2": "na"
                    },
                    "e-Value": {
                        "constant_1": "na",
                        "constant_2": "na"
                    },
                    "r_product": null
                },
                {
                    "polymerization_type": "free radical",
                    "solvent": "dimethyl sulfoxide",
                    "method": "solvent",
                    "temperature": 60.0,
                    "temperature_unit": "\u00b0C",
                    "reaction_constants": {
                        "constant_1": 0.571,
                        "constant_2": 3.29
                    },
                    "reaction_constant_conf": {
                        "constant_conf_1": "na",
                        "constant_conf_2": "na"
                    },
                    "determination_method": "Kelen-Tudos",
                    "Q-value": {
                        "constant_1": "na",
                        "constant_2": "na"
                    },
                    "e-Value": {
                        "constant_1": "na",
                        "constant_2": "na"
                    },
                    "r_product": null
                },
                {
                    "polymerization_type": "free radical",
                    "solvent": "dimethyl sulfoxide",
                    "method": "solvent",
                    "temperature": 60.0,
                    "temperature_unit": "\u00b0C",
                    "reaction_constants": {
                        "constant_1": 0.575,
                        "constant_2": 3.31
                    },
                    "reaction_constant_conf": {
                        "constant_conf_1": "na",
                        "constant_conf_2": "na"
                    },
                    "determination_method": "Kelen-Tudos",
                    "Q-value": {
                        "constant_1": "na",
                        "constant_2": "na"
                    },
                    "e-Value": {
                        "constant_1": "na",
                        "constant_2": "na"
                    },
                    "r_product": null
                },
                {
                    "polymerization_type": "free radical",
                    "solvent": "dimethyl sulfoxide",
                    "method": "solvent",
                    "temperature": 60.0,
                    "temperature_unit": "\u00b0C",
                    "reaction_constants": {
                        "constant_1": 0.576,
                        "constant_2": 3.32
                    },
                    "reaction_constant_conf": {
                        "constant_conf_1": "na",
                        "constant_conf_2": "na"
                    },
                    "determination_method": "Kelen-Tudos",
                    "Q-value": {
                        "constant_1": "na",
                        "constant_2": "na"
                    },
                    "e-Value": {
                        "constant_1": "na",
                        "constant_2": "na"
                    },
                    "r_product": null
                }
            ]
        }
    ],
    "source": "https://doi.org/10.1002/app.22682",
    "PDF_name": "Copolymerization of Acrylonitrile with Methyl Vinyl Ketone"
}

File: data_extraction/model_output_GPT4-o/10.1002_app.22822.json
{
    "reactions": [
        {
            "monomers": [
                "o-toluidine",
                "vinyl acetate"
            ],
            "reaction_conditions": [
                {
                    "polymerization_type": "oxidative",
                    "solvent": "dichloromethane",
                    "method": "suspension solution",
                    "temperature": 10.0,
                    "temperature_unit": "\u00b0C",
                    "reaction_constants": {
                        "constant_1": 0.52,
                        "constant_2": 1.92
                    },
                    "reaction_constant_conf": {
                        "constant_conf_1": 0.03,
                        "constant_conf_2": 0.05
                    },
                    "determination_method": "EVM Program",
                    "Q-value": {
                        "constant_1": 0.52,
                        "constant_2": 1.92
                    },
                    "e-Value": {
                        "constant_1": 0.03,
                        "constant_2": 0.05
                    },
                    "r_product": 1.0
                }
            ]
        }
    ],
    "source": "https://doi.org/10.1002/app.22822",
    "PDF_name": "Oxidative Copolymerization between Toluidine and Vinyl Acetate"
}

File: data_extraction/model_output_GPT4-o/10.1002_app.22854.json
{
    "reactions": [
        {
            "monomers": [
                "acrylonitrile",
                "ammonium acrylate"
            ],
            "reaction_conditions": [
                {
                    "polymerization_type": "free radical",
                    "solvent": "dimethyl sulfoxide",
                    "method": "solvent",
                    "temperature": 60.0,
                    "temperature_unit": "\u00b0C",
                    "reaction_constants": {
                        "constant_1": 0.412,
                        "constant_2": 3.11
                    },
                    "reaction_constant_conf": {
                        "constant_conf_1": "na",
                        "constant_conf_2": "na"
                    },
                    "determination_method": "Kelen-Tudos",
                    "Q-value": {
                        "constant_1": "na",
                        "constant_2": "na"
                    },
                    "e-Value": {
                        "constant_1": "na",
                        "constant_2": "na"
                    },
                    "r_product": null
                },
                {
                    "polymerization_type": "free radical",
                    "solvent": "dimethyl sulfoxide",
                    "method": "solvent",
                    "temperature": 58.0,
                    "temperature_unit": "\u00b0C",
                    "reaction_constants": {
                        "constant_1": 0.401,
                        "constant_2": 3.18
                    },
                    "reaction_constant_conf": {
                        "constant_conf_1": "na",
                        "constant_conf_2": "na"
                    },
                    "determination_method": "Kelen-Tudos",
                    "Q-value": {
                        "constant_1": "na",
                        "constant_2": "na"
                    },
                    "e-Value": {
                        "constant_1": "na",
                        "constant_2": "na"
                    },
                    "r_product": null
                },
                {
                    "polymerization_type": "free radical",
                    "solvent": "dimethyl sulfoxide",
                    "method": "solvent",
                    "temperature": 65.0,
                    "temperature_unit": "\u00b0C",
                    "reaction_constants": {
                        "constant_1": 0.457,
                        "constant_2": 2.69
                    },
                    "reaction_constant_conf": {
                        "constant_conf_1": "na",
                        "constant_conf_2": "na"
                    },
                    "determination_method": "Kelen-Tudos",
                    "Q-value": {
                        "constant_1": "na",
                        "constant_2": "na"
                    },
                    "e-Value": {
                        "constant_1": "na",
                        "constant_2": "na"
                    },
                    "r_product": null
                },
                {
                    "polymerization_type": "free radical",
                    "solvent": "dimethyl sulfoxide",
                    "method": "solvent",
                    "temperature": 70.0,
                    "temperature_unit": "\u00b0C",
                    "reaction_constants": {
                        "constant_1": 0.523,
                        "constant_2": 2.28
                    },
                    "reaction_constant_conf": {
                        "constant_conf_1": "na",
                        "constant_conf_2": "na"
                    },
                    "determination_method": "Kelen-Tudos",
                    "Q-value": {
                        "constant_1": "na",
                        "constant_2": "na"
                    },
                    "e-Value": {
                        "constant_1": "na",
                        "constant_2": "na"
                    },
                    "r_product": null
                },
                {
                    "polymerization_type": "free radical",
                    "solvent": "dimethyl sulfoxide",
                    "method": "solvent",
                    "temperature": 75.0,
                    "temperature_unit": "\u00b0C",
                    "reaction_constants": {
                        "constant_1": 0.579,
                        "constant_2": 1.98
                    },
                    "reaction_constant_conf": {
                        "constant_conf_1": "na",
                        "constant_conf_2": "na"
                    },
                    "determination_method": "Kelen-Tudos",
                    "Q-value": {
                        "constant_1": "na",
                        "constant_2": "na"
                    },
                    "e-Value": {
                        "constant_1": "na",
                        "constant_2": "na"
                    },
                    "r_product": null
                },
                {
                    "polymerization_type": "free radical",
                    "solvent": "water",
                    "method": "solvent",
                    "temperature": 60.0,
                    "temperature_unit": "\u00b0C",
                    "reaction_constants": {
                        "constant_1": 0.398,
                        "constant_2": 2.87
                    },
                    "reaction_constant_conf": {
                        "constant_conf_1": "na",
                        "constant_conf_2": "na"
                    },
                    "determination_method": "Kelen-Tudos",
                    "Q-value": {
                        "constant_1": "na",
                        "constant_2": "na"
                    },
                    "e-Value": {
                        "constant_1": "na",
                        "constant_2": "na"
                    },
                    "r_product": null
                }
            ]
        }
    ],
    "source": "https://doi.org/10.1002/app.22584",
    "PDF_name": "Kinetic Study of Copolymerization of Acrylonitrile with Ammonium Acrylate"
}
