Repository: lamalab-org/copolymer-reactivity

# `data_extraction/` — Pipeline 1: literature → reactions

Mines ~300 k Crossref records for copolymerisation papers, filters them down to ~1.8 k downloadable PDFs, and extracts reactivity-ratio measurements with a vision–language model. The output is the curated `extracted_reactions.csv` that Pipeline 2 (`copol_prediction/`) ingests.

- **Configuration:** All paths and thresholds are defined in
  `data_extraction/obtain_data.py` via the `ExtractionConfig` class. The default
  configuration mirrors the curated layout beneath `data_extraction/artifacts`.
- **Step selection:** `ExtractionSteps` lets you control which parts of the

File: data_extraction/model_output_GPT4-o/10.1002_app.23149.json
{
    "reactions": [
        {
            "monomers": [
                "acrylonitrile",
                "ammonium itaconate"
            ],
            "reaction_conditions": [
                {
                    "polymerization_type": "free radical",
                    "solvent": "water",
                    "method": "solvent",
                    "temperature": 60.0,
                    "temperature_unit": "\u00b0C",
                    "reaction_constants": {
                        "constant_1": 0.842,
                        "constant_2": 3.624
                    },
                    "reaction_constant_conf": {
                        "constant_conf_1": 0.02,
                        "constant_conf_2": 0.02
                    },
                    "determination_method": "Kelen-Tudos",
                    "Q-value": {
                        "constant_1": null,
                        "constant_2": null
                    },
                    "e-Value": {
                        "constant_1": null,
                        "constant_2": null
                    },
                    "r_product": null
                },
                {
                    "polymerization_type": "free radical",
                    "solvent": "water",
                    "method": "solvent",
                    "temperature": 55.0,
                    "temperature_unit": "\u00b0C",
                    "reaction_constants": {
                        "constant_1": 0.802,
                        "constant_2": 3.857
                    },
                    "reaction_constant_conf": {
                        "constant_conf_1": null,
                        "constant_conf_2": null
                    },
                    "determination_method": "Kelen-Tudos",
                    "Q-value": {
                        "constant_1": null,
                        "constant_2": null
                    },
                    "e-Value": {
                        "constant_1": null,
                        "constant_2": null
                    },
                    "r_product": null
                },
                {
                    "polymerization_type": "free radical",
                    "solvent": "water",
                    "method": "solvent",
                    "temperature": 65.0,
                    "temperature_unit": "\u00b0C",
                    "reaction_constants": {
                        "constant_1": 0.915,
                        "constant_2": 3.005
                    },
                    "reaction_constant_conf": {
                        "constant_conf_1": null,
                        "constant_conf_2": null
                    },
                    "determination_method": "Kelen-Tudos",
                    "Q-value": {
                        "constant_1": null,
                        "constant_2": null
                    },
                    "e-Value": {
                        "constant_1": null,
                        "constant_2": null
                    },
                    "r_product": null
                },
                {
                    "polymerization_type": "free radical",
                    "solvent": "water",
                    "method": "solvent",
                    "temperature": 70.0,
                    "temperature_unit": "\u00b0C",
                    "reaction_constants": {
                        "constant_1": 0.986,
                        "constant_2": 2.795
                    },
                    "reaction_constant_conf": {
                        "constant_conf_1": null,
                        "constant_conf_2": null
                    },
                    "determination_method": "Kelen-Tudos",
                    "Q-value": {
                        "constant_1": null,
                        "constant_2": null
                    },
                    "e-Value": {
                        "constant_1": null,
                        "constant_2": null
                    },
                    "r_product": null
                },
                {
                    "polymerization_type": "free radical",
                    "solvent": "water",
                    "method": "solvent",
                    "temperature": 60.0,
                    "temperature_unit": "\u00b0C",
                    "reaction_constants": {
                        "constant_1": 0.826,
                        "constant_2": 3.862
                    },
                    "reaction_constant_conf": {
                        "constant_conf_1": null,
                        "constant_conf_2": null
                    },
                    "determination_method": "Kelen-Tudos",
                    "Q-value": {
                        "constant_1": null,
                        "constant_2": null
                    },
                    "e-Value": {
                        "constant_1": null,
                        "constant_2": null
                    },
                    "r_product": null
                },
                {
                    "polymerization_type": "free radical",
                    "solvent": "water",
                    "method": "solvent",
                    "temperature": 60.0,
                    "temperature_unit": "\u00b0C",
                    "reaction_constants": {
                        "constant_1": 1.564,
                        "constant_2": 2.621
                    },
                    "reaction_constant_conf": {
                        "constant_conf_1": 0.02,
                        "constant_conf_2": 0.02
                    },
                    "determination_method": "Kelen-Tudos",
                    "Q-value": {
                        "constant_1": null,
                        "constant_2": null
                    },
                    "e-Value": {
                        "constant_1": null,
                        "constant_2": null
                    },
                    "r_product": null
                }
            ]
        }
    ],
    "source": "https://doi.org/10.1002/app.23149",
    "PDF_name": "Monomer Reactivity Ratios for Acrylonitrile/Ammonium Itaconate during Aqueous-Deposited Copolymerization Initiated by Ammonium Persulfate"
}

File: data_extraction/model_output_GPT4-o/10.1002_app.23226.json
{
    "reactions": [
        {
            "monomers": [
                "methyl methacrylate",
                "acrylonitrile"
            ],
            "reaction_conditions": [
                {
                    "polymerization_type": "free radical",
                    "solvent": "na",
                    "method": "bulk",
                    "temperature": 60.0,
                    "temperature_unit": "\u00b0C",
                    "reaction_constants": {
                        "constant_1": 1.04,
                        "constant_2": 0.15
                    },
                    "reaction_constant_conf": {
                        "constant_conf_1": "na",
                        "constant_conf_2": "na"
                    },
                    "determination_method": "EVM Program",
                    "Q-value": {
                        "constant_1": "na",
                        "constant_2": "na"
                    },
                    "e-Value": {
                        "constant_1": "na",
                        "constant_2": "na"
                    },
                    "r_product": null
                },
                {
                    "polymerization_type": "free radical",
                    "solvent": "na",
                    "method": "bulk",
                    "temperature": 100.0,
                    "temperature_unit": "\u00b0C",
                    "reaction_constants": {
                        "constant_1": 1.07,
                        "constant_2": 0.26
                    },
                    "reaction_constant_conf": {
                        "constant_conf_1": "na",
                        "constant_conf_2": "na"
                    },
                    "determination_method": "EVM Program",
                    "Q-value": {
                        "constant_1": "na",
                        "constant_2": "na"
                    },
                    "e-Value": {
                        "constant_1": "na",
                        "constant_2": "na"
                    },
                    "r_product": null
                },
                {
                    "polymerization_type": "free radical",
                    "solvent": "na",
                    "method": "bulk",
                    "temperature": 120.0,
                    "temperature_unit": "\u00b0C",
                    "reaction_constants": {
                        "constant_1": 1.04,
                        "constant_2": 0.25
                    },
                    "reaction_constant_conf": {
                        "constant_conf_1": "na",
                        "constant_conf_2": "na"
                    },
                    "determination_method": "EVM Program",
                    "Q-value": {
                        "constant_1": "na",
                        "constant_2": "na"
                    },
                    "e-Value": {
                        "constant_1": "na",
                        "constant_2": "na"
                    },
                    "r_product": null
                },
                {
                    "polymerization_type": "free radical",
                    "solvent": "na",
                    "method": "bulk",
                    "temperature": 140.0,
                    "temperature_unit": "\u00b0C",
                    "reaction_constants": {
                        "constant_1": 1.09,
                        "constant_2": 0.25
                    },
                    "reaction_constant_conf": {
                        "constant_conf_1": "na",
                        "constant_conf_2": "na"
                    },
                    "determination_method": "EVM Program",
                    "Q-value": {
                        "constant_1": "na",
                        "constant_2": "na"
                    },
                    "e-Value": {
                        "constant_1": "na",
                        "constant_2": "na"
                    },
                    "r_product": null
                }
            ]
        }
    ],
    "source": "https://doi.org/10.1002/app.23226",
    "PDF_name": "High Temperature Bulk Copolymerization of Methyl Methacrylate and Acrylonitrile. I. Reactivity Ratio Estimation"
}

File: data_extraction/model_output_GPT4-o/10.1002_app.2330.json
{
    "reactions": [
        {
            "monomers": [
                "N-Butyl maleimide",
                "Styrene"
            ],
            "reaction_conditions": [
                {
                    "polymerization_type": "free radical",
                    "solvent": "chloroform",
                    "method": "solvent",
                    "temperature": 50.0,
                    "temperature_unit": "\u00b0C",
                    "reaction_constants": {
                        "constant_1": 0.025,
                        "constant_2": 0.06
                    },
                    "reaction_constant_conf": {
                        "constant_conf_1": 0.025,
                        "constant_conf_2": 0.02
                    },
                    "determination_method": "na",
                    "Q-value": {
                        "constant_1": "na",
                        "constant_2": "na"
                    },
                    "e-Value": {
                        "constant_1": "na",
                        "constant_2": "na"
                    },
                    "r_product": null
                },
                {
                    "polymerization_type": "free radical",
                    "solvent": "chloroform",
                    "method": "solvent",
                    "temperature": 50.0,
                    "temperature_unit": "\u00b0C",
                    "reaction_constants": {
                        "constant_1": 0.044,
                        "constant_2": 0.0349
                    },
                    "reaction_constant_conf": {
                        "constant_conf_1": "na",
                        "constant_conf_2": "na"
                    },
                    "determination_method": "Mayo\u2013Lewis",
                    "Q-value": {
                        "constant_1": "na",
                        "constant_2": "na"
                    },
                    "e-Value": {
                        "constant_1": "na",
                        "constant_2": "na"
                    },
                    "r_product": 0.00154
                }
            ]
        }
    ],
    "source": "https://doi.org/10.1002/app.2330",
    "PDF_name": "Reactivity Ratios of Free Monomers and Their Charge-Transfer Complex in the Copolymerization of N-Butyl Maleimide and Styrene"
}

File: data_extraction/model_output_GPT4-o/10.1002_app.23648.json
{
    "reactions": [
        {
            "monomers": [
                "acrylonitrile",
                "styrene"
            ],
            "reaction_conditions": [
                {
                    "polymerization_type": "free radical",
                    "solvent": "water",
                    "method": "suspension",
                    "temperature": 70.0,
                    "temperature_unit": "\u00b0C",
                    "reaction_constants": {
                        "constant_1": 0.04,
                        "constant_2": 0.4
                    },
                    "reaction_constant_conf": {
                        "constant_conf_1": "na",
                        "constant_conf_2": "na"
                    },
                    "determination_method": "Fineman-Ross",
                    "Q-value": {
                        "constant_1": "na",
                        "constant_2": "na"
                    },
                    "e-Value": {
                        "constant_1": "na",
                        "constant_2": "na"
                    },
                    "r_product": null
                },
                {
                    "polymerization_type": "free radical",
                    "solvent": "water",
                    "method": "suspension",
                    "temperature": 70.0,
                    "temperature_unit": "\u00b0C",
                    "reaction_constants": {
                        "constant_1": 0.03,
                        "constant_2": 0.486
                    },
                    "reaction_constant_conf": {
                        "constant_conf_1": "na",
                        "constant_conf_2": "na"
                    },
                    "determination_method": "Fineman-Ross",
                    "Q-value": {
                        "constant_1": "na",
                        "constant_2": "na"
                    },
                    "e-Value": {
                        "constant_1": "na",
                        "constant_2": "na"
                    },
                    "r_product": null
                },
                {
                    "polymerization_type": "free radical",
                    "solvent": "water",
                    "method": "suspension",
                    "temperature": 70.0,
                    "temperature_unit": "\u00b0C",
                    "reaction_constants": {
                        "constant_1": 0.022,
                        "constant_2": 0.57
                    },
                    "reaction_constant_conf": {
                        "constant_conf_1": "na",
                        "constant_conf_2": "na"
                    },
                    "determination_method": "Fineman-Ross",
                    "Q-value": {
                        "constant_1": "na",
                        "constant_2": "na"
                    },
                    "e-Value": {
                        "constant_1": "na",
                        "constant_2": "na"
                    },
                    "r_product": null
                },
                {
                    "polymerization_type": "free radical",
                    "solvent": "water",
                    "method": "suspension",
                    "temperature": 70.0,
                    "temperature_unit": "\u00b0C",
                    "reaction_constants": {
                        "constant_1": 0.013,
                        "constant_2": 0.66
                    },
                    "reaction_constant_conf": {
                        "constant_conf_1": "na",
                        "constant_conf_2": "na"
                    },
                    "determination_method": "Fineman-Ross",
                    "Q-value": {
                        "constant_1": "na",
                        "constant_2": "na"
                    },
                    "e-Value": {
                        "constant_1": "na",
                        "constant_2": "na"
                    },
                    "r_product": null
                },
                {
                    "polymerization_type": "free radical",
                    "solvent": "water",
                    "method": "suspension",
                    "temperature": 70.0,
                    "temperature_unit": "\u00b0C",
                    "reaction_constants": {
                        "constant_1": 0.009,
                        "constant_2": 0.76
                    },
                    "reaction_constant_conf": {
                        "constant_conf_1": "na",
                        "constant_conf_2": "na"
                    },
                    "determination_method": "Fineman-Ross",
                    "Q-value": {
                        "constant_1": "na",
                        "constant_2": "na"
                    },
                    "e-Value": {
                        "constant_1": "na",
                        "constant_2": "na"
                    },
                    "r_product": null
                },
                {
                    "polymerization_type": "free radical",
                    "solvent": "na",
                    "method": "bulk",
                    "temperature": 70.0,
                    "temperature_unit": "\u00b0C",
                    "reaction_constants": {
                        "constant_1": 0.04,
                        "constant_2": 0.4
                    },
                    "reaction_constant_conf": {
                        "constant_conf_1": "na",
                        "constant_conf_2": "na"
                    },
                    "determination_method": "Fineman-Ross",
                    "Q-value": {
                        "constant_1": "na",
                        "constant_2": "na"
                    },
                    "e-Value": {
                        "constant_1": "na",
                        "constant_2": "na"
                    },
                    "r_product": null
                }
            ]
        }
    ],
    "source": "https://doi.org/10.1002/app.23648",
    "PDF_name": "Effect of Acrylonitrile Water Solubility on the Suspension Copolymerization of Acrylonitrile and Styrene"
}

File: data_extraction/model_output_GPT4-o/10.1002_app.23820.json
{
    "reactions": [
        {
            "monomers": [
                "acrylamide",
                "vinyl pyrrolidone"
            ],
            "reaction_conditions": [
                {
                    "polymerization_type": "free radical",
                    "solvent": "water",
                    "method": "solvent",
                    "temperature": 60.0,
                    "temperature_unit": "\u00b0C",
                    "reaction_constants": {
                        "constant_1": 2.03,
                        "constant_2": 0.09
                    },
                    "reaction_constant_conf": {
                        "constant_conf_1": 0.14,
                        "constant_conf_2": 0.02
                    },
                    "determination_method": "EVM Program",
                    "Q-value": {
                        "constant_1": "na",
                        "constant_2": "na"
                    },
                    "e-Value": {
                        "constant_1": "na",
                        "constant_2": "na"
                    },
                    "r_product": null
                },
                {
                    "polymerization_type": "free radical",
                    "solvent": "water",
                    "method": "solvent",
                    "temperature": 60.0,
                    "temperature_unit": "\u00b0C",
                    "reaction_constants": {
                        "constant_1": 2.08,
                        "constant_2": 0.12
                    },
                    "reaction_constant_conf": {
                        "constant_conf_1": 0.04,
                        "constant_conf_2": 0.04
                    },
                    "determination_method": "Kelen-Tudos",
                    "Q-value": {
                        "constant_1": "na",
                        "constant_2": "na"
                    },
                    "e-Value": {
                        "constant_1": "na",
                        "constant_2": "na"
                    },
                    "r_product": null
                }
            ]
        }
    ],
    "source": "https://doi.org/10.1002/app.23820",
    "PDF_name": "Reactivity Ratios of Acrylamide\u2013Vinyl Pyrrolidone Copolymerization System Obtained by Sequential Sampling"
}

File: data_extraction/model_output_GPT4-o/10.1002_app.23837.json
{
    "reactions": [
        {
            "monomers": [
                "acrylonitrile",
                "amino ethyl-2-methyl propenoate"
            ],
            "reaction_conditions": [
                {
                    "polymerization_type": "free radical",
                    "solvent": "water",
                    "method": "suspension",
                    "temperature": 60.0,
                    "temperature_unit": "\u00b0C",
                    "reaction_constants": {
                        "constant_1": 0.485,
                        "constant_2": 2.69
                    },
                    "reaction_constant_conf": {
                        "constant_conf_1": 0.002,
                        "constant_conf_2": 0.02
                    },
                    "determination_method": "Kelen-Tudos",
                    "Q-value": {
                        "constant_1": null,
                        "constant_2": null
                    },
                    "e-Value": {
                        "constant_1": null,
                        "constant_2": null
                    },
                    "r_product": null
                },
                {
                    "polymerization_type": "free radical",
                    "solvent": "dimethyl sulfoxide",
                    "method": "solvent",
                    "temperature": 60.0,
                    "temperature_unit": "\u00b0C",
                    "reaction_constants": {
                        "constant_1": 0.462,
                        "constant_2": 2.42
                    },
                    "reaction_constant_conf": {
                        "constant_conf_1": null,
                        "constant_conf_2": null
                    },
                    "determination_method": "Kelen-Tudos",
                    "Q-value": {
                        "constant_1": null,
                        "constant_2": null
                    },
                    "e-Value": {
                        "constant_1": null,
                        "constant_2": null
                    },
                    "r_product": null
                },
                {
                    "polymerization_type": "free radical",
                    "solvent": "dimethyl sulfoxide",
                    "method": "solvent",
                    "temperature": 60.0,
                    "temperature_unit": "\u00b0C",
                    "reaction_constants": {
                        "constant_1": 0.668,
                        "constant_2": 2.24
                    },
                    "reaction_constant_conf": {
                        "constant_conf_1": 0.002,
                        "constant_conf_2": 0.02
                    },
                    "determination_method": "Kelen-Tudos",
                    "Q-value": {
                        "constant_1": null,
                        "constant_2": null
                    },
                    "e-Value": {
                        "constant_1": null,
                        "constant_2": null
                    },
                    "r_product": null
                }
            ]
        }
    ],
    "source": "https://doi.org/10.1002/app.23837",
    "PDF_name": "Copolymerization Kinetics of Acrylonitrile with Amino Ethyl-2-Methyl Propenoate in H2O/DMSO Mixture"
}

File: data_extraction/model_output_GPT4-o/10.1002_app.23879.json
{
    "reactions": [
        {
            "monomers": [
                "N-(4-methoxy-3-chlorophenyl) itaconimide",
                "methyl methacrylate"
            ],
            "reaction_conditions": [
                {
                    "polymerization_type": "free radical",
                    "solvent": "tetrahydrofuran",
                    "method": "solvent",
                    "temperature": 60.0,
                    "temperature_unit": "\u00b0C",
                    "reaction_constants": {
                        "constant_1": 1.54,
                        "constant_2": 0.32
                    },
                    "reaction_constant_conf": {
                        "constant_conf_1": 0.05,
                        "constant_conf_2": 0.03
                    },
                    "determination_method": "Kelen-Tudor",
                    "Q-value": {
                        "constant_1": 3.4,
                        "constant_2": 1.3
                    },
                    "e-Value": {
                        "constant_1": 0.06,
                        "constant_2": 0.06
                    },
                    "r_product": null
                }
            ]
        },
        {
            "monomers": [
                "N-(2-methoxy-5-chlorophenyl) itaconimide",
                "methyl methacrylate"
            ],
            "reaction_conditions": [
                {
                    "polymerization_type": "free radical",
                    "solvent": "tetrahydrofuran",
                    "method": "solvent",
                    "temperature": 60.0,
                    "temperature_unit": "\u00b0C",
                    "reaction_constants": {
                        "constant_1": 1.23,
                        "constant_2": 0.15
                    },
                    "reaction_constant_conf": {
                        "constant_conf_1": 0.18,
                        "constant_conf_2": 0.02
                    },
                    "determination_method": "Kelen-Tudor",
                    "Q-value": {
                        "constant_1": 0.78,
                        "constant_2": 0.4
                    },
                    "e-Value": {
                        "constant_1": 0.06,
                        "constant_2": 0.06
                    },
                    "r_product": null
                }
            ]
        }
    ],
    "source": "https://doi.org/10.1002/app.23879",
    "PDF_name": "Copolymerization of N-Aryl Substituted Itaconimide with Methyl Methacrylate.pdf"
}

File: data_extraction/model_output_GPT4-o/10.1002_app.24065.json
{
    "reactions": [
        {
            "monomers": [
                "acrylonitrile",
                "ammonium itaconate"
            ],
            "reaction_conditions": [
                {
                    "polymerization_type": "free radical",
                    "solvent": "dimethyl sulfoxide",
                    "method": "solvent",
                    "temperature": 60.0,
                    "temperature_unit": "\u00b0C",
                    "reaction_constants": {
                        "constant_1": 0.47,
                        "constant_2": 3.08
                    },
                    "reaction_constant_conf": {
                        "constant_conf_1": 0.01,
                        "constant_conf_2": 0.01
                    },
                    "determination_method": "Kelen-Tudos",
                    "Q-value": {
                        "constant_1": null,
                        "constant_2": null
                    },
                    "e-Value": {
                        "constant_1": null,
                        "constant_2": null
                    },
                    "r_product": null
                },
                {
                    "polymerization_type": "free radical",
                    "solvent": "water",
                    "method": "aqueous suspension",
                    "temperature": 60.0,
                    "temperature_unit": "\u00b0C",
                    "reaction_constants": {
                        "constant_1": 0.47,
                        "constant_2": 3.08
                    },
                    "reaction_constant_conf": {
                        "constant_conf_1": 0.01,
                        "constant_conf_2": 0.01
                    },
                    "determination_method": "Kelen-Tudos",
                    "Q-value": {
                        "constant_1": null,
                        "constant_2": null
                    },
                    "e-Value": {
                        "constant_1": null,
                        "constant_2": null
                    },
                    "r_product": null
                },
                {
                    "polymerization_type": "free radical",
                    "solvent": "dimethyl sulfoxide",
                    "method": "solvent",
                    "temperature": 58.0,
                    "temperature_unit": "\u00b0C",
                    "reaction_constants": {
                        "constant_1": 0.45,
                        "constant_2": 3.24
                    },
                    "reaction_constant_conf": {
                        "constant_conf_1": null,
                        "constant_conf_2": null
                    },
                    "determination_method": "Kelen-Tudos",
                    "Q-value": {
                        "constant_1": null,
                        "constant_2": null
                    },
                    "e-Value": {
                        "constant_1": null,
                        "constant_2": null
                    },
                    "r_product": null
                },
                {
                    "polymerization_type": "free radical",
                    "solvent": "dimethyl sulfoxide",
                    "method": "solvent",
                    "temperature": 60.0,
                    "temperature_unit": "\u00b0C",
                    "reaction_constants": {
                        "constant_1": 0.47,
                        "constant_2": 3.08
                    },
                    "reaction_constant_conf": {
                        "constant_conf_1": null,
                        "constant_conf_2": null
                    },
                    "determination_method": "Kelen-Tudos",
                    "Q-value": {
                        "constant_1": null,
                        "constant_2": null
                    },
                    "e-Value": {
                        "constant_1": null,
                        "constant_2": null
                    },
                    "r_product": null
                },
                {
                    "polymerization_type": "free radical",
                    "solvent": "dimethyl sulfoxide",
                    "method": "solvent",
                    "temperature": 65.0,
                    "temperature_unit": "\u00b0C",
                    "reaction_constants": {
                        "constant_1": 0.52,
                        "constant_2": 2.82
                    },
                    "reaction_constant_conf": {
                        "constant_conf_1": null,
                        "constant_conf_2": null
                    },
                    "determination_method": "Kelen-Tudos",
                    "Q-value": {
                        "constant_1": null,
                        "constant_2": null
                    },
                    "e-Value": {
                        "constant_1": null,
                        "constant_2": null
                    },
                    "r_product": null
                },
                {
                    "polymerization_type": "free radical",
                    "solvent": "dimethyl sulfoxide",
                    "method": "solvent",
                    "temperature": 70.0,
                    "temperature_unit": "\u00b0C",
                    "reaction_constants": {
                        "constant_1": 0.58,
                        "constant_2": 2.64
                    },
                    "reaction_constant_conf": {
                        "constant_conf_1": null,
                        "constant_conf_2": null
                    },
                    "determination_method": "Kelen-Tudos",
                    "Q-value": {
                        "constant_1": null,
                        "constant_2": null
                    },
                    "e-Value": {
                        "constant_1": null,
                        "constant_2": null
                    },
                    "r_product": null
                },
                {
                    "polymerization_type": "free radical",
                    "solvent": "dimethyl sulfoxide",
                    "method": "solvent",
                    "temperature": 75.0,
                    "temperature_unit": "\u00b0C",
                    "reaction_constants": {
                        "constant_1": 0.62,
                        "constant_2": 2.18
                    },
                    "reaction_constant_conf": {
                        "constant_conf_1": null,
                        "constant_conf_2": null
                    },
                    "determination_method": "Kelen-Tudos",
                    "Q-value": {
                        "constant_1": null,
                        "constant_2": null
                    },
                    "e-Value": {
                        "constant_1": null,
                        "constant_2": null
                    },
                    "r_product": null
                },
                {
                    "polymerization_type": "free radical",
                    "solvent": "water",
                    "method": "solvent",
                    "temperature": 60.0,
                    "temperature_unit": "\u00b0C",
                    "reaction_constants": {
                        "constant_1": 0.67,
                        "constant_2": 2.48
                    },
                    "reaction_constant_conf": {
                        "constant_conf_1": null,
                        "constant_conf_2": null
                    },
                    "determination_method": "Kelen-Tudos",
                    "Q-value": {
                        "constant_1": null,
                        "constant_2": null
                    },
                    "e-Value": {
                        "constant_1": null,
                        "constant_2": null
                    },
                    "r_product": null
                },
                {
                    "polymerization_type": "free radical",
                    "solvent": "water",
                    "method": "solvent",
                    "temperature": 60.0,
                    "temperature_unit": "\u00b0C",
                    "reaction_constants": {
                        "constant_1": 0.49,
                        "constant_2": 3.01
                    },
                    "reaction_constant_conf": {
                        "constant_conf_1": null,
                        "constant_conf_2": null
                    },
                    "determination_method": "Kelen-Tudos",
                    "Q-value": {
                        "constant_1": null,
                        "constant_2": null
                    },
                    "e-Value": {
                        "constant_1": null,
                        "constant_2": null
                    },
                    "r_product": null
                }
            ]
        }
    ],
    "source": "https://doi.org/10.1002/app.24065",
    "PDF_name": "Monomer Apparent Reactivity Ratios for Acrylonitrile/Ammonium Itaconate Radical Copolymerization Systems"
}

File: data_extraction/model_output_GPT4-o/10.1002_app.24205.json
{
    "reactions": [
        {
            "monomers": [
                "vinyl acetate",
                "limonene"
            ],
            "reaction_conditions": [
                {
                    "polymerization_type": "free radical",
                    "solvent": "dioxane",
                    "method": "solvent",
                    "temperature": 65.0,
                    "temperature_unit": "\u00b0C",
                    "reaction_constants": {
                        "constant_1": 0.05,
                        "constant_2": 0.011
                    },
                    "reaction_constant_conf": {
                        "constant_conf_1": 0.005,
                        "constant_conf_2": 0.002
                    },
                    "determination_method": "Kelen-Tudos",
                    "Q-value": {
                        "constant_1": 0.026,
                        "constant_2": 0.012
                    },
                    "e-Value": {
                        "constant_1": -0.88,
                        "constant_2": 0.925
                    },
                    "r_product": 0.00055
                }
            ]
        }
    ],
    "source": "https://doi.org/10.1002/app.24205",
    "PDF_name": "Azobisisobutyronitrile-Initiated Free-Radical Copolymerization of Limonene with Vinyl Acetate: Synthesis and Characterization"
}
