Repository: lamalab-org/copolymer-reactivity

# `data_extraction/` — Pipeline 1: literature → reactions

Mines ~300 k Crossref records for copolymerisation papers, filters them down to ~1.8 k downloadable PDFs, and extracts reactivity-ratio measurements with a vision–language model. The output is the curated `extracted_reactions.csv` that Pipeline 2 (`copol_prediction/`) ingests.

- **Configuration:** All paths and thresholds are defined in
  `data_extraction/obtain_data.py` via the `ExtractionConfig` class. The default
  configuration mirrors the curated layout beneath `data_extraction/artifacts`.
- **Step selection:** `ExtractionSteps` lets you control which parts of the

File: data_extraction/model_output_GPT4-o/10.1002_app.24328.json
{
    "reactions": [
        {
            "monomers": [
                "Acrylonitrile",
                "Methyl Vinyl Ketone"
            ],
            "reaction_conditions": [
                {
                    "polymerization_type": "free radical",
                    "solvent": "dimethyl sulfoxide",
                    "method": "solvent",
                    "temperature": 60.0,
                    "temperature_unit": "\u00b0C",
                    "reaction_constants": {
                        "constant_1": 0.576,
                        "constant_2": 3.32
                    },
                    "reaction_constant_conf": {
                        "constant_conf_1": 0.002,
                        "constant_conf_2": 0.02
                    },
                    "determination_method": "Kelen-Tudor",
                    "Q-value": {
                        "constant_1": "na",
                        "constant_2": "na"
                    },
                    "e-Value": {
                        "constant_1": "na",
                        "constant_2": "na"
                    },
                    "r_product": null
                },
                {
                    "polymerization_type": "free radical",
                    "solvent": "water",
                    "method": "solvent",
                    "temperature": 60.0,
                    "temperature_unit": "\u00b0C",
                    "reaction_constants": {
                        "constant_1": 0.789,
                        "constant_2": 2.84
                    },
                    "reaction_constant_conf": {
                        "constant_conf_1": 0.002,
                        "constant_conf_2": 0.01
                    },
                    "determination_method": "Kelen-Tudor",
                    "Q-value": {
                        "constant_1": "na",
                        "constant_2": "na"
                    },
                    "e-Value": {
                        "constant_1": "na",
                        "constant_2": "na"
                    },
                    "r_product": null
                }
            ]
        }
    ],
    "source": "https://doi.org/10.1002/app.24328",
    "PDF_name": "Monomer Apparent Reactivity Ratios for Acrylonitrile/Methyl Vinyl Ketone Copolymerization System"
}

File: data_extraction/model_output_GPT4-o/10.1002_app.24376.json
{
    "reactions": [
        {
            "monomers": [
                "acrylonitrile",
                "ammonium itaconate"
            ],
            "reaction_conditions": [
                {
                    "polymerization_type": "free radical",
                    "solvent": "water",
                    "method": "solvent",
                    "temperature": 60.0,
                    "temperature_unit": "\u00b0C",
                    "reaction_constants": {
                        "constant_1": 0.93,
                        "constant_2": 4.2
                    },
                    "reaction_constant_conf": {
                        "constant_conf_1": 0.02,
                        "constant_conf_2": 0.05
                    },
                    "determination_method": "Kelen-Tudos",
                    "Q-value": {
                        "constant_1": null,
                        "constant_2": null
                    },
                    "e-Value": {
                        "constant_1": null,
                        "constant_2": null
                    },
                    "r_product": null
                },
                {
                    "polymerization_type": "free radical",
                    "solvent": "water",
                    "method": "solvent",
                    "temperature": 60.0,
                    "temperature_unit": "\u00b0C",
                    "reaction_constants": {
                        "constant_1": 0.91,
                        "constant_2": 4.0
                    },
                    "reaction_constant_conf": {
                        "constant_conf_1": 0.02,
                        "constant_conf_2": 0.05
                    },
                    "determination_method": "Kelen-Tudos",
                    "Q-value": {
                        "constant_1": null,
                        "constant_2": null
                    },
                    "e-Value": {
                        "constant_1": null,
                        "constant_2": null
                    },
                    "r_product": null
                },
                {
                    "polymerization_type": "free radical",
                    "solvent": "water",
                    "method": "solvent",
                    "temperature": 60.0,
                    "temperature_unit": "\u00b0C",
                    "reaction_constants": {
                        "constant_1": 0.88,
                        "constant_2": 3.9
                    },
                    "reaction_constant_conf": {
                        "constant_conf_1": 0.02,
                        "constant_conf_2": 0.05
                    },
                    "determination_method": "Kelen-Tudos",
                    "Q-value": {
                        "constant_1": null,
                        "constant_2": null
                    },
                    "e-Value": {
                        "constant_1": null,
                        "constant_2": null
                    },
                    "r_product": null
                },
                {
                    "polymerization_type": "free radical",
                    "solvent": "water",
                    "method": "solvent",
                    "temperature": 60.0,
                    "temperature_unit": "\u00b0C",
                    "reaction_constants": {
                        "constant_1": 0.86,
                        "constant_2": 3.8
                    },
                    "reaction_constant_conf": {
                        "constant_conf_1": 0.02,
                        "constant_conf_2": 0.05
                    },
                    "determination_method": "Kelen-Tudos",
                    "Q-value": {
                        "constant_1": null,
                        "constant_2": null
                    },
                    "e-Value": {
                        "constant_1": null,
                        "constant_2": null
                    },
                    "r_product": null
                }
            ]
        }
    ],
    "source": "https://doi.org/10.1002/app.24376",
    "PDF_name": "Acrylonitrile/Ammonium Itaconate Aqueous Deposited Copolymerization"
}

File: data_extraction/model_output_GPT4-o/10.1002_app.24596.json
{
    "reactions": [
        {
            "monomers": [
                "styrene",
                "n-butylacrylate"
            ],
            "reaction_conditions": [
                {
                    "polymerization_type": "free radical",
                    "solvent": "dimethyl sulfoxide",
                    "method": "solvent",
                    "temperature": 30.0,
                    "temperature_unit": "\u00b0C",
                    "reaction_constants": {
                        "constant_1": 0.78,
                        "constant_2": 0.25
                    },
                    "reaction_constant_conf": {
                        "constant_conf_1": "na",
                        "constant_conf_2": "na"
                    },
                    "determination_method": "Finemann-Ross",
                    "Q-value": {
                        "constant_1": "na",
                        "constant_2": "na"
                    },
                    "e-Value": {
                        "constant_1": "na",
                        "constant_2": "na"
                    },
                    "r_product": null
                },
                {
                    "polymerization_type": "free radical",
                    "solvent": "dimethyl sulfoxide",
                    "method": "solvent",
                    "temperature": 30.0,
                    "temperature_unit": "\u00b0C",
                    "reaction_constants": {
                        "constant_1": 0.78,
                        "constant_2": 0.25
                    },
                    "reaction_constant_conf": {
                        "constant_conf_1": "na",
                        "constant_conf_2": "na"
                    },
                    "determination_method": "Kelen-Tudos",
                    "Q-value": {
                        "constant_1": "na",
                        "constant_2": "na"
                    },
                    "e-Value": {
                        "constant_1": "na",
                        "constant_2": "na"
                    },
                    "r_product": null
                }
            ]
        }
    ],
    "source": "https://doi.org/10.1002/app.24596",
    "PDF_name": "Copolymerization of n-Butylacrylate with Styrene by a Novel Photoinitiator, 1-(Bromoacetyl)pyrene"
}

File: data_extraction/model_output_GPT4-o/10.1002_app.24726.json
{
    "reactions": [
        {
            "monomers": [
                "acrylonitrile",
                "methyl acrylate"
            ],
            "reaction_conditions": [
                {
                    "polymerization_type": "free radical",
                    "solvent": "1-butyl-3-methylimidazolium tetrafluoroborate",
                    "method": "solvent",
                    "temperature": 338.0,
                    "temperature_unit": "K",
                    "reaction_constants": {
                        "constant_1": 0.36,
                        "constant_2": 0.68
                    },
                    "reaction_constant_conf": {
                        "constant_conf_1": "na",
                        "constant_conf_2": "na"
                    },
                    "determination_method": "Fineman-Ross",
                    "Q-value": {
                        "constant_1": "na",
                        "constant_2": "na"
                    },
                    "e-Value": {
                        "constant_1": "na",
                        "constant_2": "na"
                    },
                    "r_product": null
                }
            ]
        }
    ],
    "source": "https://doi.org/10.1002/app.24726",
    "PDF_name": "Free-Radical Copolymerization Kinetics of Acrylonitrile and Methyl Acrylate in [BMIM]BF4"
}

File: data_extraction/model_output_GPT4-o/10.1002_app.25039.json
{
    "reactions": [
        {
            "monomers": [
                "methyl acrylate",
                "styrene"
            ],
            "reaction_conditions": [
                {
                    "polymerization_type": "free radical",
                    "solvent": "dioxane",
                    "method": "solvent",
                    "temperature": 60.0,
                    "temperature_unit": "\u00b0C",
                    "reaction_constants": {
                        "constant_1": 0.16,
                        "constant_2": 0.028
                    },
                    "reaction_constant_conf": {
                        "constant_conf_1": 0.01,
                        "constant_conf_2": 0.005
                    },
                    "determination_method": "Kelen-Tudor",
                    "Q-value": {
                        "constant_1": "na",
                        "constant_2": "na"
                    },
                    "e-Value": {
                        "constant_1": "na",
                        "constant_2": "na"
                    },
                    "r_product": null
                }
            ]
        }
    ],
    "source": "https://doi.org/10.1002/app.25039",
    "PDF_name": "Copolymerization of Methyl Acrylate with Styrene Using Triphenylstibonium 1,2,3,4-Tetraphenylcyclopentadienylide as a Novel Radical Initiator"
}

File: data_extraction/model_output_GPT4-o/10.1002_app.25060.json
{
    "reactions": [
        {
            "monomers": [
                "hexene-1",
                "ethylene"
            ],
            "reaction_conditions": [
                {
                    "polymerization_type": "coordination",
                    "solvent": "heptane",
                    "method": "solvent",
                    "temperature": 80.0,
                    "temperature_unit": "\u00b0C",
                    "reaction_constants": {
                        "constant_1": 1.35,
                        "constant_2": 1.85
                    },
                    "reaction_constant_conf": {
                        "constant_conf_1": "na",
                        "constant_conf_2": "na"
                    },
                    "determination_method": "na",
                    "Q-value": {
                        "constant_1": "na",
                        "constant_2": "na"
                    },
                    "e-Value": {
                        "constant_1": "na",
                        "constant_2": "na"
                    },
                    "r_product": null
                }
            ]
        }
    ],
    "source": "https://doi.org/10.1002/app.25060",
    "PDF_name": "Supported Titanium\u2013Magnesium Catalysts with Different Titanium Content"
}

File: data_extraction/model_output_GPT4-o/10.1002_app.25192.json
{
    "reactions": [],
    "source": "https://doi.org/10.1002/app.25192",
    "PDF_name": "Copolymerization and Blending of Poly(phthalazinone ether ketones) to Improve Their Melt Processability"
}

File: data_extraction/model_output_GPT4-o/10.1002_app.25271.json
{
    "reactions": [
        {
            "monomers": [
                "acrylamide",
                "acrylic acid"
            ],
            "reaction_conditions": [
                {
                    "polymerization_type": "free radical",
                    "solvent": "water",
                    "method": "solvent",
                    "temperature": 60.0,
                    "temperature_unit": "\u00b0C",
                    "reaction_constants": {
                        "constant_1": 1.88,
                        "constant_2": 0.8
                    },
                    "reaction_constant_conf": {
                        "constant_conf_1": 0.17,
                        "constant_conf_2": 0.07
                    },
                    "determination_method": "EVM Program",
                    "Q-value": {
                        "constant_1": "na",
                        "constant_2": "na"
                    },
                    "e-Value": {
                        "constant_1": "na",
                        "constant_2": "na"
                    },
                    "r_product": null
                },
                {
                    "polymerization_type": "free radical",
                    "solvent": "water",
                    "method": "solvent",
                    "temperature": 60.0,
                    "temperature_unit": "\u00b0C",
                    "reaction_constants": {
                        "constant_1": 0.16,
                        "constant_2": 0.88
                    },
                    "reaction_constant_conf": {
                        "constant_conf_1": 0.04,
                        "constant_conf_2": 0.08
                    },
                    "determination_method": "EVM Program",
                    "Q-value": {
                        "constant_1": "na",
                        "constant_2": "na"
                    },
                    "e-Value": {
                        "constant_1": "na",
                        "constant_2": "na"
                    },
                    "r_product": null
                }
            ]
        }
    ],
    "source": "https://doi.org/10.1002/app.25271",
    "PDF_name": "Effect of Medium pH on the Reactivity Ratios in Acrylamide Acrylic Acid Copolymerization"
}

File: data_extraction/model_output_GPT4-o/10.1002_app.25480.json
{
    "reactions": [
        {
            "monomers": [
                "glycidyl methacrylate",
                "methacrylic acid"
            ],
            "reaction_conditions": [
                {
                    "polymerization_type": "free radical",
                    "solvent": "carbon dioxide",
                    "method": "precipitation",
                    "temperature": 338.0,
                    "temperature_unit": "K",
                    "reaction_constants": {
                        "constant_1": 0.18,
                        "constant_2": 0.56
                    },
                    "reaction_constant_conf": {
                        "constant_conf_1": 0.02,
                        "constant_conf_2": 0.03
                    },
                    "determination_method": "Kelen-Tudos",
                    "Q-value": {
                        "constant_1": 0.82,
                        "constant_2": 0.94
                    },
                    "e-Value": {
                        "constant_1": 0.32,
                        "constant_2": 0.26
                    },
                    "r_product": 0.1
                }
            ]
        },
        {
            "monomers": [
                "glycidyl methacrylate",
                "2-hydroxyethyl methacrylate"
            ],
            "reaction_conditions": [
                {
                    "polymerization_type": "free radical",
                    "solvent": "carbon dioxide",
                    "method": "precipitation",
                    "temperature": 338.0,
                    "temperature_unit": "K",
                    "reaction_constants": {
                        "constant_1": 0.21,
                        "constant_2": 0.47
                    },
                    "reaction_constant_conf": {
                        "constant_conf_1": 0.03,
                        "constant_conf_2": 0.04
                    },
                    "determination_method": "Kelen-Tudos",
                    "Q-value": {
                        "constant_1": 0.85,
                        "constant_2": 0.91
                    },
                    "e-Value": {
                        "constant_1": 0.3,
                        "constant_2": 0.28
                    },
                    "r_product": 0.1
                }
            ]
        }
    ],
    "source": "https://doi.org/10.1002/app.25480",
    "PDF_name": "Environmentally Benign Precipitation Copolymerization of Methacrylate Ester and Styrene to Make Polymeric Microspheres in Supercritical Carbon Dioxide"
}

File: data_extraction/model_output_GPT4-o/10.1002_app.25777.json
{
    "reactions": [
        {
            "monomers": [
                "diallyldimethylammonium chloride",
                "N-vinylformamide"
            ],
            "reaction_conditions": [
                {
                    "polymerization_type": "free radical",
                    "solvent": "water",
                    "method": "solvent",
                    "temperature": 45.0,
                    "temperature_unit": "\u00b0C",
                    "reaction_constants": {
                        "constant_1": 0.13,
                        "constant_2": 1.92
                    },
                    "reaction_constant_conf": {
                        "constant_conf_1": "na",
                        "constant_conf_2": "na"
                    },
                    "determination_method": "Fineman-Ross",
                    "Q-value": {
                        "constant_1": "na",
                        "constant_2": "na"
                    },
                    "e-Value": {
                        "constant_1": "na",
                        "constant_2": "na"
                    },
                    "r_product": null
                }
            ]
        }
    ],
    "source": "https://doi.org/10.1002/app.25777",
    "PDF_name": "Amine-Derivatized Poly(diallyldimethylammonium chloride) from N-Vinylformamide Copolymerization"
}

File: data_extraction/model_output_GPT4-o/10.1002_app.25911.json
{
    "reactions": [
        {
            "monomers": [
                "2-[3-(6-Tetralino)-3-methylcyclobutyl]-2-ketoethyl methacrylate",
                "Acrylonitrile"
            ],
            "reaction_conditions": [
                {
                    "polymerization_type": "free radical",
                    "solvent": "1,4-dioxane",
                    "method": "solvent",
                    "temperature": 65.0,
                    "temperature_unit": "\u00b0C",
                    "reaction_constants": {
                        "constant_1": 0.58,
                        "constant_2": 0.55
                    },
                    "reaction_constant_conf": {
                        "constant_conf_1": "na",
                        "constant_conf_2": "na"
                    },
                    "determination_method": "Kelen-Tudos",
                    "Q-value": {
                        "constant_1": "na",
                        "constant_2": "na"
                    },
                    "e-Value": {
                        "constant_1": "na",
                        "constant_2": "na"
                    },
                    "r_product": 0.315
                }
            ]
        },
        {
            "monomers": [
                "2-[3-(6-Tetralino)-3-methylcyclobutyl]-2-ketoethyl methacrylate",
                "Styrene"
            ],
            "reaction_conditions": [
                {
                    "polymerization_type": "free radical",
                    "solvent": "1,4-dioxane",
                    "method": "solvent",
                    "temperature": 65.0,
                    "temperature_unit": "\u00b0C",
                    "reaction_constants": {
                        "constant_1": 1.04,
                        "constant_2": 0.18
                    },
                    "reaction_constant_conf": {
                        "constant_conf_1": "na",
                        "constant_conf_2": "na"
                    },
                    "determination_method": "Kelen-Tudos",
                    "Q-value": {
                        "constant_1": "na",
                        "constant_2": "na"
                    },
                    "e-Value": {
                        "constant_1": "na",
                        "constant_2": "na"
                    },
                    "r_product": 0.19
                }
            ]
        }
    ],
    "source": "https://doi.org/10.1002/app.25911",
    "PDF_name": "Free-Radical Copolymerization of 2-[3-(6-Tetralino)-3-methylcyclobutyl]-2-ketoethyl Methacrylate with Acrylonitrile and Styrene"
}

File: data_extraction/model_output_GPT4-o/10.1002_app.26032.json
{
    "reactions": [
        {
            "monomers": [
                "styrene",
                "1-hexene"
            ],
            "reaction_conditions": [
                {
                    "polymerization_type": "coordination",
                    "solvent": "toluene",
                    "method": "solvent",
                    "temperature": 25.0,
                    "temperature_unit": "\u00b0C",
                    "reaction_constants": {
                        "constant_1": 0.11,
                        "constant_2": 4.67
                    },
                    "reaction_constant_conf": {
                        "constant_conf_1": 0.01,
                        "constant_conf_2": 0.15
                    },
                    "determination_method": "Kelen-Tudos",
                    "Q-value": {
                        "constant_1": 1.0,
                        "constant_2": 0.49
                    },
                    "e-Value": {
                        "constant_1": -0.8,
                        "constant_2": 0.26
                    },
                    "r_product": null
                }
            ]
        }
    ],
    "source": "https://doi.org/10.1002/app.26032",
    "PDF_name": "Investigation of Styrene/1-Hexene Copolymerization by Homogeneous and Heterogeneous Bisindenyl Ethane Zirconium Dichloride Catalyst System"
}

File: data_extraction/model_output_GPT4-o/10.1002_app.26125.json
{
    "reactions": [
        {
            "monomers": [
                "Ethyl acrylate",
                "Vinyl imidazole"
            ],
            "reaction_conditions": [
                {
                    "polymerization_type": "free radical",
                    "solvent": "water",
                    "method": "solvent",
                    "temperature": 25.0,
                    "temperature_unit": "\u00b0C",
                    "reaction_constants": {
                        "constant_1": 0.19,
                        "constant_2": 2.56
                    },
                    "reaction_constant_conf": {
                        "constant_conf_1": 0.01,
                        "constant_conf_2": 0.03
                    },
                    "determination_method": "Kelen-Tudos",
                    "Q-value": {
                        "constant_1": 0.9,
                        "constant_2": 0.22
                    },
                    "e-Value": {
                        "constant_1": 0.78,
                        "constant_2": 0.12
                    },
                    "r_product": 0.49
                }
            ]
        }
    ],
    "source": "https://doi.org/10.1002/app.26125",
    "PDF_name": "Radiation Induced Graft Copolymerization of Vinyl Monomers and Their Binary Mixture onto Rayon Fibre"
}

File: data_extraction/model_output_GPT4-o/10.1002_app.26290.json
{
    "reactions": [
        {
            "monomers": [
                "styrene",
                "ethyl acrylate"
            ],
            "reaction_conditions": [
                {
                    "polymerization_type": "free radical",
                    "solvent": "benzene",
                    "method": "solvent",
                    "temperature": 70.0,
                    "temperature_unit": "\u00b0C",
                    "reaction_constants": {
                        "constant_1": 1.16,
                        "constant_2": 0.22
                    },
                    "reaction_constant_conf": {
                        "constant_conf_1": 0.2,
                        "constant_conf_2": 0.04
                    },
                    "determination_method": "Tidwell-Mortimer",
                    "Q-value": {
                        "constant_1": "na",
                        "constant_2": "na"
                    },
                    "e-Value": {
                        "constant_1": "na",
                        "constant_2": "na"
                    },
                    "r_product": null
                },
                {
                    "polymerization_type": "free radical",
                    "solvent": "benzene",
                    "method": "solvent",
                    "temperature": 70.0,
                    "temperature_unit": "\u00b0C",
                    "reaction_constants": {
                        "constant_1": 1.17,
                        "constant_2": 0.22
                    },
                    "reaction_constant_conf": {
                        "constant_conf_1": "na",
                        "constant_conf_2": "na"
                    },
                    "determination_method": "Kelen-Tudos",
                    "Q-value": {
                        "constant_1": "na",
                        "constant_2": "na"
                    },
                    "e-Value": {
                        "constant_1": "na",
                        "constant_2": "na"
                    },
                    "r_product": null
                }
            ]
        }
    ],
    "source": "https://doi.org/10.1002/app.26209",
    "PDF_name": "Using 1H-NMR Spectroscopy for the Kinetic Study of the In Situ Solution Free-Radical Copolymerization of Styrene and Ethyl Acrylate"
}

File: data_extraction/model_output_GPT4-o/10.1002_app.26652.json
{
    "reactions": [
        {
            "monomers": [
                "styrene",
                "octavinyl polyhedral oligomeric silsesquioxane"
            ],
            "reaction_conditions": [
                {
                    "polymerization_type": "free radical",
                    "solvent": "tetrahydrofuran",
                    "method": "solvent",
                    "temperature": 60.0,
                    "temperature_unit": "\u00b0C",
                    "reaction_constants": {
                        "constant_1": 0.44,
                        "constant_2": 0.0094
                    },
                    "reaction_constant_conf": {
                        "constant_conf_1": "na",
                        "constant_conf_2": "na"
                    },
                    "determination_method": "FTIR calibration curve",
                    "Q-value": {
                        "constant_1": "na",
                        "constant_2": "na"
                    },
                    "e-Value": {
                        "constant_1": "na",
                        "constant_2": "na"
                    },
                    "r_product": null
                }
            ]
        }
    ],
    "source": "https://doi.org/10.1002/app.26652",
    "PDF_name": "Preparation and Thermal Property of Hybrid Nanocomposites by Free Radical Copolymerization of Styrene with Octavinyl Polyhedral Oligomeric Silsesquioxane"
}

File: data_extraction/model_output_GPT4-o/10.1002_app.27107.json
{
    "reactions": [
        {
            "monomers": [
                "p-acryloyloxybenzoic acid",
                "p-methacryloyloxybenzoic acid"
            ],
            "reaction_conditions": [
                {
                    "polymerization_type": "free radical",
                    "solvent": "dimethylformamide",
                    "method": "solvent",
                    "temperature": 90.0,
                    "temperature_unit": "\u00b0C",
                    "reaction_constants": {
                        "constant_1": 2.63,
                        "constant_2": 0.38
                    },
                    "reaction_constant_conf": {
                        "constant_conf_1": 0.03,
                        "constant_conf_2": 0.02
                    },
                    "determination_method": "Kelen-Tudos",
                    "Q-value": {
                        "constant_1": 1.74,
                        "constant_2": 0.92
                    },
                    "e-Value": {
                        "constant_1": 0.97,
                        "constant_2": 0.44
                    },
                    "r_product": 1.0
                }
            ]
        }
    ],
    "source": "https://doi.org/10.1002/app.27107",
    "PDF_name": "Graft Copolymerization of p-Acryloyloxybenzoic Acid and p-Methacryloyloxybenzoic Acid onto Isotactic Polypropylene and Their Thermal Properties: Part I"
}

File: data_extraction/model_output_GPT4-o/10.1002_app.27476.json
{
    "reactions": [
        {
            "monomers": [
                "methyl methacrylate",
                "4-vinylpyridine"
            ],
            "reaction_conditions": [
                {
                    "polymerization_type": "free radical",
                    "solvent": "1,4-dioxane",
                    "method": "solvent",
                    "temperature": 30.0,
                    "temperature_unit": "\u00b0C",
                    "reaction_constants": {
                        "constant_1": 0.55,
                        "constant_2": 1.165
                    },
                    "reaction_constant_conf": {
                        "constant_conf_1": 0.02,
                        "constant_conf_2": 0.03
                    },
                    "determination_method": "Fineman-Ross",
                    "Q-value": {
                        "constant_1": "na",
                        "constant_2": "na"
                    },
                    "e-Value": {
                        "constant_1": "na",
                        "constant_2": "na"
                    },
                    "r_product": 0.64
                },
                {
                    "polymerization_type": "free radical",
                    "solvent": "1,4-dioxane",
                    "method": "solvent",
                    "temperature": 30.0,
                    "temperature_unit": "\u00b0C",
                    "reaction_constants": {
                        "constant_1": 0.559,
                        "constant_2": 1.286
                    },
                    "reaction_constant_conf": {
                        "constant_conf_1": 0.02,
                        "constant_conf_2": 0.03
                    },
                    "determination_method": "Kelen-Tudos",
                    "Q-value": {
                        "constant_1": "na",
                        "constant_2": "na"
                    },
                    "e-Value": {
                        "constant_1": "na",
                        "constant_2": "na"
                    },
                    "r_product": 0.71
                },
                {
                    "polymerization_type": "free radical",
                    "solvent": "1,4-dioxane",
                    "method": "solvent",
                    "temperature": 30.0,
                    "temperature_unit": "\u00b0C",
                    "reaction_constants": {
                        "constant_1": 0.559,
                        "constant_2": 1.264
                    },
                    "reaction_constant_conf": {
                        "constant_conf_1": 0.02,
                        "constant_conf_2": 0.03
                    },
                    "determination_method": "RREVM",
                    "Q-value": {
                        "constant_1": "na",
                        "constant_2": "na"
                    },
                    "e-Value": {
                        "constant_1": "na",
                        "constant_2": "na"
                    },
                    "r_product": 0.7
                }
            ]
        }
    ],
    "source": "https://doi.org/10.1002/app.27476",
    "PDF_name": "Copolymerization of Methyl Methacrylate with 4-Vinylpyridine Initiated by a Novel Ni(II)\u03b1-Benzoinoxime Complex"
}

File: data_extraction/model_output_GPT4-o/10.1002_app.27562.json
{
    "reactions": [
        {
            "monomers": [
                "2-phenyl-5,5-bis(hydroxymethyl) trimethylene carbonate",
                "5,5-dimethyl trimethylene carbonate"
            ],
            "reaction_conditions": [
                {
                    "polymerization_type": "anionic",
                    "solvent": "chloroform",
                    "method": "solvent",
                    "temperature": 180.0,
                    "temperature_unit": "\u00b0C",
                    "reaction_constants": {
                        "constant_1": 1.08,
                        "constant_2": 0.565
                    },
                    "reaction_constant_conf": {
                        "constant_conf_1": 0.06,
                        "constant_conf_2": 0.06
                    },
                    "determination_method": "na",
                    "Q-value": {
                        "constant_1": "na",
                        "constant_2": "na"
                    },
                    "e-Value": {
                        "constant_1": "na",
                        "constant_2": "na"
                    },
                    "r_product": null
                }
            ]
        }
    ],
    "source": "https://doi.org/10.1002/app.27562",
    "PDF_name": "Ring-Opening Copolymerization and Properties of Polycarbonate Copolymers"
}

File: data_extraction/model_output_GPT4-o/10.1002_app.27696.json
{
    "reactions": [
        {
            "monomers": [
                "3,3',5,5'-tetramethyl-4,4'-biphenol",
                "1,4-bis(4-fluorobenzoyl) benzene"
            ],
            "reaction_conditions": [
                {
                    "polymerization_type": "nucleophilic aromatic substitution",
                    "solvent": "dimethyl sulfoxide",
                    "method": "solvent",
                    "temperature": 180.0,
                    "temperature_unit": "\u00b0C",
                    "reaction_constants": {
                        "constant_1": 0.92,
                        "constant_2": 1.22
                    },
                    "reaction_constant_conf": {
                        "constant_conf_1": 0.02,
                        "constant_conf_2": 0.03
                    },
                    "determination_method": "proton nuclear magnetic resonance",
                    "Q-value": {
                        "constant_1": null,
                        "constant_2": null
                    },
                    "e-Value": {
                        "constant_1": null,
                        "constant_2": null
                    },
                    "r_product": null
                }
            ]
        }
    ],
    "source": "https://doi.org/10.1002/app.27696",
    "PDF_name": "Sulfonated Poly(arylene ether ketones) Prepared by Direct Copolymerization as Proton Exchange Membranes"
}

File: data_extraction/model_output_GPT4-o/10.1002_app.28093.json
{
    "reactions": [
        {
            "monomers": [
                "bisphenol A glycidyl dimethacrylate",
                "triethylene glycol dimethacrylate"
            ],
            "reaction_conditions": [
                {
                    "polymerization_type": "free radical",
                    "solvent": "dichloromethane",
                    "method": "bulk",
                    "temperature": 37.0,
                    "temperature_unit": "\u00b0C",
                    "reaction_constants": {
                        "constant_1": 0.24,
                        "constant_2": 5.42
                    },
                    "reaction_constant_conf": {
                        "constant_conf_1": 0.02,
                        "constant_conf_2": 0.3
                    },
                    "determination_method": "Kelen-Tudos",
                    "Q-value": {
                        "constant_1": 0.95,
                        "constant_2": 0.9
                    },
                    "e-Value": {
                        "constant_1": 0.5,
                        "constant_2": 0.46
                    },
                    "r_product": 1.3
                }
            ]
        },
        {
            "monomers": [
                "urethane dimethacrylate",
                "triethylene glycol dimethacrylate"
            ],
            "reaction_conditions": [
                {
                    "polymerization_type": "free radical",
                    "solvent": "dichloromethane",
                    "method": "bulk",
                    "temperature": 37.0,
                    "temperature_unit": "\u00b0C",
                    "reaction_constants": {
                        "constant_1": 0.28,
                        "constant_2": 4.1
                    },
                    "reaction_constant_conf": {
                        "constant_conf_1": 0.03,
                        "constant_conf_2": 0.25
                    },
                    "determination_method": "Kelen-Tudos",
                    "Q-value": {
                        "constant_1": 0.92,
                        "constant_2": 0.88
                    },
                    "e-Value": {
                        "constant_1": 0.48,
                        "constant_2": 0.44
                    },
                    "r_product": 1.15
                }
            ]
        },
        {
            "monomers": [
                "bisphenol A ethoxylated dimethacrylate",
                "triethylene glycol dimethacrylate"
            ],
            "reaction_conditions": [
                {
                    "polymerization_type": "free radical",
                    "solvent": "dichloromethane",
                    "method": "bulk",
                    "temperature": 37.0,
                    "temperature_unit": "\u00b0C",
                    "reaction_constants": {
                        "constant_1": 0.22,
                        "constant_2": 5.75
                    },
                    "reaction_constant_conf": {
                        "constant_conf_1": 0.02,
                        "constant_conf_2": 0.35
                    },
                    "determination_method": "Kelen-Tudos",
                    "Q-value": {
                        "constant_1": 0.91,
                        "constant_2": 0.89
                    },
                    "e-Value": {
                        "constant_1": 0.47,
                        "constant_2": 0.45
                    },
                    "r_product": 1.27
                }
            ]
        }
    ],
    "source": "https://doi.org/10.1002/app.28093",
    "PDF_name": "Copolymerization Kinetics of Dental Dimethacrylate Resins Initiated by a Benzoyl Peroxide/Amine Redox System"
}
