Repository: lamalab-org/copolymer-reactivity

# `data_extraction/` — Pipeline 1: literature → reactions

Mines ~300 k Crossref records for copolymerisation papers, filters them down to ~1.8 k downloadable PDFs, and extracts reactivity-ratio measurements with a vision–language model. The output is the curated `extracted_reactions.csv` that Pipeline 2 (`copol_prediction/`) ingests.

- **Configuration:** All paths and thresholds are defined in
  `data_extraction/obtain_data.py` via the `ExtractionConfig` class. The default
  configuration mirrors the curated layout beneath `data_extraction/artifacts`.
- **Step selection:** `ExtractionSteps` lets you control which parts of the

File: data_extraction/model_output_GPT4-o/10.1002_app.28099.json
{
    "reactions": [
        {
            "monomers": [
                "methyl methacrylate",
                "N-(3-methoxyphenyl) itaconimide"
            ],
            "reaction_conditions": [
                {
                    "polymerization_type": "free radical",
                    "solvent": "tetrahydrofuran",
                    "method": "solvent",
                    "temperature": 60.0,
                    "temperature_unit": "\u00b0C",
                    "reaction_constants": {
                        "constant_1": 1.0,
                        "constant_2": 0.99
                    },
                    "reaction_constant_conf": {
                        "constant_conf_1": 0.01,
                        "constant_conf_2": 0.07
                    },
                    "determination_method": "Fineman\u2013Ross and Kelen\u2013T\u00fcdos",
                    "Q-value": {
                        "constant_1": null,
                        "constant_2": null
                    },
                    "e-Value": {
                        "constant_1": null,
                        "constant_2": null
                    },
                    "r_product": null
                }
            ]
        },
        {
            "monomers": [
                "methyl methacrylate",
                "N-(4-methoxyphenyl) itaconimide"
            ],
            "reaction_conditions": [
                {
                    "polymerization_type": "free radical",
                    "solvent": "tetrahydrofuran",
                    "method": "solvent",
                    "temperature": 60.0,
                    "temperature_unit": "\u00b0C",
                    "reaction_constants": {
                        "constant_1": 0.93,
                        "constant_2": 1.11
                    },
                    "reaction_constant_conf": {
                        "constant_conf_1": 0.02,
                        "constant_conf_2": 0.1
                    },
                    "determination_method": "Fineman\u2013Ross and Kelen\u2013T\u00fcdos",
                    "Q-value": {
                        "constant_1": null,
                        "constant_2": null
                    },
                    "e-Value": {
                        "constant_1": null,
                        "constant_2": null
                    },
                    "r_product": null
                }
            ]
        }
    ],
    "source": "https://doi.org/10.1002/app.28996",
    "PDF_name": "Copolymerization of Methyl Methacrylate with N-(Methoxyphenyl) Itaconimides"
}

File: data_extraction/model_output_GPT4-o/10.1002_app.28112.json
{
    "reactions": [
        {
            "monomers": [
                "3,4-ethylenedioxythiophene",
                "5-methylindole"
            ],
            "reaction_conditions": [
                {
                    "polymerization_type": "electrochemical",
                    "solvent": "acetonitrile",
                    "method": "solvent",
                    "temperature": 25.0,
                    "temperature_unit": "\u00b0C",
                    "reaction_constants": {
                        "constant_1": 0.35,
                        "constant_2": 2.58
                    },
                    "reaction_constant_conf": {
                        "constant_conf_1": 0.02,
                        "constant_conf_2": 0.03
                    },
                    "determination_method": "Kelen-T\u00fcd\u00f6s",
                    "Q-value": {
                        "constant_1": 0.1,
                        "constant_2": 0.54
                    },
                    "e-Value": {
                        "constant_1": 0.124,
                        "constant_2": 0.058
                    },
                    "r_product": 0.903
                }
            ]
        }
    ],
    "source": "https://doi.org/10.1002/app.28112",
    "PDF_name": "Electrochemical Copolymerization of 3,4-Ethylenedioxythiophene and 5-Methylindole and Characterizations of the Copolymers"
}

File: data_extraction/model_output_GPT4-o/10.1002_app.28243.json
{
    "reactions": [
        {
            "monomers": [
                "isobutyl methacrylate",
                "lauryl methacrylate"
            ],
            "reaction_conditions": [
                {
                    "polymerization_type": "free radical",
                    "solvent": "benzene",
                    "method": "solvent",
                    "temperature": 70.0,
                    "temperature_unit": "\u00b0C",
                    "reaction_constants": {
                        "constant_1": 2.109,
                        "constant_2": 1.85829
                    },
                    "reaction_constant_conf": {
                        "constant_conf_1": 0.001,
                        "constant_conf_2": 1e-05
                    },
                    "determination_method": "robust M-estimation",
                    "Q-value": {
                        "constant_1": 61.02,
                        "constant_2": 61.02
                    },
                    "e-Value": {
                        "constant_1": 140.1,
                        "constant_2": 140.1
                    },
                    "r_product": null
                }
            ]
        }
    ],
    "source": "https://doi.org/10.1002/app.28243",
    "PDF_name": "Kinetic Study of Methacrylate Copolymerization Systems by Thermoanalysis Methods"
}

File: data_extraction/model_output_GPT4-o/10.1002_app.28301.json
{
    "reactions": [
        {
            "monomers": [
                "ethylene",
                "10-undecen-1-ol"
            ],
            "reaction_conditions": [
                {
                    "polymerization_type": "coordination",
                    "solvent": "1,2,4-trichlorobenzene",
                    "method": "solvent",
                    "temperature": 60.0,
                    "temperature_unit": "\u00b0C",
                    "reaction_constants": {
                        "constant_1": 6.0,
                        "constant_2": 0.7
                    },
                    "reaction_constant_conf": {
                        "constant_conf_1": 0.7,
                        "constant_conf_2": 0.2
                    },
                    "determination_method": "Finemann-Ross",
                    "Q-value": {
                        "constant_1": null,
                        "constant_2": null
                    },
                    "e-Value": {
                        "constant_1": null,
                        "constant_2": null
                    },
                    "r_product": null
                }
            ]
        },
        {
            "monomers": [
                "ethylene",
                "5-hexen-1-ol"
            ],
            "reaction_conditions": [
                {
                    "polymerization_type": "coordination",
                    "solvent": "1,2,4-trichlorobenzene",
                    "method": "solvent",
                    "temperature": 60.0,
                    "temperature_unit": "\u00b0C",
                    "reaction_constants": {
                        "constant_1": 5.1,
                        "constant_2": 2.5
                    },
                    "reaction_constant_conf": {
                        "constant_conf_1": 0.8,
                        "constant_conf_2": 0.9
                    },
                    "determination_method": "Finemann-Ross",
                    "Q-value": {
                        "constant_1": null,
                        "constant_2": null
                    },
                    "e-Value": {
                        "constant_1": null,
                        "constant_2": null
                    },
                    "r_product": null
                }
            ]
        }
    ],
    "source": "https://doi.org/10.1002/app.28301",
    "PDF_name": "Highly Active Ethylene/Hydroxyl Comonomers Copolymerization Using Metallocene Catalysts"
}

File: data_extraction/model_output_GPT4-o/10.1002_app.29041.json
{
    "reactions": [
        {
            "monomers": [
                "vinyl acetate",
                "butyl acrylate"
            ],
            "reaction_conditions": [
                {
                    "polymerization_type": "free radical",
                    "solvent": "water",
                    "method": "microemulsion",
                    "temperature": 60.0,
                    "temperature_unit": "\u00b0C",
                    "reaction_constants": {
                        "constant_1": 0.028,
                        "constant_2": 6.219
                    },
                    "reaction_constant_conf": {
                        "constant_conf_1": 0.0032,
                        "constant_conf_2": 0.31
                    },
                    "determination_method": "error-in-all-variables",
                    "Q-value": {
                        "constant_1": null,
                        "constant_2": null
                    },
                    "e-Value": {
                        "constant_1": null,
                        "constant_2": null
                    },
                    "r_product": null
                },
                {
                    "polymerization_type": "free radical",
                    "solvent": "water",
                    "method": "microemulsion",
                    "temperature": 60.0,
                    "temperature_unit": "\u00b0C",
                    "reaction_constants": {
                        "constant_1": 0.016,
                        "constant_2": 15.62
                    },
                    "reaction_constant_conf": {
                        "constant_conf_1": 0.0018,
                        "constant_conf_2": 5.9
                    },
                    "determination_method": "apparent value method (without monomer partitioning)",
                    "Q-value": {
                        "constant_1": null,
                        "constant_2": null
                    },
                    "e-Value": {
                        "constant_1": null,
                        "constant_2": null
                    },
                    "r_product": null
                }
            ]
        }
    ],
    "source": "DOI 10.1002/app.29041",
    "PDF_name": "Reactivity Ratios and Monomer Partitioning in the Microemulsion Copolymerization of Vinyl Acetate and Butyl Acrylate"
}

File: data_extraction/model_output_GPT4-o/10.1002_app.29381.json
{
    "reactions": [
        {
            "monomers": [
                "acrylonitrile",
                "itaconic acid"
            ],
            "reaction_conditions": [
                {
                    "polymerization_type": "free radical",
                    "solvent": "water",
                    "method": "solvent",
                    "temperature": 60.0,
                    "temperature_unit": "\u00b0C",
                    "reaction_constants": {
                        "constant_1": 0.64,
                        "constant_2": 1.37
                    },
                    "reaction_constant_conf": {
                        "constant_conf_1": "na",
                        "constant_conf_2": "na"
                    },
                    "determination_method": "Kelen-Tudos",
                    "Q-value": {
                        "constant_1": 0.48,
                        "constant_2": 0.75
                    },
                    "e-Value": {
                        "constant_1": 1.23,
                        "constant_2": 0.107
                    },
                    "r_product": null
                },
                {
                    "polymerization_type": "free radical",
                    "solvent": "water",
                    "method": "solvent",
                    "temperature": 60.0,
                    "temperature_unit": "\u00b0C",
                    "reaction_constants": {
                        "constant_1": 0.61,
                        "constant_2": 1.47
                    },
                    "reaction_constant_conf": {
                        "constant_conf_1": "na",
                        "constant_conf_2": "na"
                    },
                    "determination_method": "Fineman-Ross",
                    "Q-value": {
                        "constant_1": 0.48,
                        "constant_2": 0.75
                    },
                    "e-Value": {
                        "constant_1": 1.23,
                        "constant_2": 0.107
                    },
                    "r_product": null
                }
            ]
        }
    ],
    "source": "https://doi.org/10.1002/app.29381",
    "PDF_name": "Aqueous Deposited Copolymerization of Acrylonitrile and Itaconic Acid"
}

File: data_extraction/model_output_GPT4-o/10.1002_app.29598.json
{
    "reactions": [
        {
            "monomers": [
                "1-vinyl-3-ethylimidazolium bromide",
                "acrylonitrile"
            ],
            "reaction_conditions": [
                {
                    "polymerization_type": "free radical",
                    "solvent": "dimethyl sulfoxide",
                    "method": "solvent",
                    "temperature": 60.0,
                    "temperature_unit": "\u00b0C",
                    "reaction_constants": {
                        "constant_1": 0.954,
                        "constant_2": 0.976
                    },
                    "reaction_constant_conf": {
                        "constant_conf_1": "na",
                        "constant_conf_2": "na"
                    },
                    "determination_method": "Kelen-Tudos",
                    "Q-value": {
                        "constant_1": "na",
                        "constant_2": "na"
                    },
                    "e-Value": {
                        "constant_1": "na",
                        "constant_2": "na"
                    },
                    "r_product": 0.931
                }
            ]
        }
    ],
    "source": "https://doi.org/10.1002/app.29598",
    "PDF_name": "Free-Radical Solution Copolymerization of the Ionic Liquid Monomer 1-Vinyl-3-Ethylimidazolium Bromide with Acrylonitrile"
}

File: data_extraction/model_output_GPT4-o/10.1002_app.30140.json
{
    "reactions": [
        {
            "monomers": [
                "4-vinyl pyridine",
                "methyl acrylate"
            ],
            "reaction_conditions": [
                {
                    "polymerization_type": "free radical",
                    "solvent": "1,4-dioxane",
                    "method": "solvent",
                    "temperature": 60.0,
                    "temperature_unit": "\u00b0C",
                    "reaction_constants": {
                        "constant_1": 0.14,
                        "constant_2": 0.56
                    },
                    "reaction_constant_conf": {
                        "constant_conf_1": 0.0075,
                        "constant_conf_2": 0.0078
                    },
                    "determination_method": "Kelen-Tudos",
                    "Q-value": {
                        "constant_1": null,
                        "constant_2": null
                    },
                    "e-Value": {
                        "constant_1": null,
                        "constant_2": null
                    },
                    "r_product": null
                }
            ]
        }
    ],
    "source": "https://doi.org/10.1002/app.30140",
    "PDF_name": "Kinetics and Mechanism of the Radical Copolymerization of 4-Vinyl Pyridine with Methyl Acrylate Initiated by p-Acetylbenzylidene Triphenylarsonium Ylide"
}

File: data_extraction/model_output_GPT4-o/10.1002_app.30537.json
{
    "reactions": [
        {
            "monomers": [
                "acrylonitrile",
                "kappa carrageenan"
            ],
            "reaction_conditions": [
                {
                    "polymerization_type": "free radical",
                    "solvent": "water",
                    "method": "solvent",
                    "temperature": 60.0,
                    "temperature_unit": "\u00b0C",
                    "reaction_constants": {
                        "constant_1": 1.33,
                        "constant_2": 2.38
                    },
                    "reaction_constant_conf": {
                        "constant_conf_1": 0.02,
                        "constant_conf_2": 0.02
                    },
                    "determination_method": "logarithmic fitting",
                    "Q-value": {
                        "constant_1": null,
                        "constant_2": null
                    },
                    "e-Value": {
                        "constant_1": null,
                        "constant_2": null
                    },
                    "r_product": null
                }
            ]
        }
    ],
    "source": "https://doi.org/10.1002/app.30537",
    "PDF_name": "Ceric-Initiated Free Radical Graft Copolymerization of Acrylonitrile onto kappa Carrageenan"
}

File: data_extraction/model_output_GPT4-o/10.1002_app.30744.json
{
    "reactions": [],
    "source": "https://doi.org/10.1002/app.30744",
    "PDF_name": "Synthesis of Monodisperse Styrene/Methyl Methacrylate/Acrylic Acid Latex Using Surfactant-Free Emulsion Copolymerization in Air"
}

File: data_extraction/model_output_GPT4-o/10.1002_app.30747.json
{
    "reactions": [
        {
            "monomers": [
                "acrylonitrile",
                "alpha-cyanovinyl acetate"
            ],
            "reaction_conditions": [
                {
                    "polymerization_type": "free radical",
                    "solvent": "acetonitrile",
                    "method": "solvent",
                    "temperature": 80.0,
                    "temperature_unit": "\u00b0C",
                    "reaction_constants": {
                        "constant_1": 3.03,
                        "constant_2": 0.97
                    },
                    "reaction_constant_conf": {
                        "constant_conf_1": "na",
                        "constant_conf_2": "na"
                    },
                    "determination_method": "Alfrey\u2013Price",
                    "Q-value": {
                        "constant_1": 0.48,
                        "constant_2": 1.17
                    },
                    "e-Value": {
                        "constant_1": 1.24,
                        "constant_2": 1.06
                    },
                    "r_product": 2.94
                }
            ]
        },
        {
            "monomers": [
                "methacrylonitrile",
                "alpha-cyanovinyl acetate"
            ],
            "reaction_conditions": [
                {
                    "polymerization_type": "free radical",
                    "solvent": "acetonitrile",
                    "method": "solvent",
                    "temperature": 80.0,
                    "temperature_unit": "\u00b0C",
                    "reaction_constants": {
                        "constant_1": 0.89,
                        "constant_2": 0.55
                    },
                    "reaction_constant_conf": {
                        "constant_conf_1": "na",
                        "constant_conf_2": "na"
                    },
                    "determination_method": "Alfrey\u2013Price",
                    "Q-value": {
                        "constant_1": 0.85,
                        "constant_2": 1.17
                    },
                    "e-Value": {
                        "constant_1": 0.79,
                        "constant_2": 1.06
                    },
                    "r_product": 0.49
                }
            ]
        }
    ],
    "source": "https://doi.org/10.1002/app.30747",
    "PDF_name": "Copolymerization of alpha-Cyanovinyl Acetate with Acrylonitrile and Methacrylonitrile"
}

File: data_extraction/model_output_GPT4-o/10.1002_app.30804.json
{
    "reactions": [
        {
            "monomers": [
                "styrene",
                "methyl acrylate"
            ],
            "reaction_conditions": [
                {
                    "polymerization_type": "atom transfer radical polymerization",
                    "solvent": "tetrahydrofuran",
                    "method": "bulk",
                    "temperature": 90.0,
                    "temperature_unit": "\u00b0C",
                    "reaction_constants": {
                        "constant_1": 1.018,
                        "constant_2": 0.177
                    },
                    "reaction_constant_conf": {
                        "constant_conf_1": 0.06,
                        "constant_conf_2": 0.025
                    },
                    "determination_method": "extended Kelen-Tudor",
                    "Q-value": {
                        "constant_1": "na",
                        "constant_2": "na"
                    },
                    "e-Value": {
                        "constant_1": "na",
                        "constant_2": "na"
                    },
                    "r_product": null
                },
                {
                    "polymerization_type": "atom transfer radical polymerization",
                    "solvent": "tetrahydrofuran",
                    "method": "bulk",
                    "temperature": 90.0,
                    "temperature_unit": "\u00b0C",
                    "reaction_constants": {
                        "constant_1": 1.016,
                        "constant_2": 0.179
                    },
                    "reaction_constant_conf": {
                        "constant_conf_1": 0.053,
                        "constant_conf_2": 0.023
                    },
                    "determination_method": "Mayo-Huggins",
                    "Q-value": {
                        "constant_1": "na",
                        "constant_2": "na"
                    },
                    "e-Value": {
                        "constant_1": "na",
                        "constant_2": "na"
                    },
                    "r_product": null
                }
            ]
        }
    ],
    "source": "https://doi.org/10.1002/app.30804",
    "PDF_name": "Atom Transfer Radical Homo- and Copolymerization of Styrene and Methyl Acrylate Initiated with Trichloromethyl-Terminated Poly(vinyl acetate) Macroinitiator: A Kinetic Study"
}

File: data_extraction/model_output_GPT4-o/10.1002_app.30961.json
{
    "reactions": [
        {
            "monomers": [
                "Methyl Methacrylate",
                "Ethyl Methacrylate"
            ],
            "reaction_conditions": [
                {
                    "polymerization_type": "free radical",
                    "solvent": "water",
                    "method": "bulk",
                    "temperature": 60.0,
                    "temperature_unit": "\u00b0C",
                    "reaction_constants": {
                        "constant_1": 0.93,
                        "constant_2": 0.96
                    },
                    "reaction_constant_conf": {
                        "constant_conf_1": 0.03,
                        "constant_conf_2": 0.03
                    },
                    "determination_method": "Mayo-Lewis equation",
                    "Q-value": {
                        "constant_1": "na",
                        "constant_2": "na"
                    },
                    "e-Value": {
                        "constant_1": "na",
                        "constant_2": "na"
                    },
                    "r_product": "na"
                }
            ]
        },
        {
            "monomers": [
                "Methyl Methacrylate",
                "n-Butyl Methacrylate"
            ],
            "reaction_conditions": [
                {
                    "polymerization_type": "free radical",
                    "solvent": "water",
                    "method": "bulk",
                    "temperature": 60.0,
                    "temperature_unit": "\u00b0C",
                    "reaction_constants": {
                        "constant_1": 0.99,
                        "constant_2": 1.11
                    },
                    "reaction_constant_conf": {
                        "constant_conf_1": 0.05,
                        "constant_conf_2": 0.06
                    },
                    "determination_method": "Mayo-Lewis equation",
                    "Q-value": {
                        "constant_1": "na",
                        "constant_2": "na"
                    },
                    "e-Value": {
                        "constant_1": "na",
                        "constant_2": "na"
                    },
                    "r_product": "na"
                }
            ]
        }
    ],
    "source": "https://doi.org/10.1002/app.30961",
    "PDF_name": "Studies on Binary Copolymerization and Glass Transition Temperatures of Methyl Methacrylate with Ethyl Methacrylate and n-Butyl Methacrylate"
}

File: data_extraction/model_output_GPT4-o/10.1002_app.31228.json
{
    "reactions": [],
    "source": "https://doi.org/10.1002/app.31228",
    "PDF_name": "Enhancing the Drawability of a Polyester by Copolymerization with a Second Type of Crystallizable Block"
}

File: data_extraction/model_output_GPT4-o/10.1002_app.31817.json
{
    "reactions": [
        {
            "monomers": [
                "butyl acrylate",
                "glycidyl methacrylate"
            ],
            "reaction_conditions": [
                {
                    "polymerization_type": "free radical",
                    "solvent": "water",
                    "method": "emulsion",
                    "temperature": 75.0,
                    "temperature_unit": "\u00b0C",
                    "reaction_constants": {
                        "constant_1": 0.88,
                        "constant_2": 2.5
                    },
                    "reaction_constant_conf": {
                        "constant_conf_1": 0.05,
                        "constant_conf_2": 0.1
                    },
                    "determination_method": "Kelen-Tudos",
                    "Q-value": {
                        "constant_1": 0.78,
                        "constant_2": 0.9
                    },
                    "e-Value": {
                        "constant_1": 0.003,
                        "constant_2": 0.15
                    },
                    "r_product": 2.2
                }
            ]
        }
    ],
    "source": "https://doi.org/10.1002/app.31817",
    "PDF_name": "Semibatch Emulsion Copolymerization of Butyl Acrylate and Glycidyl Methacrylate: Effect of Operating Variables"
}

File: data_extraction/model_output_GPT4-o/10.1002_app.32298.json
{
    "reactions": [
        {
            "monomers": [
                "styrene",
                "2,2'-azobis[N-(2-propenyl)-2-methylpropionamide]"
            ],
            "reaction_conditions": [
                {
                    "polymerization_type": "free radical",
                    "solvent": "toluene",
                    "method": "solvent",
                    "temperature": 60.0,
                    "temperature_unit": "\u00b0C",
                    "reaction_constants": {
                        "constant_1": 1.1,
                        "constant_2": 0.91
                    },
                    "reaction_constant_conf": {
                        "constant_conf_1": 0.02,
                        "constant_conf_2": 0.02
                    },
                    "determination_method": "Kelen-Tudor",
                    "Q-value": {
                        "constant_1": null,
                        "constant_2": null
                    },
                    "e-Value": {
                        "constant_1": null,
                        "constant_2": null
                    },
                    "r_product": null
                },
                {
                    "polymerization_type": "free radical",
                    "solvent": "toluene",
                    "method": "solvent",
                    "temperature": 70.0,
                    "temperature_unit": "\u00b0C",
                    "reaction_constants": {
                        "constant_1": 1.3,
                        "constant_2": 0.77
                    },
                    "reaction_constant_conf": {
                        "constant_conf_1": 0.02,
                        "constant_conf_2": 0.02
                    },
                    "determination_method": "Kelen-Tudor",
                    "Q-value": {
                        "constant_1": null,
                        "constant_2": null
                    },
                    "e-Value": {
                        "constant_1": null,
                        "constant_2": null
                    },
                    "r_product": null
                }
            ]
        },
        {
            "monomers": [
                "methyl methacrylate",
                "2,2'-azobis[N-(2-propenyl)-2-methylpropionamide]"
            ],
            "reaction_conditions": [
                {
                    "polymerization_type": "free radical",
                    "solvent": "toluene",
                    "method": "solvent",
                    "temperature": 60.0,
                    "temperature_unit": "\u00b0C",
                    "reaction_constants": {
                        "constant_1": 1.6,
                        "constant_2": 0.63
                    },
                    "reaction_constant_conf": {
                        "constant_conf_1": 0.02,
                        "constant_conf_2": 0.02
                    },
                    "determination_method": "Kelen-Tudor",
                    "Q-value": {
                        "constant_1": null,
                        "constant_2": null
                    },
                    "e-Value": {
                        "constant_1": null,
                        "constant_2": null
                    },
                    "r_product": null
                },
                {
                    "polymerization_type": "free radical",
                    "solvent": "toluene",
                    "method": "solvent",
                    "temperature": 70.0,
                    "temperature_unit": "\u00b0C",
                    "reaction_constants": {
                        "constant_1": 1.62,
                        "constant_2": 0.6
                    },
                    "reaction_constant_conf": {
                        "constant_conf_1": 0.02,
                        "constant_conf_2": 0.02
                    },
                    "determination_method": "Kelen-Tudor",
                    "Q-value": {
                        "constant_1": null,
                        "constant_2": null
                    },
                    "e-Value": {
                        "constant_1": null,
                        "constant_2": null
                    },
                    "r_product": null
                }
            ]
        },
        {
            "monomers": [
                "vinyl acetate",
                "2,2'-azobis[N-(2-propenyl)-2-methylpropionamide]"
            ],
            "reaction_conditions": [
                {
                    "polymerization_type": "free radical",
                    "solvent": "1,4-dioxane",
                    "method": "solvent",
                    "temperature": 60.0,
                    "temperature_unit": "\u00b0C",
                    "reaction_constants": {
                        "constant_1": 0.37,
                        "constant_2": 2.7
                    },
                    "reaction_constant_conf": {
                        "constant_conf_1": 0.02,
                        "constant_conf_2": 0.02
                    },
                    "determination_method": "Kelen-Tudor",
                    "Q-value": {
                        "constant_1": null,
                        "constant_2": null
                    },
                    "e-Value": {
                        "constant_1": null,
                        "constant_2": null
                    },
                    "r_product": null
                },
                {
                    "polymerization_type": "free radical",
                    "solvent": "1,4-dioxane",
                    "method": "solvent",
                    "temperature": 70.0,
                    "temperature_unit": "\u00b0C",
                    "reaction_constants": {
                        "constant_1": 0.43,
                        "constant_2": 2.33
                    },
                    "reaction_constant_conf": {
                        "constant_conf_1": 0.02,
                        "constant_conf_2": 0.02
                    },
                    "determination_method": "Kelen-Tudor",
                    "Q-value": {
                        "constant_1": null,
                        "constant_2": null
                    },
                    "e-Value": {
                        "constant_1": null,
                        "constant_2": null
                    },
                    "r_product": null
                }
            ]
        }
    ],
    "source": "https://doi.org/10.1002/app.32298",
    "PDF_name": "Kinetics of the Polymerizable Azo Initiator 2,2\u2032-Azobis[N-(2-propenyl)-2-methylpropionamide] and Its Application to Graft Copolymerization"
}

File: data_extraction/model_output_GPT4-o/10.1002_app.32553.json
{
    "reactions": [
        {
            "monomers": [
                "ethylene",
                "propylene"
            ],
            "reaction_conditions": [
                {
                    "polymerization_type": "coordination",
                    "solvent": "toluene",
                    "method": "solvent",
                    "temperature": 40.0,
                    "temperature_unit": "\u00b0C",
                    "reaction_constants": {
                        "constant_1": 8.03,
                        "constant_2": 0.08
                    },
                    "reaction_constant_conf": {
                        "constant_conf_1": 0.64,
                        "constant_conf_2": 7.6
                    },
                    "determination_method": "13C-NMR",
                    "Q-value": {
                        "constant_1": "na",
                        "constant_2": "na"
                    },
                    "e-Value": {
                        "constant_1": "na",
                        "constant_2": "na"
                    },
                    "r_product": 0.62
                },
                {
                    "polymerization_type": "coordination",
                    "solvent": "toluene",
                    "method": "solvent",
                    "temperature": 60.0,
                    "temperature_unit": "\u00b0C",
                    "reaction_constants": {
                        "constant_1": 4.09,
                        "constant_2": 0.19
                    },
                    "reaction_constant_conf": {
                        "constant_conf_1": 0.78,
                        "constant_conf_2": 3.68
                    },
                    "determination_method": "13C-NMR",
                    "Q-value": {
                        "constant_1": "na",
                        "constant_2": "na"
                    },
                    "e-Value": {
                        "constant_1": "na",
                        "constant_2": "na"
                    },
                    "r_product": 0.78
                },
                {
                    "polymerization_type": "coordination",
                    "solvent": "toluene",
                    "method": "solvent",
                    "temperature": 80.0,
                    "temperature_unit": "\u00b0C",
                    "reaction_constants": {
                        "constant_1": 2.31,
                        "constant_2": 0.27
                    },
                    "reaction_constant_conf": {
                        "constant_conf_1": 0.62,
                        "constant_conf_2": 2.41
                    },
                    "determination_method": "13C-NMR",
                    "Q-value": {
                        "constant_1": "na",
                        "constant_2": "na"
                    },
                    "e-Value": {
                        "constant_1": "na",
                        "constant_2": "na"
                    },
                    "r_product": 0.63
                }
            ]
        },
        {
            "monomers": [
                "ethylene",
                "propylene"
            ],
            "reaction_conditions": [
                {
                    "polymerization_type": "coordination",
                    "solvent": "toluene",
                    "method": "solvent",
                    "temperature": 40.0,
                    "temperature_unit": "\u00b0C",
                    "reaction_constants": {
                        "constant_1": 6.66,
                        "constant_2": 0.26
                    },
                    "reaction_constant_conf": {
                        "constant_conf_1": 1.73,
                        "constant_conf_2": 5.53
                    },
                    "determination_method": "13C-NMR",
                    "Q-value": {
                        "constant_1": "na",
                        "constant_2": "na"
                    },
                    "e-Value": {
                        "constant_1": "na",
                        "constant_2": "na"
                    },
                    "r_product": 1.16
                },
                {
                    "polymerization_type": "coordination",
                    "solvent": "toluene",
                    "method": "solvent",
                    "temperature": 60.0,
                    "temperature_unit": "\u00b0C",
                    "reaction_constants": {
                        "constant_1": 4.09,
                        "constant_2": 0.49
                    },
                    "reaction_constant_conf": {
                        "constant_conf_1": 2.03,
                        "constant_conf_2": 2.35
                    },
                    "determination_method": "13C-NMR",
                    "Q-value": {
                        "constant_1": "na",
                        "constant_2": "na"
                    },
                    "e-Value": {
                        "constant_1": "na",
                        "constant_2": "na"
                    },
                    "r_product": 2.0
                },
                {
                    "polymerization_type": "coordination",
                    "solvent": "toluene",
                    "method": "solvent",
                    "temperature": 80.0,
                    "temperature_unit": "\u00b0C",
                    "reaction_constants": {
                        "constant_1": 3.82,
                        "constant_2": 0.55
                    },
                    "reaction_constant_conf": {
                        "constant_conf_1": 2.1,
                        "constant_conf_2": 1.87
                    },
                    "determination_method": "13C-NMR",
                    "Q-value": {
                        "constant_1": "na",
                        "constant_2": "na"
                    },
                    "e-Value": {
                        "constant_1": "na",
                        "constant_2": "na"
                    },
                    "r_product": 2.1
                }
            ]
        },
        {
            "monomers": [
                "ethylene",
                "propylene"
            ],
            "reaction_conditions": [
                {
                    "polymerization_type": "coordination",
                    "solvent": "toluene",
                    "method": "solvent",
                    "temperature": 40.0,
                    "temperature_unit": "\u00b0C",
                    "reaction_constants": {
                        "constant_1": 15.8,
                        "constant_2": 0.15
                    },
                    "reaction_constant_conf": {
                        "constant_conf_1": 2.37,
                        "constant_conf_2": 11.5
                    },
                    "determination_method": "13C-NMR",
                    "Q-value": {
                        "constant_1": "na",
                        "constant_2": "na"
                    },
                    "e-Value": {
                        "constant_1": "na",
                        "constant_2": "na"
                    },
                    "r_product": 1.84
                },
                {
                    "polymerization_type": "coordination",
                    "solvent": "toluene",
                    "method": "solvent",
                    "temperature": 60.0,
                    "temperature_unit": "\u00b0C",
                    "reaction_constants": {
                        "constant_1": 7.8,
                        "constant_2": 0.41
                    },
                    "reaction_constant_conf": {
                        "constant_conf_1": 3.2,
                        "constant_conf_2": 5.21
                    },
                    "determination_method": "13C-NMR",
                    "Q-value": {
                        "constant_1": "na",
                        "constant_2": "na"
                    },
                    "e-Value": {
                        "constant_1": "na",
                        "constant_2": "na"
                    },
                    "r_product": 1.46
                },
                {
                    "polymerization_type": "coordination",
                    "solvent": "toluene",
                    "method": "solvent",
                    "temperature": 80.0,
                    "temperature_unit": "\u00b0C",
                    "reaction_constants": {
                        "constant_1": 12.0,
                        "constant_2": 0.3
                    },
                    "reaction_constant_conf": {
                        "constant_conf_1": 3.6,
                        "constant_conf_2": 8.6
                    },
                    "determination_method": "13C-NMR",
                    "Q-value": {
                        "constant_1": "na",
                        "constant_2": "na"
                    },
                    "e-Value": {
                        "constant_1": "na",
                        "constant_2": "na"
                    },
                    "r_product": 3.77
                }
            ]
        }
    ],
    "source": "https://doi.org/10.1002/app.32553",
    "PDF_name": "Ethylene/Propylene Copolymerization Over Three Conventional C2-Symmetric Metallocene Catalysts"
}
