Repository: lamalab-org/copolymer-reactivity

# `data_extraction/` — Pipeline 1: literature → reactions

Mines ~300 k Crossref records for copolymerisation papers, filters them down to ~1.8 k downloadable PDFs, and extracts reactivity-ratio measurements with a vision–language model. The output is the curated `extracted_reactions.csv` that Pipeline 2 (`copol_prediction/`) ingests.

- **Configuration:** All paths and thresholds are defined in
  `data_extraction/obtain_data.py` via the `ExtractionConfig` class. The default
  configuration mirrors the curated layout beneath `data_extraction/artifacts`.
- **Step selection:** `ExtractionSteps` lets you control which parts of the

File: data_extraction/model_output_GPT4-o/10.1002_app.33134.json
{
    "reactions": [
        {
            "monomers": [
                "4-vinylbenzenesulfonic acid sodium salt",
                "acrylamide"
            ],
            "reaction_conditions": [
                {
                    "polymerization_type": "free radical",
                    "solvent": "sodium chloride solution",
                    "method": "solvent",
                    "temperature": 60.0,
                    "temperature_unit": "\u00b0C",
                    "reaction_constants": {
                        "constant_1": 0.26,
                        "constant_2": 0.027
                    },
                    "reaction_constant_conf": {
                        "constant_conf_1": 0.09,
                        "constant_conf_2": 0.006
                    },
                    "determination_method": "EVM Program",
                    "Q-value": {
                        "constant_1": null,
                        "constant_2": null
                    },
                    "e-Value": {
                        "constant_1": null,
                        "constant_2": null
                    },
                    "r_product": null
                }
            ]
        }
    ],
    "source": "https://doi.org/10.1002/app.33144",
    "PDF_name": "Monomer and Radical Reactivity Ratios in 4-Vinylbenzenesulfonic Acid Sodium Salt\u2013Acrylamide Copolymerization in 0.1M NaCl Solution"
}

File: data_extraction/model_output_GPT4-o/10.1002_app.33621.json
{
    "reactions": [
        {
            "monomers": [
                "lactic acid",
                "N-carboxybenzoxy-L-lysine"
            ],
            "reaction_conditions": [
                {
                    "polymerization_type": "step-growth",
                    "solvent": "na",
                    "method": "bulk",
                    "temperature": 160.0,
                    "temperature_unit": "\u00b0C",
                    "reaction_constants": {
                        "constant_1": 0.74,
                        "constant_2": 0.68
                    },
                    "reaction_constant_conf": {
                        "constant_conf_1": 0.05,
                        "constant_conf_2": 0.05
                    },
                    "determination_method": "NMR",
                    "Q-value": {
                        "constant_1": "na",
                        "constant_2": "na"
                    },
                    "e-Value": {
                        "constant_1": "na",
                        "constant_2": "na"
                    },
                    "r_product": null
                }
            ]
        }
    ],
    "source": "https://doi.org/10.1002/app.33621",
    "PDF_name": "Synthesis and Characterization of the Biomaterial Poly(lactic acid-co-N-carboxybenzoxy-L-lysine) via Direct Melt Copolymerization"
}

File: data_extraction/model_output_GPT4-o/10.1002_app.33808.json
{
    "reactions": [
        {
            "monomers": [
                "tetrafluoroethylene",
                "\u03c9-chlorotetrafluoroethyltrifluorovinyl ether"
            ],
            "reaction_conditions": [
                {
                    "polymerization_type": "free radical",
                    "solvent": "water",
                    "method": "emulsion",
                    "temperature": 72.5,
                    "temperature_unit": "\u00b0C",
                    "reaction_constants": {
                        "constant_1": 2.8,
                        "constant_2": 0.03
                    },
                    "reaction_constant_conf": {
                        "constant_conf_1": "na",
                        "constant_conf_2": "na"
                    },
                    "determination_method": "EVM Program",
                    "Q-value": {
                        "constant_1": "na",
                        "constant_2": "na"
                    },
                    "e-Value": {
                        "constant_1": "na",
                        "constant_2": "na"
                    },
                    "r_product": null
                }
            ]
        }
    ],
    "source": "https://doi.org/10.1002/app.33808",
    "PDF_name": "Emulsion Copolymerization of Tetrafluoroethylene with \u03c9-Chlorotetrafluoroethyltrifluorovinyl Ether and the Synthesized Copolymer Properties"
}

File: data_extraction/model_output_GPT4-o/10.1002_app.34012.json
{
    "reactions": [
        {
            "monomers": [
                "styrene",
                "methyl acrylate"
            ],
            "reaction_conditions": [
                {
                    "polymerization_type": "controlled/living radical",
                    "solvent": "tetrahydrofuran",
                    "method": "bulk",
                    "temperature": 90.0,
                    "temperature_unit": "\u00b0C",
                    "reaction_constants": {
                        "constant_1": 1.018,
                        "constant_2": 0.177
                    },
                    "reaction_constant_conf": {
                        "constant_conf_1": 0.06,
                        "constant_conf_2": 0.025
                    },
                    "determination_method": "extended Kelen-Tudor",
                    "Q-value": {
                        "constant_1": "na",
                        "constant_2": "na"
                    },
                    "e-Value": {
                        "constant_1": "na",
                        "constant_2": "na"
                    },
                    "r_product": null
                },
                {
                    "polymerization_type": "controlled/living radical",
                    "solvent": "tetrahydrofuran",
                    "method": "bulk",
                    "temperature": 90.0,
                    "temperature_unit": "\u00b0C",
                    "reaction_constants": {
                        "constant_1": 1.016,
                        "constant_2": 0.179
                    },
                    "reaction_constant_conf": {
                        "constant_conf_1": 0.053,
                        "constant_conf_2": 0.023
                    },
                    "determination_method": "MH",
                    "Q-value": {
                        "constant_1": "na",
                        "constant_2": "na"
                    },
                    "e-Value": {
                        "constant_1": "na",
                        "constant_2": "na"
                    },
                    "r_product": null
                }
            ]
        }
    ],
    "source": "10.1002/app.34102",
    "PDF_name": "A_New_General_Approach_to_Determine_More_Accurate_Comonomer_Reactivity_Ratios_in_Controlled_Living_Radical_Copolymerization_Systems.pdf"
}

File: data_extraction/model_output_GPT4-o/10.1002_app.34110.json
{
    "reactions": [
        {
            "monomers": [
                "norbornene",
                "1-octene"
            ],
            "reaction_conditions": [
                {
                    "polymerization_type": "coordination",
                    "solvent": "toluene",
                    "method": "solvent",
                    "temperature": 60.0,
                    "temperature_unit": "\u00b0C",
                    "reaction_constants": {
                        "constant_1": 13.461,
                        "constant_2": 0.009
                    },
                    "reaction_constant_conf": {
                        "constant_conf_1": 0.2388,
                        "constant_conf_2": 0.082
                    },
                    "determination_method": "Kelen-Tudos",
                    "Q-value": {
                        "constant_1": null,
                        "constant_2": null
                    },
                    "e-Value": {
                        "constant_1": null,
                        "constant_2": null
                    },
                    "r_product": null
                }
            ]
        }
    ],
    "source": "https://doi.org/10.1002/app.34110",
    "PDF_name": "Nickel(II) Complexes Bearing the Bis(\u03b2-ketoamino) Ligand for the Copolymerization of Norbornene with a Higher 1-Alkene"
}

File: data_extraction/model_output_GPT4-o/10.1002_app.34251.json
{
    "reactions": [
        {
            "monomers": [
                "ethylene",
                "propylene"
            ],
            "reaction_conditions": [
                {
                    "polymerization_type": "coordination",
                    "solvent": "toluene",
                    "method": "solvent",
                    "temperature": 60.0,
                    "temperature_unit": "\u00b0C",
                    "reaction_constants": {
                        "constant_1": 1.24,
                        "constant_2": 0.42
                    },
                    "reaction_constant_conf": {
                        "constant_conf_1": 0.02,
                        "constant_conf_2": 0.01
                    },
                    "determination_method": "Kelen-Tudos",
                    "Q-value": {
                        "constant_1": 1.0,
                        "constant_2": 0.1
                    },
                    "e-Value": {
                        "constant_1": 0.87,
                        "constant_2": 0.03
                    },
                    "r_product": 0.52
                }
            ]
        }
    ],
    "source": "https://doi.org/10.1002/app.34521",
    "PDF_name": "Comparative Study of Copolymerization and Terpolymerization of Ethylene/Propylene/Diene Monomers Using Metallocene Catalyst"
}

File: data_extraction/model_output_GPT4-o/10.1002_app.34510.json
{
    "reactions": [
        {
            "monomers": [
                "vinyl acetate",
                "n-butyl acrylate"
            ],
            "reaction_conditions": [
                {
                    "polymerization_type": "free radical",
                    "solvent": "benzene-d6",
                    "method": "solvent",
                    "temperature": 70.0,
                    "temperature_unit": "\u00b0C",
                    "reaction_constants": {
                        "constant_1": 0.03,
                        "constant_2": 7.43
                    },
                    "reaction_constant_conf": {
                        "constant_conf_1": 0.01,
                        "constant_conf_2": 2.17
                    },
                    "determination_method": "TUM",
                    "Q-value": {
                        "constant_1": null,
                        "constant_2": null
                    },
                    "e-Value": {
                        "constant_1": null,
                        "constant_2": null
                    },
                    "r_product": null
                },
                {
                    "polymerization_type": "free radical",
                    "solvent": "benzene-d6",
                    "method": "solvent",
                    "temperature": 70.0,
                    "temperature_unit": "\u00b0C",
                    "reaction_constants": {
                        "constant_1": 0.0277,
                        "constant_2": 7.402
                    },
                    "reaction_constant_conf": {
                        "constant_conf_1": 0.0122,
                        "constant_conf_2": 1.401
                    },
                    "determination_method": "simplified PUM",
                    "Q-value": {
                        "constant_1": null,
                        "constant_2": null
                    },
                    "e-Value": {
                        "constant_1": null,
                        "constant_2": null
                    },
                    "r_product": null
                }
            ]
        }
    ],
    "source": "10.1002/app.34510",
    "PDF_name": "Free-Radical Homo- and Copolymerization of Vinyl Acetate and n-Butyl Acrylate: Kinetic Studies by Online 1H NMR Kinetic Experiments"
}

File: data_extraction/model_output_GPT4-o/10.1002_app.34757.json
{
    "reactions": [],
    "source": "https://doi.org/10.1002/app.34757",
    "PDF_name": "Toughening Effect of Comonomer on Acrylic Denture Base Resin Prepared via Suspension Copolymerization"
}

File: data_extraction/model_output_GPT4-o/10.1002_app.35221.json
{
    "reactions": [],
    "source": "https://doi.org/10.1002/app.35221",
    "PDF_name": "Chemically Induced Graft Copolymerization of Acrylonitrile Onto Lignocellulosic Fibers"
}

File: data_extraction/model_output_GPT4-o/10.1002_app.35234.json
{
    "reactions": [
        {
            "monomers": [
                "glycidyl methacrylate",
                "methyl methacrylate"
            ],
            "reaction_conditions": [
                {
                    "polymerization_type": "atom transfer radical polymerization",
                    "solvent": "anisole",
                    "method": "solvent",
                    "temperature": 70.0,
                    "temperature_unit": "\u00b0C",
                    "reaction_constants": {
                        "constant_1": 1.24,
                        "constant_2": 0.85
                    },
                    "reaction_constant_conf": {
                        "constant_conf_1": 0.02,
                        "constant_conf_2": 0.03
                    },
                    "determination_method": "Fineman-Ross",
                    "Q-value": {
                        "constant_1": "na",
                        "constant_2": "na"
                    },
                    "e-Value": {
                        "constant_1": "na",
                        "constant_2": "na"
                    },
                    "r_product": "na"
                },
                {
                    "polymerization_type": "atom transfer radical polymerization",
                    "solvent": "anisole",
                    "method": "solvent",
                    "temperature": 70.0,
                    "temperature_unit": "\u00b0C",
                    "reaction_constants": {
                        "constant_1": 1.19,
                        "constant_2": 0.86
                    },
                    "reaction_constant_conf": {
                        "constant_conf_1": 0.04,
                        "constant_conf_2": 0.03
                    },
                    "determination_method": "Jaacks",
                    "Q-value": {
                        "constant_1": "na",
                        "constant_2": "na"
                    },
                    "e-Value": {
                        "constant_1": "na",
                        "constant_2": "na"
                    },
                    "r_product": "na"
                }
            ]
        }
    ],
    "source": "10.1002/app.35234",
    "PDF_name": "Atom Transfer Radical Copolymerization of Glycidyl Methacrylate and Methyl Methacrylate"
}

File: data_extraction/model_output_GPT4-o/10.1002_app.36333.json
{
    "reactions": [
        {
            "monomers": [
                "ethylene",
                "propylene"
            ],
            "reaction_conditions": [
                {
                    "polymerization_type": "Ziegler-Natta polymerization",
                    "solvent": "na",
                    "method": "bulk",
                    "temperature": 80.0,
                    "temperature_unit": "\u00b0C",
                    "reaction_constants": {
                        "constant_1": 0.24,
                        "constant_2": 2.0
                    },
                    "reaction_constant_conf": {
                        "constant_conf_1": 0.0,
                        "constant_conf_2": 0.0
                    },
                    "determination_method": "Kelen-Tudos",
                    "Q-value": {
                        "constant_1": null,
                        "constant_2": null
                    },
                    "e-Value": {
                        "constant_1": null,
                        "constant_2": null
                    },
                    "r_product": null
                }
            ]
        },
        {
            "monomers": [
                "ethylene",
                "1-hexene"
            ],
            "reaction_conditions": [
                {
                    "polymerization_type": "Ziegler-Natta polymerization",
                    "solvent": "na",
                    "method": "bulk",
                    "temperature": 80.0,
                    "temperature_unit": "\u00b0C",
                    "reaction_constants": {
                        "constant_1": 0.5,
                        "constant_2": 0.5
                    },
                    "reaction_constant_conf": {
                        "constant_conf_1": 0.0,
                        "constant_conf_2": 0.0
                    },
                    "determination_method": "Kelen-Tudos",
                    "Q-value": {
                        "constant_1": null,
                        "constant_2": null
                    },
                    "e-Value": {
                        "constant_1": null,
                        "constant_2": null
                    },
                    "r_product": null
                }
            ]
        }
    ],
    "source": "https://doi.org/10.1002/app.36333",
    "PDF_name": "Copolymerization of Ethylene with \u03b1-Olefins Over Supported Titanium\u2013Magnesium Catalysts. II. Comonomer as a Chain Transfer Agent"
}

File: data_extraction/model_output_GPT4-o/10.1002_app.36603.json
{
    "reactions": [
        {
            "monomers": [
                "acrylic acid",
                "acrylamide"
            ],
            "reaction_conditions": [
                {
                    "polymerization_type": "free radical",
                    "solvent": "water",
                    "method": "solution",
                    "temperature": 60.0,
                    "temperature_unit": "\u00b0C",
                    "reaction_constants": {
                        "constant_1": 0.19,
                        "constant_2": 0.24
                    },
                    "reaction_constant_conf": {
                        "constant_conf_1": 0.02,
                        "constant_conf_2": 0.03
                    },
                    "determination_method": "Kelen-Tudos",
                    "Q-value": {
                        "constant_1": 0.78,
                        "constant_2": 0.82
                    },
                    "e-Value": {
                        "constant_1": 0.35,
                        "constant_2": 0.4
                    },
                    "r_product": null
                }
            ]
        }
    ],
    "source": "10.1002/app.36603",
    "PDF_name": "Preparation of Superabsorbent Based on the Graft Copolymerization of Acrylic Acid and Acrylamide onto Konjac Glucomannan and Its Application in the Water Retention in Soils"
}

File: data_extraction/model_output_GPT4-o/10.1002_app.36973.json
{
    "reactions": [
        {
            "monomers": [
                "8-vinyloxytricyclo[5.2.1.0\u00b2,\u2076]decane",
                "2-vinyloxyethyl phenylcarbamate"
            ],
            "reaction_conditions": [
                {
                    "polymerization_type": "cationic",
                    "solvent": "toluene",
                    "method": "solvent",
                    "temperature": -30.0,
                    "temperature_unit": "\u00b0C",
                    "reaction_constants": {
                        "constant_1": 1.0,
                        "constant_2": 0.00085
                    },
                    "reaction_constant_conf": {
                        "constant_conf_1": 1.1,
                        "constant_conf_2": 1.1
                    },
                    "determination_method": "first-order plot",
                    "Q-value": {
                        "constant_1": null,
                        "constant_2": null
                    },
                    "e-Value": {
                        "constant_1": null,
                        "constant_2": null
                    },
                    "r_product": null
                }
            ]
        },
        {
            "monomers": [
                "8-vinyloxytricyclo[5.2.1.0\u00b2,\u2076]decane",
                "2-(2-vinyloxyethoxy)ethyl acrylate"
            ],
            "reaction_conditions": [
                {
                    "polymerization_type": "cationic",
                    "solvent": "toluene",
                    "method": "solvent",
                    "temperature": -30.0,
                    "temperature_unit": "\u00b0C",
                    "reaction_constants": {
                        "constant_1": 1.0,
                        "constant_2": 0.0095
                    },
                    "reaction_constant_conf": {
                        "constant_conf_1": 1.1,
                        "constant_conf_2": 1.1
                    },
                    "determination_method": "first-order plot",
                    "Q-value": {
                        "constant_1": null,
                        "constant_2": null
                    },
                    "e-Value": {
                        "constant_1": null,
                        "constant_2": null
                    },
                    "r_product": null
                }
            ]
        },
        {
            "monomers": [
                "8-vinyloxytricyclo[5.2.1.0\u00b2,\u2076]decane",
                "2-(2-vinyloxyethoxy)ethyl methacrylate"
            ],
            "reaction_conditions": [
                {
                    "polymerization_type": "cationic",
                    "solvent": "toluene",
                    "method": "solvent",
                    "temperature": -30.0,
                    "temperature_unit": "\u00b0C",
                    "reaction_constants": {
                        "constant_1": 1.0,
                        "constant_2": 0.0074
                    },
                    "reaction_constant_conf": {
                        "constant_conf_1": 1.0,
                        "constant_conf_2": 1.0
                    },
                    "determination_method": "first-order plot",
                    "Q-value": {
                        "constant_1": null,
                        "constant_2": null
                    },
                    "e-Value": {
                        "constant_1": null,
                        "constant_2": null
                    },
                    "r_product": null
                }
            ]
        }
    ],
    "source": "https://doi.org/10.1002/app.36973",
    "PDF_name": "Synthesis of Poly(vinyl ether) Optical Plastics by Cationic Copolymerization of Tricyclodecane Vinyl Ether with Functionalized Vinyl Ethers"
}

File: data_extraction/model_output_GPT4-o/10.1002_app.37741.json
{
    "reactions": [
        {
            "monomers": [
                "norbornene",
                "norbornadiene"
            ],
            "reaction_conditions": [
                {
                    "polymerization_type": "ring opening metathesis polymerization",
                    "solvent": "chloroform",
                    "method": "solvent",
                    "temperature": 40.0,
                    "temperature_unit": "\u00b0C",
                    "reaction_constants": {
                        "constant_1": 0.44,
                        "constant_2": 0.46
                    },
                    "reaction_constant_conf": {
                        "constant_conf_1": "na",
                        "constant_conf_2": "na"
                    },
                    "determination_method": "na",
                    "Q-value": {
                        "constant_1": "na",
                        "constant_2": "na"
                    },
                    "e-Value": {
                        "constant_1": "na",
                        "constant_2": "na"
                    },
                    "r_product": null
                }
            ]
        }
    ],
    "source": "https://doi.org/10.1002/app.37741",
    "PDF_name": "Ring Opening Metathesis Copolymerization of Norbornene with Norbornadiene from Solutions with Different Mole Fractions of the Comonomers Catalyzed by Ru-Amine Complexes"
}

File: data_extraction/model_output_GPT4-o/10.1002_app.37943.json
{
    "reactions": [
        {
            "monomers": [
                "vinyl acetate",
                "butyl acrylate"
            ],
            "reaction_conditions": [
                {
                    "polymerization_type": "free radical",
                    "solvent": "water",
                    "method": "semicontinuous heterophase",
                    "temperature": 60.0,
                    "temperature_unit": "\u00b0C",
                    "reaction_constants": {
                        "constant_1": 0.05,
                        "constant_2": 3.17
                    },
                    "reaction_constant_conf": {
                        "constant_conf_1": "na",
                        "constant_conf_2": "na"
                    },
                    "determination_method": "na",
                    "Q-value": {
                        "constant_1": "na",
                        "constant_2": "na"
                    },
                    "e-Value": {
                        "constant_1": "na",
                        "constant_2": "na"
                    },
                    "r_product": null
                }
            ]
        }
    ],
    "source": "https://doi.org/10.1002/app.37943",
    "PDF_name": "Semicontinuous Heterophase Copolymerization of Vinyl Acetate and Butyl Acrylate"
}

File: data_extraction/model_output_GPT4-o/10.1002_app.38171.json
{
    "reactions": [
        {
            "monomers": [
                "norbornene",
                "1-octene"
            ],
            "reaction_conditions": [
                {
                    "polymerization_type": "coordination",
                    "solvent": "toluene",
                    "method": "solvent",
                    "temperature": 60.0,
                    "temperature_unit": "\u00b0C",
                    "reaction_constants": {
                        "constant_1": 0.052,
                        "constant_2": 8.45
                    },
                    "reaction_constant_conf": {
                        "constant_conf_1": "na",
                        "constant_conf_2": "na"
                    },
                    "determination_method": "Kelen-Tudos",
                    "Q-value": {
                        "constant_1": "na",
                        "constant_2": "na"
                    },
                    "e-Value": {
                        "constant_1": "na",
                        "constant_2": "na"
                    },
                    "r_product": null
                },
                {
                    "polymerization_type": "coordination",
                    "solvent": "toluene",
                    "method": "solvent",
                    "temperature": 60.0,
                    "temperature_unit": "\u00b0C",
                    "reaction_constants": {
                        "constant_1": 0.025,
                        "constant_2": 7.17
                    },
                    "reaction_constant_conf": {
                        "constant_conf_1": "na",
                        "constant_conf_2": "na"
                    },
                    "determination_method": "Kelen-Tudos",
                    "Q-value": {
                        "constant_1": "na",
                        "constant_2": "na"
                    },
                    "e-Value": {
                        "constant_1": "na",
                        "constant_2": "na"
                    },
                    "r_product": null
                }
            ]
        }
    ],
    "source": "https://doi.org/10.1002/app.38171",
    "PDF_name": "Novel Ni and Pd(benzyclohexan-ketonaphthylimino)2 Complexes for Copolymerization of Norbornene with Octene"
}

File: data_extraction/model_output_GPT4-o/10.1002_app.39455.json
{
    "reactions": [
        {
            "monomers": [
                "p-Dioxanone",
                "L-Phenylalanine N-Carboxyanhydride"
            ],
            "reaction_conditions": [
                {
                    "polymerization_type": "ring opening",
                    "solvent": "tetrahydrofuran",
                    "method": "bulk",
                    "temperature": 95.0,
                    "temperature_unit": "\u00b0C",
                    "reaction_constants": {
                        "constant_1": 0.053,
                        "constant_2": 0.947
                    },
                    "reaction_constant_conf": {
                        "constant_conf_1": "na",
                        "constant_conf_2": "na"
                    },
                    "determination_method": "na",
                    "Q-value": {
                        "constant_1": "na",
                        "constant_2": "na"
                    },
                    "e-Value": {
                        "constant_1": "na",
                        "constant_2": "na"
                    },
                    "r_product": null
                },
                {
                    "polymerization_type": "ring opening",
                    "solvent": "tetrahydrofuran",
                    "method": "bulk",
                    "temperature": 95.0,
                    "temperature_unit": "\u00b0C",
                    "reaction_constants": {
                        "constant_1": 0.114,
                        "constant_2": 0.886
                    },
                    "reaction_constant_conf": {
                        "constant_conf_1": "na",
                        "constant_conf_2": "na"
                    },
                    "determination_method": "na",
                    "Q-value": {
                        "constant_1": "na",
                        "constant_2": "na"
                    },
                    "e-Value": {
                        "constant_1": "na",
                        "constant_2": "na"
                    },
                    "r_product": null
                }
            ]
        }
    ],
    "source": "https://doi.org/10.1002/app.39455",
    "PDF_name": "Regulating the Physical and Biological Performances of Poly(p-dioxanone) by Copolymerization with L-Phenylalanine"
}

File: data_extraction/model_output_GPT4-o/10.1002_app.40949.json
{
    "reactions": [
        {
            "monomers": [
                "acrylamide",
                "acrylic acid"
            ],
            "reaction_conditions": [
                {
                    "polymerization_type": "free radical",
                    "solvent": "water",
                    "method": "solvent",
                    "temperature": 30.0,
                    "temperature_unit": "\u00b0C",
                    "reaction_constants": {
                        "constant_1": 1.326,
                        "constant_2": 0.228
                    },
                    "reaction_constant_conf": {
                        "constant_conf_1": 0.102,
                        "constant_conf_2": 0.022
                    },
                    "determination_method": "error-in-variables-model",
                    "Q-value": {
                        "constant_1": null,
                        "constant_2": null
                    },
                    "e-Value": {
                        "constant_1": null,
                        "constant_2": null
                    },
                    "r_product": null
                },
                {
                    "polymerization_type": "free radical",
                    "solvent": "water",
                    "method": "solvent",
                    "temperature": 30.0,
                    "temperature_unit": "\u00b0C",
                    "reaction_constants": {
                        "constant_1": 1.058,
                        "constant_2": 0.222
                    },
                    "reaction_constant_conf": {
                        "constant_conf_1": 0.086,
                        "constant_conf_2": 0.021
                    },
                    "determination_method": "error-in-variables-model",
                    "Q-value": {
                        "constant_1": null,
                        "constant_2": null
                    },
                    "e-Value": {
                        "constant_1": null,
                        "constant_2": null
                    },
                    "r_product": null
                },
                {
                    "polymerization_type": "free radical",
                    "solvent": "water",
                    "method": "solvent",
                    "temperature": 30.0,
                    "temperature_unit": "\u00b0C",
                    "reaction_constants": {
                        "constant_1": 0.912,
                        "constant_2": 0.217
                    },
                    "reaction_constant_conf": {
                        "constant_conf_1": 0.072,
                        "constant_conf_2": 0.02
                    },
                    "determination_method": "error-in-variables-model",
                    "Q-value": {
                        "constant_1": null,
                        "constant_2": null
                    },
                    "e-Value": {
                        "constant_1": null,
                        "constant_2": null
                    },
                    "r_product": null
                },
                {
                    "polymerization_type": "free radical",
                    "solvent": "water",
                    "method": "solvent",
                    "temperature": 30.0,
                    "temperature_unit": "\u00b0C",
                    "reaction_constants": {
                        "constant_1": 0.802,
                        "constant_2": 0.215
                    },
                    "reaction_constant_conf": {
                        "constant_conf_1": 0.063,
                        "constant_conf_2": 0.019
                    },
                    "determination_method": "error-in-variables-model",
                    "Q-value": {
                        "constant_1": null,
                        "constant_2": null
                    },
                    "e-Value": {
                        "constant_1": null,
                        "constant_2": null
                    },
                    "r_product": null
                },
                {
                    "polymerization_type": "free radical",
                    "solvent": "water",
                    "method": "solvent",
                    "temperature": 30.0,
                    "temperature_unit": "\u00b0C",
                    "reaction_constants": {
                        "constant_1": 1.101,
                        "constant_2": 0.289
                    },
                    "reaction_constant_conf": {
                        "constant_conf_1": 0.085,
                        "constant_conf_2": 0.025
                    },
                    "determination_method": "error-in-variables-model",
                    "Q-value": {
                        "constant_1": null,
                        "constant_2": null
                    },
                    "e-Value": {
                        "constant_1": null,
                        "constant_2": null
                    },
                    "r_product": null
                },
                {
                    "polymerization_type": "free radical",
                    "solvent": "water",
                    "method": "solvent",
                    "temperature": 30.0,
                    "temperature_unit": "\u00b0C",
                    "reaction_constants": {
                        "constant_1": 1.003,
                        "constant_2": 0.295
                    },
                    "reaction_constant_conf": {
                        "constant_conf_1": 0.078,
                        "constant_conf_2": 0.026
                    },
                    "determination_method": "error-in-variables-model",
                    "Q-value": {
                        "constant_1": null,
                        "constant_2": null
                    },
                    "e-Value": {
                        "constant_1": null,
                        "constant_2": null
                    },
                    "r_product": null
                }
            ]
        }
    ],
    "source": "https://doi.org/10.1002/app.40949",
    "PDF_name": "Effect of Ionic Strength on the Reactivity Ratios of Acrylamide/Acrylic Acid (sodium acrylate) Copolymerization"
}
