Repository: lamalab-org/copolymer-reactivity

# `data_extraction/provenance/` — historical run artefacts

This directory holds the **intermediate artefacts of the extraction run** that produced the `extracted_reactions.csv` underlying the paper's dataset. Nothing in the active pipeline reads from here at runtime; it's kept solely so the path from "Crossref query" to "row in `processed_data.csv`" is auditable.

The active pipeline (`data_extraction/obtain_data.py`) writes new runs under a configurable `ExtractionConfig` layout — see [`../README.md`](../README.md). The files here are the outputs of the specific run that produced the paper-cited dataset; they are not regenerated by ordinary use.

File: data_extraction/provenance/copol_database/copol_extracted_data_without_fp.json (part 1 of 21)
[
    {
        "file": "paper01.json",
        "monomer1_s": "C=C(C)C(=O)O",
        "monomer2_s": "C=Cc1ccccc1",
        "monomer1": "methacrylic acid",
        "monomer2": "styrene",
        "r_values": {
            "constant_1": 0.54,
            "constant_2": 0.06
        },
        "conf_intervals": {
            "constant_conf_1": 0.01,
            "constant_conf_2": 0.03
        },
        "temperature": 60.0,
        "temperature_unit": "\u00b0C",
        "solvent": "ClC(Cl)(Cl)Cl",
        "method": "solvent",
        "r-product": null,
        "source": "https://doi.org/10.1002/macp.1985.021860819",
        "calculation_method": "Kelen-Tudor",
        "polymerization_type": "free radical"
    },
    {
        "file": "paper01.json",
        "monomer1_s": "C=C(C)C(=O)O",
        "monomer2_s": "C=Cc1ccccc1",
        "monomer1": "methacrylic acid",
        "monomer2": "styrene",
        "r_values": {
            "constant_1": 0.51,
            "constant_2": 0.08
        },
        "conf_intervals": {
            "constant_conf_1": 0.01,
            "constant_conf_2": 0.03
        },
        "temperature": 60.0,
        "temperature_unit": "\u00b0C",
        "solvent": "ClC(Cl)Cl",
        "method": "solvent",
        "r-product": null,
        "source": "https://doi.org/10.1002/macp.1985.021860819",
        "calculation_method": "Kelen-Tudor",
        "polymerization_type": "free radical"
    },
    {
        "file": "paper01.json",
        "monomer1_s": "C=C(C)C(=O)O",
        "monomer2_s": "C=Cc1ccccc1",
        "monomer1": "methacrylic acid",
        "monomer2": "styrene",
        "r_values": {
            "constant_1": 0.43,
            "constant_2": 0.65
        },
        "conf_intervals": {
            "constant_conf_1": 0.0,
            "constant_conf_2": 0.02
        },
        "temperature": 60.0,
        "temperature_unit": "\u00b0C",
        "solvent": "CC(C)=O",
        "method": "solvent",
        "r-product": null,
        "source": "https://doi.org/10.1002/macp.1985.021860819",
        "calculation_method": "Kelen-Tudor",
        "polymerization_type": "free radical"
    },
    {
        "file": "paper01.json",
        "monomer1_s": "C=C(C)C(=O)O",
        "monomer2_s": "C=Cc1ccccc1",
        "monomer1": "methacrylic acid",
        "monomer2": "styrene",
        "r_values": {
            "constant_1": 0.41,
            "constant_2": 0.59
        },
        "conf_intervals": {
            "constant_conf_1": 0.02,
            "constant_conf_2": 0.05
        },
        "temperature": 60.0,
        "temperature_unit": "\u00b0C",
        "solvent": "C1COCCO1",
        "method": "solvent",
        "r-product": null,
        "source": "https://doi.org/10.1002/macp.1985.021860819",
        "calculation_method": "Kelen-Tudor",
        "polymerization_type": "free radical"
    },
    {
        "file": "paper01.json",
        "monomer1_s": "C=C(C)C(=O)O",
        "monomer2_s": "C=Cc1ccccc1",
        "monomer1": "methacrylic acid",
        "monomer2": "styrene",
        "r_values": {
            "constant_1": 0.06,
            "constant_2": 0.29
        },
        "conf_intervals": {
            "constant_conf_1": 0.02,
            "constant_conf_2": 0.0
        },
        "temperature": 60.0,
        "temperature_unit": "\u00b0C",
        "solvent": "CC#N",
        "method": "solvent",
        "r-product": null,
        "source": "https://doi.org/10.1002/macp.1985.021860819",
        "calculation_method": "Kelen-Tudor",
        "polymerization_type": "free radical"
    },
    {
        "file": "paper02.json",
        "monomer1_s": "C=Cc1ccccn1",
        "monomer2_s": "C=C(C)C(=O)O",
        "monomer1": "2-Vinylpyridine",
        "monomer2": "Methacrylic Acid",
        "r_values": {
            "constant_1": 1.55,
            "constant_2": 0.05
        },
        "conf_intervals": {
            "constant_conf_1": 0.1,
            "constant_conf_2": null
        },
        "temperature": 70.0,
        "temperature_unit": "\u00b0C",
        "solvent": null,
        "method": "bulk",
        "r-product": null,
        "source": "https://doi.org/10.1021/ja01122a053",
        "calculation_method": null,
        "polymerization_type": "bulk"
    },
    {
        "file": "paper_0.json",
        "monomer1_s": "C=C",
        "monomer2_s": "C=O",
        "monomer1": "ethylene",
        "monomer2": "carbon monoxide",
        "r_values": {
            "constant_1": 22.0,
            "constant_2": 0.0
        },
        "conf_intervals": {
            "constant_conf_1": null,
            "constant_conf_2": null
        },
        "temperature": 20.0,
        "temperature_unit": "\u00b0C",
        "solvent": null,
        "method": "bulk",
        "r-product": null,
        "source": "https://doi.org/10.1002/pol.1963.110010415",
        "calculation_method": null,
        "polymerization_type": "free radical"
    },
    {
        "file": "paper_1.json",
        "monomer1_s": "C=CCl",
        "monomer2_s": "C=O",
        "monomer1": "Vinyl Chloride",
        "monomer2": "Carbon Monoxide",
        "r_values": {
            "constant_1": 13.47,
            "constant_2": 0.15
        },
        "conf_intervals": {
            "constant_conf_1": null,
            "constant_conf_2": null
        },
        "temperature": 60.0,
        "temperature_unit": "\u00b0C",
        "solvent": "Cc1ccccc1",
        "method": "Solvent",
        "r-product": null,
        "source": "https://doi.org/10.1002/macp.1967.021030125",
        "calculation_method": "Fineman-Ross",
        "polymerization_type": "Free Radical"
    },
    {
        "file": "paper_10.json",
        "monomer1_s": "C=C(C)C(=O)O",
        "monomer2_s": "C=Cc1ccccc1",
        "monomer1": "methacrylic acid",
        "monomer2": "styrene",
        "r_values": {
            "constant_1": 0.54,
            "constant_2": 0.06
        },
        "conf_intervals": {
            "constant_conf_1": 0.01,
            "constant_conf_2": 0.03
        },
        "temperature": 60.0,
        "temperature_unit": "\u00b0C",
        "solvent": "ClC(Cl)(Cl)Cl",
        "method": "solvent",
        "r-product": 0.03,
        "source": "https://doi.org/10.1002/macp.1985.021860810",
        "calculation_method": "Kelen-Tudor",
        "polymerization_type": "free radical"
    },
    {
        "file": "paper_10.json",
        "monomer1_s": "C=C(C)C(=O)O",
        "monomer2_s": "C=Cc1ccccc1",
        "monomer1": "methacrylic acid",
        "monomer2": "styrene",
        "r_values": {
            "constant_1": 0.51,
            "constant_2": 0.08
        },
        "conf_intervals": {
            "constant_conf_1": 0.01,
            "constant_conf_2": 0.03
        },
        "temperature": 60.0,
        "temperature_unit": "\u00b0C",
        "solvent": "ClC(Cl)Cl",
        "method": "solvent",
        "r-product": 0.04,
        "source": "https://doi.org/10.1002/macp.1985.021860810",
        "calculation_method": "Kelen-Tudor",
        "polymerization_type": "free radical"
    },
    {
        "file": "paper_10.json",
        "monomer1_s": "C=C(C)C(=O)O",
        "monomer2_s": "C=Cc1ccccc1",
        "monomer1": "methacrylic acid",
        "monomer2": "styrene",
        "r_values": {
            "constant_1": 0.43,
            "constant_2": 0.65
        },
        "conf_intervals": {
            "constant_conf_1": 0.0,
            "constant_conf_2": 0.02
        },
        "temperature": 60.0,
        "temperature_unit": "\u00b0C",
        "solvent": "CC(C)=O",
        "method": "solvent",
        "r-product": 0.27,
        "source": "https://doi.org/10.1002/macp.1985.021860810",
        "calculation_method": "Kelen-Tudor",
        "polymerization_type": "free radical"
    },
    {
        "file": "paper_10.json",
        "monomer1_s": "C=C(C)C(=O)O",
        "monomer2_s": "C=Cc1ccccc1",
        "monomer1": "methacrylic acid",
        "monomer2": "styrene",
        "r_values": {
            "constant_1": 0.41,
            "constant_2": 0.59
        },
        "conf_intervals": {
            "constant_conf_1": 0.02,
            "constant_conf_2": 0.05
        },
        "temperature": 60.0,
        "temperature_unit": "\u00b0C",
        "solvent": "C1COCCO1",
        "method": "solvent",
        "r-product": 0.24,
        "source": "https://doi.org/10.1002/macp.1985.021860810",
        "calculation_method": "Kelen-Tudor",
        "polymerization_type": "free radical"
    },
    {
        "file": "paper_10.json",
        "monomer1_s": "C=C(C)C(=O)O",
        "monomer2_s": "C=Cc1ccccc1",
        "monomer1": "methacrylic acid",
        "monomer2": "styrene",
        "r_values": {
            "constant_1": 0.06,
            "constant_2": 0.29
        },
        "conf_intervals": {
            "constant_conf_1": 0.02,
            "constant_conf_2": 0.0
        },
        "temperature": 60.0,
        "temperature_unit": "\u00b0C",
        "solvent": "CC#N",
        "method": "solvent",
        "r-product": 0.02,
        "source": "https://doi.org/10.1002/macp.1985.021860810",
        "calculation_method": "Kelen-Tudor",
        "polymerization_type": "free radical"
    },
    {
        "file": "paper_100.json",
        "monomer1_s": "C=Cc1ccccc1",
        "monomer2_s": "O=C1C=CC(=O)N1",
        "monomer1": "styrene",
        "monomer2": "maleimide",
        "r_values": {
            "constant_1": 0.1,
            "constant_2": 0.1
        },
        "conf_intervals": {
            "constant_conf_1": null,
            "constant_conf_2": null
        },
        "temperature": 75.0,
        "temperature_unit": "\u00b0C",
        "solvent": "O=C1CCCCC1",
        "method": "solvent",
        "r-product": null,
        "source": "https://doi.org/10.1002/pol.1964.120020112",
        "calculation_method": "fundamental equation of copolymerisation",
        "polymerization_type": "free radical"
    },
    {
        "file": "paper_100.json",
        "monomer1_s": "C=C(Cl)Cl",
        "monomer2_s": "O=C1C=CC(=O)N1",
        "monomer1": "vinylidene chloride",
        "monomer2": "maleimide",
        "r_values": {
            "constant_1": 0.71,
            "constant_2": 0.48
        },
        "conf_intervals": {
            "constant_conf_1": null,
            "constant_conf_2": null
        },
        "temperature": 75.0,
        "temperature_unit": "\u00b0C",
        "solvent": "O=C1CCCCC1",
        "method": "solvent",
        "r-product": null,
        "source": "https://doi.org/10.1002/pol.1964.120020112",
        "calculation_method": "fundamental equation of copolymerisation",
        "polymerization_type": "free radical"
    },
    {
        "file": "paper_100.json",
        "monomer1_s": "C=C(C)C(=O)OC",
        "monomer2_s": "O=C1C=CC(=O)N1",
        "monomer1": "methyl methacrylate",
        "monomer2": "maleimide",
        "r_values": {
            "constant_1": 2.5,
            "constant_2": 0.17
        },
        "conf_intervals": {
            "constant_conf_1": null,
            "constant_conf_2": null
        },
        "temperature": 75.0,
        "temperature_unit": "\u00b0C",
        "solvent": "O=C1CCCCC1",
        "method": "solvent",
        "r-product": null,
        "source": "https://doi.org/10.1002/pol.1964.120020112",
        "calculation_method": "fundamental equation of copolymerisation",
        "polymerization_type": "free radical"
    },
    {
        "file": "paper_100.json",
        "monomer1_s": "C=Cc1ccccc1",
        "monomer2_s": "CC1=CC(=O)N(C)C1=O",
        "monomer1": "styrene",
        "monomer2": "N-methyl citraconimide",
        "r_values": {
            "constant_1": 0.135,
            "constant_2": 0.24
        },
        "conf_intervals": {
            "constant_conf_1": null,
            "constant_conf_2": null
        },
        "temperature": 75.0,
        "temperature_unit": "\u00b0C",
        "solvent": "O=C1CCCCC1",
        "method": "solvent",
        "r-product": null,
        "source": "https://doi.org/10.1002/pol.1964.120020112",
        "calculation_method": "fundamental equation of copolymerisation",
        "polymerization_type": "free radical"
    },
    {
        "file": "paper_100.json",
        "monomer1_s": "C=C(C)C(=O)OC",
        "monomer2_s": "CC1=CC(=O)N(C)C1=O",
        "monomer1": "methyl methacrylate",
        "monomer2": "N-methyl citraconimide",
        "r_values": {
            "constant_1": 3.24,
            "constant_2": 0.15
        },
        "conf_intervals": {
            "constant_conf_1": null,
            "constant_conf_2": null
        },
        "temperature": 75.0,
        "temperature_unit": "\u00b0C",
        "solvent": "O=C1CCCCC1",
        "method": "solvent",
        "r-product": null,
        "source": "https://doi.org/10.1002/pol.1964.120020112",
        "calculation_method": "fundamental equation of copolymerisation",
        "polymerization_type": "free radical"
    },
    {
        "file": "paper_102.json",
        "monomer1_s": "C=C(C)C(=O)OC",
        "monomer2_s": "C=Cn1c2ccccc2c2ccccc21",
        "monomer1": "methyl methacrylate",
        "monomer2": "N-vinylcarbazole",
        "r_values": {
            "constant_1": 2.0,
            "constant_2": 0.04
        },
        "conf_intervals": {
            "constant_conf_1": null,
            "constant_conf_2": null
        },
        "temperature": 75.0,
        "temperature_unit": "\u00b0C",
        "solvent": "c1ccccc1",
        "method": "solvent",
        "r-product": null,
        "source": "https://doi.org/10.1002/pol.1961.120501431",
        "calculation_method": "Mayo and Lewis",
        "polymerization_type": "free radical"
    },
    {
        "file": "paper_102.json",
        "monomer1_s": "C=C(C)C(=O)OC",
        "monomer2_s": "C=Cn1c2ccccc2c2ccccc21",
        "monomer1": "methyl methacrylate",
        "monomer2": "N-vinylcarbazole",
        "r_values": {
            "constant_1": 2.0,
            "constant_2": 0.2
        },
        "conf_intervals": {
            "constant_conf_1": null,
            "constant_conf_2": null
        },
        "temperature": 70.0,
        "temperature_unit": "\u00b0C",
        "solvent": "c1ccccc1",
        "method": "solvent",
        "r-product": null,
        "source": "https://doi.org/10.1002/pol.1961.120501431",
        "calculation_method": "Schwan and Price",
        "polymerization_type": "free radical"
    },
    {
        "file": "paper_102.json",
        "monomer1_s": "C=CC(=O)OC",
        "monomer2_s": "C=Cn1c2ccccc2c2ccccc21",
        "monomer1": "methyl acrylate",
        "monomer2": "N-vinylcarbazole",
        "r_values": {
            "constant_1": 0.5,
            "constant_2": 0.05
        },
        "conf_intervals": {
            "constant_conf_1": null,
            "constant_conf_2": null
        },
        "temperature": 75.0,
        "temperature_unit": "\u00b0C",
        "solvent": "c1ccccc1",
        "method": "solvent",
        "r-product": null,
        "source": "https://doi.org/10.1002/pol.1961.120501431",
        "calculation_method": "Mayo and Lewis",
        "polymerization_type": "free radical"
    },
    {
        "file": "paper_102.json",
        "monomer1_s": "C=CC(=O)OC",
        "monomer2_s": "C=Cn1c2ccccc2c2ccccc21",
        "monomer1": "methyl acrylate",
        "monomer2": "N-vinylcarbazole",
        "r_values": {
            "constant_1": 0.5,
            "constant_2": 0.05
        },
        "conf_intervals": {
            "constant_conf_1": null,
            "constant_conf_2": null
        },
        "temperature": 75.0,
        "temperature_unit": "\u00b0C",
        "solvent": "c1ccccc1",
        "method": "solvent",
        "r-product": null,
        "source": "https://doi.org/10.1002/pol.1961.120501431",
        "calculation_method": "Schwan and Price",
        "polymerization_type": "free radical"
    },
    {
        "file": "paper_102.json",
        "monomer1_s": "C=Cc1ccccc1",
        "monomer2_s": "C=Cn1c2ccccc2c2ccccc21",
        "monomer1": "styrene",
        "monomer2": "N-vinylcarbazole",
        "r_values": {
            "constant_1": 5.7,
            "constant_2": 0.035
        },
        "conf_intervals": {
            "constant_conf_1": null,
            "constant_conf_2": null
        },
        "temperature": 75.0,
        "temperature_unit": "\u00b0C",
        "solvent": "c1ccccc1",
        "method": "solvent",
        "r-product": null,
        "source": "https://doi.org/10.1002/pol.1961.120501431",
        "calculation_method": "Mayo and Lewis",
        "polymerization_type": "free radical"
    },
    {
        "file": "paper_102.json",
        "monomer1_s": "C=Cc1ccccc1",
        "monomer2_s": "C=Cn1c2ccccc2c2ccccc21",
        "monomer1": "styrene",
        "monomer2": "N-vinylcarbazole",
        "r_values": {
            "constant_1": 5.5,
            "constant_2": 0.012
        },
        "conf_intervals": {
            "constant_conf_1": null,
            "constant_conf_2": null
        },
        "temperature": 70.0,
        "temperature_unit": "\u00b0C",
        "solvent": "c1ccccc1",
        "method": "solvent",
        "r-product": null,
        "source": "https://doi.org/10.1002/pol.1961.120501431",
        "calculation_method": "Schwan and Price",
        "polymerization_type": "free radical"
    },
    {
        "file": "paper_102.json",
        "monomer1_s": "C=C(Cl)Cl",
        "monomer2_s": "C=Cn1c2ccccc2c2ccccc21",
        "monomer1": "vinylidene chloride",
        "monomer2": "N-vinylcarbazole",
        "r_values": {
            "constant_1": 0.02,
            "constant_2": 3.7
        },
        "conf_intervals": {
            "constant_conf_1": null,
            "constant_conf_2": null
        },
        "temperature": 75.0,
        "temperature_unit": "\u00b0C",
        "solvent": "c1ccccc1",
        "method": "solvent",
        "r-product": null,
        "source": "https://doi.org/10.1002/pol.1961.120501431",
        "calculation_method": "Mayo and Lewis",
        "polymerization_type": "free radical"
    },
    {
        "file": "paper_102.json",
        "monomer1_s": "C=C(Cl)Cl",
        "monomer2_s": "C=Cn1c2ccccc2c2ccccc21",
        "monomer1": "vinylidene chloride",
        "monomer2": "N-vinylcarbazole",
        "r_values": {
            "constant_1": 0.02,
            "constant_2": 3.7
        },
        "conf_intervals": {
            "constant_conf_1": null,
            "constant_conf_2": null
        },
        "temperature": 75.0,
        "temperature_unit": "\u00b0C",
        "solvent": "c1ccccc1",
        "method": "solvent",
        "r-product": null,
        "source": "https://doi.org/10.1002/pol.1961.120501431",
        "calculation_method": "Schwan and Price",
        "polymerization_type": "free radical"
    },
    {
        "file": "paper_102.json",
        "monomer1_s": "C=COC(C)=O",
        "monomer2_s": "C=Cn1c2ccccc2c2ccccc21",
        "monomer1": "vinyl acetate",
        "monomer2": "N-vinylcarbazole",
        "r_values": {
            "constant_1": 0.126,
            "constant_2": 2.68
        },
        "conf_intervals": {
            "constant_conf_1": null,
            "constant_conf_2": null
        },
        "temperature": 65.0,
        "temperature_unit": "\u00b0C",
        "solvent": "c1ccccc1",
        "method": "solvent",
        "r-product": null,
        "source": "https://doi.org/10.1002/pol.1961.120501431",
        "calculation_method": "Mayo and Lewis",
        "polymerization_type": "free radical"
    },
    {
        "file": "paper_102.json",
        "monomer1_s": "C=Cc1cc(Cl)ccc1Cl",
        "monomer2_s": "C=Cn1c2ccccc2c2ccccc21",
        "monomer1": "2,5-dichlorostyrene",
        "monomer2": "N-vinylcarbazole",
        "r_values": {
            "constant_1": 8.0,
            "constant_2": 0.016
        },
        "conf_intervals": {
            "constant_conf_1": null,
            "constant_conf_2": null
        },
        "temperature": 70.0,
        "temperature_unit": "\u00b0C",
        "solvent": "c1ccccc1",
        "method": "solvent",
        "r-product": null,
        "source": "https://doi.org/10.1002/pol.1961.120501431",
        "calculation_method": "Mayo and Lewis",
        "polymerization_type": "free radical"
    },
    {
        "file": "paper_107.json",
        "monomer1_s": "C=CC(=O)NCCCCCCCCCCCCCCCCCC",
        "monomer2_s": "C=CC#N",
        "monomer1": "N-Octadecylacrylamide",
        "monomer2": "Acrylonitrile",
        "r_values": {
            "constant_1": 1.44,
            "constant_2": 1.1
        },
        "conf_intervals": {
            "constant_conf_1": 0.019,
            "constant_conf_2": 0.035
        },
        "temperature": 60.0,
        "temperature_unit": "\u00b0C",
        "solvent": "CC(C)(C)O",
        "method": "solvent",
        "r-product": null,
        "source": "https://doi.org/10.1002/app.1964.070080527",
        "calculation_method": "Fineman-Ross",
        "polymerization_type": "free radical"
    },
    {
        "file": "paper_107.json",
        "monomer1_s": "C=CC(=O)NCCCCCCCCCCCCCCCCCC",
        "monomer2_s": "C=C(Cl)Cl",
        "monomer1": "N-Octadecylacrylamide",
        "monomer2": "Vinylidene chloride",
        "r_values": {
            "constant_1": 1.37,
            "constant_2": 0.438
        },
        "conf_intervals": {
            "constant_conf_1": 0.008,
            "constant_conf_2": 0.008
        },
        "temperature": 60.0,
        "temperature_unit": "\u00b0C",
        "solvent": "CC(C)(C)O",
        "method": "solvent",
        "r-product": null,
        "source": "https://doi.org/10.1002/app.1964.070080527",
        "calculation_method": "Fineman-Ross",
        "polymerization_type": "free radical"
    },
    {
        "file": "paper_107.json",
        "monomer1_s": "C=CC(=O)NCCCCCCCCCCCCCCCCCC",
        "monomer2_s": "C=COC(C)=O",
        "monomer1": "N-Octadecylacrylamide",
        "monomer2": "Vinyl acetate",
        "r_values": {
            "constant_1": 6.11,
            "constant_2": 0.027
        },
        "conf_intervals": {
            "constant_conf_1": 0.045,
            "constant_conf_2": 0.009
        },
        "temperature": 60.0,
        "temperature_unit": "\u00b0C",
        "solvent": "CC(C)(C)O",
        "method": "solvent",
        "r-product": null,
        "source": "https://doi.org/10.1002/app.1964.070080527",
        "calculation_method": "Fineman-Ross",
        "polymerization_type": "free radical"
    },
    {
        "file": "paper_107.json",
        "monomer1_s": "C=CCNC(=O)CCCCCCCCCCCCCCCCC",
        "monomer2_s": "C=CC#N",
        "monomer1": "N-Allylstearamide",
        "monomer2": "Acrylonitrile",
        "r_values": {
            "constant_1": 0.118,
            "constant_2": 3.61
        },
        "conf_intervals": {
            "constant_conf_1": 0.084,
            "constant_conf_2": 0.087
        },
        "temperature": 80.0,
        "temperature_unit": "\u00b0C",
        "solvent": "CC(C)(C)O",
        "method": "solvent",
        "r-product": null,
        "source": "https://doi.org/10.1002/app.1964.070080527",
        "calculation_method": "Fineman-Ross",
        "polymerization_type": "free radical"
    },
    {
        "file": "paper_107.json",
        "monomer1_s": "C=CCNC(=O)CCCCCCCCCCCCCCCCC",
        "monomer2_s": "C=C(Cl)Cl",
        "monomer1": "N-Allylstearamide",
        "monomer2": "Vinylidene chloride",
        "r_values": {
            "constant_1": 0.0,
            "constant_2": 5.23
        },
        "conf_intervals": {
            "constant_conf_1": 0.136,
            "constant_conf_2": 0.067
        },
        "temperature": 80.0,
        "temperature_unit": "\u00b0C",
        "solvent": "CC(C)(C)O",
        "method": "solvent",
        "r-product": null,
        "source": "https://doi.org/10.1002/app.1964.070080527",
        "calculation_method": "Fineman-Ross",
        "polymerization_type": "free radical"
    },
    {
        "file": "paper_107.json",
        "monomer1_s": "C=CCNC(=O)CCCCCCCCCCCCCCCCC",
        "monomer2_s": "C=COC(C)=O",
        "monomer1": "N-Allylstearamide",
        "monomer2": "Vinyl acetate",
        "r_values": {
            "constant_1": 0.532,
            "constant_2": 0.74
        },
        "conf_intervals": {
            "constant_conf_1": 0.012,
            "constant_conf_2": 0.087
        },
        "temperature": 80.0,
        "temperature_unit": "\u00b0C",
        "solvent": "CC(C)(C)O",
        "method": "solvent",
        "r-product": null,
        "source": "https://doi.org/10.1002/app.1964.070080527",
        "calculation_method": "Fineman-Ross",
        "polymerization_type": "free radical"
    },
    {
        "file": "paper_108.json",
        "monomer1_s": "C=COC(C)=O",
        "monomer2_s": "C=CN1CCOC1=O",
        "monomer1": "vinyl acetate",
        "monomer2": "vinyl oxazolidinone",
        "r_values": {
            "constant_1": 0.6,
            "constant_2": 1.5
        },
        "conf_intervals": {
            "constant_conf_1": null,
            "constant_conf_2": null
        },
        "temperature": 75.0,
        "temperature_unit": "\u00b0C",
        "solvent": "CC(C)=O.O",
        "method": "solvent",
        "r-product": null,
        "source": "https://doi.org/10.1002/pol.1959.120351215",
        "calculation_method": "Kelen-Tudor",
        "polymerization_type": "free radical"
    },
    {
        "file": "paper_108.json",
        "monomer1_s": "C=C(Cl)Cl",
        "monomer2_s": "C=CN1CCOC1=O",
        "monomer1": "vinylidene chloride",
        "monomer2": "vinyl oxazolidinone",
        "r_values": {
            "constant_1": 1.35,
            "constant_2": 0.08
        },
        "conf_intervals": {
            "constant_conf_1": null,
            "constant_conf_2": null
        },
        "temperature": 75.0,
        "temperature_unit": "\u00b0C",
        "solvent": "O=C1CCCCC1",
        "method": "solvent",
        "r-product": null,
        "source": "https://doi.org/10.1002/pol.1959.120351215",
        "calculation_method": "Kelen-Tudor",
        "polymerization_type": "free radical"
    },
    {
        "file": "paper_108.json",
        "monomer1_s": "C=C(C)C(=O)OC",
        "monomer2_s": "C=CN1CCOC1=O",
        "monomer1": "methyl methacrylate",
        "monomer2": "vinyl oxazolidinone",
        "r_values": {
            "constant_1": 6.0,
            "constant_2": 0.03
        },
        "conf_intervals": {
            "constant_conf_1": null,
            "constant_conf_2": null
        },
        "temperature": 75.0,
        "temperature_unit": "\u00b0C",
        "solvent": "c1ccccc1",
        "method": "solvent",
        "r-product": null,
        "source": "https://doi.org/10.1002/pol.1959.120351215",
        "calculation_method": "Kelen-Tudor",
        "polymerization_type": "free radical"
    },
    {
        "file": "paper_109.json",
        "monomer1_s": "C=Cc1ccccc1",
        "monomer2_s": "C=CN1C(=O)CCC1=O",
        "monomer1": "Styrene",
        "monomer2": "N-Vinylsuccinimide",
        "r_values": {
            "constant_1": 0.07,
            "constant_2": 10.5
        },
        "conf_intervals": {
            "constant_conf_1": null,
            "constant_conf_2": null
        },
        "temperature": 60.0,
        "temperature_unit": "\u00b0C",
        "solvent": null,
        "method": "bulk",
        "r-product": null,
        "source": "https://doi.org/10.1002/pol.1961.120471215",
        "calculation_method": "Fineman-Ross",
        "polymerization_type": "free radical"
    },
    {
        "file": "paper_109.json",
        "monomer1_s": "C=C(C)C(=O)OC",
        "monomer2_s": "C=CN1C(=O)CCC1=O",
        "monomer1": "Methylmethacrylate",
        "monomer2": "N-Vinylsuccinimide",
        "r_values": {
            "constant_1": 0.064,
            "constant_2": 9.5
        },
        "conf_intervals": {
            "constant_conf_1": null,
            "constant_conf_2": null
        },
        "temperature": 60.0,
        "temperature_unit": "\u00b0C",
        "solvent": null,
        "method": "bulk",
        "r-product": null,
        "source": "https://doi.org/10.1002/pol.1961.120471215",
        "calculation_method": "Fineman-Ross",
        "polymerization_type": "free radical"
    },
    {
        "file": "paper_109.json",
        "monomer1_s": "C=C(Cl)Cl",
        "monomer2_s": "C=CN1C(=O)CCC1=O",
        "monomer1": "Vinylidene chloride",
        "monomer2": "N-Vinylsuccinimide",
        "r_values": {
            "constant_1": 0.32,
            "constant_2": 1.44
        },
        "conf_intervals": {
            "constant_conf_1": null,
            "constant_conf_2": null
        },
        "temperature": 60.0,
        "temperature_unit": "\u00b0C",
        "solvent": null,
        "method": "bulk",
        "r-product": null,
        "source": "https://doi.org/10.1002/pol.1961.120471215",
        "calculation_method": "Fineman-Ross",
        "polymerization_type": "free radical"
    },
    {
        "file": "paper_109.json",
        "monomer1_s": "C=COC(C)=O",
        "monomer2_s": "C=CN1C(=O)CCC1=O",
        "monomer1": "Vinyl acetate",
        "monomer2": "N-Vinylsuccinimide",
        "r_values": {
            "constant_1": 6.1,
            "constant_2": 0.14
        },
        "conf_intervals": {
            "constant_conf_1": null,
            "constant_conf_2": null
        },
        "temperature": 60.0,
        "temperature_unit": "\u00b0C",
        "solvent": null,
        "method": "bulk",
        "r-product": null,
        "source": "https://doi.org/10.1002/pol.1961.120471215",
        "calculation_method": "Fineman-Ross",
        "polymerization_type": "free radical"
    },
    {
        "file": "paper_110.json",
        "monomer1_s": "COC(=O)C=C(CC(=O)OC)C(=O)OC",
        "monomer2_s": "C=C(Cl)Cl",
        "monomer1": "Trimethyl aconitate",
        "monomer2": "Vinylidene chloride",
        "r_values": {
            "constant_1": 0.01,
            "constant_2": 54.0
        },
        "conf_intervals": {
            "constant_conf_1": 0.1,
            "constant_conf_2": 5.0
        },
        "temperature": 60.0,
        "temperature_unit": "\u00b0C",
        "solvent": "c1ccccc1",
        "method": "solvent",
        "r-product": null,
        "source": "Journal of Polymer Science, Vol. XXXI, Pages 165-171 (1958)",
        "calculation_method": "Mayo-Lewis",
        "polymerization_type": "free radical"
    },
    {
        "file": "paper_112.json",
        "monomer1_s": null,
        "monomer2_s": "C=Cc1ccccc1",
        "monomer1": "2-Phenyl-5-(4'-vinyl)phenyltetrazole",
        "monomer2": "Styrene",
        "r_values": {
            "constant_1": 1.26,
            "constant_2": 0.89
        },
        "conf_intervals": {
            "constant_conf_1": 0.01,
            "constant_conf_2": 0.06
        },
        "temperature": 60.0,
        "temperature_unit": "\u00b0C",
        "solvent": "c1ccccc1",
        "method": "solvent",
        "r-product": null,
        "source": "https://doi.org/10.1021/ma60011a013",
        "calculation_method": "carbon elemental analyses",
        "polymerization_type": "free radical"
    },
    {
        "file": "paper_112.json",
        "monomer1_s": null,
        "monomer2_s": "C=Cc1ccccc1",
        "monomer1": "2-Phenyl-5-(4'-vinyl)phenyltetrazole",
        "monomer2": "Styrene",
        "r_values": {
            "constant_1": 0.67,
            "constant_2": 0.98
        },
        "conf_intervals": {
            "constant_conf_1": 0.01,
            "constant_conf_2": 0.02
        },
        "temperature": 60.0,
        "temperature_unit": "\u00b0C",
        "solvent": "c1ccccc1",
        "method": "solvent",
        "r-product": null,
        "source": "https://doi.org/10.1021/ma60011a013",
        "calculation_method": "nitrogen analyses",
        "polymerization_type": "free radical"
    },
    {
        "file": "paper_112.json",
        "monomer1_s": null,
        "monomer2_s": "C=C(Cl)Cl",
        "monomer1": "2-Phenyl-5-(4'-vinyl)phenyltetrazole",
        "monomer2": "Vinylidene chloride",
        "r_values": {
            "constant_1": 2.24,
            "constant_2": 0.24
        },
        "conf_intervals": {
            "constant_conf_1": 0.25,
            "constant_conf_2": 0.02
        },
        "temperature": 60.0,
        "temperature_unit": "\u00b0C",
        "solvent": "c1ccccc1",
        "method": "solvent",
        "r-product": null,
        "source": "https://doi.org/10.1021/ma60011a013",
        "calculation_method": "carbon elemental analyses",
        "polymerization_type": "free radical"
    },
    {
        "file": "paper_112.json",
        "monomer1_s": null,
        "monomer2_s": "C=C(Cl)Cl",
        "monomer1": "2-Phenyl-5-(4'-vinyl)phenyltetrazole",
        "monomer2": "Vinylidene chloride",
        "r_values": {
            "constant_1": 1.49,
            "constant_2": 0.26
        },
        "conf_intervals": {
            "constant_conf_1": 0.15,
            "constant_conf_2": 0.03
        },
        "temperature": 60.0,
        "temperature_unit": "\u00b0C",
        "solvent": "c1ccccc1",
        "method": "solvent",
        "r-product": null,
        "source": "https://doi.org/10.1021/ma60011a013",
        "calculation_method": "nitrogen analyses",
        "polymerization_type": "free radical"
    },
    {
        "file": "paper_112.json",
        "monomer1_s": null,
        "monomer2_s": "C=C(C)C(=O)OC",
        "monomer1": "2-Phenyl-5-(4'-vinyl)phenyltetrazole",
        "monomer2": "Methyl methacrylate",
        "r_values": {
            "constant_1": 0.22,
            "constant_2": 0.73
        },
        "conf_intervals": {
            "constant_conf_1": 0.1,
            "constant_conf_2": 0.03
        },
        "temperature": 60.0,
        "temperature_unit": "\u00b0C",
        "solvent": "c1ccccc1",
        "method": "solvent",
        "r-product": null,
        "source": "https://doi.org/10.1021/ma60011a013",
        "calculation_method": "carbon elemental analyses",
        "polymerization_type": "free radical"
    },
    {
        "file": "paper_112.json",
        "monomer1_s": null,
        "monomer2_s": "C=C(C)C(=O)OC",
        "monomer1": "2-Phenyl-5-(4'-vinyl)phenyltetrazole",
        "monomer2": "Methyl methacrylate",
        "r_values": {
            "constant_1": 0.55,
            "constant_2": 0.86
        },
        "conf_intervals": {
            "constant_conf_1": 0.2,
            "constant_conf_2": 0.2
        },
        "temperature": 60.0,
        "temperature_unit": "\u00b0C",
        "solvent": "c1ccccc1",
        "method": "solvent",
        "r-product": null,
        "source": "https://doi.org/10.1021/ma60011a013",
        "calculation_method": "nitrogen analyses",
        "polymerization_type": "free radical"
    },
    {
        "file": "paper_123.json",
        "monomer1_s": "C=Cc1ccccn1",
        "monomer2_s": "C=Cc1ccccc1",
        "monomer1": "2-Vinyl pyridine",
        "monomer2": "Styrene",
        "r_values": {
            "constant_1": 1.81,
            "constant_2": 0.55
        },
        "conf_intervals": {
            "constant_conf_1": 0.05,
            "constant_conf_2": 0.03
        },
        "temperature": 60.0,
        "temperature_unit": "\u00b0C",
        "solvent": null,
        "method": "bulk",
        "r-product": null,
        "source": "Journal of Polymer Science, Vol. XXX, Pages 331-341 (1958)",
        "calculation_method": null,
        "polymerization_type": "free radical"
    },
    {
        "file": "paper_123.json",
        "monomer1_s": "C=Cc1ccccn1",
        "monomer2_s": "C=CC(=C)C",
        "monomer1": "2-Vinyl pyridine",
        "monomer2": "Isoprene",
        "r_values": {
            "constant_1": 0.47,
            "constant_2": 0.59
        },
        "conf_intervals": {
            "constant_conf_1": 0.07,
            "constant_conf_2": 0.05
        },
        "temperature": 60.0,
        "temperature_unit": "\u00b0C",
        "solvent": null,
        "method": "bulk",
        "r-product": null,
        "source": "Journal of Polymer Science, Vol. XXX, Pages 331-341 (1958)",
        "calculation_method": null,
        "polymerization_type": "free radical"
    },
    {
        "file": "paper_123.json",
        "monomer1_s": "C=Cc1ccccn1",
        "monomer2_s": "C=CC(=C)Cl",
        "monomer1": "2-Vinyl pyridine",
        "monomer2": "Chloroprene",
        "r_values": {
            "constant_1": 0.06,
            "constant_2": 5.19
        },
        "conf_intervals": {
            "constant_conf_1": 0.01,
            "constant_conf_2": 0.03
        },
        "temperature": 60.0,
        "temperature_unit": "\u00b0C",
        "solvent": null,
        "method": "bulk",
        "r-product": null,
        "source": "Journal of Polymer Science, Vol. XXX, Pages 331-341 (1958)",
        "calculation_method": null,
        "polymerization_type": "free radical"
    },
    {
        "file": "paper_123.json",
        "monomer1_s": "C=Cc1ccccn1",
        "monomer2_s": "C=CC#N",
        "monomer1": "2-Vinyl pyridine",
        "monomer2": "Acrylonitrile",
        "r_values": {
            "constant_1": 21.88,
            "constant_2": 0.05
        },
        "conf_intervals": {
            "constant_conf_1": 5.52,
            "constant_conf_2": 0.01
        },
        "temperature": 60.0,
        "temperature_unit": "\u00b0C",
        "solvent": null,
        "method": "bulk",
        "r-product": null,
        "source": "Journal of Polymer Science, Vol. XXX, Pages 331-341 (1958)",
        "calculation_method": null,
        "polymerization_type": "free radical"
    },
    {
        "file": "paper_123.json",
        "monomer1_s": "C=Cc1ccc2ccccc2n1",
        "monomer2_s": "C=Cc1ccccc1",
        "monomer1": "2-Vinyl quinoline",
        "monomer2": "Styrene",
        "r_values": {
            "constant_1": 2.09,
            "constant_2": 0.49
        },
        "conf_intervals": {
            "constant_conf_1": 0.55,
            "constant_conf_2": 0.14
        },
        "temperature": 60.0,
        "temperature_unit": "\u00b0C",
        "solvent": null,
        "method": "bulk",
        "r-product": null,
        "source": "Journal of Polymer Science, Vol. XXX, Pages 331-341 (1958)",
        "calculation_method": null,
        "polymerization_type": "free radical"
    },
    {
        "file": "paper_123.json",
        "monomer1_s": "C=Cc1ccc2ccccc2n1",
        "monomer2_s": "C=CC(=C)C",
        "monomer1": "2-Vinyl quinoline",
        "monomer2": "Isoprene",
        "r_values": {
            "constant_1": 1.88,
            "constant_2": 0.53
        },
        "conf_intervals": {
            "constant_conf_1": 0.02,
            "constant_conf_2": 0.01
        },
        "temperature": 60.0,
        "temperature_unit": "\u00b0C",
        "solvent": null,
        "method": "bulk",
        "r-product": null,
        "source": "Journal of Polymer Science, Vol. XXX, Pages 331-341 (1958)",
        "calculation_method": null,
        "polymerization_type": "free radical"
    },
    {
        "file": "paper_123.json",
        "monomer1_s": "C=Cc1ccc2ccccc2n1",
        "monomer2_s": "C=CC(=C)Cl",
        "monomer1": "2-Vinyl quinoline",
        "monomer2": "Chloroprene",
        "r_values": {
            "constant_1": 0.38,
            "constant_2": 2.1
        },
        "conf_intervals": {
            "constant_conf_1": 0.03,
            "constant_conf_2": 0.02
        },
        "temperature": 60.0,
        "temperature_unit": "\u00b0C",
        "solvent": null,
        "method": "bulk",
        "r-product": null,
        "source": "Journal of Polymer Science, Vol. XXX, Pages 331-341 (1958)",
        "calculation_method": null,
        "polymerization_type": "free radical"
    },
    {
        "file": "paper_124.json",
        "monomer1_s": "C=CC=CF",
        "monomer2_s": "C=Cc1ccccc1",
        "monomer1": "Fluorobutadiene",
