Repository: lamalab-org/copolymer-reactivity

# `data_extraction/provenance/` — historical run artefacts

This directory holds the **intermediate artefacts of the extraction run** that produced the `extracted_reactions.csv` underlying the paper's dataset. Nothing in the active pipeline reads from here at runtime; it's kept solely so the path from "Crossref query" to "row in `processed_data.csv`" is auditable.

The active pipeline (`data_extraction/obtain_data.py`) writes new runs under a configurable `ExtractionConfig` layout — see [`../README.md`](../README.md). The files here are the outputs of the specific run that produced the paper-cited dataset; they are not regenerated by ordinary use.

File: data_extraction/provenance/copol_database/model_output_extraction/10.1002_actp.1983.010340112.json
{
    "reactions": [
        {
            "monomers": [
                {
                    "monomer1": "acryloyl chloride",
                    "monomer2": "2-hydroxypropyl methacrylate"
                }
            ],
            "reaction_conditions": [
                {
                    "polymerization_type": "free radical",
                    "solvent": "dioxane",
                    "method": "solvent",
                    "temperature": 60.0,
                    "temperature_unit": "°C",
                    "reaction_constants": {
                        "constant_1": 0.32,
                        "constant_2": 1.8
                    },
                    "reaction_constant_conf": {
                        "constant_conf_1": null,
                        "constant_conf_2": null
                    },
                    "determination_method": "Fineman-Ross",
                    "Q-value": {
                        "constant_1": null,
                        "constant_2": null
                    },
                    "e-Value": {
                        "constant_1": null,
                        "constant_2": null
                    },
                    "r_product": null
                },
                {
                    "polymerization_type": "free radical",
                    "solvent": "dioxane",
                    "method": "solvent",
                    "temperature": 60.0,
                    "temperature_unit": "°C",
                    "reaction_constants": {
                        "constant_1": 0.29,
                        "constant_2": 1.79
                    },
                    "reaction_constant_conf": {
                        "constant_conf_1": null,
                        "constant_conf_2": null
                    },
                    "determination_method": "Kelen-Tudos",
                    "Q-value": {
                        "constant_1": null,
                        "constant_2": null
                    },
                    "e-Value": {
                        "constant_1": null,
                        "constant_2": null
                    },
                    "r_product": null
                }
            ]
        }
    ],
    "source": "Acta Polymerica 34 (1983) Heft 1",
    "PDF_name": "Copolymerization of acryloyl chloride with 2-hydroxypropyl methacrylate"
}

File: data_extraction/provenance/copol_database/model_output_extraction/10.1002_actp.1987.010380808.json
{
    "reactions": [
        {
            "monomers": [
                {
                    "monomer1": "Di(tri-n-butyltin) itaconate",
                    "monomer2": "2-Chloroethyl acrylate"
                }
            ],
            "reaction_conditions": [
                {
                    "polymerization_type": "free radical",
                    "solvent": "toluene",
                    "method": "solvent",
                    "temperature": 70.0,
                    "temperature_unit": "°C",
                    "reaction_constants": {
                        "constant_1": 0.391,
                        "constant_2": 0.683
                    },
                    "reaction_constant_conf": {
                        "constant_conf_1": 0.021,
                        "constant_conf_2": 0.012
                    },
                    "determination_method": "Fineman-Ross",
                    "Q-value": {
                        "constant_1": 0.665,
                        "constant_2": 0.957
                    },
                    "e-Value": {
                        "constant_1": null,
                        "constant_2": null
                    },
                    "r_product": null
                },
                {
                    "polymerization_type": "free radical",
                    "solvent": "toluene",
                    "method": "solvent",
                    "temperature": 70.0,
                    "temperature_unit": "°C",
                    "reaction_constants": {
                        "constant_1": 0.391,
                        "constant_2": 0.684
                    },
                    "reaction_constant_conf": {
                        "constant_conf_1": 0.011,
                        "constant_conf_2": 0.013
                    },
                    "determination_method": "Kelen-Tudos",
                    "Q-value": {
                        "constant_1": 0.665,
                        "constant_2": 0.957
                    },
                    "e-Value": {
                        "constant_1": null,
                        "constant_2": null
                    },
                    "r_product": null
                }
            ]
        },
        {
            "monomers": [
                {
                    "monomer1": "Di(tri-n-butyltin) itaconate",
                    "monomer2": "n-Butyl acrylate"
                }
            ],
            "reaction_conditions": [
                {
                    "polymerization_type": "free radical",
                    "solvent": "toluene",
                    "method": "solvent",
                    "temperature": 70.0,
                    "temperature_unit": "°C",
                    "reaction_constants": {
                        "constant_1": 0.432,
                        "constant_2": 0.91
                    },
                    "reaction_constant_conf": {
                        "constant_conf_1": 0.065,
                        "constant_conf_2": 0.047
                    },
                    "determination_method": "Fineman-Ross",
                    "Q-value": {
                        "constant_1": 0.665,
                        "constant_2": 0.957
                    },
                    "e-Value": {
                        "constant_1": null,
                        "constant_2": null
                    },
                    "r_product": null
                },
                {
                    "polymerization_type": "free radical",
                    "solvent": "toluene",
                    "method": "solvent",
                    "temperature": 70.0,
                    "temperature_unit": "°C",
                    "reaction_constants": {
                        "constant_1": 0.521,
                        "constant_2": 0.957
                    },
                    "reaction_constant_conf": {
                        "constant_conf_1": 0.022,
                        "constant_conf_2": 0.027
                    },
                    "determination_method": "Kelen-Tudos",
                    "Q-value": {
                        "constant_1": 0.665,
                        "constant_2": 0.957
                    },
                    "e-Value": {
                        "constant_1": null,
                        "constant_2": null
                    },
                    "r_product": null
                }
            ]
        },
        {
            "monomers": [
                {
                    "monomer1": "Di(tri-n-butyltin) itaconate",
                    "monomer2": "Allyl methacrylate"
                }
            ],
            "reaction_conditions": [
                {
                    "polymerization_type": "free radical",
                    "solvent": "toluene",
                    "method": "solvent",
                    "temperature": 70.0,
                    "temperature_unit": "°C",
                    "reaction_constants": {
                        "constant_1": 0.038,
                        "constant_2": 1.075
                    },
                    "reaction_constant_conf": {
                        "constant_conf_1": 0.087,
                        "constant_conf_2": 0.092
                    },
                    "determination_method": "Fineman-Ross",
                    "Q-value": {
                        "constant_1": 0.665,
                        "constant_2": 0.957
                    },
                    "e-Value": {
                        "constant_1": null,
                        "constant_2": null
                    },
                    "r_product": null
                },
                {
                    "polymerization_type": "free radical",
                    "solvent": "toluene",
                    "method": "solvent",
                    "temperature": 70.0,
                    "temperature_unit": "°C",
                    "reaction_constants": {
                        "constant_1": 0.068,
                        "constant_2": 1.052
                    },
                    "reaction_constant_conf": {
                        "constant_conf_1": 0.006,
                        "constant_conf_2": 0.049
                    },
                    "determination_method": "Kelen-Tudos",
                    "Q-value": {
                        "constant_1": 0.665,
                        "constant_2": 0.957
                    },
                    "e-Value": {
                        "constant_1": null,
                        "constant_2": null
                    },
                    "r_product": null
                }
            ]
        }
    ],
    "source": "Acta Polymerica 38 (1987) Nr. 8",
    "PDF_name": "Organotin polymers"
}

File: data_extraction/provenance/copol_database/model_output_extraction/10.1002_apmc.1977.050620107.json
{
    "reactions": [
        {
            "monomers": [
                {
                    "monomer1": "Methyl Methacrylate",
                    "monomer2": "t-Butyl Vinyl Ketone"
                }
            ],
            "reaction_conditions": [
                {
                    "polymerization_type": "free radical",
                    "solvent": "benzene",
                    "method": "solvent",
                    "temperature": 60.0,
                    "temperature_unit": "°C",
                    "reaction_constants": {
                        "constant_1": 0.8,
                        "constant_2": 1.2
                    },
                    "reaction_constant_conf": {
                        "constant_conf_1": null,
                        "constant_conf_2": null
                    },
                    "determination_method": null,
                    "Q-value": {
                        "constant_1": 0.94,
                        "constant_2": null
                    },
                    "e-Value": {
                        "constant_1": 1.2,
                        "constant_2": null
                    },
                    "r_product": null
                }
            ]
        },
        {
            "monomers": [
                {
                    "monomer1": "Methyl Methacrylate",
                    "monomer2": "Phenyl Vinyl Ketone"
                }
            ],
            "reaction_conditions": [
                {
                    "polymerization_type": "free radical",
                    "solvent": "benzene",
                    "method": "solvent",
                    "temperature": 60.0,
                    "temperature_unit": "°C",
                    "reaction_constants": {
                        "constant_1": 0.64,
                        "constant_2": 1.97
                    },
                    "reaction_constant_conf": {
                        "constant_conf_1": null,
                        "constant_conf_2": null
                    },
                    "determination_method": null,
                    "Q-value": {
                        "constant_1": 0.96,
                        "constant_2": null
                    },
                    "e-Value": {
                        "constant_1": 0.14,
                        "constant_2": null
                    },
                    "r_product": null
                }
            ]
        },
        {
            "monomers": [
                {
                    "monomer1": "Methyl Methacrylate",
                    "monomer2": "Ethyl Vinyl Ketone"
                }
            ],
            "reaction_conditions": [
                {
                    "polymerization_type": "free radical",
                    "solvent": "benzene",
                    "method": "solvent",
                    "temperature": 60.0,
                    "temperature_unit": "°C",
                    "reaction_constants": {
                        "constant_1": 0.79,
                        "constant_2": 0.79
                    },
                    "reaction_constant_conf": {
                        "constant_conf_1": null,
                        "constant_conf_2": null
                    },
                    "determination_method": null,
                    "Q-value": {
                        "constant_1": 0.53,
                        "constant_2": null
                    },
                    "e-Value": {
                        "constant_1": 0.42,
                        "constant_2": null
                    },
                    "r_product": null
                }
            ]
        },
        {
            "monomers": [
                {
                    "monomer1": "Methyl Methacrylate",
                    "monomer2": "Isopropyl Vinyl Ketone"
                }
            ],
            "reaction_conditions": [
                {
                    "polymerization_type": "free radical",
                    "solvent": "benzene",
                    "method": "solvent",
                    "temperature": 60.0,
                    "temperature_unit": "°C",
                    "reaction_constants": {
                        "constant_1": 0.81,
                        "constant_2": 1.44
                    },
                    "reaction_constant_conf": {
                        "constant_conf_1": null,
                        "constant_conf_2": null
                    },
                    "determination_method": null,
                    "Q-value": {
                        "constant_1": 0.79,
                        "constant_2": null
                    },
                    "e-Value": {
                        "constant_1": 0.6,
                        "constant_2": null
                    },
                    "r_product": null
                }
            ]
        },
        {
            "monomers": [
                {
                    "monomer1": "Vinyl Acetate",
                    "monomer2": "t-Butyl Vinyl Ketone"
                }
            ],
            "reaction_conditions": [
                {
                    "polymerization_type": "free radical",
                    "solvent": "benzene",
                    "method": "solvent",
                    "temperature": 60.0,
                    "temperature_unit": "°C",
                    "reaction_constants": {
                        "constant_1": 0.15,
                        "constant_2": 7.0
                    },
                    "reaction_constant_conf": {
                        "constant_conf_1": null,
                        "constant_conf_2": null
                    },
                    "determination_method": null,
                    "Q-value": {
                        "constant_1": 0.94,
                        "constant_2": null
                    },
                    "e-Value": {
                        "constant_1": 1.2,
                        "constant_2": null
                    },
                    "r_product": null
                }
            ]
        },
        {
            "monomers": [
                {
                    "monomer1": "Vinyl Acetate",
                    "monomer2": "Phenyl Vinyl Ketone"
                }
            ],
            "reaction_conditions": [
                {
                    "polymerization_type": "free radical",
                    "solvent": "benzene",
                    "method": "solvent",
                    "temperature": 60.0,
                    "temperature_unit": "°C",
                    "reaction_constants": {
                        "constant_1": 0.1,
                        "constant_2": 6.5
                    },
                    "reaction_constant_conf": {
                        "constant_conf_1": null,
                        "constant_conf_2": null
                    },
                    "determination_method": null,
                    "Q-value": {
                        "constant_1": 0.96,
                        "constant_2": null
                    },
                    "e-Value": {
                        "constant_1": 0.14,
                        "constant_2": null
                    },
                    "r_product": null
                }
            ]
        },
        {
            "monomers": [
                {
                    "monomer1": "Vinyl Acetate",
                    "monomer2": "Ethyl Vinyl Ketone"
                }
            ],
            "reaction_conditions": [
                {
                    "polymerization_type": "free radical",
                    "solvent": "benzene",
                    "method": "solvent",
                    "temperature": 60.0,
                    "temperature_unit": "°C",
                    "reaction_constants": {
                        "constant_1": 0.13,
                        "constant_2": 8.68
                    },
                    "reaction_constant_conf": {
                        "constant_conf_1": null,
                        "constant_conf_2": null
                    },
                    "determination_method": null,
                    "Q-value": {
                        "constant_1": 0.53,
                        "constant_2": null
                    },
                    "e-Value": {
                        "constant_1": 0.42,
                        "constant_2": null
                    },
                    "r_product": null
                }
            ]
        },
        {
            "monomers": [
                {
                    "monomer1": "Vinyl Acetate",
                    "monomer2": "Isopropyl Vinyl Ketone"
                }
            ],
            "reaction_conditions": [
                {
                    "polymerization_type": "free radical",
                    "solvent": "benzene",
                    "method": "solvent",
                    "temperature": 60.0,
                    "temperature_unit": "°C",
                    "reaction_constants": {
                        "constant_1": 0.3,
                        "constant_2": 7.87
                    },
                    "reaction_constant_conf": {
                        "constant_conf_1": null,
                        "constant_conf_2": null
                    },
                    "determination_method": null,
                    "Q-value": {
                        "constant_1": 0.79,
                        "constant_2": null
                    },
                    "e-Value": {
                        "constant_1": 0.6,
                        "constant_2": null
                    },
                    "r_product": null
                }
            ]
        }
    ],
    "source": "https://doi.org/10.1002/macp.1977.021891010",
    "PDF_name": "Reactivity of Vinyl Ketones in Free Radical Copolymerization with Methyl Methacrylate and Vinyl Acetate"
}

File: data_extraction/provenance/copol_database/model_output_extraction/10.1002_app.1986.070310531.json
{
    "reactions": [
        {
            "monomers": [
                "monomer1",
                "Styrene",
                "monomer2",
                "2-Isopropenyl-2-Oxazoline"
            ],
            "reaction_conditions": [
                {
                    "polymerization_type": "free radical",
                    "solvent": "p-xylene",
                    "method": "solvent",
                    "temperature": 80.0,
                    "temperature_unit": "°C",
                    "reaction_constants": {
                        "constant_1": 0.67,
                        "constant_2": 0.64
                    },
                    "reaction_constant_conf": {
                        "constant_conf_1": 0.02,
                        "constant_conf_2": 0.03
                    },
                    "determination_method": "integrated copolymerization equation",
                    "Q-value": null,
                    "e-Value": null,
                    "r_product": null
                }
            ]
        },
        {
            "monomers": [
                "monomer1",
                "Ethyl acrylate",
                "monomer2",
                "2-Isopropenyl-2-Oxazoline"
            ],
            "reaction_conditions": [
                {
                    "polymerization_type": "free radical",
                    "solvent": "p-xylene",
                    "method": "solvent",
                    "temperature": 80.0,
                    "temperature_unit": "°C",
                    "reaction_constants": {
                        "constant_1": 0.19,
                        "constant_2": 1.39
                    },
                    "reaction_constant_conf": {
                        "constant_conf_1": 0.02,
                        "constant_conf_2": 0.06
                    },
                    "determination_method": "integrated copolymerization equation",
                    "Q-value": null,
                    "e-Value": null,
                    "r_product": null
                }
            ]
        },
        {
            "monomers": [
                "monomer1",
                "Methyl acrylate",
                "monomer2",
                "2-Isopropenyl-2-Oxazoline"
            ],
            "reaction_conditions": [
                {
                    "polymerization_type": "free radical",
                    "solvent": "p-xylene",
                    "method": "solvent",
                    "temperature": 60.0,
                    "temperature_unit": "°C",
                    "reaction_constants": {
                        "constant_1": 0.16,
                        "constant_2": 1.9
                    },
                    "reaction_constant_conf": {
                        "constant_conf_1": 0.04,
                        "constant_conf_2": 0.08
                    },
                    "determination_method": "integrated copolymerization equation",
                    "Q-value": null,
                    "e-Value": null,
                    "r_product": null
                }
            ]
        },
        {
            "monomers": [
                "monomer1",
                "Butyl acrylate",
                "monomer2",
                "2-Isopropenyl-2-Oxazoline"
            ],
            "reaction_conditions": [
                {
                    "polymerization_type": "free radical",
                    "solvent": "p-xylene",
                    "method": "solvent",
                    "temperature": 80.0,
                    "temperature_unit": "°C",
                    "reaction_constants": {
                        "constant_1": 0.24,
                        "constant_2": 1.4
                    },
                    "reaction_constant_conf": {
                        "constant_conf_1": 0.01,
                        "constant_conf_2": 0.08
                    },
                    "determination_method": "integrated copolymerization equation",
                    "Q-value": null,
                    "e-Value": null,
                    "r_product": null
                }
            ]
        },
        {
            "monomers": [
                "monomer1",
                "Methyl methacrylate",
                "monomer2",
                "2-Isopropenyl-2-Oxazoline"
            ],
            "reaction_conditions": [
                {
                    "polymerization_type": "free radical",
                    "solvent": "p-xylene",
                    "method": "solvent",
                    "temperature": 80.0,
                    "temperature_unit": "°C",
                    "reaction_constants": {
                        "constant_1": 0.69,
                        "constant_2": 0.99
                    },
                    "reaction_constant_conf": {
                        "constant_conf_1": 0.02,
                        "constant_conf_2": 0.07
                    },
                    "determination_method": "integrated copolymerization equation",
                    "Q-value": null,
                    "e-Value": null,
                    "r_product": null
                }
            ]
        },
        {
            "monomers": [
                "monomer1",
                "Vinyl acetate",
                "monomer2",
                "2-Isopropenyl-2-Oxazoline"
            ],
            "reaction_conditions": [
                {
                    "polymerization_type": "free radical",
                    "solvent": "p-xylene",
                    "method": "solvent",
                    "temperature": 70.0,
                    "temperature_unit": "°C",
                    "reaction_constants": {
                        "constant_1": 0.25,
                        "constant_2": 7.1
                    },
                    "reaction_constant_conf": {
                        "constant_conf_1": 0.04,
                        "constant_conf_2": 2.0
                    },
                    "determination_method": "integrated copolymerization equation",
                    "Q-value": null,
                    "e-Value": null,
                    "r_product": null
                }
            ]
        },
        {
            "monomers": [
                "monomer1",
                "N-vinylpyrrolidone",
                "monomer2",
                "2-Isopropenyl-2-Oxazoline"
            ],
            "reaction_conditions": [
                {
                    "polymerization_type": "free radical",
                    "solvent": "p-xylene",
                    "method": "solvent",
                    "temperature": 80.0,
                    "temperature_unit": "°C",
                    "reaction_constants": {
                        "constant_1": 0.01,
                        "constant_2": 3.5
                    },
                    "reaction_constant_conf": {
                        "constant_conf_1": 0.02,
                        "constant_conf_2": 1.2
                    },
                    "determination_method": "integrated copolymerization equation",
                    "Q-value": null,
                    "e-Value": null,
                    "r_product": null
                }
            ]
        },
        {
            "monomers": [
                "monomer1",
                "Acrylonitrile",
                "monomer2",
                "2-Isopropenyl-2-Oxazoline"
            ],
            "reaction_conditions": [
                {
                    "polymerization_type": "free radical",
                    "solvent": "p-xylene",
                    "method": "solvent",
                    "temperature": 70.0,
                    "temperature_unit": "°C",
                    "reaction_constants": {
                        "constant_1": 0.13,
                        "constant_2": 0.52
                    },
                    "reaction_constant_conf": {
                        "constant_conf_1": 0.04,
                        "constant_conf_2": 0.06
                    },
                    "determination_method": "integrated copolymerization equation",
                    "Q-value": null,
                    "e-Value": null,
                    "r_product": null
                }
            ]
        }
    ],
    "source": "https://doi.org/10.1002/app.1986.070310515",
    "PDF_name": "Copolymerization Kinetics for 2-Isopropenyl-2-Oxazoline (Methods and Results)"
}

File: data_extraction/provenance/copol_database/model_output_extraction/10.1002_app.1987.070330307.json
{
    "reactions": [
        {
            "monomers": [
                {
                    "monomer1": "1-Vinyltetrazole",
                    "monomer2": "Styrene"
                }
            ],
            "reaction_conditions": [
                {
                    "polymerization_type": "free radical",
                    "solvent": "dimethylformamide",
                    "method": "solvent",
                    "temperature": 65.0,
                    "temperature_unit": "°C",
                    "reaction_constants": {
                        "constant_1": 0.2,
                        "constant_2": 3.74
                    },
                    "reaction_constant_conf": {
                        "constant_conf_1": 0.02,
                        "constant_conf_2": 0.09
                    },
                    "determination_method": "Fineman-Ross",
                    "Q-value": {
                        "constant_1": 0.17,
                        "constant_2": null
                    },
                    "e-Value": {
                        "constant_1": -0.26,
                        "constant_2": null
                    },
                    "r_product": null
                }
            ]
        },
        {
            "monomers": [
                {
                    "monomer1": "1-Vinyltetrazole",
                    "monomer2": "Acrylonitrile"
                }
            ],
            "reaction_conditions": [
                {
                    "polymerization_type": "free radical",
                    "solvent": "dimethylformamide",
                    "method": "solvent",
                    "temperature": 65.0,
                    "temperature_unit": "°C",
                    "reaction_constants": {
                        "constant_1": 0.34,
                        "constant_2": 0.57
                    },
                    "reaction_constant_conf": {
                        "constant_conf_1": 0.01,
                        "constant_conf_2": 0.05
                    },
                    "determination_method": "Fineman-Ross",
                    "Q-value": {
                        "constant_1": 0.23,
                        "constant_2": null
                    },
                    "e-Value": {
                        "constant_1": -0.08,
                        "constant_2": null
                    },
                    "r_product": null
                }
            ]
        },
        {
            "monomers": [
                {
                    "monomer1": "1-Vinyltetrazole",
                    "monomer2": "Methyl Methacrylate"
                }
            ],
            "reaction_conditions": [
                {
                    "polymerization_type": "free radical",
                    "solvent": "dimethylformamide",
                    "method": "solvent",
                    "temperature": 65.0,
                    "temperature_unit": "°C",
                    "reaction_constants": {
                        "constant_1": 0.29,
                        "constant_2": 6.68
                    },
                    "reaction_constant_conf": {
                        "constant_conf_1": 0.01,
                        "constant_conf_2": 0.09
                    },
                    "determination_method": "Fineman-Ross",
                    "Q-value": {
                        "constant_1": 0.17,
                        "constant_2": null
                    },
                    "e-Value": {
                        "constant_1": -0.26,
                        "constant_2": null
                    },
                    "r_product": null
                }
            ]
        }
    ],
    "source": "Journal of Applied Polymer Science, Vol. 33, 769-773 (1987)",
    "PDF_name": "Copolymerization of 1-Vinyltetrazole with Vinyl Monomers"
}

File: data_extraction/provenance/copol_database/model_output_extraction/10.1002_app.1992.070451103.json
{
    "reactions": [
        {
            "monomers": [
                "monomer1",
                "Acenaphthylene",
                "monomer2",
                "Maleic anhydride"
            ],
            "reaction_conditions": [
                {
                    "polymerization_type": "free radical",
                    "solvent": "benzene",
                    "method": "solvent",
                    "temperature": 60.0,
                    "temperature_unit": "°C",
                    "reaction_constants": {
                        "constant_1": 0.46,
                        "constant_2": 0.02
                    },
                    "reaction_constant_conf": {
                        "constant_conf_1": null,
                        "constant_conf_2": null
                    },
                    "determination_method": "nonlinear least-squares",
                    "Q-value": {
                        "constant_1": null,
                        "constant_2": null
                    },
                    "e-Value": {
                        "constant_1": null,
                        "constant_2": null
                    },
                    "r_product": null
                }
            ]
        },
        {
            "monomers": [
                "monomer1",
                "Acenaphthylene",
                "monomer2",
                "Diisopropyl fumarate"
            ],
            "reaction_conditions": [
                {
                    "polymerization_type": "free radical",
                    "solvent": "benzene",
                    "method": "solvent",
                    "temperature": 60.0,
                    "temperature_unit": "°C",
                    "reaction_constants": {
                        "constant_1": 2.57,
                        "constant_2": 0.06
                    },
                    "reaction_constant_conf": {
                        "constant_conf_1": null,
                        "constant_conf_2": null
                    },
                    "determination_method": "nonlinear least-squares",
                    "Q-value": {
                        "constant_1": null,
                        "constant_2": null
                    },
                    "e-Value": {
                        "constant_1": null,
                        "constant_2": null
                    },
                    "r_product": null
                }
            ]
        },
        {
            "monomers": [
                "monomer1",
                "Acenaphthylene",
                "monomer2",
                "N-cyclohexylmaleimide"
            ],
            "reaction_conditions": [
                {
                    "polymerization_type": "free radical",
                    "solvent": "benzene",
                    "method": "solvent",
                    "temperature": 60.0,
                    "temperature_unit": "°C",
                    "reaction_constants": {
                        "constant_1": 0.57,
                        "constant_2": 0.11
                    },
                    "reaction_constant_conf": {
                        "constant_conf_1": null,
                        "constant_conf_2": null
                    },
                    "determination_method": "nonlinear least-squares",
                    "Q-value": {
                        "constant_1": null,
                        "constant_2": null
                    },
                    "e-Value": {
                        "constant_1": null,
                        "constant_2": null
                    },
                    "r_product": null
                }
            ]
        }
    ],
    "source": "https://doi.org/10.1002/app.1992.070451102",
    "PDF_name": "Synthesis of Substituted Polymethylenes from Acenaphthylene by Radical Polymerization and Copolymerization"
}

File: data_extraction/provenance/copol_database/model_output_extraction/10.1002_bscb.19500590704.json
{
    "reactions": [
        {
            "monomers": [
                {
                    "monomer1": "Methacrylamide",
                    "monomer2": "Methyl methacrylate"
                }
            ],
            "reaction_conditions": [
                {
                    "polymerization_type": "free radical",
                    "solvent": "ethyl alcohol",
                    "method": "solvent",
                    "temperature": 65.0,
                    "temperature_unit": "°C",
                    "reaction_constants": {
                        "constant_1": 0.47,
                        "constant_2": 1.5
                    },
                    "reaction_constant_conf": {
                        "constant_conf_1": 0.04,
                        "constant_conf_2": 0.02
                    },
                    "determination_method": null,
                    "Q-value": null,
                    "e-Value": null,
                    "r_product": 1.42
                }
            ]
        },
        {
            "monomers": [
                {
                    "monomer1": "Methacrylic acid",
                    "monomer2": "Methyl methacrylate"
                }
            ],
            "reaction_conditions": [
                {
                    "polymerization_type": "free radical",
                    "solvent": "benzene",
                    "method": "solvent",
                    "temperature": 65.0,
                    "temperature_unit": "°C",
                    "reaction_constants": {
                        "constant_1": 1.5,
                        "constant_2": 0.3
                    },
                    "reaction_constant_conf": {
                        "constant_conf_1": 0.1,
                        "constant_conf_2": 0.05
                    },
                    "determination_method": null,
                    "Q-value": null,
                    "e-Value": null,
                    "r_product": 2.22
                }
            ]
        },
        {
            "monomers": [
                {
                    "monomer1": "Methacrylic acid",
                    "monomer2": "Methacrylamide"
                }
            ],
            "reaction_conditions": [
                {
                    "polymerization_type": "free radical",
                    "solvent": null,
                    "method": "bulk",
                    "temperature": null,
                    "temperature_unit": null,
                    "reaction_constants": {
                        "constant_1": 2.0,
                        "constant_2": 0.22
                    },
                    "reaction_constant_conf": {
                        "constant_conf_1": 0.1,
                        "constant_conf_2": 0.02
                    },
                    "determination_method": null,
                    "Q-value": null,
                    "e-Value": null,
                    "r_product": 2.28
                }
            ]
        }
    ],
    "source": "Bull. Soc. Chim. Belg., 59, pp. 443-448, 2 fig., 1950",
    "PDF_name": "Copolymerisation de derives methacryliques"
}

File: data_extraction/provenance/copol_database/model_output_extraction/10.1002_bscb.19580670304.json
{
    "reactions": [
        {
            "monomers": [
                {
                    "monomer1": "vinyl acetate",
                    "monomer2": "N-vinyl-N'-ethylurea"
                }
            ],
            "reaction_conditions": [
                {
                    "polymerization_type": "free radical",
                    "solvent": "methanol",
                    "method": "solvent",
                    "temperature": 75.0,
                    "temperature_unit": "°C",
                    "reaction_constants": {
                        "constant_1": 0.45,
                        "constant_2": 0.63
                    },
                    "reaction_constant_conf": {
                        "constant_conf_1": null,
                        "constant_conf_2": null
                    },
                    "determination_method": "Alfrey-Price",
                    "Q-value": {
                        "constant_1": 0.15,
                        "constant_2": null
                    },
                    "e-Value": {
                        "constant_1": -1.4,
                        "constant_2": null
                    },
                    "r_product": null
                }
            ]
        },
        {
            "monomers": [
                {
                    "monomer1": "methyl methacrylate",
                    "monomer2": "N-vinyl-N'-ethylurea"
                }
            ],
            "reaction_conditions": [
                {
                    "polymerization_type": "free radical",
                    "solvent": "acetone-methanol",
                    "method": "solvent",
                    "temperature": 75.0,
                    "temperature_unit": "°C",
                    "reaction_constants": {
                        "constant_1": 1.8,
                        "constant_2": 0.015
                    },
                    "reaction_constant_conf": {
                        "constant_conf_1": null,
                        "constant_conf_2": null
                    },
                    "determination_method": "Alfrey-Price",
                    "Q-value": {
                        "constant_1": 0.17,
                        "constant_2": null
                    },
                    "e-Value": {
                        "constant_1": -1.5,
                        "constant_2": null
                    },
                    "r_product": null
                }
            ]
        },
        {
            "monomers": [
                {
                    "monomer1": "styrene",
                    "monomer2": "N-vinyl-N'-ethylurea"
                }
            ],
            "reaction_conditions": [
                {
                    "polymerization_type": "free radical",
                    "solvent": "butanone",
                    "method": "solvent",
                    "temperature": 75.0,
                    "temperature_unit": "°C",
                    "reaction_constants": {
                        "constant_1": 20.0,
                        "constant_2": 0.02
                    },
                    "reaction_constant_conf": {
                        "constant_conf_1": null,
                        "constant_conf_2": null
                    },
                    "determination_method": "Alfrey-Price",
                    "Q-value": {
                        "constant_1": 0.11,
                        "constant_2": null
                    },
                    "e-Value": {
                        "constant_1": -1.8,
                        "constant_2": null
                    },
                    "r_product": null
                }
            ]
        }
    ],
    "source": "Bull. Soc. Chim. Belg., 67, pp. 123-130, 1958",
    "PDF_name": "DERIVES N-VINYLIQUES IV. - COPOLYMERISATION DE LA N-VINYL N'-ETHYLUREE"
}
