Repository: lamalab-org/copolymer-reactivity

# `data_extraction/provenance/` — historical run artefacts

This directory holds the **intermediate artefacts of the extraction run** that produced the `extracted_reactions.csv` underlying the paper's dataset. Nothing in the active pipeline reads from here at runtime; it's kept solely so the path from "Crossref query" to "row in `processed_data.csv`" is auditable.

The active pipeline (`data_extraction/obtain_data.py`) writes new runs under a configurable `ExtractionConfig` layout — see [`../README.md`](../README.md). The files here are the outputs of the specific run that produced the paper-cited dataset; they are not regenerated by ordinary use.

File: data_extraction/provenance/copol_database/model_output_extraction/10.1002_macp.1960.020380108.json
{
    "reactions": [
        {
            "monomers": [
                {
                    "monomer1": "Styrene",
                    "monomer2": "2-Methyl-5-vinylpyridine"
                }
            ],
            "reaction_conditions": [
                {
                    "polymerization_type": "bulk",
                    "solvent": null,
                    "method": "bulk",
                    "temperature": 60.0,
                    "temperature_unit": "°C",
                    "reaction_constants": {
                        "constant_1": 0.812,
                        "constant_2": 0.91
                    },
                    "reaction_constant_conf": {
                        "constant_conf_1": 0.005,
                        "constant_conf_2": 0.02
                    },
                    "determination_method": "Fineman-Ross",
                    "Q-value": {
                        "constant_1": 0.76,
                        "constant_2": null
                    },
                    "e-Value": {
                        "constant_1": -0.2,
                        "constant_2": null
                    },
                    "r_product": null
                }
            ]
        },
        {
            "monomers": [
                {
                    "monomer1": "Methyl methacrylate",
                    "monomer2": "2-Methyl-5-vinylpyridine"
                }
            ],
            "reaction_conditions": [
                {
                    "polymerization_type": "bulk",
                    "solvent": null,
                    "method": "bulk",
                    "temperature": 60.0,
                    "temperature_unit": "°C",
                    "reaction_constants": {
                        "constant_1": 0.46,
                        "constant_2": 0.61
                    },
                    "reaction_constant_conf": {
                        "constant_conf_1": 0.02,
                        "constant_conf_2": 0.08
                    },
                    "determination_method": "Fineman-Ross",
                    "Q-value": {
                        "constant_1": 1.04,
                        "constant_2": null
                    },
                    "e-Value": {
                        "constant_1": -0.7,
                        "constant_2": null
                    },
                    "r_product": null
                }
            ]
        },
        {
            "monomers": [
                {
                    "monomer1": "Methyl acrylate",
                    "monomer2": "2-Methyl-5-vinylpyridine"
                }
            ],
            "reaction_conditions": [
                {
                    "polymerization_type": "bulk",
                    "solvent": null,
                    "method": "bulk",
                    "temperature": 60.0,
                    "temperature_unit": "°C",
                    "reaction_constants": {
                        "constant_1": 0.172,
                        "constant_2": 0.88
                    },
                    "reaction_constant_conf": {
                        "constant_conf_1": 0.007,
                        "constant_conf_2": 0.1
                    },
                    "determination_method": "Fineman-Ross",
                    "Q-value": {
                        "constant_1": 1.05,
                        "constant_2": null
                    },
                    "e-Value": {
                        "constant_1": -0.8,
                        "constant_2": null
                    },
                    "r_product": null
                }
            ]
        },
        {
            "monomers": [
                {
                    "monomer1": "Acrylonitrile",
                    "monomer2": "2-Methyl-5-vinylpyridine"
                }
            ],
            "reaction_conditions": [
                {
                    "polymerization_type": "bulk",
                    "solvent": null,
                    "method": "bulk",
                    "temperature": 60.0,
                    "temperature_unit": "°C",
                    "reaction_constants": {
                        "constant_1": 0.116,
                        "constant_2": 0.27
                    },
                    "reaction_constant_conf": {
                        "constant_conf_1": 0.003,
                        "constant_conf_2": 0.04
                    },
                    "determination_method": "Fineman-Ross",
                    "Q-value": {
                        "constant_1": 0.38,
                        "constant_2": null
                    },
                    "e-Value": {
                        "constant_1": -0.7,
                        "constant_2": null
                    },
                    "r_product": null
                }
            ]
        }
    ],
    "source": "https://doi.org/10.1002/pol.1959.120391203",
    "PDF_name": "The Copolymerization of 2-Methyl-5-Vinylpyridine"
}

File: data_extraction/provenance/copol_database/model_output_extraction/10.1002_macp.1964.020750109.json
{
    "reactions": [
        {
            "monomers": [
                {
                    "monomer1": "Diethylcarbamidsäurevinylester",
                    "monomer2": "Acrylsäuremethylester"
                }
            ],
            "reaction_conditions": [
                {
                    "polymerization_type": "free radical",
                    "solvent": "Benzol",
                    "method": "solvent",
                    "temperature": 80.0,
                    "temperature_unit": "°C",
                    "reaction_constants": {
                        "constant_1": 0.01,
                        "constant_2": 4.45
                    },
                    "reaction_constant_conf": {
                        "constant_conf_1": 0.1,
                        "constant_conf_2": 9.0
                    },
                    "determination_method": "Mayo and Lewis",
                    "Q-value": null,
                    "e-Value": null,
                    "r_product": null
                }
            ]
        },
        {
            "monomers": [
                {
                    "monomer1": "Diethylcarbamidsäurevinylester",
                    "monomer2": "Acrylsäure"
                }
            ],
            "reaction_conditions": [
                {
                    "polymerization_type": "free radical",
                    "solvent": "Benzol",
                    "method": "solvent",
                    "temperature": 80.0,
                    "temperature_unit": "°C",
                    "reaction_constants": {
                        "constant_1": 0.09,
                        "constant_2": 5.55
                    },
                    "reaction_constant_conf": {
                        "constant_conf_1": 0.1,
                        "constant_conf_2": 2.0
                    },
                    "determination_method": "Mayo and Lewis",
                    "Q-value": null,
                    "e-Value": null,
                    "r_product": null
                }
            ]
        },
        {
            "monomers": [
                {
                    "monomer1": "Diethylcarbamidsäurevinylester",
                    "monomer2": "Maleinsäureanhydrid"
                }
            ],
            "reaction_conditions": [
                {
                    "polymerization_type": "free radical",
                    "solvent": "Benzol",
                    "method": "solvent",
                    "temperature": 80.0,
                    "temperature_unit": "°C",
                    "reaction_constants": {
                        "constant_1": 0.035,
                        "constant_2": 0.0
                    },
                    "reaction_constant_conf": {
                        "constant_conf_1": 0.055,
                        "constant_conf_2": 0.003
                    },
                    "determination_method": "Mayo and Lewis",
                    "Q-value": null,
                    "e-Value": null,
                    "r_product": null
                }
            ]
        }
    ],
    "source": "https://doi.org/10.1002/pol.1964.110020108",
    "PDF_name": "Herstellung und Polymerisation von Carbamidsäurevinylestern"
}

File: data_extraction/provenance/copol_database/model_output_extraction/10.1002_macp.1965.020830108.json
{
    "reactions": [
        {
            "monomers": [
                {
                    "monomer1": "p-Vinylbenzoic acid",
                    "monomer2": "Acrylonitrile"
                }
            ],
            "reaction_conditions": [
                {
                    "polymerization_type": "free radical",
                    "solvent": "dimethylformamide",
                    "method": "solvent",
                    "temperature": 60.0,
                    "temperature_unit": "°C",
                    "reaction_constants": {
                        "constant_1": 1.8,
                        "constant_2": 0.076
                    },
                    "reaction_constant_conf": {
                        "constant_conf_1": 0.05,
                        "constant_conf_2": 0.001
                    },
                    "determination_method": "intersection method of Mayo and Lewis",
                    "Q-value": {
                        "constant_1": 1.0,
                        "constant_2": null
                    },
                    "e-Value": {
                        "constant_1": -0.2,
                        "constant_2": null
                    },
                    "r_product": 0.14
                },
                {
                    "polymerization_type": "free radical",
                    "solvent": "water",
                    "method": "solvent",
                    "temperature": 50.0,
                    "temperature_unit": "°C",
                    "reaction_constants": {
                        "constant_1": 0.26,
                        "constant_2": 0.09
                    },
                    "reaction_constant_conf": {
                        "constant_conf_1": 0.06,
                        "constant_conf_2": 0.08
                    },
                    "determination_method": "intersection method of Mayo and Lewis",
                    "Q-value": {
                        "constant_1": 0.3,
                        "constant_2": null
                    },
                    "e-Value": {
                        "constant_1": -0.7,
                        "constant_2": null
                    },
                    "r_product": 0.023
                }
            ]
        },
        {
            "monomers": [
                {
                    "monomer1": "Styrene",
                    "monomer2": "Acrylonitrile"
                }
            ],
            "reaction_conditions": [
                {
                    "polymerization_type": "free radical",
                    "solvent": "water",
                    "method": "solvent",
                    "temperature": 50.0,
                    "temperature_unit": "°C",
                    "reaction_constants": {
                        "constant_1": 0.37,
                        "constant_2": 0.05
                    },
                    "reaction_constant_conf": {
                        "constant_conf_1": 0.02,
                        "constant_conf_2": 0.02
                    },
                    "determination_method": "intersection method of Mayo and Lewis",
                    "Q-value": {
                        "constant_1": 1.0,
                        "constant_2": null
                    },
                    "e-Value": {
                        "constant_1": -0.8,
                        "constant_2": null
                    },
                    "r_product": 0.02
                }
            ]
        }
    ],
    "source": "https://doi.org/10.1002/pol.1964.110020601",
    "PDF_name": "p-Vinylbenzoic Acid: A Convenient Preparation, Copolymerization, and Examination as Dye Receptive Modifier for Acrylic Fibers and as Ion Exchange Resin Component"
}

File: data_extraction/provenance/copol_database/model_output_extraction/10.1002_macp.1966.020910111.json
{
    "reactions": [
        {
            "monomers": [
                {
                    "monomer1": "acrylyl chloride",
                    "monomer2": "styrene"
                }
            ],
            "reaction_conditions": [
                {
                    "polymerization_type": "free radical",
                    "solvent": "benzene",
                    "method": "solvent",
                    "temperature": 67.0,
                    "temperature_unit": "°C",
                    "reaction_constants": {
                        "constant_1": 0.03,
                        "constant_2": 0.1
                    },
                    "reaction_constant_conf": {
                        "constant_conf_1": 0.01,
                        "constant_conf_2": 0.01
                    },
                    "determination_method": "not specified",
                    "Q-value": {
                        "constant_1": 0.8,
                        "constant_2": 1.0
                    },
                    "e-Value": {
                        "constant_1": -1.6,
                        "constant_2": -0.8
                    },
                    "r_product": null
                }
            ]
        }
    ],
    "source": "https://doi.org/10.1002/macp.1966.020910113",
    "PDF_name": "Die Makromolekulare Chemie 91 (1966) 160-174"
}

File: data_extraction/provenance/copol_database/model_output_extraction/10.1002_macp.1978.021790710.json
{
    "reactions": [
        {
            "monomers": [
                "Vinyl chloride",
                "Diethyl vinyl phosphate"
            ],
            "reaction_conditions": [
                {
                    "polymerization_type": "free radical",
                    "solvent": "benzene",
                    "method": "solvent",
                    "temperature": 60.0,
                    "temperature_unit": "°C",
                    "reaction_constants": {
                        "constant_1": 3.3,
                        "constant_2": 0.2
                    },
                    "reaction_constant_conf": {
                        "constant_conf_1": null,
                        "constant_conf_2": null
                    },
                    "determination_method": "Fineman-Ross",
                    "Q-value": {
                        "constant_1": 0.012,
                        "constant_2": null
                    },
                    "e-Value": {
                        "constant_1": -0.44,
                        "constant_2": null
                    },
                    "r_product": null
                }
            ]
        },
        {
            "monomers": [
                "Vinyl chloride",
                "Diphenyl vinyl phosphate"
            ],
            "reaction_conditions": [
                {
                    "polymerization_type": "free radical",
                    "solvent": "benzene",
                    "method": "solvent",
                    "temperature": 60.0,
                    "temperature_unit": "°C",
                    "reaction_constants": {
                        "constant_1": 2.8,
                        "constant_2": 0.25
                    },
                    "reaction_constant_conf": {
                        "constant_conf_1": null,
                        "constant_conf_2": null
                    },
                    "determination_method": "Fineman-Ross",
                    "Q-value": {
                        "constant_1": 0.014,
                        "constant_2": null
                    },
                    "e-Value": {
                        "constant_1": -0.4,
                        "constant_2": null
                    },
                    "r_product": null
                }
            ]
        },
        {
            "monomers": [
                "Vinyl acetate",
                "Diethyl vinyl phosphate"
            ],
            "reaction_conditions": [
                {
                    "polymerization_type": "free radical",
                    "solvent": "benzene",
                    "method": "solvent",
                    "temperature": 60.0,
                    "temperature_unit": "°C",
                    "reaction_constants": {
                        "constant_1": 2.0,
                        "constant_2": 0.28
                    },
                    "reaction_constant_conf": {
                        "constant_conf_1": null,
                        "constant_conf_2": null
                    },
                    "determination_method": "Fineman-Ross",
                    "Q-value": {
                        "constant_1": 0.02,
                        "constant_2": null
                    },
                    "e-Value": {
                        "constant_1": -0.59,
                        "constant_2": null
                    },
                    "r_product": null
                }
            ]
        },
        {
            "monomers": [
                "Vinyl chloroacetate",
                "Diethyl vinyl phosphate"
            ],
            "reaction_conditions": [
                {
                    "polymerization_type": "free radical",
                    "solvent": "benzene",
                    "method": "solvent",
                    "temperature": 60.0,
                    "temperature_unit": "°C",
                    "reaction_constants": {
                        "constant_1": 2.0,
                        "constant_2": 0.43
                    },
                    "reaction_constant_conf": {
                        "constant_conf_1": null,
                        "constant_conf_2": null
                    },
                    "determination_method": "Fineman-Ross",
                    "Q-value": {
                        "constant_1": 0.014,
                        "constant_2": null
                    },
                    "e-Value": {
                        "constant_1": -0.68,
                        "constant_2": null
                    },
                    "r_product": null
                }
            ]
        },
        {
            "monomers": [
                "Vinyl chloroacetate",
                "Diphenyl vinyl phosphate"
            ],
            "reaction_conditions": [
                {
                    "polymerization_type": "free radical",
                    "solvent": "benzene",
                    "method": "solvent",
                    "temperature": 60.0,
                    "temperature_unit": "°C",
                    "reaction_constants": {
                        "constant_1": 1.4,
                        "constant_2": 0.5
                    },
                    "reaction_constant_conf": {
                        "constant_conf_1": null,
                        "constant_conf_2": null
                    },
                    "determination_method": "Fineman-Ross",
                    "Q-value": {
                        "constant_1": 0.02,
                        "constant_2": null
                    },
                    "e-Value": {
                        "constant_1": -0.88,
                        "constant_2": null
                    },
                    "r_product": null
                }
            ]
        },
        {
            "monomers": [
                "Vinyl acetate",
                "Diethyl vinyl phosphate"
            ],
            "reaction_conditions": [
                {
                    "polymerization_type": "free radical",
                    "solvent": "benzene",
                    "method": "solvent",
                    "temperature": 60.0,
                    "temperature_unit": "°C",
                    "reaction_constants": {
                        "constant_1": 2.0,
                        "constant_2": 0.28
                    },
                    "reaction_constant_conf": {
                        "constant_conf_1": null,
                        "constant_conf_2": null
                    },
                    "determination_method": "Fineman-Ross",
                    "Q-value": {
                        "constant_1": 0.02,
                        "constant_2": null
                    },
                    "e-Value": {
                        "constant_1": -0.59,
                        "constant_2": null
                    },
                    "r_product": null
                }
            ]
        },
        {
            "monomers": [
                "Maleic anhydride",
                "Diethyl vinyl phosphate"
            ],
            "reaction_conditions": [
                {
                    "polymerization_type": "free radical",
                    "solvent": "benzene",
                    "method": "solvent",
                    "temperature": 60.0,
                    "temperature_unit": "°C",
                    "reaction_constants": {
                        "constant_1": 0.2,
                        "constant_2": 0.0
                    },
                    "reaction_constant_conf": {
                        "constant_conf_1": null,
                        "constant_conf_2": null
                    },
                    "determination_method": "Fineman-Ross",
                    "Q-value": {
                        "constant_1": null,
                        "constant_2": null
                    },
                    "e-Value": {
                        "constant_1": null,
                        "constant_2": null
                    },
                    "r_product": null
                }
            ]
        },
        {
            "monomers": [
                "Maleic anhydride",
                "Diphenyl vinyl phosphate"
            ],
            "reaction_conditions": [
                {
                    "polymerization_type": "free radical",
                    "solvent": "benzene",
                    "method": "solvent",
                    "temperature": 60.0,
                    "temperature_unit": "°C",
                    "reaction_constants": {
                        "constant_1": 0.2,
                        "constant_2": 0.0
                    },
                    "reaction_constant_conf": {
                        "constant_conf_1": null,
                        "constant_conf_2": null
                    },
                    "determination_method": "Fineman-Ross",
                    "Q-value": {
                        "constant_1": null,
                        "constant_2": null
                    },
                    "e-Value": {
                        "constant_1": null,
                        "constant_2": null
                    },
                    "r_product": null
                }
            ]
        }
    ],
    "source": "https://doi.org/10.1002/macp.1978.021790618",
    "PDF_name": "Radical Polymerization and Copolymerization of Some Vinyl Phosphates"
}

File: data_extraction/provenance/copol_database/model_output_extraction/10.1002_macp.1981.021820412.json
{
    "reactions": [
        {
            "monomers": [
                {
                    "monomer1": "Benzyl Methacrylate",
                    "monomer2": "Maleic Anhydride"
                }
            ],
            "reaction_conditions": [
                {
                    "polymerization_type": "free radical",
                    "solvent": "chloroform",
                    "method": "solvent",
                    "temperature": 70.0,
                    "temperature_unit": "°C",
                    "reaction_constants": {
                        "constant_1": 0.188,
                        "constant_2": 0.003
                    },
                    "reaction_constant_conf": {
                        "constant_conf_1": 0.035,
                        "constant_conf_2": 0.005
                    },
                    "determination_method": "Fineman-Ross",
                    "Q-value": null,
                    "e-Value": null,
                    "r_product": 0.0006
                },
                {
                    "polymerization_type": "free radical",
                    "solvent": "acetonitrile",
                    "method": "solvent",
                    "temperature": 70.0,
                    "temperature_unit": "°C",
                    "reaction_constants": {
                        "constant_1": 0.116,
                        "constant_2": 0.231
                    },
                    "reaction_constant_conf": {
                        "constant_conf_1": 0.093,
                        "constant_conf_2": 0.027
                    },
                    "determination_method": "Fineman-Ross",
                    "Q-value": null,
                    "e-Value": null,
                    "r_product": 0.027
                }
            ]
        }
    ],
    "source": "https://doi.org/10.1002/macp.1981.021820512",
    "PDF_name": "The Influence of Molecular Interaction on Polymerization, 5"
}

File: data_extraction/provenance/copol_database/model_output_extraction/10.1002_macp.1982.021830104.json
{
    "reactions": [
        {
            "monomers": [
                {
                    "monomer1": "acrylamide",
                    "monomer2": "methyl methacrylate"
                }
            ],
            "reaction_conditions": [
                {
                    "polymerization_type": "radical",
                    "solvent": "dioxane",
                    "method": "solvent",
                    "temperature": 65.0,
                    "temperature_unit": "°C",
                    "reaction_constants": {
                        "constant_1": 3.05,
                        "constant_2": 0.982
                    },
                    "reaction_constant_conf": {
                        "constant_conf_1": 0.274,
                        "constant_conf_2": 0.09
                    },
                    "determination_method": null,
                    "Q-value": {
                        "constant_1": null,
                        "constant_2": null
                    },
                    "e-Value": {
                        "constant_1": null,
                        "constant_2": null
                    },
                    "r_product": 2.995
                }
            ]
        },
        {
            "monomers": [
                {
                    "monomer1": "N-methylacrylamide",
                    "monomer2": "methyl methacrylate"
                }
            ],
            "reaction_conditions": [
                {
                    "polymerization_type": "radical",
                    "solvent": "dioxane",
                    "method": "solvent",
                    "temperature": 65.0,
                    "temperature_unit": "°C",
                    "reaction_constants": {
                        "constant_1": 1.202,
                        "constant_2": 0.178
                    },
                    "reaction_constant_conf": {
                        "constant_conf_1": 0.11,
                        "constant_conf_2": 0.025
                    },
                    "determination_method": null,
                    "Q-value": {
                        "constant_1": null,
                        "constant_2": null
                    },
                    "e-Value": {
                        "constant_1": null,
                        "constant_2": null
                    },
                    "r_product": 0.214
                }
            ]
        },
        {
            "monomers": [
                {
                    "monomer1": "N,N-dimethylacrylamide",
                    "monomer2": "methyl methacrylate"
                }
            ],
            "reaction_conditions": [
                {
                    "polymerization_type": "radical",
                    "solvent": "dioxane",
                    "method": "solvent",
                    "temperature": 65.0,
                    "temperature_unit": "°C",
                    "reaction_constants": {
                        "constant_1": 2.65,
                        "constant_2": 0.218
                    },
                    "reaction_constant_conf": {
                        "constant_conf_1": 0.1,
                        "constant_conf_2": 0.017
                    },
                    "determination_method": null,
                    "Q-value": {
                        "constant_1": null,
                        "constant_2": null
                    },
                    "e-Value": {
                        "constant_1": null,
                        "constant_2": null
                    },
                    "r_product": 0.578
                }
            ]
        },
        {
            "monomers": [
                {
                    "monomer1": "1-vinyl-2-pyrrolidone",
                    "monomer2": "methyl methacrylate"
                }
            ],
            "reaction_conditions": [
                {
                    "polymerization_type": "radical",
                    "solvent": "dioxane",
                    "method": "solvent",
                    "temperature": 65.0,
                    "temperature_unit": "°C",
                    "reaction_constants": {
                        "constant_1": 3.963,
                        "constant_2": 0.023
                    },
                    "reaction_constant_conf": {
                        "constant_conf_1": 0.048,
                        "constant_conf_2": 0.011
                    },
                    "determination_method": null,
                    "Q-value": {
                        "constant_1": null,
                        "constant_2": null
                    },
                    "e-Value": {
                        "constant_1": null,
                        "constant_2": null
                    },
                    "r_product": 0.091
                }
            ]
        },
        {
            "monomers": [
                {
                    "monomer1": "4-vinylpyridine",
                    "monomer2": "methyl methacrylate"
                }
            ],
            "reaction_conditions": [
                {
                    "polymerization_type": "radical",
                    "solvent": "toluene",
                    "method": "solvent",
                    "temperature": 65.0,
                    "temperature_unit": "°C",
                    "reaction_constants": {
                        "constant_1": 0.543,
                        "constant_2": 1.05
                    },
                    "reaction_constant_conf": {
                        "constant_conf_1": 0.025,
                        "constant_conf_2": 0.02
                    },
                    "determination_method": null,
                    "Q-value": {
                        "constant_1": null,
                        "constant_2": null
                    },
                    "e-Value": {
                        "constant_1": null,
                        "constant_2": null
                    },
                    "r_product": 0.57
                }
            ]
        },
        {
            "monomers": [
                {
                    "monomer1": "2-dimethylaminoethyl methacrylate",
                    "monomer2": "methyl methacrylate"
                }
            ],
            "reaction_conditions": [
                {
                    "polymerization_type": "radical",
                    "solvent": "dioxane",
                    "method": "solvent",
                    "temperature": 65.0,
                    "temperature_unit": "°C",
                    "reaction_constants": {
                        "constant_1": 0.416,
                        "constant_2": 0.963
                    },
                    "reaction_constant_conf": {
                        "constant_conf_1": 0.01,
                        "constant_conf_2": 0.015
                    },
                    "determination_method": null,
                    "Q-value": {
                        "constant_1": null,
                        "constant_2": null
                    },
                    "e-Value": {
                        "constant_1": null,
                        "constant_2": null
                    },
                    "r_product": 0.401
                }
            ]
        }
    ],
    "source": "10.1002/macp.1982.021830104",
    "PDF_name": "Preparation of Amide and Amine Groups Containing Copolymers of Methyl Methacrylate and their Performance in Solid Polymer Composites"
}

File: data_extraction/provenance/copol_database/model_output_extraction/10.1002_macp.1982.021830805.json
{
    "reactions": [
        {
            "monomers": [
                {
                    "monomer1": "4(5)-Vinyl-1,2,3-triazole",
                    "monomer2": "Styrene"
                }
            ],
            "reaction_conditions": [
                {
                    "polymerization_type": "free radical",
                    "solvent": "dimethylformamide",
                    "method": "solvent",
                    "temperature": 65.0,
                    "temperature_unit": "°C",
                    "reaction_constants": {
                        "constant_1": 0.55,
                        "constant_2": 1.44
                    },
                    "reaction_constant_conf": {
                        "constant_conf_1": null,
                        "constant_conf_2": null
                    },
                    "determination_method": "Fineman-Ross",
                    "Q-value": {
                        "constant_1": 0.47,
                        "constant_2": null
                    },
                    "e-Value": {
                        "constant_1": -0.32,
                        "constant_2": null
                    },
                    "r_product": 0.79
                }
            ]
        },
        {
            "monomers": [
                {
                    "monomer1": "4(5)-Vinyl-1,2,3-triazole",
                    "monomer2": "Methyl methacrylate"
                }
            ],
            "reaction_conditions": [
                {
                    "polymerization_type": "free radical",
                    "solvent": "dimethylformamide",
                    "method": "solvent",
                    "temperature": 65.0,
                    "temperature_unit": "°C",
                    "reaction_constants": {
                        "constant_1": 0.29,
                        "constant_2": 0.83
                    },
                    "reaction_constant_conf": {
                        "constant_conf_1": null,
                        "constant_conf_2": null
                    },
                    "determination_method": "Fineman-Ross",
                    "Q-value": {
                        "constant_1": 0.55,
                        "constant_2": null
                    },
                    "e-Value": {
                        "constant_1": -0.8,
                        "constant_2": null
                    },
                    "r_product": 0.24
                }
            ]
        },
        {
            "monomers": [
                {
                    "monomer1": "1-p-Bromophenyl-4-vinyl-1,2,3-triazole",
                    "monomer2": "Styrene"
                }
            ],
            "reaction_conditions": [
                {
                    "polymerization_type": "free radical",
                    "solvent": "dimethylformamide",
                    "method": "solvent",
                    "temperature": 65.0,
                    "temperature_unit": "°C",
                    "reaction_constants": {
                        "constant_1": 0.67,
                        "constant_2": 1.24
                    },
                    "reaction_constant_conf": {
                        "constant_conf_1": null,
                        "constant_conf_2": null
                    },
                    "determination_method": "Fineman-Ross",
                    "Q-value": {
                        "constant_1": 0.57,
                        "constant_2": null
                    },
                    "e-Value": {
                        "constant_1": -0.38,
                        "constant_2": null
                    },
                    "r_product": 0.83
                }
            ]
        },
        {
            "monomers": [
                {
                    "monomer1": "1-p-Bromophenyl-4-vinyl-1,2,3-triazole",
                    "monomer2": "Methyl methacrylate"
                }
            ],
            "reaction_conditions": [
                {
                    "polymerization_type": "free radical",
                    "solvent": "dimethylformamide",
                    "method": "solvent",
                    "temperature": 65.0,
                    "temperature_unit": "°C",
                    "reaction_constants": {
                        "constant_1": 0.29,
                        "constant_2": 0.84
                    },
                    "reaction_constant_conf": {
                        "constant_conf_1": null,
                        "constant_conf_2": null
                    },
                    "determination_method": "Fineman-Ross",
                    "Q-value": {
                        "constant_1": 0.54,
                        "constant_2": null
                    },
                    "e-Value": {
                        "constant_1": -0.79,
                        "constant_2": null
                    },
                    "r_product": 0.24
                }
            ]
        },
        {
            "monomers": [
                {
                    "monomer1": "2-Methyl-5-vinyl-tetrazole",
                    "monomer2": "Styrene"
                }
            ],
            "reaction_conditions": [
                {
                    "polymerization_type": "free radical",
                    "solvent": "dimethylformamide",
                    "method": "solvent",
                    "temperature": 65.0,
                    "temperature_unit": "°C",
                    "reaction_constants": {
                        "constant_1": 0.77,
                        "constant_2": 1.18
                    },
                    "reaction_constant_conf": {
                        "constant_conf_1": null,
                        "constant_conf_2": null
                    },
                    "determination_method": "Fineman-Ross",
                    "Q-value": {
                        "constant_1": 0.66,
                        "constant_2": null
                    },
                    "e-Value": {
                        "constant_1": -0.49,
                        "constant_2": null
                    },
                    "r_product": 0.91
                }
            ]
        },
        {
            "monomers": [
                {
                    "monomer1": "2-Methyl-5-vinyl-tetrazole",
                    "monomer2": "Methyl methacrylate"
                }
            ],
            "reaction_conditions": [
                {
                    "polymerization_type": "free radical",
                    "solvent": "dimethylformamide",
                    "method": "solvent",
                    "temperature": 65.0,
                    "temperature_unit": "°C",
                    "reaction_constants": {
                        "constant_1": 0.48,
                        "constant_2": 1.0
                    },
                    "reaction_constant_conf": {
                        "constant_conf_1": null,
                        "constant_conf_2": null
                    },
                    "determination_method": "Fineman-Ross",
                    "Q-value": {
                        "constant_1": 0.53,
                        "constant_2": null
                    },
                    "e-Value": {
                        "constant_1": -0.46,
                        "constant_2": null
                    },
                    "r_product": 0.48
                }
            ]
        }
    ],
    "source": "https://doi.org/10.1002/macp.1982.021830808",
    "PDF_name": "Copolymerization of C-Vinyltriazoles and C-Vinyltetrazole with Vinyl Monomers"
}
