Repository: lamalab-org/copolymer-reactivity

# `data_extraction/provenance/` — historical run artefacts

This directory holds the **intermediate artefacts of the extraction run** that produced the `extracted_reactions.csv` underlying the paper's dataset. Nothing in the active pipeline reads from here at runtime; it's kept solely so the path from "Crossref query" to "row in `processed_data.csv`" is auditable.

The active pipeline (`data_extraction/obtain_data.py`) writes new runs under a configurable `ExtractionConfig` layout — see [`../README.md`](../README.md). The files here are the outputs of the specific run that produced the paper-cited dataset; they are not regenerated by ordinary use.

File: data_extraction/provenance/copol_database/model_output_extraction/10.1002_macp.1982.021831106.json
{
    "reactions": [
        {
            "monomers": [
                {
                    "monomer1": "2-acryloyloxybenzoic acid",
                    "monomer2": "styrene"
                }
            ],
            "reaction_conditions": [
                {
                    "polymerization_type": "free radical",
                    "solvent": "benzene",
                    "method": "solvent",
                    "temperature": 50.0,
                    "temperature_unit": "°C",
                    "reaction_constants": {
                        "constant_1": 0.068,
                        "constant_2": 0.661
                    },
                    "reaction_constant_conf": {
                        "constant_conf_1": 0.055,
                        "constant_conf_2": 0.643
                    },
                    "determination_method": "Fineman-Ross",
                    "Q-value": {
                        "constant_1": 3.9,
                        "constant_2": 0.32
                    },
                    "e-Value": {
                        "constant_1": 1.02,
                        "constant_2": 0.1
                    },
                    "r_product": null
                },
                {
                    "polymerization_type": "free radical",
                    "solvent": "benzene",
                    "method": "solvent",
                    "temperature": 50.0,
                    "temperature_unit": "°C",
                    "reaction_constants": {
                        "constant_1": 0.053,
                        "constant_2": 0.639
                    },
                    "reaction_constant_conf": {
                        "constant_conf_1": 0.017,
                        "constant_conf_2": 0.014
                    },
                    "determination_method": "Joshi-Joshi",
                    "Q-value": {
                        "constant_1": 3.9,
                        "constant_2": 0.32
                    },
                    "e-Value": {
                        "constant_1": 1.02,
                        "constant_2": 0.1
                    },
                    "r_product": null
                }
            ]
        },
        {
            "monomers": [
                {
                    "monomer1": "2-methacryloyloxybenzoic acid",
                    "monomer2": "styrene"
                }
            ],
            "reaction_conditions": [
                {
                    "polymerization_type": "free radical",
                    "solvent": "benzene",
                    "method": "solvent",
                    "temperature": 50.0,
                    "temperature_unit": "°C",
                    "reaction_constants": {
                        "constant_1": 0.155,
                        "constant_2": 1.175
                    },
                    "reaction_constant_conf": {
                        "constant_conf_1": 0.172,
                        "constant_conf_2": 1.204
                    },
                    "determination_method": "Fineman-Ross",
                    "Q-value": {
                        "constant_1": 2.22,
                        "constant_2": 0.15
                    },
                    "e-Value": {
                        "constant_1": 0.5,
                        "constant_2": 0.08
                    },
                    "r_product": null
                },
                {
                    "polymerization_type": "free radical",
                    "solvent": "benzene",
                    "method": "solvent",
                    "temperature": 50.0,
                    "temperature_unit": "°C",
                    "reaction_constants": {
                        "constant_1": 0.158,
                        "constant_2": 1.178
                    },
                    "reaction_constant_conf": {
                        "constant_conf_1": 0.027,
                        "constant_conf_2": 0.023
                    },
                    "determination_method": "Joshi-Joshi",
                    "Q-value": {
                        "constant_1": 2.22,
                        "constant_2": 0.15
                    },
                    "e-Value": {
                        "constant_1": 0.5,
                        "constant_2": 0.08
                    },
                    "r_product": null
                }
            ]
        },
        {
            "monomers": [
                {
                    "monomer1": "N-methyl-N-phenyl-2-aminoethyl methacrylate",
                    "monomer2": "styrene"
                }
            ],
            "reaction_conditions": [
                {
                    "polymerization_type": "free radical",
                    "solvent": "benzene",
                    "method": "solvent",
                    "temperature": 50.0,
                    "temperature_unit": "°C",
                    "reaction_constants": {
                        "constant_1": 0.445,
                        "constant_2": 0.592
                    },
                    "reaction_constant_conf": {
                        "constant_conf_1": 0.412,
                        "constant_conf_2": 0.557
                    },
                    "determination_method": "Fineman-Ross",
                    "Q-value": {
                        "constant_1": 0.9,
                        "constant_2": 0.04
                    },
                    "e-Value": {
                        "constant_1": 0.37,
                        "constant_2": 0.04
                    },
                    "r_product": null
                },
                {
                    "polymerization_type": "free radical",
                    "solvent": "benzene",
                    "method": "solvent",
                    "temperature": 50.0,
                    "temperature_unit": "°C",
                    "reaction_constants": {
                        "constant_1": 0.438,
                        "constant_2": 0.584
                    },
                    "reaction_constant_conf": {
                        "constant_conf_1": 0.017,
                        "constant_conf_2": 0.021
                    },
                    "determination_method": "Joshi-Joshi",
                    "Q-value": {
                        "constant_1": 0.9,
                        "constant_2": 0.04
                    },
                    "e-Value": {
                        "constant_1": 0.37,
                        "constant_2": 0.04
                    },
                    "r_product": null
                }
            ]
        },
        {
            "monomers": [
                {
                    "monomer1": "methyl 2-methacryloyloxybenzoate",
                    "monomer2": "styrene"
                }
            ],
            "reaction_conditions": [
                {
                    "polymerization_type": "free radical",
                    "solvent": "benzene",
                    "method": "solvent",
                    "temperature": 50.0,
                    "temperature_unit": "°C",
                    "reaction_constants": {
                        "constant_1": 0.245,
                        "constant_2": 0.433
                    },
                    "reaction_constant_conf": {
                        "constant_conf_1": 0.248,
                        "constant_conf_2": 0.48
                    },
                    "determination_method": "Fineman-Ross",
                    "Q-value": {
                        "constant_1": 1.18,
                        "constant_2": 0.05
                    },
                    "e-Value": {
                        "constant_1": 0.63,
                        "constant_2": 0.04
                    },
                    "r_product": null
                },
                {
                    "polymerization_type": "free radical",
                    "solvent": "benzene",
                    "method": "solvent",
                    "temperature": 50.0,
                    "temperature_unit": "°C",
                    "reaction_constants": {
                        "constant_1": 0.282,
                        "constant_2": 0.479
                    },
                    "reaction_constant_conf": {
                        "constant_conf_1": 0.028,
                        "constant_conf_2": 0.026
                    },
                    "determination_method": "Joshi-Joshi",
                    "Q-value": {
                        "constant_1": 1.18,
                        "constant_2": 0.05
                    },
                    "e-Value": {
                        "constant_1": 0.63,
                        "constant_2": 0.04
                    },
                    "r_product": null
                }
            ]
        },
        {
            "monomers": [
                {
                    "monomer1": "2-acryloyloxybenzoic acid",
                    "monomer2": "N-methyl-N-phenyl-2-aminoethyl methacrylate"
                }
            ],
            "reaction_conditions": [
                {
                    "polymerization_type": "free radical",
                    "solvent": "benzene",
                    "method": "solvent",
                    "temperature": 50.0,
                    "temperature_unit": "°C",
                    "reaction_constants": {
                        "constant_1": 1.67,
                        "constant_2": 0.152
                    },
                    "reaction_constant_conf": {
                        "constant_conf_1": 1.86,
                        "constant_conf_2": 0.23
                    },
                    "determination_method": "Fineman-Ross",
                    "Q-value": {
                        "constant_1": 2.25,
                        "constant_2": 0.37
                    },
                    "e-Value": {
                        "constant_1": 0.65,
                        "constant_2": 0.1
                    },
                    "r_product": null
                },
                {
                    "polymerization_type": "free radical",
                    "solvent": "benzene",
                    "method": "solvent",
                    "temperature": 50.0,
                    "temperature_unit": "°C",
                    "reaction_constants": {
                        "constant_1": 2.559,
                        "constant_2": 0.19
                    },
                    "reaction_constant_conf": {
                        "constant_conf_1": 0.008,
                        "constant_conf_2": 0.026
                    },
                    "determination_method": "Joshi-Joshi",
                    "Q-value": {
                        "constant_1": 2.25,
                        "constant_2": 0.37
                    },
                    "e-Value": {
                        "constant_1": 0.65,
                        "constant_2": 0.1
                    },
                    "r_product": null
                }
            ]
        },
        {
            "monomers": [
                {
                    "monomer1": "2-methacryloyloxybenzoic acid",
                    "monomer2": "N-methyl-N-phenyl-2-aminoethyl methacrylate"
                }
            ],
            "reaction_conditions": [
                {
                    "polymerization_type": "free radical",
                    "solvent": "benzene",
                    "method": "solvent",
                    "temperature": 50.0,
                    "temperature_unit": "°C",
                    "reaction_constants": {
                        "constant_1": 2.544,
                        "constant_2": 0.19
                    },
                    "reaction_constant_conf": {
                        "constant_conf_1": 2.607,
                        "constant_conf_2": 0.206
                    },
                    "determination_method": "Fineman-Ross",
                    "Q-value": {
                        "constant_1": 2.31,
                        "constant_2": 0.12
                    },
                    "e-Value": {
                        "constant_1": 0.5,
                        "constant_2": 0.08
                    },
                    "r_product": null
                },
                {
                    "polymerization_type": "free radical",
                    "solvent": "benzene",
                    "method": "solvent",
                    "temperature": 50.0,
                    "temperature_unit": "°C",
                    "reaction_constants": {
                        "constant_1": 2.08,
                        "constant_2": 0.194
                    },
                    "reaction_constant_conf": {
                        "constant_conf_1": 0.013,
                        "constant_conf_2": 0.026
                    },
                    "determination_method": "Joshi-Joshi",
                    "Q-value": {
                        "constant_1": 2.31,
                        "constant_2": 0.12
                    },
                    "e-Value": {
                        "constant_1": 0.5,
                        "constant_2": 0.08
                    },
                    "r_product": null
                }
            ]
        },
        {
            "monomers": [
                {
                    "monomer1": "acrylic acid",
                    "monomer2": "N-methyl-N-phenyl-2-aminoethyl methacrylate"
                }
            ],
            "reaction_conditions": [
                {
                    "polymerization_type": "free radical",
                    "solvent": "benzene",
                    "method": "solvent",
                    "temperature": 50.0,
                    "temperature_unit": "°C",
                    "reaction_constants": {
                        "constant_1": 2.051,
                        "constant_2": 0.17
                    },
                    "reaction_constant_conf": {
                        "constant_conf_1": 2.205,
                        "constant_conf_2": 0.22
                    },
                    "determination_method": "Fineman-Ross",
                    "Q-value": {
                        "constant_1": 2.17,
                        "constant_2": 0.17
                    },
                    "e-Value": {
                        "constant_1": 0.65,
                        "constant_2": 0.1
                    },
                    "r_product": null
                },
                {
                    "polymerization_type": "free radical",
                    "solvent": "benzene",
                    "method": "solvent",
                    "temperature": 50.0,
                    "temperature_unit": "°C",
                    "reaction_constants": {
                        "constant_1": 2.08,
                        "constant_2": 0.177
                    },
                    "reaction_constant_conf": {
                        "constant_conf_1": 0.013,
                        "constant_conf_2": 0.04
                    },
                    "determination_method": "Joshi-Joshi",
                    "Q-value": {
                        "constant_1": 2.17,
                        "constant_2": 0.17
                    },
                    "e-Value": {
                        "constant_1": 0.65,
                        "constant_2": 0.1
                    },
                    "r_product": null
                }
            ]
        },
        {
            "monomers": [
                {
                    "monomer1": "methyl 2-methacryloyloxybenzoate",
                    "monomer2": "N-methyl-N-phenyl-2-aminoethyl methacrylate"
                }
            ],
            "reaction_conditions": [
                {
                    "polymerization_type": "free radical",
                    "solvent": "benzene",
                    "method": "solvent",
                    "temperature": 50.0,
                    "temperature_unit": "°C",
                    "reaction_constants": {
                        "constant_1": 1.183,
                        "constant_2": 0.611
                    },
                    "reaction_constant_conf": {
                        "constant_conf_1": 1.075,
                        "constant_conf_2": 0.528
                    },
                    "determination_method": "Fineman-Ross",
                    "Q-value": {
                        "constant_1": 1.11,
                        "constant_2": 0.02
                    },
                    "e-Value": {
                        "constant_1": 0.63,
                        "constant_2": 0.04
                    },
                    "r_product": null
                },
                {
                    "polymerization_type": "free radical",
                    "solvent": "benzene",
                    "method": "solvent",
                    "temperature": 50.0,
                    "temperature_unit": "°C",
                    "reaction_constants": {
                        "constant_1": 1.156,
                        "constant_2": 0.599
                    },
                    "reaction_constant_conf": {
                        "constant_conf_1": 0.07,
                        "constant_conf_2": 0.07
                    },
                    "determination_method": "Joshi-Joshi",
                    "Q-value": {
                        "constant_1": 1.11,
                        "constant_2": 0.02
                    },
                    "e-Value": {
                        "constant_1": 0.63,
                        "constant_2": 0.04
                    },
                    "r_product": null
                }
            ]
        }
    ],
    "source": "10.1002/macp.1982.021830111",
    "PDF_name": "The Copolymerization of Unsaturated Carboxylic Acids with Styrene and an Unsaturated Tertiary Amine in Benzene"
}

File: data_extraction/provenance/copol_database/model_output_extraction/10.1002_macp.1984.021850212.json
{
    "reactions": [
        {
            "monomers": [
                {
                    "monomer1": "monomethyl itaconate",
                    "monomer2": "2-naphthyl methacrylate"
                }
            ],
            "reaction_conditions": [
                {
                    "polymerization_type": "free radical",
                    "solvent": "chloroform",
                    "method": "solvent",
                    "temperature": 60.0,
                    "temperature_unit": "°C",
                    "reaction_constants": {
                        "constant_1": 2.44,
                        "constant_2": 1.2
                    },
                    "reaction_constant_conf": {
                        "constant_conf_1": 0.19,
                        "constant_conf_2": 0.28
                    },
                    "determination_method": "Fineman-Ross",
                    "Q-value": null,
                    "e-Value": null,
                    "r_product": 2.93
                },
                {
                    "polymerization_type": "free radical",
                    "solvent": "1,4-dioxane",
                    "method": "solvent",
                    "temperature": 60.0,
                    "temperature_unit": "°C",
                    "reaction_constants": {
                        "constant_1": 0.49,
                        "constant_2": 0.97
                    },
                    "reaction_constant_conf": {
                        "constant_conf_1": 0.04,
                        "constant_conf_2": 0.29
                    },
                    "determination_method": "Fineman-Ross",
                    "Q-value": null,
                    "e-Value": null,
                    "r_product": 0.48
                },
                {
                    "polymerization_type": "free radical",
                    "solvent": "acetone",
                    "method": "solvent",
                    "temperature": 60.0,
                    "temperature_unit": "°C",
                    "reaction_constants": {
                        "constant_1": 0.15,
                        "constant_2": 0.28
                    },
                    "reaction_constant_conf": {
                        "constant_conf_1": 0.0,
                        "constant_conf_2": 0.03
                    },
                    "determination_method": "Fineman-Ross",
                    "Q-value": null,
                    "e-Value": null,
                    "r_product": 0.04
                },
                {
                    "polymerization_type": "free radical",
                    "solvent": "acetonitrile",
                    "method": "solvent",
                    "temperature": 60.0,
                    "temperature_unit": "°C",
                    "reaction_constants": {
                        "constant_1": 0.1,
                        "constant_2": 0.35
                    },
                    "reaction_constant_conf": {
                        "constant_conf_1": 0.01,
                        "constant_conf_2": 0.14
                    },
                    "determination_method": "Fineman-Ross",
                    "Q-value": null,
                    "e-Value": null,
                    "r_product": 0.04
                }
            ]
        }
    ],
    "source": "https://doi.org/10.1002/macp.1984.021850118",
    "PDF_name": "The influence of molecular interaction on polymerization, 8"
}

File: data_extraction/provenance/copol_database/model_output_extraction/10.1002_macp.1985.020101985116.json
{
    "reactions": [
        {
            "monomers": [
                "monomer1",
                "Acrylamide",
                "monomer2",
                "Methacrylic acid"
            ],
            "reaction_conditions": [
                {
                    "polymerization_type": "free radical",
                    "solvent": "toluene",
                    "method": "inverse emulsion",
                    "temperature": 40.0,
                    "temperature_unit": "°C",
                    "reaction_constants": {
                        "constant_1": 0.58,
                        "constant_2": 4.3
                    },
                    "reaction_constant_conf": {
                        "constant_conf_1": 0.02,
                        "constant_conf_2": 0.2
                    },
                    "determination_method": null,
                    "Q-value": null,
                    "e-Value": null,
                    "r_product": null
                },
                {
                    "polymerization_type": "free radical",
                    "solvent": "toluene",
                    "method": "inverse emulsion",
                    "temperature": 40.0,
                    "temperature_unit": "°C",
                    "reaction_constants": {
                        "constant_1": 0.56,
                        "constant_2": 0.15
                    },
                    "reaction_constant_conf": {
                        "constant_conf_1": 0.005,
                        "constant_conf_2": 0.03
                    },
                    "determination_method": null,
                    "Q-value": null,
                    "e-Value": null,
                    "r_product": null
                }
            ]
        }
    ],
    "source": "Makromol. Chem., Suppl. 10/11, 199-214 (1985)",
    "PDF_name": "SOME ASPECTS OF INVERSE EMULSION COPOLYMERIZATION OF ACRYLAMIDE WITH METHACRYLIC ACID"
}

File: data_extraction/provenance/copol_database/model_output_extraction/10.1002_macp.1986.021870801.json
{
    "reactions": [
        {
            "monomers": [
                {
                    "monomer1": "2-Isopropenyl-2-oxazoline",
                    "monomer2": "Methyl acrylate"
                }
            ],
            "reaction_conditions": [
                {
                    "polymerization_type": "free radical",
                    "solvent": "Dimethylformamide",
                    "method": "solvent",
                    "temperature": 60.0,
                    "temperature_unit": "°C",
                    "reaction_constants": {
                        "constant_1": 0.27,
                        "constant_2": 0.5
                    },
                    "reaction_constant_conf": {
                        "constant_conf_1": null,
                        "constant_conf_2": null
                    },
                    "determination_method": "Kelen-Tudos",
                    "Q-value": {
                        "constant_1": 2.0,
                        "constant_2": 2.0
                    },
                    "e-Value": {
                        "constant_1": null,
                        "constant_2": null
                    },
                    "r_product": null
                },
                {
                    "polymerization_type": "free radical",
                    "solvent": "Dimethylformamide",
                    "method": "solvent",
                    "temperature": 85.0,
                    "temperature_unit": "°C",
                    "reaction_constants": {
                        "constant_1": 2.1,
                        "constant_2": 0.41
                    },
                    "reaction_constant_conf": {
                        "constant_conf_1": null,
                        "constant_conf_2": null
                    },
                    "determination_method": "Kelen-Tudos",
                    "Q-value": {
                        "constant_1": 1.3,
                        "constant_2": 1.0
                    },
                    "e-Value": {
                        "constant_1": null,
                        "constant_2": null
                    },
                    "r_product": null
                }
            ]
        },
        {
            "monomers": [
                {
                    "monomer1": "2-Isopropenyl-2-oxazoline",
                    "monomer2": "Vinyl acetate"
                }
            ],
            "reaction_conditions": [
                {
                    "polymerization_type": "free radical",
                    "solvent": "Dimethylformamide",
                    "method": "solvent",
                    "temperature": 60.0,
                    "temperature_unit": "°C",
                    "reaction_constants": {
                        "constant_1": 0.38,
                        "constant_2": 0.009
                    },
                    "reaction_constant_conf": {
                        "constant_conf_1": null,
                        "constant_conf_2": null
                    },
                    "determination_method": "Kelen-Tudos",
                    "Q-value": {
                        "constant_1": 1.7,
                        "constant_2": 2.2
                    },
                    "e-Value": {
                        "constant_1": null,
                        "constant_2": null
                    },
                    "r_product": null
                }
            ]
        }
    ],
    "source": "https://doi.org/10.1002/macp.1986.021870812",
    "PDF_name": "Reactivity of N-alkylated cyclic iminoether salts having vinyl groups, 2"
}

File: data_extraction/provenance/copol_database/model_output_extraction/10.1002_macp.1987.021880519.json
{
    "reactions": [
        {
            "monomers": [
                {
                    "monomer1": "4-Methylstyrene",
                    "monomer2": "Methyl methacrylate"
                }
            ],
            "reaction_conditions": [
                {
                    "polymerization_type": "free radical",
                    "solvent": "benzene",
                    "method": "solvent",
                    "temperature": 50.0,
                    "temperature_unit": "°C",
                    "reaction_constants": {
                        "constant_1": 0.46,
                        "constant_2": 0.35
                    },
                    "reaction_constant_conf": {
                        "constant_conf_1": 0.02,
                        "constant_conf_2": 0.02
                    },
                    "determination_method": "Kelen-Tudor",
                    "Q-value": {
                        "constant_1": 1.27,
                        "constant_2": 0.74
                    },
                    "e-Value": {
                        "constant_1": -0.98,
                        "constant_2": 0.4
                    },
                    "r_product": null
                }
            ]
        },
        {
            "monomers": [
                {
                    "monomer1": "4-Methylstyrene",
                    "monomer2": "Acrylonitrile"
                }
            ],
            "reaction_conditions": [
                {
                    "polymerization_type": "free radical",
                    "solvent": "N,N-dimethylformamide",
                    "method": "solvent",
                    "temperature": 50.0,
                    "temperature_unit": "°C",
                    "reaction_constants": {
                        "constant_1": 0.27,
                        "constant_2": 0.1
                    },
                    "reaction_constant_conf": {
                        "constant_conf_1": 0.02,
                        "constant_conf_2": 0.01
                    },
                    "determination_method": "Kelen-Tudor",
                    "Q-value": {
                        "constant_1": 1.2,
                        "constant_2": 0.4
                    },
                    "e-Value": {
                        "constant_1": null,
                        "constant_2": null
                    },
                    "r_product": null
                }
            ]
        }
    ],
    "source": "https://doi.org/10.1002/macp.1987.021880413",
    "PDF_name": "Copolymerisation radicalaire du methyl-4 styrene avec le methacrylate de methyle ou l'acrylonitrile. Determination des rapports de reactivite"
}

File: data_extraction/provenance/copol_database/model_output_extraction/10.1002_macp.1993.021940809.json
{
    "reactions": [
        {
            "monomers": [
                {
                    "monomer1": "N-cyclohexylmaleimide",
                    "monomer2": "bis(2-ethylhexyl) itaconate"
                }
            ],
            "reaction_conditions": [
                {
                    "polymerization_type": "free radical",
                    "solvent": "benzene",
                    "method": "solvent",
                    "temperature": 50.0,
                    "temperature_unit": "°C",
                    "reaction_constants": {
                        "constant_1": 0.34,
                        "constant_2": 0.38
                    },
                    "reaction_constant_conf": {
                        "constant_conf_1": null,
                        "constant_conf_2": null
                    },
                    "determination_method": "Kelen-Tudos",
                    "Q-value": {
                        "constant_1": null,
                        "constant_2": null
                    },
                    "e-Value": {
                        "constant_1": null,
                        "constant_2": null
                    },
                    "r_product": null
                }
            ]
        }
    ],
    "source": "https://doi.org/10.1002/macp.1993.021940802",
    "PDF_name": "Kinetic and ESR studies on radical polymerization. ESR and kinetic evidences for the penultimate effect in the radical-initiated copolymerization of N-cyclohexylmaleimide and bis(2-ethylhexyl) itaconate in benzene"
}

File: data_extraction/provenance/copol_database/model_output_extraction/10.1002_marc.1987.030081207.json
{
    "reactions": [
        {
            "monomers": [
                "2-Chloro-2,3,3,3-tetrafluoropropyl methacrylate",
                "Butyl acrylate"
            ],
            "reaction_conditions": [
                {
                    "polymerization_type": "free radical",
                    "solvent": "benzene",
                    "method": "solvent",
                    "temperature": 60.0,
                    "temperature_unit": "°C",
                    "reaction_constants": {
                        "constant_1": 0.13,
                        "constant_2": 0.17
                    },
                    "reaction_constant_conf": {
                        "constant_conf_1": null,
                        "constant_conf_2": null
                    },
                    "determination_method": "Kelen-Tudor",
                    "Q-value": {
                        "constant_1": 1.79,
                        "constant_2": null
                    },
                    "e-Value": {
                        "constant_1": 1.08,
                        "constant_2": null
                    },
                    "r_product": null
                }
            ]
        },
        {
            "monomers": [
                "2-Chloro-2,3,3,3-tetrafluoropropyl methacrylate",
                "Styrene"
            ],
            "reaction_conditions": [
                {
                    "polymerization_type": "free radical",
                    "solvent": "benzene",
                    "method": "solvent",
                    "temperature": 60.0,
                    "temperature_unit": "°C",
                    "reaction_constants": {
                        "constant_1": 0.23,
                        "constant_2": 0.12
                    },
                    "reaction_constant_conf": {
                        "constant_conf_1": null,
                        "constant_conf_2": null
                    },
                    "determination_method": "Kelen-Tudor",
                    "Q-value": {
                        "constant_1": 1.79,
                        "constant_2": null
                    },
                    "e-Value": {
                        "constant_1": 1.08,
                        "constant_2": null
                    },
                    "r_product": null
                }
            ]
        },
        {
            "monomers": [
                "2-Chloro-2,3,3,3-tetrafluoropropyl methacrylate",
                "Methyl methacrylate"
            ],
            "reaction_conditions": [
                {
                    "polymerization_type": "free radical",
                    "solvent": null,
                    "method": "bulk",
                    "temperature": 60.0,
                    "temperature_unit": "°C",
                    "reaction_constants": {
                        "constant_1": 1.27,
                        "constant_2": 0.44
                    },
                    "reaction_constant_conf": {
                        "constant_conf_1": null,
                        "constant_conf_2": null
                    },
                    "determination_method": "Kelen-Tudor",
                    "Q-value": {
                        "constant_1": 1.79,
                        "constant_2": null
                    },
                    "e-Value": {
                        "constant_1": 1.08,
                        "constant_2": null
                    },
                    "r_product": null
                }
            ]
        }
    ],
    "source": "https://doi.org/10.1002/marc.1987.030080811",
    "PDF_name": "Contribution to the study of the kinetics of radical homo- and copolymerization of fluoroalkyl methacrylates, 1"
}

File: data_extraction/provenance/copol_database/model_output_extraction/10.1002_pol.1948.120030214.json
{
    "reactions": [
        {
            "monomers": [
                {
                    "monomer1": "Vinyl acetate",
                    "monomer2": "trans-Dichloroethylene"
                }
            ],
            "reaction_conditions": [
                {
                    "polymerization_type": "free radical",
                    "solvent": "null",
                    "method": "bulk",
                    "temperature": 68.0,
                    "temperature_unit": "°C",
                    "reaction_constants": {
                        "constant_1": 0.85,
                        "constant_2": 0.0
                    },
                    "reaction_constant_conf": {
                        "constant_conf_1": null,
                        "constant_conf_2": null
                    },
                    "determination_method": "null",
                    "Q-value": {
                        "constant_1": null,
                        "constant_2": null
                    },
                    "e-Value": {
                        "constant_1": null,
                        "constant_2": null
                    },
                    "r_product": null
                }
            ]
        },
        {
            "monomers": [
                {
                    "monomer1": "Vinyl acetate",
                    "monomer2": "cis-Dichloroethylene"
                }
            ],
            "reaction_conditions": [
                {
                    "polymerization_type": "free radical",
                    "solvent": "null",
                    "method": "bulk",
                    "temperature": 68.0,
                    "temperature_unit": "°C",
                    "reaction_constants": {
                        "constant_1": 2.8,
                        "constant_2": 0.0
                    },
                    "reaction_constant_conf": {
                        "constant_conf_1": null,
                        "constant_conf_2": null
                    },
                    "determination_method": "null",
                    "Q-value": {
                        "constant_1": null,
                        "constant_2": null
                    },
                    "e-Value": {
                        "constant_1": null,
                        "constant_2": null
                    },
                    "r_product": null
                }
            ]
        },
        {
            "monomers": [
                {
                    "monomer1": "Styrene",
                    "monomer2": "trans-Dichloroethylene"
                }
            ],
            "reaction_conditions": [
                {
                    "polymerization_type": "free radical",
                    "solvent": "null",
                    "method": "bulk",
                    "temperature": 68.0,
                    "temperature_unit": "°C",
                    "reaction_constants": {
                        "constant_1": 10.0,
                        "constant_2": 0.0
                    },
                    "reaction_constant_conf": {
                        "constant_conf_1": null,
                        "constant_conf_2": null
                    },
                    "determination_method": "null",
                    "Q-value": {
                        "constant_1": null,
                        "constant_2": null
                    },
                    "e-Value": {
                        "constant_1": null,
                        "constant_2": null
                    },
                    "r_product": null
                }
            ]
        },
        {
            "monomers": [
                {
                    "monomer1": "Styrene",
                    "monomer2": "cis-Dichloroethylene"
                }
            ],
            "reaction_conditions": [
                {
                    "polymerization_type": "free radical",
                    "solvent": "null",
                    "method": "bulk",
                    "temperature": 68.0,
                    "temperature_unit": "°C",
                    "reaction_constants": {
                        "constant_1": 50.0,
                        "constant_2": 0.0
                    },
                    "reaction_constant_conf": {
                        "constant_conf_1": null,
                        "constant_conf_2": null
                    },
                    "determination_method": "null",
                    "Q-value": {
                        "constant_1": null,
                        "constant_2": null
                    },
                    "e-Value": {
                        "constant_1": null,
                        "constant_2": null
                    },
                    "r_product": null
                }
            ]
        },
        {
            "monomers": [
                {
                    "monomer1": "Vinyl acetate",
                    "monomer2": "Trichloroethylene"
                }
            ],
            "reaction_conditions": [
                {
                    "polymerization_type": "free radical",
                    "solvent": "null",
                    "method": "bulk",
                    "temperature": 68.0,
                    "temperature_unit": "°C",
                    "reaction_constants": {
                        "constant_1": 0.67,
                        "constant_2": 0.0
                    },
                    "reaction_constant_conf": {
                        "constant_conf_1": null,
                        "constant_conf_2": null
                    },
                    "determination_method": "null",
                    "Q-value": {
                        "constant_1": null,
                        "constant_2": null
                    },
                    "e-Value": {
                        "constant_1": null,
                        "constant_2": null
                    },
                    "r_product": null
                }
            ]
        }
    ],
    "source": "Journal of Polymer Science, Volume 3, No. 2 (1948)",
    "PDF_name": "Experimental Study of Copolymerization. III. Copolymerization Behavior of Polychloroethylenes"
}
