Repository: lamalab-org/copolymer-reactivity

# `data_extraction/provenance/` — historical run artefacts

This directory holds the **intermediate artefacts of the extraction run** that produced the `extracted_reactions.csv` underlying the paper's dataset. Nothing in the active pipeline reads from here at runtime; it's kept solely so the path from "Crossref query" to "row in `processed_data.csv`" is auditable.

The active pipeline (`data_extraction/obtain_data.py`) writes new runs under a configurable `ExtractionConfig` layout — see [`../README.md`](../README.md). The files here are the outputs of the specific run that produced the paper-cited dataset; they are not regenerated by ordinary use.

File: data_extraction/provenance/copol_database/model_output_extraction/10.1002_pol.1949.120040209.json
{
    "reactions": [
        {
            "monomers": [
                {
                    "monomer1": "Styrene",
                    "monomer2": "Vinyl Carbazole"
                }
            ],
            "reaction_conditions": [
                {
                    "polymerization_type": "free radical",
                    "solvent": "benzene",
                    "method": "bulk",
                    "temperature": 70.0,
                    "temperature_unit": "°C",
                    "reaction_constants": {
                        "constant_1": 5.5,
                        "constant_2": 0.012
                    },
                    "reaction_constant_conf": {
                        "constant_conf_1": 0.825,
                        "constant_conf_2": 0.0018
                    },
                    "determination_method": "Kelen-Tudor",
                    "Q-value": null,
                    "e-Value": null,
                    "r_product": null
                }
            ]
        },
        {
            "monomers": [
                {
                    "monomer1": "Methyl Methacrylate",
                    "monomer2": "Vinyl Carbazole"
                }
            ],
            "reaction_conditions": [
                {
                    "polymerization_type": "free radical",
                    "solvent": "benzene",
                    "method": "bulk",
                    "temperature": 70.0,
                    "temperature_unit": "°C",
                    "reaction_constants": {
                        "constant_1": 2.0,
                        "constant_2": 0.2
                    },
                    "reaction_constant_conf": {
                        "constant_conf_1": 0.3,
                        "constant_conf_2": 0.03
                    },
                    "determination_method": "Kelen-Tudor",
                    "Q-value": null,
                    "e-Value": null,
                    "r_product": null
                }
            ]
        },
        {
            "monomers": [
                {
                    "monomer1": "Styrene",
                    "monomer2": "1,2-Dichloro-2-propene"
                }
            ],
            "reaction_conditions": [
                {
                    "polymerization_type": "free radical",
                    "solvent": "benzene",
                    "method": "bulk",
                    "temperature": 70.0,
                    "temperature_unit": "°C",
                    "reaction_constants": {
                        "constant_1": 5.0,
                        "constant_2": 0.06
                    },
                    "reaction_constant_conf": {
                        "constant_conf_1": 0.75,
                        "constant_conf_2": 0.009
                    },
                    "determination_method": "Kelen-Tudor",
                    "Q-value": null,
                    "e-Value": null,
                    "r_product": null
                }
            ]
        },
        {
            "monomers": [
                {
                    "monomer1": "Methyl Methacrylate",
                    "monomer2": "1,2-Dichloro-2-propene"
                }
            ],
            "reaction_conditions": [
                {
                    "polymerization_type": "free radical",
                    "solvent": "benzene",
                    "method": "bulk",
                    "temperature": 70.0,
                    "temperature_unit": "°C",
                    "reaction_constants": {
                        "constant_1": 5.5,
                        "constant_2": 0.17
                    },
                    "reaction_constant_conf": {
                        "constant_conf_1": 0.825,
                        "constant_conf_2": 0.0255
                    },
                    "determination_method": "Kelen-Tudor",
                    "Q-value": null,
                    "e-Value": null,
                    "r_product": null
                }
            ]
        }
    ],
    "source": "Journal of Polymer Science Vol. IV, pp. 215-218, 1949",
    "PDF_name": "copolymerization_of_some_further_monomer_pairs.pdf"
}

File: data_extraction/provenance/copol_database/model_output_extraction/10.1002_pol.1950.120050102.json
{
    "reactions": [
        {
            "monomers": [
                "monomer1",
                "Acetate of isopropenyl",
                "monomer2",
                "Acetate of vinyl"
            ],
            "reaction_conditions": [
                {
                    "polymerization_type": "free radical",
                    "solvent": "benzene",
                    "method": "solvent",
                    "temperature": 75.0,
                    "temperature_unit": "°C",
                    "reaction_constants": {
                        "constant_1": 1.0,
                        "constant_2": 1.0
                    },
                    "reaction_constant_conf": {
                        "constant_conf_1": null,
                        "constant_conf_2": null
                    },
                    "determination_method": null,
                    "Q-value": {
                        "constant_1": 0.018,
                        "constant_2": 0.018
                    },
                    "e-Value": {
                        "constant_1": -0.61,
                        "constant_2": -0.61
                    },
                    "r_product": null
                }
            ]
        },
        {
            "monomers": [
                "monomer1",
                "Acetate of isopropenyl",
                "monomer2",
                "Chloride of vinyl"
            ],
            "reaction_conditions": [
                {
                    "polymerization_type": "free radical",
                    "solvent": "benzene",
                    "method": "solvent",
                    "temperature": 65.0,
                    "temperature_unit": "°C",
                    "reaction_constants": {
                        "constant_1": 2.2,
                        "constant_2": 0.25
                    },
                    "reaction_constant_conf": {
                        "constant_conf_1": null,
                        "constant_conf_2": null
                    },
                    "determination_method": null,
                    "Q-value": {
                        "constant_1": 0.028,
                        "constant_2": 0.015
                    },
                    "e-Value": {
                        "constant_1": -0.19,
                        "constant_2": -0.97
                    },
                    "r_product": null
                }
            ]
        },
        {
            "monomers": [
                "monomer1",
                "Acetate of isopropenyl",
                "monomer2",
                "Methacrylate of methyl"
            ],
            "reaction_conditions": [
                {
                    "polymerization_type": "free radical",
                    "solvent": "benzene",
                    "method": "solvent",
                    "temperature": 75.0,
                    "temperature_unit": "°C",
                    "reaction_constants": {
                        "constant_1": 30.0,
                        "constant_2": 0.017
                    },
                    "reaction_constant_conf": {
                        "constant_conf_1": null,
                        "constant_conf_2": null
                    },
                    "determination_method": null,
                    "Q-value": {
                        "constant_1": 0.64,
                        "constant_2": 0.021
                    },
                    "e-Value": {
                        "constant_1": 0.0,
                        "constant_2": -0.82
                    },
                    "r_product": null
                }
            ]
        }
    ],
    "source": "Journal of Polymer Science, Vol. V, No. 1, Pages 55-67",
    "PDF_name": "Vitesse de Polymérisation et de Copolymérisation de l'Acétate d'Isopropényle"
}

File: data_extraction/provenance/copol_database/model_output_extraction/10.1002_pol.1951.120060113.json
{
    "reactions": [
        {
            "monomers": [
                {
                    "monomer1": "2-Vinylpyridine",
                    "monomer2": "Phenylacetylene"
                }
            ],
            "reaction_conditions": [
                {
                    "polymerization_type": "free radical",
                    "solvent": "benzene",
                    "method": "solvent",
                    "temperature": 60.0,
                    "temperature_unit": "°C",
                    "reaction_constants": {
                        "constant_1": 4.0,
                        "constant_2": 0.2
                    },
                    "reaction_constant_conf": {
                        "constant_conf_1": 0.7,
                        "constant_conf_2": 0.05
                    },
                    "determination_method": "graphic solution",
                    "Q-value": {
                        "constant_1": 0.3,
                        "constant_2": null
                    },
                    "e-Value": {
                        "constant_1": -0.5,
                        "constant_2": null
                    },
                    "r_product": null
                }
            ]
        },
        {
            "monomers": [
                {
                    "monomer1": "Methyl acrylate",
                    "monomer2": "Phenylacetylene"
                }
            ],
            "reaction_conditions": [
                {
                    "polymerization_type": "free radical",
                    "solvent": "benzene",
                    "method": "solvent",
                    "temperature": 60.0,
                    "temperature_unit": "°C",
                    "reaction_constants": {
                        "constant_1": 0.62,
                        "constant_2": 0.27
                    },
                    "reaction_constant_conf": {
                        "constant_conf_1": null,
                        "constant_conf_2": null
                    },
                    "determination_method": "graphic solution",
                    "Q-value": {
                        "constant_1": 0.25,
                        "constant_2": null
                    },
                    "e-Value": {
                        "constant_1": -0.7,
                        "constant_2": null
                    },
                    "r_product": null
                }
            ]
        },
        {
            "monomers": [
                {
                    "monomer1": "Acrylonitrile",
                    "monomer2": "Phenylacetylene"
                }
            ],
            "reaction_conditions": [
                {
                    "polymerization_type": "free radical",
                    "solvent": "benzene",
                    "method": "solvent",
                    "temperature": 60.0,
                    "temperature_unit": "°C",
                    "reaction_constants": {
                        "constant_1": 0.26,
                        "constant_2": 0.33
                    },
                    "reaction_constant_conf": {
                        "constant_conf_1": null,
                        "constant_conf_2": null
                    },
                    "determination_method": "graphic solution",
                    "Q-value": {
                        "constant_1": 0.34,
                        "constant_2": null
                    },
                    "e-Value": {
                        "constant_1": -0.6,
                        "constant_2": null
                    },
                    "r_product": null
                }
            ]
        }
    ],
    "source": "Journal of Polymer Science, Vol. VI, No. 1, Pages 111-115",
    "PDF_name": "Copolymerization of Phenylacetylene with Vinylpyridine"
}

File: data_extraction/provenance/copol_database/model_output_extraction/10.1002_pol.1952.120090403.json
{
    "reactions": [
        {
            "monomers": [
                "monomer1",
                "Vinyl acetate",
                "monomer2",
                "Methyl vinyl ketone"
            ],
            "reaction_conditions": [
                {
                    "polymerization_type": "free radical",
                    "solvent": null,
                    "method": "bulk",
                    "temperature": 70.0,
                    "temperature_unit": "°C",
                    "reaction_constants": {
                        "constant_1": 0.05,
                        "constant_2": 7.0
                    },
                    "reaction_constant_conf": {
                        "constant_conf_1": null,
                        "constant_conf_2": null
                    },
                    "determination_method": null,
                    "Q-value": {
                        "constant_1": null,
                        "constant_2": null
                    },
                    "e-Value": {
                        "constant_1": null,
                        "constant_2": null
                    },
                    "r_product": null
                }
            ]
        },
        {
            "monomers": [
                "monomer1",
                "Vinyl acetate",
                "monomer2",
                "1-Acetoxy-1,3-butadiene"
            ],
            "reaction_conditions": [
                {
                    "polymerization_type": "free radical",
                    "solvent": null,
                    "method": "bulk",
                    "temperature": 70.0,
                    "temperature_unit": "°C",
                    "reaction_constants": {
                        "constant_1": 0.0,
                        "constant_2": 0.0
                    },
                    "reaction_constant_conf": {
                        "constant_conf_1": null,
                        "constant_conf_2": null
                    },
                    "determination_method": null,
                    "Q-value": {
                        "constant_1": null,
                        "constant_2": null
                    },
                    "e-Value": {
                        "constant_1": null,
                        "constant_2": null
                    },
                    "r_product": null
                }
            ]
        },
        {
            "monomers": [
                "monomer1",
                "Acrylonitrile",
                "monomer2",
                "1-Acetoxy-1,3-butadiene"
            ],
            "reaction_conditions": [
                {
                    "polymerization_type": "free radical",
                    "solvent": null,
                    "method": "bulk",
                    "temperature": 70.0,
                    "temperature_unit": "°C",
                    "reaction_constants": {
                        "constant_1": 0.0,
                        "constant_2": 0.7
                    },
                    "reaction_constant_conf": {
                        "constant_conf_1": null,
                        "constant_conf_2": null
                    },
                    "determination_method": null,
                    "Q-value": {
                        "constant_1": null,
                        "constant_2": null
                    },
                    "e-Value": {
                        "constant_1": null,
                        "constant_2": null
                    },
                    "r_product": null
                }
            ]
        },
        {
            "monomers": [
                "monomer1",
                "Methylacrolein",
                "monomer2",
                "Acrylonitrile"
            ],
            "reaction_conditions": [
                {
                    "polymerization_type": "free radical",
                    "solvent": null,
                    "method": "bulk",
                    "temperature": 70.0,
                    "temperature_unit": "°C",
                    "reaction_constants": {
                        "constant_1": 2.0,
                        "constant_2": 0.06
                    },
                    "reaction_constant_conf": {
                        "constant_conf_1": null,
                        "constant_conf_2": null
                    },
                    "determination_method": null,
                    "Q-value": {
                        "constant_1": null,
                        "constant_2": null
                    },
                    "e-Value": {
                        "constant_1": null,
                        "constant_2": null
                    },
                    "r_product": null
                }
            ]
        },
        {
            "monomers": [
                "monomer1",
                "Vinylsulfonic acid",
                "monomer2",
                "Methyl methacrylate"
            ],
            "reaction_conditions": [
                {
                    "polymerization_type": "free radical",
                    "solvent": null,
                    "method": "bulk",
                    "temperature": 70.0,
                    "temperature_unit": "°C",
                    "reaction_constants": {
                        "constant_1": 0.0,
                        "constant_2": 0.0
                    },
                    "reaction_constant_conf": {
                        "constant_conf_1": null,
                        "constant_conf_2": null
                    },
                    "determination_method": null,
                    "Q-value": {
                        "constant_1": null,
                        "constant_2": null
                    },
                    "e-Value": {
                        "constant_1": null,
                        "constant_2": null
                    },
                    "r_product": null
                }
            ]
        },
        {
            "monomers": [
                "monomer1",
                "2,5-Dichlorostyrene",
                "monomer2",
                "2,5-Dimethylstyrene"
            ],
            "reaction_conditions": [
                {
                    "polymerization_type": "free radical",
                    "solvent": null,
                    "method": "bulk",
                    "temperature": 70.0,
                    "temperature_unit": "°C",
                    "reaction_constants": {
                        "constant_1": 1.55,
                        "constant_2": 0.27
                    },
                    "reaction_constant_conf": {
                        "constant_conf_1": null,
                        "constant_conf_2": null
                    },
                    "determination_method": null,
                    "Q-value": {
                        "constant_1": null,
                        "constant_2": null
                    },
                    "e-Value": {
                        "constant_1": null,
                        "constant_2": null
                    },
                    "r_product": null
                }
            ]
        },
        {
            "monomers": [
                "monomer1",
                "Vinyl acetate",
                "monomer2",
                "Fumaryl chloride"
            ],
            "reaction_conditions": [
                {
                    "polymerization_type": "free radical",
                    "solvent": null,
                    "method": "bulk",
                    "temperature": 70.0,
                    "temperature_unit": "°C",
                    "reaction_constants": {
                        "constant_1": 0.0,
                        "constant_2": 0.0
                    },
                    "reaction_constant_conf": {
                        "constant_conf_1": null,
                        "constant_conf_2": null
                    },
                    "determination_method": null,
                    "Q-value": {
                        "constant_1": null,
                        "constant_2": null
                    },
                    "e-Value": {
                        "constant_1": null,
                        "constant_2": null
                    },
                    "r_product": null
                }
            ]
        },
        {
            "monomers": [
                "monomer1",
                "Styrene",
                "monomer2",
                "Fumaryl chloride"
            ],
            "reaction_conditions": [
                {
                    "polymerization_type": "free radical",
                    "solvent": null,
                    "method": "bulk",
                    "temperature": 70.0,
                    "temperature_unit": "°C",
                    "reaction_constants": {
                        "constant_1": 0.04,
                        "constant_2": 0.0
                    },
                    "reaction_constant_conf": {
                        "constant_conf_1": null,
                        "constant_conf_2": null
                    },
                    "determination_method": null,
                    "Q-value": {
                        "constant_1": null,
                        "constant_2": null
                    },
                    "e-Value": {
                        "constant_1": null,
                        "constant_2": null
                    },
                    "r_product": null
                }
            ]
        }
    ],
    "source": "Journal of Polymer Science, Vol. IX, No. 4, Pages 309-314",
    "PDF_name": "Reactivity Ratios of Some Monomer Pairs"
}

File: data_extraction/provenance/copol_database/model_output_extraction/10.1002_pol.1953.120110508.json
{
    "reactions": [
        {
            "monomers": [
                {
                    "monomer1": "Methyl Methacrylate",
                    "monomer2": "Chlorotrifluoroethylene"
                }
            ],
            "reaction_conditions": [
                {
                    "polymerization_type": "free radical",
                    "solvent": "benzene",
                    "method": "solvent",
                    "temperature": 60.3,
                    "temperature_unit": "°C",
                    "reaction_constants": {
                        "constant_1": 0.005,
                        "constant_2": 75.0
                    },
                    "reaction_constant_conf": {
                        "constant_conf_1": null,
                        "constant_conf_2": null
                    },
                    "determination_method": null,
                    "Q-value": {
                        "constant_1": 0.016,
                        "constant_2": null
                    },
                    "e-Value": {
                        "constant_1": 1.4,
                        "constant_2": null
                    },
                    "r_product": null
                }
            ]
        },
        {
            "monomers": [
                {
                    "monomer1": "Styrene",
                    "monomer2": "Chlorotrifluoroethylene"
                }
            ],
            "reaction_conditions": [
                {
                    "polymerization_type": "free radical",
                    "solvent": "benzene",
                    "method": "solvent",
                    "temperature": 60.3,
                    "temperature_unit": "°C",
                    "reaction_constants": {
                        "constant_1": 0.001,
                        "constant_2": 7.0
                    },
                    "reaction_constant_conf": {
                        "constant_conf_1": null,
                        "constant_conf_2": null
                    },
                    "determination_method": null,
                    "Q-value": {
                        "constant_1": 0.025,
                        "constant_2": null
                    },
                    "e-Value": {
                        "constant_1": 1.4,
                        "constant_2": null
                    },
                    "r_product": null
                }
            ]
        },
        {
            "monomers": [
                {
                    "monomer1": "Vinyl Acetate",
                    "monomer2": "Chlorotrifluoroethylene"
                }
            ],
            "reaction_conditions": [
                {
                    "polymerization_type": "free radical",
                    "solvent": "methyl ethyl ketone",
                    "method": "solvent",
                    "temperature": 60.3,
                    "temperature_unit": "°C",
                    "reaction_constants": {
                        "constant_1": 0.01,
                        "constant_2": 0.6
                    },
                    "reaction_constant_conf": {
                        "constant_conf_1": null,
                        "constant_conf_2": null
                    },
                    "determination_method": null,
                    "Q-value": {
                        "constant_1": 0.025,
                        "constant_2": null
                    },
                    "e-Value": {
                        "constant_1": 2.0,
                        "constant_2": null
                    },
                    "r_product": null
                }
            ]
        }
    ],
    "source": "Journal of Polymer Science, Vol. XI, No. 5, Pages 455-470",
    "PDF_name": "Kinetics of Chlorotrifluoroethylene Polymerization"
}

File: data_extraction/provenance/copol_database/model_output_extraction/10.1002_pol.1954.120147308.json
{
    "reactions": [
        {
            "monomers": [
                {
                    "monomer1": "styrene",
                    "monomer2": "acrylonitrile"
                }
            ],
            "reaction_conditions": [
                {
                    "polymerization_type": "free radical",
                    "solvent": null,
                    "method": "bulk",
                    "temperature": null,
                    "temperature_unit": null,
                    "reaction_constants": {
                        "constant_1": 0.41,
                        "constant_2": 0.03
                    },
                    "reaction_constant_conf": {
                        "constant_conf_1": 0.08,
                        "constant_conf_2": 0.03
                    },
                    "determination_method": "Barb",
                    "Q-value": null,
                    "e-Value": null,
                    "r_product": null
                },
                {
                    "polymerization_type": "free radical",
                    "solvent": null,
                    "method": "bulk",
                    "temperature": null,
                    "temperature_unit": null,
                    "reaction_constants": {
                        "constant_1": 0.3,
                        "constant_2": 0.03
                    },
                    "reaction_constant_conf": {
                        "constant_conf_1": 0.02,
                        "constant_conf_2": 0.03
                    },
                    "determination_method": "Barb",
                    "Q-value": null,
                    "e-Value": null,
                    "r_product": null
                }
            ]
        },
        {
            "monomers": [
                {
                    "monomer1": "alpha-methylstyrene",
                    "monomer2": "acrylonitrile"
                }
            ],
            "reaction_conditions": [
                {
                    "polymerization_type": "free radical",
                    "solvent": null,
                    "method": "bulk",
                    "temperature": null,
                    "temperature_unit": null,
                    "reaction_constants": {
                        "constant_1": 0.055,
                        "constant_2": 0.06
                    },
                    "reaction_constant_conf": {
                        "constant_conf_1": 0.005,
                        "constant_conf_2": 0.02
                    },
                    "determination_method": "Barb",
                    "Q-value": null,
                    "e-Value": null,
                    "r_product": null
                }
            ]
        },
        {
            "monomers": [
                {
                    "monomer1": "alpha-acetoxystyrene",
                    "monomer2": "acrylonitrile"
                }
            ],
            "reaction_conditions": [
                {
                    "polymerization_type": "free radical",
                    "solvent": null,
                    "method": "bulk",
                    "temperature": null,
                    "temperature_unit": null,
                    "reaction_constants": {
                        "constant_1": 0.09,
                        "constant_2": 0.03
                    },
                    "reaction_constant_conf": {
                        "constant_conf_1": 0.01,
                        "constant_conf_2": 0.03
                    },
                    "determination_method": "Barb",
                    "Q-value": null,
                    "e-Value": null,
                    "r_product": null
                }
            ]
        },
        {
            "monomers": [
                {
                    "monomer1": "vinyl acetate",
                    "monomer2": "acrylonitrile"
                }
            ],
            "reaction_conditions": [
                {
                    "polymerization_type": "free radical",
                    "solvent": null,
                    "method": "bulk",
                    "temperature": null,
                    "temperature_unit": null,
                    "reaction_constants": {
                        "constant_1": 0.02,
                        "constant_2": 6
                    },
                    "reaction_constant_conf": {
                        "constant_conf_1": 0.02,
                        "constant_conf_2": 2
                    },
                    "determination_method": "Barb",
                    "Q-value": null,
                    "e-Value": null,
                    "r_product": null
                }
            ]
        },
        {
            "monomers": [
                {
                    "monomer1": "vinyl chloride",
                    "monomer2": "acrylonitrile"
                }
            ],
            "reaction_conditions": [
                {
                    "polymerization_type": "free radical",
                    "solvent": null,
                    "method": "bulk",
                    "temperature": null,
                    "temperature_unit": null,
                    "reaction_constants": {
                        "constant_1": 0.074,
                        "constant_2": 3.7
                    },
                    "reaction_constant_conf": {
                        "constant_conf_1": null,
                        "constant_conf_2": null
                    },
                    "determination_method": "Barb",
                    "Q-value": null,
                    "e-Value": null,
                    "r_product": null
                }
            ]
        },
        {
            "monomers": [
                {
                    "monomer1": "vinyl acetate",
                    "monomer2": "crotonic acid"
                }
            ],
            "reaction_conditions": [
                {
                    "polymerization_type": "free radical",
                    "solvent": null,
                    "method": "bulk",
                    "temperature": null,
                    "temperature_unit": null,
                    "reaction_constants": {
                        "constant_1": 0.33,
                        "constant_2": 0
                    },
                    "reaction_constant_conf": {
                        "constant_conf_1": null,
                        "constant_conf_2": null
                    },
                    "determination_method": "Barb",
                    "Q-value": null,
                    "e-Value": null,
                    "r_product": null
                }
            ]
        }
    ],
    "source": "https://doi.org/10.1002/pol.1954.1201496010",
    "PDF_name": "Reactivity of Polar Monomers in Copolymerization"
}

File: data_extraction/provenance/copol_database/model_output_extraction/10.1002_pol.1955.120168240.json
{
    "reactions": [
        {
            "monomers": [
                {
                    "monomer1": "Ethyl Vinyl Ether",
                    "monomer2": "Acrylonitrile"
                }
            ],
            "reaction_conditions": [
                {
                    "polymerization_type": "free radical",
                    "solvent": "dimethylformamide",
                    "method": "solvent",
                    "temperature": 60.0,
                    "temperature_unit": "°C",
                    "reaction_constants": {
                        "constant_1": 0.03,
                        "constant_2": 0.7
                    },
                    "reaction_constant_conf": {
                        "constant_conf_1": 0.02,
                        "constant_conf_2": 0.25
                    },
                    "determination_method": "intersection method",
                    "Q-value": {
                        "constant_1": 0.06,
                        "constant_2": 0.44
                    },
                    "e-Value": {
                        "constant_1": -0.8,
                        "constant_2": 1.2
                    },
                    "r_product": null
                }
            ]
        },
        {
            "monomers": [
                {
                    "monomer1": "Ethyl Vinyl Ether",
                    "monomer2": "Styrene"
                }
            ],
            "reaction_conditions": [
                {
                    "polymerization_type": "free radical",
                    "solvent": "benzene",
                    "method": "solvent",
                    "temperature": 80.0,
                    "temperature_unit": "°C",
                    "reaction_constants": {
                        "constant_1": 0.02,
                        "constant_2": 37.5
                    },
                    "reaction_constant_conf": {
                        "constant_conf_1": 0.02,
                        "constant_conf_2": 2.0
                    },
                    "determination_method": "intersection method",
                    "Q-value": {
                        "constant_1": 0.017,
                        "constant_2": 0.0
                    },
                    "e-Value": {
                        "constant_1": 0.28,
                        "constant_2": -0.8
                    },
                    "r_product": null
                }
            ]
        },
        {
            "monomers": [
                {
                    "monomer1": "Ethyl Vinyl Ether",
                    "monomer2": "Vinyl Acetate"
                }
            ],
            "reaction_conditions": [
                {
                    "polymerization_type": "free radical",
                    "solvent": "benzene",
                    "method": "solvent",
                    "temperature": 80.0,
                    "temperature_unit": "°C",
                    "reaction_constants": {
                        "constant_1": 0.0,
                        "constant_2": 3.0
                    },
                    "reaction_constant_conf": {
                        "constant_conf_1": 0.1,
                        "constant_conf_2": 0.1
                    },
                    "determination_method": "intersection method",
                    "Q-value": {
                        "constant_1": 0.03,
                        "constant_2": 1.0
                    },
                    "e-Value": {
                        "constant_1": -0.3,
                        "constant_2": -0.8
                    },
                    "r_product": null
                }
            ]
        },
        {
            "monomers": [
                {
                    "monomer1": "Ethyl Vinyl Ether",
                    "monomer2": "Vinyl Chloride"
                }
            ],
            "reaction_conditions": [
                {
                    "polymerization_type": "free radical",
                    "solvent": "benzene",
                    "method": "solvent",
                    "temperature": 80.0,
                    "temperature_unit": "°C",
                    "reaction_constants": {
                        "constant_1": 0.0,
                        "constant_2": 2.0
                    },
                    "reaction_constant_conf": {
                        "constant_conf_1": 0.2,
                        "constant_conf_2": 0.2
                    },
                    "determination_method": "intersection method",
                    "Q-value": {
                        "constant_1": 0.05,
                        "constant_2": 1.0
                    },
                    "e-Value": {
                        "constant_1": 0.3,
                        "constant_2": -0.8
                    },
                    "r_product": null
                }
            ]
        }
    ],
    "source": "https://doi.org/10.1002/pol.1955.120168201",
    "PDF_name": "Copolymerization Characteristics of Ethyl Vinyl Ether and Its Beta-Bromo and Beta-Carbethoxy Derivatives"
}
