Repository: lamalab-org/copolymer-reactivity

# `data_extraction/provenance/` — historical run artefacts

This directory holds the **intermediate artefacts of the extraction run** that produced the `extracted_reactions.csv` underlying the paper's dataset. Nothing in the active pipeline reads from here at runtime; it's kept solely so the path from "Crossref query" to "row in `processed_data.csv`" is auditable.

The active pipeline (`data_extraction/obtain_data.py`) writes new runs under a configurable `ExtractionConfig` layout — see [`../README.md`](../README.md). The files here are the outputs of the specific run that produced the paper-cited dataset; they are not regenerated by ordinary use.

File: data_extraction/provenance/copol_database/model_output_extraction/10.1002_pol.1958.1202711523.json
{
    "reactions": [
        {
            "monomers": [
                {
                    "monomer1": "Vinylene Carbonate",
                    "monomer2": "Vinyl Acetate"
                }
            ],
            "reaction_conditions": [
                {
                    "polymerization_type": "free radical",
                    "solvent": "acetone",
                    "method": "solvent",
                    "temperature": 70.0,
                    "temperature_unit": "°C",
                    "reaction_constants": {
                        "constant_1": 3.0,
                        "constant_2": 0.27
                    },
                    "reaction_constant_conf": {
                        "constant_conf_1": null,
                        "constant_conf_2": null
                    },
                    "determination_method": "integrated equation",
                    "Q-value": {
                        "constant_1": 0.008,
                        "constant_2": 0.028
                    },
                    "e-Value": {
                        "constant_1": -0.76,
                        "constant_2": -0.3
                    },
                    "r_product": null
                }
            ]
        },
        {
            "monomers": [
                {
                    "monomer1": "Vinylene Carbonate",
                    "monomer2": "Vinyl Chloride"
                }
            ],
            "reaction_conditions": [
                {
                    "polymerization_type": "free radical",
                    "solvent": "acetone",
                    "method": "solvent",
                    "temperature": 80.0,
                    "temperature_unit": "°C",
                    "reaction_constants": {
                        "constant_1": 5.2,
                        "constant_2": 0.09
                    },
                    "reaction_constant_conf": {
                        "constant_conf_1": null,
                        "constant_conf_2": null
                    },
                    "determination_method": "integrated equation",
                    "Q-value": {
                        "constant_1": 0.004,
                        "constant_2": 0.024
                    },
                    "e-Value": {
                        "constant_1": -0.66,
                        "constant_2": 0.2
                    },
                    "r_product": null
                }
            ]
        },
        {
            "monomers": [
                {
                    "monomer1": "Vinylene Carbonate",
                    "monomer2": "Methyl Methacrylate"
                }
            ],
            "reaction_conditions": [
                {
                    "polymerization_type": "free radical",
                    "solvent": "acetone",
                    "method": "solvent",
                    "temperature": 70.0,
                    "temperature_unit": "°C",
                    "reaction_constants": {
                        "constant_1": 70.0,
                        "constant_2": 0.005
                    },
                    "reaction_constant_conf": {
                        "constant_conf_1": null,
                        "constant_conf_2": null
                    },
                    "determination_method": "integrated equation",
                    "Q-value": {
                        "constant_1": null,
                        "constant_2": null
                    },
                    "e-Value": {
                        "constant_1": null,
                        "constant_2": null
                    },
                    "r_product": null
                }
            ]
        },
        {
            "monomers": [
                {
                    "monomer1": "Vinylene Carbonate",
                    "monomer2": "Vinylpyrrolidone"
                }
            ],
            "reaction_conditions": [
                {
                    "polymerization_type": "free radical",
                    "solvent": "acetone",
                    "method": "solvent",
                    "temperature": 60.0,
                    "temperature_unit": "°C",
                    "reaction_constants": {
                        "constant_1": 0.7,
                        "constant_2": 0.4
                    },
                    "reaction_constant_conf": {
                        "constant_conf_1": null,
                        "constant_conf_2": null
                    },
                    "determination_method": "differential equation",
                    "Q-value": {
                        "constant_1": 0.025,
                        "constant_2": 0.11
                    },
                    "e-Value": {
                        "constant_1": -0.51,
                        "constant_2": -1.64
                    },
                    "r_product": null
                }
            ]
        },
        {
            "monomers": [
                {
                    "monomer1": "Vinylene Carbonate",
                    "monomer2": "Styrene"
                }
            ],
            "reaction_conditions": [
                {
                    "polymerization_type": "free radical",
                    "solvent": "toluene",
                    "method": "solvent",
                    "temperature": 85.0,
                    "temperature_unit": "°C",
                    "reaction_constants": {
                        "constant_1": null,
                        "constant_2": null
                    },
                    "reaction_constant_conf": {
                        "constant_conf_1": null,
                        "constant_conf_2": null
                    },
                    "determination_method": null,
                    "Q-value": {
                        "constant_1": null,
                        "constant_2": null
                    },
                    "e-Value": {
                        "constant_1": null,
                        "constant_2": null
                    },
                    "r_product": null
                }
            ]
        }
    ],
    "source": "Journal of Polymer Science, Vol. XXVII, Pages 275-283 (1958)",
    "PDF_name": "Copolymerization of Vinylene Carbonate"
}

File: data_extraction/provenance/copol_database/model_output_extraction/10.1002_pol.1959.1203713116.json
{
    "reactions": [
        {
            "monomers": [
                {
                    "monomer1": "N-Vinylsuccinimide",
                    "monomer2": "Vinyl Acetate"
                }
            ],
            "reaction_conditions": [
                {
                    "polymerization_type": "free radical",
                    "solvent": null,
                    "method": "bulk",
                    "temperature": 60.0,
                    "temperature_unit": "°C",
                    "reaction_constants": {
                        "constant_1": 6.05,
                        "constant_2": 0.18
                    },
                    "reaction_constant_conf": {
                        "constant_conf_1": null,
                        "constant_conf_2": null
                    },
                    "determination_method": "Mayo-Lewis",
                    "Q-value": {
                        "constant_1": 0.12,
                        "constant_2": 0.022
                    },
                    "e-Value": {
                        "constant_1": -0.3,
                        "constant_2": -0.3
                    },
                    "r_product": null
                }
            ]
        },
        {
            "monomers": [
                {
                    "monomer1": "N-Vinylsuccinimide",
                    "monomer2": "Acrylonitrile"
                }
            ],
            "reaction_conditions": [
                {
                    "polymerization_type": "free radical",
                    "solvent": null,
                    "method": "bulk",
                    "temperature": 60.0,
                    "temperature_unit": "°C",
                    "reaction_constants": {
                        "constant_1": 0.16,
                        "constant_2": 0.54
                    },
                    "reaction_constant_conf": {
                        "constant_conf_1": null,
                        "constant_conf_2": null
                    },
                    "determination_method": "Mayo-Lewis",
                    "Q-value": {
                        "constant_1": 0.12,
                        "constant_2": 1.2
                    },
                    "e-Value": {
                        "constant_1": -0.37,
                        "constant_2": 0.44
                    },
                    "r_product": null
                }
            ]
        },
        {
            "monomers": [
                {
                    "monomer1": "N-Vinylsuccinimide",
                    "monomer2": "Styrene"
                }
            ],
            "reaction_conditions": [
                {
                    "polymerization_type": "free radical",
                    "solvent": null,
                    "method": "bulk",
                    "temperature": 60.0,
                    "temperature_unit": "°C",
                    "reaction_constants": {
                        "constant_1": 0.09,
                        "constant_2": 7.0
                    },
                    "reaction_constant_conf": {
                        "constant_conf_1": null,
                        "constant_conf_2": null
                    },
                    "determination_method": "Mayo-Lewis",
                    "Q-value": {
                        "constant_1": 0.1,
                        "constant_2": 1.0
                    },
                    "e-Value": {
                        "constant_1": -0.12,
                        "constant_2": -0.8
                    },
                    "r_product": null
                }
            ]
        },
        {
            "monomers": [
                {
                    "monomer1": "N-Vinylsuccinimide",
                    "monomer2": "Methyl Acrylate"
                }
            ],
            "reaction_conditions": [
                {
                    "polymerization_type": "free radical",
                    "solvent": null,
                    "method": "bulk",
                    "temperature": 60.0,
                    "temperature_unit": "°C",
                    "reaction_constants": {
                        "constant_1": 0.4,
                        "constant_2": 1.2
                    },
                    "reaction_constant_conf": {
                        "constant_conf_1": null,
                        "constant_conf_2": null
                    },
                    "determination_method": "Mayo-Lewis",
                    "Q-value": {
                        "constant_1": 0.21,
                        "constant_2": 0.42
                    },
                    "e-Value": {
                        "constant_1": -0.25,
                        "constant_2": 0.6
                    },
                    "r_product": null
                }
            ]
        },
        {
            "monomers": [
                {
                    "monomer1": "N-Vinylsuccinimide",
                    "monomer2": "n-Butyl Vinyl Ether"
                }
            ],
            "reaction_conditions": [
                {
                    "polymerization_type": "free radical",
                    "solvent": null,
                    "method": "bulk",
                    "temperature": 60.0,
                    "temperature_unit": "°C",
                    "reaction_constants": {
                        "constant_1": 15.0,
                        "constant_2": 0.0
                    },
                    "reaction_constant_conf": {
                        "constant_conf_1": null,
                        "constant_conf_2": null
                    },
                    "determination_method": "Mayo-Lewis",
                    "Q-value": {
                        "constant_1": 0.16,
                        "constant_2": 0.015
                    },
                    "e-Value": {
                        "constant_1": -0.26,
                        "constant_2": -1.6
                    },
                    "r_product": null
                }
            ]
        },
        {
            "monomers": [
                {
                    "monomer1": "N,N-Methyl Vinyl p-Toluenesulfonamide",
                    "monomer2": "Acrylonitrile"
                }
            ],
            "reaction_conditions": [
                {
                    "polymerization_type": "free radical",
                    "solvent": null,
                    "method": "bulk",
                    "temperature": 60.0,
                    "temperature_unit": "°C",
                    "reaction_constants": {
                        "constant_1": 0.0,
                        "constant_2": 0.42
                    },
                    "reaction_constant_conf": {
                        "constant_conf_1": null,
                        "constant_conf_2": null
                    },
                    "determination_method": "Mayo-Lewis",
                    "Q-value": null,
                    "e-Value": null,
                    "r_product": null
                }
            ]
        },
        {
            "monomers": [
                {
                    "monomer1": "N,N-Methyl Vinyl p-Toluenesulfonamide",
                    "monomer2": "Methyl Methacrylate"
                }
            ],
            "reaction_conditions": [
                {
                    "polymerization_type": "free radical",
                    "solvent": null,
                    "method": "bulk",
                    "temperature": 60.0,
                    "temperature_unit": "°C",
                    "reaction_constants": {
                        "constant_1": 0.0,
                        "constant_2": 4.68
                    },
                    "reaction_constant_conf": {
                        "constant_conf_1": null,
                        "constant_conf_2": null
                    },
                    "determination_method": "Mayo-Lewis",
                    "Q-value": null,
                    "e-Value": null,
                    "r_product": null
                }
            ]
        },
        {
            "monomers": [
                {
                    "monomer1": "N,N-Methyl Vinyl p-Toluenesulfonamide",
                    "monomer2": "Styrene"
                }
            ],
            "reaction_conditions": [
                {
                    "polymerization_type": "free radical",
                    "solvent": null,
                    "method": "bulk",
                    "temperature": 60.0,
                    "temperature_unit": "°C",
                    "reaction_constants": {
                        "constant_1": 0.0,
                        "constant_2": 12.3
                    },
                    "reaction_constant_conf": {
                        "constant_conf_1": null,
                        "constant_conf_2": null
                    },
                    "determination_method": "Mayo-Lewis",
                    "Q-value": null,
                    "e-Value": null,
                    "r_product": null
                }
            ]
        }
    ],
    "source": "https://doi.org/10.1002/pol.1959.1203713211",
    "PDF_name": "Copolymerizations of N-Vinylsuccinimide and of N,N-Methyl Vinyl p-Toluenesulfonamide with Some Vinyl Compounds"
}

File: data_extraction/provenance/copol_database/model_output_extraction/10.1002_pol.1959.1204113822.json
{
    "reactions": [
        {
            "monomers": [
                {
                    "monomer1": "Vinylidene chloride",
                    "monomer2": "Styrene"
                }
            ],
            "reaction_conditions": [
                {
                    "polymerization_type": "free radical",
                    "solvent": null,
                    "method": "bulk",
                    "temperature": 50.0,
                    "temperature_unit": "°C",
                    "reaction_constants": {
                        "constant_1": 2.1,
                        "constant_2": 0.145
                    },
                    "reaction_constant_conf": {
                        "constant_conf_1": 0.2,
                        "constant_conf_2": 0.009
                    },
                    "determination_method": "Mayo and Lewis",
                    "Q-value": {
                        "constant_1": 0.2,
                        "constant_2": 1.0
                    },
                    "e-Value": {
                        "constant_1": 0.29,
                        "constant_2": -0.8
                    },
                    "r_product": null
                }
            ]
        },
        {
            "monomers": [
                {
                    "monomer1": "Acrylonitrile",
                    "monomer2": "Styrene"
                }
            ],
            "reaction_conditions": [
                {
                    "polymerization_type": "free radical",
                    "solvent": null,
                    "method": "bulk",
                    "temperature": 50.0,
                    "temperature_unit": "°C",
                    "reaction_constants": {
                        "constant_1": 0.07,
                        "constant_2": 0.37
                    },
                    "reaction_constant_conf": {
                        "constant_conf_1": 0.006,
                        "constant_conf_2": 0.03
                    },
                    "determination_method": "Mayo and Lewis",
                    "Q-value": {
                        "constant_1": 0.58,
                        "constant_2": 1.0
                    },
                    "e-Value": {
                        "constant_1": 1.11,
                        "constant_2": -0.8
                    },
                    "r_product": null
                }
            ]
        },
        {
            "monomers": [
                {
                    "monomer1": "Vinyl chloride",
                    "monomer2": "Acrylonitrile"
                }
            ],
            "reaction_conditions": [
                {
                    "polymerization_type": "free radical",
                    "solvent": null,
                    "method": "bulk",
                    "temperature": 50.0,
                    "temperature_unit": "°C",
                    "reaction_constants": {
                        "constant_1": 0.052,
                        "constant_2": 3.6
                    },
                    "reaction_constant_conf": {
                        "constant_conf_1": 0.009,
                        "constant_conf_2": 0.2
                    },
                    "determination_method": "Mayo and Lewis",
                    "Q-value": {
                        "constant_1": 0.039,
                        "constant_2": 0.58
                    },
                    "e-Value": {
                        "constant_1": -0.17,
                        "constant_2": 1.11
                    },
                    "r_product": null
                }
            ]
        }
    ],
    "source": "https://doi.org/10.1002/pol.1959.120411411",
    "PDF_name": "A Revised Q-e Diagram"
}

File: data_extraction/provenance/copol_database/model_output_extraction/10.1002_pol.1960.1204314211.json
{
    "reactions": [
        {
            "monomers": [
                {
                    "monomer1": "Styrene",
                    "monomer2": "N-Vinyloxazolidone"
                }
            ],
            "reaction_conditions": [
                {
                    "polymerization_type": "free radical",
                    "solvent": "Benzene",
                    "method": "solvent",
                    "temperature": 50.0,
                    "temperature_unit": "°C",
                    "reaction_constants": {
                        "constant_1": 30.0,
                        "constant_2": 0.05
                    },
                    "reaction_constant_conf": {
                        "constant_conf_1": 0.5,
                        "constant_conf_2": 0.05
                    },
                    "determination_method": "Fineman-Ross",
                    "Q-value": {
                        "constant_1": 1.0,
                        "constant_2": 0.0
                    },
                    "e-Value": {
                        "constant_1": -0.8,
                        "constant_2": 0.043
                    },
                    "r_product": null
                }
            ]
        },
        {
            "monomers": [
                {
                    "monomer1": "Methyl Methacrylate",
                    "monomer2": "N-Vinyloxazolidone"
                }
            ],
            "reaction_conditions": [
                {
                    "polymerization_type": "free radical",
                    "solvent": null,
                    "method": "bulk",
                    "temperature": 50.0,
                    "temperature_unit": "°C",
                    "reaction_constants": {
                        "constant_1": 9.6,
                        "constant_2": 0.035
                    },
                    "reaction_constant_conf": {
                        "constant_conf_1": 0.2,
                        "constant_conf_2": 0.015
                    },
                    "determination_method": "Fineman-Ross",
                    "Q-value": {
                        "constant_1": 0.74,
                        "constant_2": 0.0
                    },
                    "e-Value": {
                        "constant_1": 0.052,
                        "constant_2": -0.64
                    },
                    "r_product": null
                }
            ]
        },
        {
            "monomers": [
                {
                    "monomer1": "Decyl Methacrylate",
                    "monomer2": "N-Vinyloxazolidone"
                }
            ],
            "reaction_conditions": [
                {
                    "polymerization_type": "free radical",
                    "solvent": null,
                    "method": "bulk",
                    "temperature": 50.0,
                    "temperature_unit": "°C",
                    "reaction_constants": {
                        "constant_1": 12.8,
                        "constant_2": 0.015
                    },
                    "reaction_constant_conf": {
                        "constant_conf_1": 0.5,
                        "constant_conf_2": 0.05
                    },
                    "determination_method": "Fineman-Ross",
                    "Q-value": null,
                    "e-Value": null,
                    "r_product": null
                }
            ]
        },
        {
            "monomers": [
                {
                    "monomer1": "Vinyl Acetate",
                    "monomer2": "N-Vinyloxazolidone"
                }
            ],
            "reaction_conditions": [
                {
                    "polymerization_type": "free radical",
                    "solvent": null,
                    "method": "bulk",
                    "temperature": 50.0,
                    "temperature_unit": "°C",
                    "reaction_constants": {
                        "constant_1": 0.52,
                        "constant_2": 1.9
                    },
                    "reaction_constant_conf": {
                        "constant_conf_1": 0.08,
                        "constant_conf_2": 0.1
                    },
                    "determination_method": "Fineman-Ross",
                    "Q-value": {
                        "constant_1": 0.028,
                        "constant_2": 0.01
                    },
                    "e-Value": {
                        "constant_1": -0.3,
                        "constant_2": -0.5
                    },
                    "r_product": null
                }
            ]
        },
        {
            "monomers": [
                {
                    "monomer1": "Vinyl Chloride",
                    "monomer2": "N-Vinyloxazolidone"
                }
            ],
            "reaction_conditions": [
                {
                    "polymerization_type": "free radical",
                    "solvent": null,
                    "method": "bulk",
                    "temperature": 50.0,
                    "temperature_unit": "°C",
                    "reaction_constants": {
                        "constant_1": 0.84,
                        "constant_2": 0.35
                    },
                    "reaction_constant_conf": {
                        "constant_conf_1": 0.02,
                        "constant_conf_2": 0.02
                    },
                    "determination_method": "Fineman-Ross",
                    "Q-value": {
                        "constant_1": 0.074,
                        "constant_2": 0.024
                    },
                    "e-Value": {
                        "constant_1": 0.4,
                        "constant_2": 0.2
                    },
                    "r_product": null
                }
            ]
        },
        {
            "monomers": [
                {
                    "monomer1": "Styrene",
                    "monomer2": "N-Vinylpyrrolidone"
                }
            ],
            "reaction_conditions": [
                {
                    "polymerization_type": "free radical",
                    "solvent": "Benzene",
                    "method": "solvent",
                    "temperature": 50.0,
                    "temperature_unit": "°C",
                    "reaction_constants": {
                        "constant_1": 15.7,
                        "constant_2": 0.045
                    },
                    "reaction_constant_conf": {
                        "constant_conf_1": 0.5,
                        "constant_conf_2": 0.05
                    },
                    "determination_method": "Fineman-Ross",
                    "Q-value": {
                        "constant_1": 1.0,
                        "constant_2": 0.0
                    },
                    "e-Value": {
                        "constant_1": -0.8,
                        "constant_2": 0.087
                    },
                    "r_product": null
                }
            ]
        },
        {
            "monomers": [
                {
                    "monomer1": "Methyl Methacrylate",
                    "monomer2": "N-Vinylpyrrolidone"
                }
            ],
            "reaction_conditions": [
                {
                    "polymerization_type": "free radical",
                    "solvent": null,
                    "method": "bulk",
                    "temperature": 50.0,
                    "temperature_unit": "°C",
                    "reaction_constants": {
                        "constant_1": 4.7,
                        "constant_2": 0.005
                    },
                    "reaction_constant_conf": {
                        "constant_conf_1": 0.5,
                        "constant_conf_2": 0.05
                    },
                    "determination_method": "Fineman-Ross",
                    "Q-value": {
                        "constant_1": 0.74,
                        "constant_2": 0.0
                    },
                    "e-Value": {
                        "constant_1": 0.4,
                        "constant_2": 0.074
                    },
                    "r_product": null
                }
            ]
        },
        {
            "monomers": [
                {
                    "monomer1": "Vinyl Acetate",
                    "monomer2": "N-Vinylpyrrolidone"
                }
            ],
            "reaction_conditions": [
                {
                    "polymerization_type": "free radical",
                    "solvent": null,
                    "method": "bulk",
                    "temperature": 50.0,
                    "temperature_unit": "°C",
                    "reaction_constants": {
                        "constant_1": 0.205,
                        "constant_2": 3.3
                    },
                    "reaction_constant_conf": {
                        "constant_conf_1": 0.015,
                        "constant_conf_2": 0.15
                    },
                    "determination_method": "Fineman-Ross",
                    "Q-value": {
                        "constant_1": 0.028,
                        "constant_2": 0.01
                    },
                    "e-Value": {
                        "constant_1": -0.3,
                        "constant_2": -0.5
                    },
                    "r_product": null
                }
            ]
        },
        {
            "monomers": [
                {
                    "monomer1": "Vinyl Chloride",
                    "monomer2": "N-Vinylpyrrolidone"
                }
            ],
            "reaction_conditions": [
                {
                    "polymerization_type": "free radical",
                    "solvent": null,
                    "method": "bulk",
                    "temperature": 50.0,
                    "temperature_unit": "°C",
                    "reaction_constants": {
                        "constant_1": 0.53,
                        "constant_2": 0.38
                    },
                    "reaction_constant_conf": {
                        "constant_conf_1": null,
                        "constant_conf_2": null
                    },
                    "determination_method": "Fineman-Ross",
                    "Q-value": {
                        "constant_1": 0.024,
                        "constant_2": 0.0
                    },
                    "e-Value": {
                        "constant_1": 0.2,
                        "constant_2": 0.0
                    },
                    "r_product": null
                }
            ]
        }
    ],
    "source": "Journal of Polymer Science, Vol. XLIII, Pages 413-421 (1960)",
    "PDF_name": "Nitrogen-Containing Monomers. II. Reactivity Ratios of N-Vinyloxazolidone and N-Vinylpyrrolidone with Vinyl Monomers"
}

File: data_extraction/provenance/copol_database/model_output_extraction/10.1002_pol.1962.1206217409.json
{
    "reactions": [
        {
            "monomers": [
                "monomer1",
                "Vinyl 4-ketostearate",
                "monomer2",
                "Vinyl acetate"
            ],
            "reaction_conditions": [
                {
                    "polymerization_type": "free radical",
                    "solvent": "null",
                    "method": "bulk",
                    "temperature": 60.0,
                    "temperature_unit": "°C",
                    "reaction_constants": {
                        "constant_1": 1.18,
                        "constant_2": 1.04
                    },
                    "reaction_constant_conf": {
                        "constant_conf_1": 0.22,
                        "constant_conf_2": 0.2
                    },
                    "determination_method": "null",
                    "Q-value": {
                        "constant_1": null,
                        "constant_2": null
                    },
                    "e-Value": {
                        "constant_1": null,
                        "constant_2": null
                    },
                    "r_product": null
                }
            ]
        },
        {
            "monomers": [
                "monomer1",
                "Vinyl 9(10)-ketostearate",
                "monomer2",
                "Vinyl acetate"
            ],
            "reaction_conditions": [
                {
                    "polymerization_type": "free radical",
                    "solvent": "null",
                    "method": "bulk",
                    "temperature": 60.0,
                    "temperature_unit": "°C",
                    "reaction_constants": {
                        "constant_1": 1.49,
                        "constant_2": 1.03
                    },
                    "reaction_constant_conf": {
                        "constant_conf_1": 0.25,
                        "constant_conf_2": 0.05
                    },
                    "determination_method": "null",
                    "Q-value": {
                        "constant_1": null,
                        "constant_2": null
                    },
                    "e-Value": {
                        "constant_1": null,
                        "constant_2": null
                    },
                    "r_product": null
                }
            ]
        },
        {
            "monomers": [
                "monomer1",
                "Vinyl 12-ketostearate",
                "monomer2",
                "Vinyl acetate"
            ],
            "reaction_conditions": [
                {
                    "polymerization_type": "free radical",
                    "solvent": "null",
                    "method": "bulk",
                    "temperature": 60.0,
                    "temperature_unit": "°C",
                    "reaction_constants": {
                        "constant_1": 1.26,
                        "constant_2": 1.07
                    },
                    "reaction_constant_conf": {
                        "constant_conf_1": 0.08,
                        "constant_conf_2": 0.02
                    },
                    "determination_method": "null",
                    "Q-value": {
                        "constant_1": null,
                        "constant_2": null
                    },
                    "e-Value": {
                        "constant_1": null,
                        "constant_2": null
                    },
                    "r_product": null
                }
            ]
        },
        {
            "monomers": [
                "monomer1",
                "Vinyl 4-ketostearate",
                "monomer2",
                "Vinylidene chloride"
            ],
            "reaction_conditions": [
                {
                    "polymerization_type": "free radical",
                    "solvent": "null",
                    "method": "bulk",
                    "temperature": 60.0,
                    "temperature_unit": "°C",
                    "reaction_constants": {
                        "constant_1": 0.0,
                        "constant_2": 3.8
                    },
                    "reaction_constant_conf": {
                        "constant_conf_1": 0.17,
                        "constant_conf_2": 0.6
                    },
                    "determination_method": "null",
                    "Q-value": {
                        "constant_1": null,
                        "constant_2": null
                    },
                    "e-Value": {
                        "constant_1": null,
                        "constant_2": null
                    },
                    "r_product": null
                }
            ]
        },
        {
            "monomers": [
                "monomer1",
                "Vinyl 9(10)-ketostearate",
                "monomer2",
                "Vinylidene chloride"
            ],
            "reaction_conditions": [
                {
                    "polymerization_type": "free radical",
                    "solvent": "null",
                    "method": "bulk",
                    "temperature": 60.0,
                    "temperature_unit": "°C",
                    "reaction_constants": {
                        "constant_1": 0.01,
                        "constant_2": 3.7
                    },
                    "reaction_constant_conf": {
                        "constant_conf_1": 0.09,
                        "constant_conf_2": 0.3
                    },
                    "determination_method": "null",
                    "Q-value": {
                        "constant_1": null,
                        "constant_2": null
                    },
                    "e-Value": {
                        "constant_1": null,
                        "constant_2": null
                    },
                    "r_product": null
                }
            ]
        },
        {
            "monomers": [
                "monomer1",
                "Vinyl 12-ketostearate",
                "monomer2",
                "Vinylidene chloride"
            ],
            "reaction_conditions": [
                {
                    "polymerization_type": "free radical",
                    "solvent": "null",
                    "method": "bulk",
                    "temperature": 60.0,
                    "temperature_unit": "°C",
                    "reaction_constants": {
                        "constant_1": 0.0,
                        "constant_2": 4.0
                    },
                    "reaction_constant_conf": {
                        "constant_conf_1": 0.16,
                        "constant_conf_2": 0.5
                    },
                    "determination_method": "null",
                    "Q-value": {
                        "constant_1": null,
                        "constant_2": null
                    },
                    "e-Value": {
                        "constant_1": null,
                        "constant_2": null
                    },
                    "r_product": null
                }
            ]
        },
        {
            "monomers": [
                "monomer1",
                "Vinyl 4-ketostearate",
                "monomer2",
                "Vinyl chloride"
            ],
            "reaction_conditions": [
                {
                    "polymerization_type": "free radical",
                    "solvent": "null",
                    "method": "bulk",
                    "temperature": 60.0,
                    "temperature_unit": "°C",
                    "reaction_constants": {
                        "constant_1": 0.32,
                        "constant_2": 0.874
                    },
                    "reaction_constant_conf": {
                        "constant_conf_1": 0.076,
                        "constant_conf_2": 0.044
                    },
                    "determination_method": "null",
                    "Q-value": {
                        "constant_1": null,
                        "constant_2": null
                    },
                    "e-Value": {
                        "constant_1": null,
                        "constant_2": null
                    },
                    "r_product": null
                }
            ]
        },
        {
            "monomers": [
                "monomer1",
                "Vinyl 12-ketostearate",
                "monomer2",
                "Vinyl chloride"
            ],
            "reaction_conditions": [
                {
                    "polymerization_type": "free radical",
                    "solvent": "null",
                    "method": "bulk",
                    "temperature": 60.0,
                    "temperature_unit": "°C",
                    "reaction_constants": {
                        "constant_1": 0.248,
                        "constant_2": 0.963
                    },
                    "reaction_constant_conf": {
                        "constant_conf_1": 0.01,
                        "constant_conf_2": 0.01
                    },
                    "determination_method": "null",
                    "Q-value": {
                        "constant_1": null,
                        "constant_2": null
                    },
                    "e-Value": {
                        "constant_1": null,
                        "constant_2": null
                    },
                    "r_product": null
                }
            ]
        },
        {
            "monomers": [
                "monomer1",
                "Vinyl 9(10)-ketostearate",
                "monomer2",
                "Acrylonitrile"
            ],
            "reaction_conditions": [
                {
                    "polymerization_type": "free radical",
                    "solvent": "null",
                    "method": "bulk",
                    "temperature": 60.0,
                    "temperature_unit": "°C",
                    "reaction_constants": {
                        "constant_1": 0.0,
                        "constant_2": 2.96
                    },
                    "reaction_constant_conf": {
                        "constant_conf_1": 0.091,
                        "constant_conf_2": 0.12
                    },
                    "determination_method": "null",
                    "Q-value": {
                        "constant_1": null,
                        "constant_2": null
                    },
                    "e-Value": {
                        "constant_1": null,
                        "constant_2": null
                    },
                    "r_product": null
                }
            ]
        },
        {
            "monomers": [
                "monomer1",
                "Vinyl 12-ketostearate",
                "monomer2",
                "Acrylonitrile"
            ],
            "reaction_conditions": [
                {
                    "polymerization_type": "free radical",
                    "solvent": "null",
                    "method": "bulk",
                    "temperature": 60.0,
                    "temperature_unit": "°C",
                    "reaction_constants": {
                        "constant_1": 0.0,
                        "constant_2": 3.11
                    },
                    "reaction_constant_conf": {
                        "constant_conf_1": 0.02,
                        "constant_conf_2": 0.05
                    },
                    "determination_method": "null",
                    "Q-value": {
                        "constant_1": null,
                        "constant_2": null
                    },
                    "e-Value": {
                        "constant_1": null,
                        "constant_2": null
                    },
                    "r_product": null
                }
            ]
        }
    ],
    "source": "Journal of Polymer Science, Vol. 62, Pages 369-377 (1962)",
    "PDF_name": "Some Polymers and Copolymers of Vinyl Ketostearates"
}
