Repository: lamalab-org/copolymer-reactivity

# `data_extraction/provenance/` — historical run artefacts

This directory holds the **intermediate artefacts of the extraction run** that produced the `extracted_reactions.csv` underlying the paper's dataset. Nothing in the active pipeline reads from here at runtime; it's kept solely so the path from "Crossref query" to "row in `processed_data.csv`" is auditable.

The active pipeline (`data_extraction/obtain_data.py`) writes new runs under a configurable `ExtractionConfig` layout — see [`../README.md`](../README.md). The files here are the outputs of the specific run that produced the paper-cited dataset; they are not regenerated by ordinary use.

File: data_extraction/provenance/copol_database/model_output_extraction/10.1002_pol.1963.100010138.json
{
    "reactions": [
        {
            "monomers": [
                "2-Chloro-1,3-butadiene",
                "Methyl isopropenyl ketone"
            ],
            "reaction_conditions": [
                {
                    "polymerization_type": "free radical",
                    "solvent": "water",
                    "method": "emulsion",
                    "temperature": 40.0,
                    "temperature_unit": "°C",
                    "reaction_constants": {
                        "constant_1": 3.6,
                        "constant_2": 0.1
                    },
                    "reaction_constant_conf": {
                        "constant_conf_1": 0.2,
                        "constant_conf_2": 0.05
                    },
                    "determination_method": "Fineman-Ross"
                }
            ]
        },
        {
            "monomers": [
                "2-Chloro-1,3-butadiene",
                "Methacrylic acid"
            ],
            "reaction_conditions": [
                {
                    "polymerization_type": "free radical",
                    "solvent": "water",
                    "method": "emulsion",
                    "temperature": 40.0,
                    "temperature_unit": "°C",
                    "reaction_constants": {
                        "constant_1": 2.7,
                        "constant_2": 0.15
                    },
                    "reaction_constant_conf": {
                        "constant_conf_1": 0.2,
                        "constant_conf_2": 0.05
                    },
                    "determination_method": "Fineman-Ross"
                }
            ]
        }
    ],
    "source": "https://doi.org/10.1002/pol.1963.100010138",
    "PDF_name": "Relative Reactivity Ratios for Two New 2-Chloro-1,3-Butadiene Systems"
}

File: data_extraction/provenance/copol_database/model_output_extraction/10.1002_pol.1963.100010325.json
{
    "reactions": [
        {
            "monomers": [
                "Ethylene",
                "n-Butyl acrylate"
            ],
            "reaction_conditions": [
                {
                    "polymerization_type": "free radical",
                    "solvent": "toluene",
                    "method": "bulk",
                    "temperature": 70.0,
                    "temperature_unit": "°C",
                    "reaction_constants": {
                        "constant_1": 11.9,
                        "constant_2": 0.03
                    },
                    "reaction_constant_conf": {
                        "constant_conf_1": 2.5,
                        "constant_conf_2": 0.01
                    },
                    "determination_method": "Fineman and Ross"
                }
            ]
        },
        {
            "monomers": [
                "Ethylene",
                "Vinyl chloride"
            ],
            "reaction_conditions": [
                {
                    "polymerization_type": "free radical",
                    "solvent": "toluene",
                    "method": "bulk",
                    "temperature": 90.0,
                    "temperature_unit": "°C",
                    "reaction_constants": {
                        "constant_1": 3.6,
                        "constant_2": 0.24
                    },
                    "reaction_constant_conf": {
                        "constant_conf_1": 0.3,
                        "constant_conf_2": 0.07
                    },
                    "determination_method": "Fineman and Ross"
                }
            ]
        },
        {
            "monomers": [
                "Ethylene",
                "Vinyl acetate"
            ],
            "reaction_conditions": [
                {
                    "polymerization_type": "free radical",
                    "solvent": "toluene",
                    "method": "bulk",
                    "temperature": 90.0,
                    "temperature_unit": "°C",
                    "reaction_constants": {
                        "constant_1": 1.08,
                        "constant_2": 1.07
                    },
                    "reaction_constant_conf": {
                        "constant_conf_1": 0.19,
                        "constant_conf_2": 0.06
                    },
                    "determination_method": "Fineman and Ross"
                }
            ]
        },
        {
            "monomers": [
                "Ethylene",
                "Vinyl fluoride"
            ],
            "reaction_conditions": [
                {
                    "polymerization_type": "free radical",
                    "solvent": "toluene",
                    "method": "bulk",
                    "temperature": 160.0,
                    "temperature_unit": "°C",
                    "reaction_constants": {
                        "constant_1": 0.16,
                        "constant_2": 4.39
                    },
                    "reaction_constant_conf": {
                        "constant_conf_1": 0.05,
                        "constant_conf_2": 0.77
                    },
                    "determination_method": "Fineman and Ross"
                }
            ]
        }
    ],
    "source": "https://doi.org/10.1002/pol.1963.100010325",
    "PDF_name": "Copolymerization Studies. III. Reactivity Ratios of Model Ethylene Copolymerizations and Their Use in Q-e Calculations"
}

File: data_extraction/provenance/copol_database/model_output_extraction/10.1002_pol.1963.100010401.json
{
    "reactions": [
        {
            "monomers": [
                "Ethylene",
                "n-Butyl acrylate"
            ],
            "reaction_conditions": [
                {
                    "polymerization_type": "free radical",
                    "solvent": "toluene",
                    "method": "bulk",
                    "temperature": 70.0,
                    "temperature_unit": "°C",
                    "reaction_constants": {
                        "constant_1": 11.9,
                        "constant_2": 0.03
                    },
                    "reaction_constant_conf": {
                        "constant_conf_1": 2.5,
                        "constant_conf_2": 0.01
                    },
                    "determination_method": "Fineman and Ross"
                }
            ]
        },
        {
            "monomers": [
                "Ethylene",
                "Vinyl chloride"
            ],
            "reaction_conditions": [
                {
                    "polymerization_type": "free radical",
                    "solvent": "toluene",
                    "method": "bulk",
                    "temperature": 90.0,
                    "temperature_unit": "°C",
                    "reaction_constants": {
                        "constant_1": 3.6,
                        "constant_2": 0.24
                    },
                    "reaction_constant_conf": {
                        "constant_conf_1": 0.3,
                        "constant_conf_2": 0.07
                    },
                    "determination_method": "Fineman and Ross"
                }
            ]
        },
        {
            "monomers": [
                "Ethylene",
                "Vinyl acetate"
            ],
            "reaction_conditions": [
                {
                    "polymerization_type": "free radical",
                    "solvent": "toluene",
                    "method": "bulk",
                    "temperature": 90.0,
                    "temperature_unit": "°C",
                    "reaction_constants": {
                        "constant_1": 1.08,
                        "constant_2": 1.07
                    },
                    "reaction_constant_conf": {
                        "constant_conf_1": 0.19,
                        "constant_conf_2": 0.06
                    },
                    "determination_method": "Fineman and Ross"
                }
            ]
        },
        {
            "monomers": [
                "Ethylene",
                "Vinyl fluoride"
            ],
            "reaction_conditions": [
                {
                    "polymerization_type": "free radical",
                    "solvent": "toluene",
                    "method": "bulk",
                    "temperature": 160.0,
                    "temperature_unit": "°C",
                    "reaction_constants": {
                        "constant_1": 0.16,
                        "constant_2": 4.39
                    },
                    "reaction_constant_conf": {
                        "constant_conf_1": 0.05,
                        "constant_conf_2": 0.77
                    },
                    "determination_method": "Fineman and Ross"
                }
            ]
        }
    ],
    "source": "https://doi.org/10.1002/pol.1963.100010401",
    "PDF_name": "Copolymerization Studies. III. Reactivity Ratios of Model Ethylene Copolymerizations and Their Use in Q-e Calculations"
}

File: data_extraction/provenance/copol_database/model_output_extraction/10.1002_pol.1963.110010203.json
{
    "reactions": [
        {
            "monomers": [
                "monomer1",
                "Acrylic acid",
                "monomer2",
                "Butyl acrylate"
            ],
            "reaction_conditions": [
                {
                    "polymerization_type": "free radical",
                    "solvent": "ethyl alcohol",
                    "method": "solvent",
                    "temperature": 50.0,
                    "temperature_unit": "°C",
                    "reaction_constants": {
                        "constant_1": 0.58,
                        "constant_2": 1.07
                    },
                    "reaction_constant_conf": {
                        "constant_conf_1": null,
                        "constant_conf_2": null
                    },
                    "determination_method": "Fineman and Ross",
                    "Q-value": {
                        "constant_1": null,
                        "constant_2": null
                    },
                    "e-Value": {
                        "constant_1": null,
                        "constant_2": null
                    },
                    "r_product": null
                }
            ]
        },
        {
            "monomers": [
                "monomer1",
                "Acrylic acid",
                "monomer2",
                "Butyl methacrylate"
            ],
            "reaction_conditions": [
                {
                    "polymerization_type": "free radical",
                    "solvent": "ethyl alcohol",
                    "method": "solvent",
                    "temperature": 50.0,
                    "temperature_unit": "°C",
                    "reaction_constants": {
                        "constant_1": 0.29,
                        "constant_2": 3.67
                    },
                    "reaction_constant_conf": {
                        "constant_conf_1": null,
                        "constant_conf_2": null
                    },
                    "determination_method": "Fineman and Ross",
                    "Q-value": {
                        "constant_1": null,
                        "constant_2": null
                    },
                    "e-Value": {
                        "constant_1": null,
                        "constant_2": null
                    },
                    "r_product": null
                }
            ]
        },
        {
            "monomers": [
                "monomer1",
                "Methacrylic acid",
                "monomer2",
                "Butyl acrylate"
            ],
            "reaction_conditions": [
                {
                    "polymerization_type": "free radical",
                    "solvent": "ethyl alcohol",
                    "method": "solvent",
                    "temperature": 50.0,
                    "temperature_unit": "°C",
                    "reaction_constants": {
                        "constant_1": 1.31,
                        "constant_2": 0.35
                    },
                    "reaction_constant_conf": {
                        "constant_conf_1": null,
                        "constant_conf_2": null
                    },
                    "determination_method": "Fineman and Ross",
                    "Q-value": {
                        "constant_1": null,
                        "constant_2": null
                    },
                    "e-Value": {
                        "constant_1": null,
                        "constant_2": null
                    },
                    "r_product": null
                }
            ]
        },
        {
            "monomers": [
                "monomer1",
                "Methacrylic acid",
                "monomer2",
                "Butyl methacrylate"
            ],
            "reaction_conditions": [
                {
                    "polymerization_type": "free radical",
                    "solvent": "ethyl alcohol",
                    "method": "solvent",
                    "temperature": 50.0,
                    "temperature_unit": "°C",
                    "reaction_constants": {
                        "constant_1": 0.75,
                        "constant_2": 1.2
                    },
                    "reaction_constant_conf": {
                        "constant_conf_1": null,
                        "constant_conf_2": null
                    },
                    "determination_method": "Fineman and Ross",
                    "Q-value": {
                        "constant_1": null,
                        "constant_2": null
                    },
                    "e-Value": {
                        "constant_1": null,
                        "constant_2": null
                    },
                    "r_product": null
                }
            ]
        }
    ],
    "source": "https://doi.org/10.1002/pol.1963.110010108",
    "PDF_name": "POLYMER LETTERS VOL. 1, PP. 73-76 (1963)"
}

File: data_extraction/provenance/copol_database/model_output_extraction/10.1002_pol.1963.110010813.json
{
    "reactions": [
        {
            "monomers": [
                {
                    "monomer1": "ethylene",
                    "monomer2": "carbon monoxide"
                }
            ],
            "reaction_conditions": [
                {
                    "polymerization_type": "free radical",
                    "solvent": null,
                    "method": "bulk",
                    "temperature": 20.0,
                    "temperature_unit": "°C",
                    "reaction_constants": {
                        "constant_1": 22.0,
                        "constant_2": 0.0
                    },
                    "reaction_constant_conf": {
                        "constant_conf_1": null,
                        "constant_conf_2": null
                    },
                    "determination_method": null,
                    "Q-value": {
                        "constant_1": null,
                        "constant_2": null
                    },
                    "e-Value": {
                        "constant_1": null,
                        "constant_2": null
                    },
                    "r_product": null
                }
            ]
        }
    ],
    "source": "https://doi.org/10.1002/pol.1963.110010415",
    "PDF_name": "POLYMER LETTERS VOL. 1, PP. 447-450 (1963)"
}

File: data_extraction/provenance/copol_database/model_output_extraction/10.1002_pol.1964.100020826.json
{
    "reactions": [
        {
            "monomers": [
                "Ethylene",
                "Vinyl acetate"
            ],
            "reaction_conditions": [
                {
                    "polymerization_type": "free radical",
                    "solvent": null,
                    "method": "bulk",
                    "temperature": 150.0,
                    "temperature_unit": "°C",
                    "reaction_constants": {
                        "constant_1": 1.01,
                        "constant_2": 1.0
                    },
                    "reaction_constant_conf": {
                        "constant_conf_1": null,
                        "constant_conf_2": null
                    },
                    "determination_method": null
                }
            ]
        },
        {
            "monomers": [
                "Ethylene",
                "Methyl acrylate"
            ],
            "reaction_conditions": [
                {
                    "polymerization_type": "free radical",
                    "solvent": null,
                    "method": "bulk",
                    "temperature": 150.0,
                    "temperature_unit": "°C",
                    "reaction_constants": {
                        "constant_1": 0.2,
                        "constant_2": 11.0
                    },
                    "reaction_constant_conf": {
                        "constant_conf_1": null,
                        "constant_conf_2": null
                    },
                    "determination_method": null
                }
            ]
        },
        {
            "monomers": [
                "Ethylene",
                "Methyl methacrylate"
            ],
            "reaction_conditions": [
                {
                    "polymerization_type": "free radical",
                    "solvent": null,
                    "method": "bulk",
                    "temperature": 150.0,
                    "temperature_unit": "°C",
                    "reaction_constants": {
                        "constant_1": 0.2,
                        "constant_2": 17.0
                    },
                    "reaction_constant_conf": {
                        "constant_conf_1": null,
                        "constant_conf_2": null
                    },
                    "determination_method": null
                }
            ]
        },
        {
            "monomers": [
                "Ethylene",
                "Diethyl maleate"
            ],
            "reaction_conditions": [
                {
                    "polymerization_type": "free radical",
                    "solvent": null,
                    "method": "bulk",
                    "temperature": 150.0,
                    "temperature_unit": "°C",
                    "reaction_constants": {
                        "constant_1": 0.25,
                        "constant_2": 10.0
                    },
                    "reaction_constant_conf": {
                        "constant_conf_1": null,
                        "constant_conf_2": null
                    },
                    "determination_method": null
                }
            ]
        },
        {
            "monomers": [
                "Ethylene",
                "Diethyl fumarate"
            ],
            "reaction_conditions": [
                {
                    "polymerization_type": "free radical",
                    "solvent": null,
                    "method": "bulk",
                    "temperature": 150.0,
                    "temperature_unit": "°C",
                    "reaction_constants": {
                        "constant_1": 0.25,
                        "constant_2": 10.0
                    },
                    "reaction_constant_conf": {
                        "constant_conf_1": null,
                        "constant_conf_2": null
                    },
                    "determination_method": null
                }
            ]
        }
    ],
    "source": "https://doi.org/10.1002/pol.1964.100020826",
    "PDF_name": "General Conclusions about the Copolymerization of Ethylene with Other Monomers by Free Radical Catalysis"
}

File: data_extraction/provenance/copol_database/model_output_extraction/10.1002_pol.1964.100021114.json
{
    "reactions": [
        {
            "monomers": [
                {
                    "monomer1": "Methacrylic Anhydride",
                    "monomer2": "Styrene"
                }
            ],
            "reaction_conditions": [
                {
                    "polymerization_type": "free radical",
                    "solvent": "cyclohexanone",
                    "method": "solvent",
                    "temperature": 36.6,
                    "temperature_unit": "°C",
                    "reaction_constants": {
                        "constant_1": 0.26,
                        "constant_2": 0.12
                    },
                    "reaction_constant_conf": {
                        "constant_conf_1": null,
                        "constant_conf_2": null
                    },
                    "determination_method": "Fineman and Ross",
                    "Q-value": {
                        "constant_1": null,
                        "constant_2": null
                    },
                    "e-Value": {
                        "constant_1": null,
                        "constant_2": null
                    },
                    "r_product": null
                }
            ]
        },
        {
            "monomers": [
                {
                    "monomer1": "Methacrylic Anhydride",
                    "monomer2": "Methacrylonitrile"
                }
            ],
            "reaction_conditions": [
                {
                    "polymerization_type": "free radical",
                    "solvent": "cyclohexanone",
                    "method": "solvent",
                    "temperature": 36.6,
                    "temperature_unit": "°C",
                    "reaction_constants": {
                        "constant_1": 1.6,
                        "constant_2": 0.27
                    },
                    "reaction_constant_conf": {
                        "constant_conf_1": null,
                        "constant_conf_2": null
                    },
                    "determination_method": "Fineman and Ross",
                    "Q-value": {
                        "constant_1": null,
                        "constant_2": null
                    },
                    "e-Value": {
                        "constant_1": null,
                        "constant_2": null
                    },
                    "r_product": null
                }
            ]
        },
        {
            "monomers": [
                {
                    "monomer1": "Acrylic Anhydride",
                    "monomer2": "Styrene"
                }
            ],
            "reaction_conditions": [
                {
                    "polymerization_type": "free radical",
                    "solvent": "cyclohexanone",
                    "method": "solvent",
                    "temperature": 35.0,
                    "temperature_unit": "°C",
                    "reaction_constants": {
                        "constant_1": 0.1,
                        "constant_2": 0.17
                    },
                    "reaction_constant_conf": {
                        "constant_conf_1": null,
                        "constant_conf_2": null
                    },
                    "determination_method": "Fineman and Ross",
                    "Q-value": {
                        "constant_1": null,
                        "constant_2": null
                    },
                    "e-Value": {
                        "constant_1": null,
                        "constant_2": null
                    },
                    "r_product": null
                }
            ]
        },
        {
            "monomers": [
                {
                    "monomer1": "Acrylic Anhydride",
                    "monomer2": "Methacrylonitrile"
                }
            ],
            "reaction_conditions": [
                {
                    "polymerization_type": "free radical",
                    "solvent": "cyclohexanone",
                    "method": "solvent",
                    "temperature": 35.0,
                    "temperature_unit": "°C",
                    "reaction_constants": {
                        "constant_1": 0.9,
                        "constant_2": 0.4
                    },
                    "reaction_constant_conf": {
                        "constant_conf_1": null,
                        "constant_conf_2": null
                    },
                    "determination_method": "Fineman and Ross",
                    "Q-value": {
                        "constant_1": null,
                        "constant_2": null
                    },
                    "e-Value": {
                        "constant_1": null,
                        "constant_2": null
                    },
                    "r_product": null
                }
            ]
        },
        {
            "monomers": [
                {
                    "monomer1": "Acrylic Anhydride",
                    "monomer2": "Allyl Chloride"
                }
            ],
            "reaction_conditions": [
                {
                    "polymerization_type": "free radical",
                    "solvent": "cyclohexanone",
                    "method": "solvent",
                    "temperature": 35.0,
                    "temperature_unit": "°C",
                    "reaction_constants": {
                        "constant_1": 11.5,
                        "constant_2": 0.01
                    },
                    "reaction_constant_conf": {
                        "constant_conf_1": null,
                        "constant_conf_2": null
                    },
                    "determination_method": "Fineman and Ross",
                    "Q-value": {
                        "constant_1": null,
                        "constant_2": null
                    },
                    "e-Value": {
                        "constant_1": null,
                        "constant_2": null
                    },
                    "r_product": null
                }
            ]
        }
    ],
    "source": "https://doi.org/10.1002/pol.1964.100020234",
    "PDF_name": "Cyclopolymerization. V. Copolymerization of Acrylic and Methacrylic Anhydrides with Vinyl Monomers"
}

File: data_extraction/provenance/copol_database/model_output_extraction/10.1002_pol.1965.100030209.json
{
    "reactions": [
        {
            "monomers": [
                {
                    "monomer1": "1,4-Pentadiene",
                    "monomer2": "Maleic Anhydride"
                }
            ],
            "reaction_conditions": [
                {
                    "polymerization_type": "free radical",
                    "solvent": "tetrahydrofuran",
                    "method": "solvent",
                    "temperature": 50.0,
                    "temperature_unit": "°C",
                    "reaction_constants": {
                        "constant_1": 0.024,
                        "constant_2": 0.938
                    },
                    "reaction_constant_conf": {
                        "constant_conf_1": null,
                        "constant_conf_2": null
                    },
                    "determination_method": "least-squares fit",
                    "Q-value": {
                        "constant_1": null,
                        "constant_2": null
                    },
                    "e-Value": {
                        "constant_1": null,
                        "constant_2": null
                    },
                    "r_product": null
                }
            ]
        },
        {
            "monomers": [
                {
                    "monomer1": "Divinyl Ether",
                    "monomer2": "Maleic Anhydride"
                }
            ],
            "reaction_conditions": [
                {
                    "polymerization_type": "free radical",
                    "solvent": "dimethylformamide",
                    "method": "solvent",
                    "temperature": 50.0,
                    "temperature_unit": "°C",
                    "reaction_constants": {
                        "constant_1": 0.024,
                        "constant_2": 0.938
                    },
                    "reaction_constant_conf": {
                        "constant_conf_1": null,
                        "constant_conf_2": null
                    },
                    "determination_method": "least-squares fit",
                    "Q-value": {
                        "constant_1": null,
                        "constant_2": null
                    },
                    "e-Value": {
                        "constant_1": null,
                        "constant_2": null
                    },
                    "r_product": null
                }
            ]
        },
        {
            "monomers": [
                {
                    "monomer1": "Divinyl Ether",
                    "monomer2": "N-Phenylmaleimide"
                }
            ],
            "reaction_conditions": [
                {
                    "polymerization_type": "free radical",
                    "solvent": "dimethylformamide",
                    "method": "solvent",
                    "temperature": 50.0,
                    "temperature_unit": "°C",
                    "reaction_constants": {
                        "constant_1": 0.024,
                        "constant_2": 0.938
                    },
                    "reaction_constant_conf": {
                        "constant_conf_1": null,
                        "constant_conf_2": null
                    },
                    "determination_method": "least-squares fit",
                    "Q-value": {
                        "constant_1": null,
                        "constant_2": null
                    },
                    "e-Value": {
                        "constant_1": null,
                        "constant_2": null
                    },
                    "r_product": null
                }
            ]
        },
        {
            "monomers": [
                {
                    "monomer1": "1,4-Pentadiene",
                    "monomer2": "Acrylonitrile"
                }
            ],
            "reaction_conditions": [
                {
                    "polymerization_type": "free radical",
                    "solvent": "dimethylformamide",
                    "method": "solvent",
                    "temperature": 50.0,
                    "temperature_unit": "°C",
                    "reaction_constants": {
                        "constant_1": 0.0,
                        "constant_2": 1.13
                    },
                    "reaction_constant_conf": {
                        "constant_conf_1": null,
                        "constant_conf_2": null
                    },
                    "determination_method": "least-squares fit",
                    "Q-value": {
                        "constant_1": null,
                        "constant_2": null
                    },
                    "e-Value": {
                        "constant_1": null,
                        "constant_2": null
                    },
                    "r_product": null
                }
            ]
        }
    ],
    "source": "Journal of Polymer Science: Part A, Vol. 3, pp. 501-511 (1965)",
    "PDF_name": "Studies in Cyclocopolymerization. Relative Rates of Addition in the Free Radical-Initiated Copolymerization of 1,4-Dienes and Substituted Olefins"
}

File: data_extraction/provenance/copol_database/model_output_extraction/10.1002_pol.1965.100030215.json
{
    "reactions": [
        {
            "monomers": [
                {
                    "monomer1": "4-Cyclopentene-1,3-dione",
                    "monomer2": "Styrene"
                }
            ],
            "reaction_conditions": [
                {
                    "polymerization_type": "free radical",
                    "solvent": "benzene",
                    "method": "solvent",
                    "temperature": 50.0,
                    "temperature_unit": "°C",
                    "reaction_constants": {
                        "constant_1": 0.015,
                        "constant_2": 0.4
                    },
                    "reaction_constant_conf": {
                        "constant_conf_1": 0.015,
                        "constant_conf_2": 0.35
                    },
                    "determination_method": "Mayo-Lewis",
                    "Q-value": {
                        "constant_1": 0.2,
                        "constant_2": 1.0
                    },
                    "e-Value": {
                        "constant_1": 1.42,
                        "constant_2": -0.8
                    },
                    "r_product": null
                },
                {
                    "polymerization_type": "free radical",
                    "solvent": "benzene",
                    "method": "solvent",
                    "temperature": 50.0,
                    "temperature_unit": "°C",
                    "reaction_constants": {
                        "constant_1": 0.024,
                        "constant_2": 0.415
                    },
                    "reaction_constant_conf": {
                        "constant_conf_1": null,
                        "constant_conf_2": null
                    },
                    "determination_method": "Fineman-Ross",
                    "Q-value": {
                        "constant_1": 0.2,
                        "constant_2": 1.0
                    },
                    "e-Value": {
                        "constant_1": 1.42,
                        "constant_2": -0.8
                    },
                    "r_product": null
                },
                {
                    "polymerization_type": "free radical",
                    "solvent": "benzene",
                    "method": "solvent",
                    "temperature": 50.0,
                    "temperature_unit": "°C",
                    "reaction_constants": {
                        "constant_1": 0.02,
                        "constant_2": 0.4
                    },
                    "reaction_constant_conf": {
                        "constant_conf_1": null,
                        "constant_conf_2": null
                    },
                    "determination_method": "Curve fitting",
                    "Q-value": {
                        "constant_1": 0.2,
                        "constant_2": 1.0
                    },
                    "e-Value": {
                        "constant_1": 1.42,
                        "constant_2": -0.8
                    },
                    "r_product": null
                },
                {
                    "polymerization_type": "free radical",
                    "solvent": "benzene",
                    "method": "solvent",
                    "temperature": 50.0,
                    "temperature_unit": "°C",
                    "reaction_constants": {
                        "constant_1": 1.5,
                        "constant_2": 0.033
                    },
                    "reaction_constant_conf": {
                        "constant_conf_1": null,
                        "constant_conf_2": null
                    },
                    "determination_method": "Alfrey-Price",
                    "Q-value": {
                        "constant_1": 0.2,
                        "constant_2": 1.0
                    },
                    "e-Value": {
                        "constant_1": 1.42,
                        "constant_2": -0.8
                    },
                    "r_product": null
                }
            ]
        }
    ],
    "source": "https://doi.org/10.1002/pol.1965.100030308",
    "PDF_name": "Copolymerization of 4-Cyclopentene-1,3-dione with Styrene"
}
