Repository: lamalab-org/copolymer-reactivity

# `data_extraction/provenance/` — historical run artefacts

This directory holds the **intermediate artefacts of the extraction run** that produced the `extracted_reactions.csv` underlying the paper's dataset. Nothing in the active pipeline reads from here at runtime; it's kept solely so the path from "Crossref query" to "row in `processed_data.csv`" is auditable.

The active pipeline (`data_extraction/obtain_data.py`) writes new runs under a configurable `ExtractionConfig` layout — see [`../README.md`](../README.md). The files here are the outputs of the specific run that produced the paper-cited dataset; they are not regenerated by ordinary use.

File: data_extraction/provenance/copol_database/model_output_extraction/10.1002_pol.1965.100030218.json
{
    "reactions": [
        {
            "monomers": [
                {
                    "monomer1": "Isopropenyl Chloride",
                    "monomer2": "Vinyl Acetate"
                }
            ],
            "reaction_conditions": [
                {
                    "polymerization_type": "free radical",
                    "solvent": "benzene",
                    "method": "solvent",
                    "temperature": 60.0,
                    "temperature_unit": "°C",
                    "reaction_constants": {
                        "constant_1": 1.84,
                        "constant_2": 0.22
                    },
                    "reaction_constant_conf": {
                        "constant_conf_1": null,
                        "constant_conf_2": null
                    },
                    "determination_method": "Fineman-Ross",
                    "Q-value": {
                        "constant_1": 0.06,
                        "constant_2": null
                    },
                    "e-Value": {
                        "constant_1": -0.85,
                        "constant_2": null
                    },
                    "r_product": null
                }
            ]
        },
        {
            "monomers": [
                {
                    "monomer1": "Isopropenyl Chloride",
                    "monomer2": "Vinyl Chloride"
                }
            ],
            "reaction_conditions": [
                {
                    "polymerization_type": "free radical",
                    "solvent": "benzene",
                    "method": "solvent",
                    "temperature": 60.0,
                    "temperature_unit": "°C",
                    "reaction_constants": {
                        "constant_1": 5.21,
                        "constant_2": 0.18
                    },
                    "reaction_constant_conf": {
                        "constant_conf_1": null,
                        "constant_conf_2": null
                    },
                    "determination_method": "Fineman-Ross",
                    "Q-value": {
                        "constant_1": 0.24,
                        "constant_2": null
                    },
                    "e-Value": {
                        "constant_1": -0.14,
                        "constant_2": null
                    },
                    "r_product": null
                }
            ]
        },
        {
            "monomers": [
                {
                    "monomer1": "Isopropenyl Chloride",
                    "monomer2": "Acrylonitrile"
                }
            ],
            "reaction_conditions": [
                {
                    "polymerization_type": "free radical",
                    "solvent": "benzene",
                    "method": "solvent",
                    "temperature": 60.0,
                    "temperature_unit": "°C",
                    "reaction_constants": {
                        "constant_1": 0.01,
                        "constant_2": 1.4
                    },
                    "reaction_constant_conf": {
                        "constant_conf_1": null,
                        "constant_conf_2": null
                    },
                    "determination_method": "Fineman-Ross",
                    "Q-value": {
                        "constant_1": 0.04,
                        "constant_2": null
                    },
                    "e-Value": {
                        "constant_1": -0.86,
                        "constant_2": null
                    },
                    "r_product": null
                }
            ]
        },
        {
            "monomers": [
                {
                    "monomer1": "Isopropenyl Chloride",
                    "monomer2": "Maleic Anhydride"
                }
            ],
            "reaction_conditions": [
                {
                    "polymerization_type": "free radical",
                    "solvent": "benzene",
                    "method": "solvent",
                    "temperature": 60.0,
                    "temperature_unit": "°C",
                    "reaction_constants": {
                        "constant_1": 0.06,
                        "constant_2": 0.06
                    },
                    "reaction_constant_conf": {
                        "constant_conf_1": null,
                        "constant_conf_2": null
                    },
                    "determination_method": "Fineman-Ross",
                    "Q-value": {
                        "constant_1": 0.06,
                        "constant_2": null
                    },
                    "e-Value": {
                        "constant_1": -0.85,
                        "constant_2": null
                    },
                    "r_product": 0.0004
                }
            ]
        },
        {
            "monomers": [
                {
                    "monomer1": "Trans-Propenyl Chloride",
                    "monomer2": "Vinyl Acetate"
                }
            ],
            "reaction_conditions": [
                {
                    "polymerization_type": "free radical",
                    "solvent": "benzene",
                    "method": "solvent",
                    "temperature": 60.0,
                    "temperature_unit": "°C",
                    "reaction_constants": {
                        "constant_1": 0.08,
                        "constant_2": 3.56
                    },
                    "reaction_constant_conf": {
                        "constant_conf_1": null,
                        "constant_conf_2": null
                    },
                    "determination_method": "Fineman-Ross",
                    "Q-value": {
                        "constant_1": 0.009,
                        "constant_2": null
                    },
                    "e-Value": {
                        "constant_1": -1.33,
                        "constant_2": null
                    },
                    "r_product": null
                }
            ]
        },
        {
            "monomers": [
                {
                    "monomer1": "Trans-Propenyl Chloride",
                    "monomer2": "Vinyl Chloride"
                }
            ],
            "reaction_conditions": [
                {
                    "polymerization_type": "free radical",
                    "solvent": "benzene",
                    "method": "solvent",
                    "temperature": 60.0,
                    "temperature_unit": "°C",
                    "reaction_constants": {
                        "constant_1": 0.18,
                        "constant_2": 4.0
                    },
                    "reaction_constant_conf": {
                        "constant_conf_1": null,
                        "constant_conf_2": null
                    },
                    "determination_method": "Fineman-Ross",
                    "Q-value": {
                        "constant_1": 0.01,
                        "constant_2": null
                    },
                    "e-Value": {
                        "constant_1": -0.37,
                        "constant_2": null
                    },
                    "r_product": null
                }
            ]
        },
        {
            "monomers": [
                {
                    "monomer1": "Trans-Propenyl Chloride",
                    "monomer2": "Acrylonitrile"
                }
            ],
            "reaction_conditions": [
                {
                    "polymerization_type": "free radical",
                    "solvent": "benzene",
                    "method": "solvent",
                    "temperature": 60.0,
                    "temperature_unit": "°C",
                    "reaction_constants": {
                        "constant_1": 0.01,
                        "constant_2": 18.0
                    },
                    "reaction_constant_conf": {
                        "constant_conf_1": null,
                        "constant_conf_2": null
                    },
                    "determination_method": "Fineman-Ross",
                    "Q-value": {
                        "constant_1": 0.008,
                        "constant_2": null
                    },
                    "e-Value": {
                        "constant_1": -0.11,
                        "constant_2": null
                    },
                    "r_product": null
                }
            ]
        },
        {
            "monomers": [
                {
                    "monomer1": "Trans-Propenyl Chloride",
                    "monomer2": "Maleic Anhydride"
                }
            ],
            "reaction_conditions": [
                {
                    "polymerization_type": "free radical",
                    "solvent": "benzene",
                    "method": "solvent",
                    "temperature": 60.0,
                    "temperature_unit": "°C",
                    "reaction_constants": {
                        "constant_1": 0.05,
                        "constant_2": 0.26
                    },
                    "reaction_constant_conf": {
                        "constant_conf_1": null,
                        "constant_conf_2": null
                    },
                    "determination_method": "Fineman-Ross",
                    "Q-value": {
                        "constant_1": 0.009,
                        "constant_2": null
                    },
                    "e-Value": {
                        "constant_1": -1.33,
                        "constant_2": null
                    },
                    "r_product": 0.013
                }
            ]
        },
        {
            "monomers": [
                {
                    "monomer1": "Cis-Propenyl Chloride",
                    "monomer2": "Vinyl Acetate"
                }
            ],
            "reaction_conditions": [
                {
                    "polymerization_type": "free radical",
                    "solvent": "benzene",
                    "method": "solvent",
                    "temperature": 60.0,
                    "temperature_unit": "°C",
                    "reaction_constants": {
                        "constant_1": 0.01,
                        "constant_2": 7.0
                    },
                    "reaction_constant_conf": {
                        "constant_conf_1": null,
                        "constant_conf_2": null
                    },
                    "determination_method": "Fineman-Ross",
                    "Q-value": {
                        "constant_1": 0.005,
                        "constant_2": null
                    },
                    "e-Value": {
                        "constant_1": -1.66,
                        "constant_2": null
                    },
                    "r_product": null
                }
            ]
        },
        {
            "monomers": [
                {
                    "monomer1": "Cis-Propenyl Chloride",
                    "monomer2": "Vinyl Chloride"
                }
            ],
            "reaction_conditions": [
                {
                    "polymerization_type": "free radical",
                    "solvent": "benzene",
                    "method": "solvent",
                    "temperature": 60.0,
                    "temperature_unit": "°C",
                    "reaction_constants": {
                        "constant_1": 0.08,
                        "constant_2": 12.1
                    },
                    "reaction_constant_conf": {
                        "constant_conf_1": null,
                        "constant_conf_2": null
                    },
                    "determination_method": "Fineman-Ross",
                    "Q-value": {
                        "constant_1": 0.004,
                        "constant_2": null
                    },
                    "e-Value": {
                        "constant_1": 0.02,
                        "constant_2": null
                    },
                    "r_product": null
                }
            ]
        },
        {
            "monomers": [
                {
                    "monomer1": "Cis-Propenyl Chloride",
                    "monomer2": "Acrylonitrile"
                }
            ],
            "reaction_conditions": [
                {
                    "polymerization_type": "free radical",
                    "solvent": "benzene",
                    "method": "solvent",
                    "temperature": 60.0,
                    "temperature_unit": "°C",
                    "reaction_constants": {
                        "constant_1": 0.005,
                        "constant_2": 29.5
                    },
                    "reaction_constant_conf": {
                        "constant_conf_1": null,
                        "constant_conf_2": null
                    },
                    "determination_method": "Fineman-Ross",
                    "Q-value": {
                        "constant_1": 0.005,
                        "constant_2": null
                    },
                    "e-Value": {
                        "constant_1": -0.18,
                        "constant_2": null
                    },
                    "r_product": null
                }
            ]
        },
        {
            "monomers": [
                {
                    "monomer1": "Cis-Propenyl Chloride",
                    "monomer2": "Maleic Anhydride"
                }
            ],
            "reaction_conditions": [
                {
                    "polymerization_type": "free radical",
                    "solvent": "benzene",
                    "method": "solvent",
                    "temperature": 60.0,
                    "temperature_unit": "°C",
                    "reaction_constants": {
                        "constant_1": 0.004,
                        "constant_2": 0.41
                    },
                    "reaction_constant_conf": {
                        "constant_conf_1": null,
                        "constant_conf_2": null
                    },
                    "determination_method": "Fineman-Ross",
                    "Q-value": {
                        "constant_1": 0.005,
                        "constant_2": null
                    },
                    "e-Value": {
                        "constant_1": -1.66,
                        "constant_2": null
                    },
                    "r_product": 0.0002
                }
            ]
        }
    ],
    "source": "https://doi.org/10.1002/pol.1965.100030308",
    "PDF_name": "Vinyl Polymerization. XCII. Polymerization of Propenyl Chloride Isomers"
}

File: data_extraction/provenance/copol_database/model_output_extraction/10.1002_pol.1965.100030308.json
{
    "reactions": [
        {
            "monomers": [
                "Isopropenyl Chloride",
                "Vinyl Acetate"
            ],
            "reaction_conditions": [
                {
                    "polymerization_type": "free radical",
                    "solvent": "benzene",
                    "method": "solvent",
                    "temperature": 60.0,
                    "temperature_unit": "°C",
                    "reaction_constants": {
                        "constant_1": 1.84,
                        "constant_2": 0.22
                    },
                    "reaction_constant_conf": {
                        "constant_conf_1": null,
                        "constant_conf_2": null
                    },
                    "determination_method": "Fineman-Ross"
                }
            ]
        },
        {
            "monomers": [
                "Isopropenyl Chloride",
                "Vinyl Chloride"
            ],
            "reaction_conditions": [
                {
                    "polymerization_type": "free radical",
                    "solvent": "benzene",
                    "method": "solvent",
                    "temperature": 60.0,
                    "temperature_unit": "°C",
                    "reaction_constants": {
                        "constant_1": 5.21,
                        "constant_2": 0.18
                    },
                    "reaction_constant_conf": {
                        "constant_conf_1": null,
                        "constant_conf_2": null
                    },
                    "determination_method": "Fineman-Ross"
                }
            ]
        },
        {
            "monomers": [
                "Isopropenyl Chloride",
                "Acrylonitrile"
            ],
            "reaction_conditions": [
                {
                    "polymerization_type": "free radical",
                    "solvent": "benzene",
                    "method": "solvent",
                    "temperature": 60.0,
                    "temperature_unit": "°C",
                    "reaction_constants": {
                        "constant_1": 0.01,
                        "constant_2": 1.4
                    },
                    "reaction_constant_conf": {
                        "constant_conf_1": null,
                        "constant_conf_2": null
                    },
                    "determination_method": "Fineman-Ross"
                }
            ]
        },
        {
            "monomers": [
                "Isopropenyl Chloride",
                "Maleic Anhydride"
            ],
            "reaction_conditions": [
                {
                    "polymerization_type": "free radical",
                    "solvent": "benzene",
                    "method": "solvent",
                    "temperature": 60.0,
                    "temperature_unit": "°C",
                    "reaction_constants": {
                        "constant_1": 0.06,
                        "constant_2": 0.06
                    },
                    "reaction_constant_conf": {
                        "constant_conf_1": null,
                        "constant_conf_2": null
                    },
                    "determination_method": "Fineman-Ross"
                }
            ]
        },
        {
            "monomers": [
                "Trans-Propenyl Chloride",
                "Vinyl Acetate"
            ],
            "reaction_conditions": [
                {
                    "polymerization_type": "free radical",
                    "solvent": "benzene",
                    "method": "solvent",
                    "temperature": 60.0,
                    "temperature_unit": "°C",
                    "reaction_constants": {
                        "constant_1": 0.08,
                        "constant_2": 3.56
                    },
                    "reaction_constant_conf": {
                        "constant_conf_1": null,
                        "constant_conf_2": null
                    },
                    "determination_method": "Fineman-Ross"
                }
            ]
        },
        {
            "monomers": [
                "Trans-Propenyl Chloride",
                "Vinyl Chloride"
            ],
            "reaction_conditions": [
                {
                    "polymerization_type": "free radical",
                    "solvent": "benzene",
                    "method": "solvent",
                    "temperature": 60.0,
                    "temperature_unit": "°C",
                    "reaction_constants": {
                        "constant_1": 0.18,
                        "constant_2": 4.0
                    },
                    "reaction_constant_conf": {
                        "constant_conf_1": null,
                        "constant_conf_2": null
                    },
                    "determination_method": "Fineman-Ross"
                }
            ]
        },
        {
            "monomers": [
                "Trans-Propenyl Chloride",
                "Acrylonitrile"
            ],
            "reaction_conditions": [
                {
                    "polymerization_type": "free radical",
                    "solvent": "benzene",
                    "method": "solvent",
                    "temperature": 60.0,
                    "temperature_unit": "°C",
                    "reaction_constants": {
                        "constant_1": 0.01,
                        "constant_2": 18.0
                    },
                    "reaction_constant_conf": {
                        "constant_conf_1": null,
                        "constant_conf_2": null
                    },
                    "determination_method": "Fineman-Ross"
                }
            ]
        },
        {
            "monomers": [
                "Trans-Propenyl Chloride",
                "Maleic Anhydride"
            ],
            "reaction_conditions": [
                {
                    "polymerization_type": "free radical",
                    "solvent": "benzene",
                    "method": "solvent",
                    "temperature": 60.0,
                    "temperature_unit": "°C",
                    "reaction_constants": {
                        "constant_1": 0.05,
                        "constant_2": 0.26
                    },
                    "reaction_constant_conf": {
                        "constant_conf_1": null,
                        "constant_conf_2": null
                    },
                    "determination_method": "Fineman-Ross"
                }
            ]
        },
        {
            "monomers": [
                "Cis-Propenyl Chloride",
                "Vinyl Acetate"
            ],
            "reaction_conditions": [
                {
                    "polymerization_type": "free radical",
                    "solvent": "benzene",
                    "method": "solvent",
                    "temperature": 60.0,
                    "temperature_unit": "°C",
                    "reaction_constants": {
                        "constant_1": 0.01,
                        "constant_2": 7.0
                    },
                    "reaction_constant_conf": {
                        "constant_conf_1": null,
                        "constant_conf_2": null
                    },
                    "determination_method": "Fineman-Ross"
                }
            ]
        },
        {
            "monomers": [
                "Cis-Propenyl Chloride",
                "Vinyl Chloride"
            ],
            "reaction_conditions": [
                {
                    "polymerization_type": "free radical",
                    "solvent": "benzene",
                    "method": "solvent",
                    "temperature": 60.0,
                    "temperature_unit": "°C",
                    "reaction_constants": {
                        "constant_1": 0.08,
                        "constant_2": 12.1
                    },
                    "reaction_constant_conf": {
                        "constant_conf_1": null,
                        "constant_conf_2": null
                    },
                    "determination_method": "Fineman-Ross"
                }
            ]
        },
        {
            "monomers": [
                "Cis-Propenyl Chloride",
                "Acrylonitrile"
            ],
            "reaction_conditions": [
                {
                    "polymerization_type": "free radical",
                    "solvent": "benzene",
                    "method": "solvent",
                    "temperature": 60.0,
                    "temperature_unit": "°C",
                    "reaction_constants": {
                        "constant_1": 0.005,
                        "constant_2": 29.5
                    },
                    "reaction_constant_conf": {
                        "constant_conf_1": null,
                        "constant_conf_2": null
                    },
                    "determination_method": "Fineman-Ross"
                }
            ]
        },
        {
            "monomers": [
                "Cis-Propenyl Chloride",
                "Maleic Anhydride"
            ],
            "reaction_conditions": [
                {
                    "polymerization_type": "free radical",
                    "solvent": "benzene",
                    "method": "solvent",
                    "temperature": 60.0,
                    "temperature_unit": "°C",
                    "reaction_constants": {
                        "constant_1": 0.004,
                        "constant_2": 0.41
                    },
                    "reaction_constant_conf": {
                        "constant_conf_1": null,
                        "constant_conf_2": null
                    },
                    "determination_method": "Fineman-Ross"
                }
            ]
        }
    ],
    "source": "https://doi.org/10.1002/pol.1965.100030308",
    "PDF_name": "Vinyl Polymerization. XCII. Polymerization of Propenyl Chloride Isomers"
}

File: data_extraction/provenance/copol_database/model_output_extraction/10.1002_pol.1967.150050606.json
{
    "reactions": [
        {
            "monomers": [
                "monomer1",
                "p-Chlorostyrene",
                "monomer2",
                "4-Cyclopentene-1,3-dione"
            ],
            "reaction_conditions": [
                {
                    "polymerization_type": "free radical",
                    "solvent": "benzene",
                    "method": "solvent",
                    "temperature": 50.0,
                    "temperature_unit": "°C",
                    "reaction_constants": {
                        "constant_1": 0.32,
                        "constant_2": 0.02
                    },
                    "reaction_constant_conf": {
                        "constant_conf_1": 0.06,
                        "constant_conf_2": 0.01
                    },
                    "determination_method": "Fineman-Ross",
                    "Q-value": {
                        "constant_1": 0.13,
                        "constant_2": null
                    },
                    "e-Value": {
                        "constant_1": 1.37,
                        "constant_2": null
                    },
                    "r_product": null
                }
            ]
        },
        {
            "monomers": [
                "monomer1",
                "Vinylidene Chloride",
                "monomer2",
                "4-Cyclopentene-1,3-dione"
            ],
            "reaction_conditions": [
                {
                    "polymerization_type": "free radical",
                    "solvent": "benzene",
                    "method": "solvent",
                    "temperature": 65.0,
                    "temperature_unit": "°C",
                    "reaction_constants": {
                        "constant_1": 2.4,
                        "constant_2": 0.15
                    },
                    "reaction_constant_conf": {
                        "constant_conf_1": 0.6,
                        "constant_conf_2": 0.05
                    },
                    "determination_method": "Mayo-Lewis",
                    "Q-value": {
                        "constant_1": 0.13,
                        "constant_2": null
                    },
                    "e-Value": {
                        "constant_1": 1.37,
                        "constant_2": null
                    },
                    "r_product": null
                }
            ]
        }
    ],
    "source": "https://doi.org/10.1002/pol.1967.150050512",
    "PDF_name": "Copolymerization of 4-Cyclopentene-1,3-dione with p-Chlorostyrene and Vinylidene Chloride"
}

File: data_extraction/provenance/copol_database/model_output_extraction/10.1002_pol.1967.150051015.json
{
    "reactions": [
        {
            "monomers": [
                {
                    "monomer1": "styrene",
                    "monomer2": "crotononitrile"
                }
            ],
            "reaction_conditions": [
                {
                    "polymerization_type": "free radical",
                    "solvent": "benzene",
                    "method": "solvent",
                    "temperature": 60.0,
                    "temperature_unit": "°C",
                    "reaction_constants": {
                        "constant_1": 24.0,
                        "constant_2": 0.0
                    },
                    "reaction_constant_conf": {
                        "constant_conf_1": null,
                        "constant_conf_2": null
                    },
                    "determination_method": "Fineman-Ross",
                    "Q-value": {
                        "constant_1": 1.13,
                        "constant_2": 0.009
                    },
                    "e-Value": {
                        "constant_1": null,
                        "constant_2": null
                    },
                    "r_product": null
                }
            ]
        },
        {
            "monomers": [
                {
                    "monomer1": "styrene",
                    "monomer2": "methyl crotonate"
                }
            ],
            "reaction_conditions": [
                {
                    "polymerization_type": "free radical",
                    "solvent": "benzene",
                    "method": "solvent",
                    "temperature": 60.0,
                    "temperature_unit": "°C",
                    "reaction_constants": {
                        "constant_1": 26.0,
                        "constant_2": 0.01
                    },
                    "reaction_constant_conf": {
                        "constant_conf_1": null,
                        "constant_conf_2": null
                    },
                    "determination_method": "Fineman-Ross",
                    "Q-value": {
                        "constant_1": 0.36,
                        "constant_2": 0.015
                    },
                    "e-Value": {
                        "constant_1": null,
                        "constant_2": null
                    },
                    "r_product": null
                }
            ]
        },
        {
            "monomers": [
                {
                    "monomer1": "styrene",
                    "monomer2": "n-propenyl methyl ketone"
                }
            ],
            "reaction_conditions": [
                {
                    "polymerization_type": "free radical",
                    "solvent": "benzene",
                    "method": "solvent",
                    "temperature": 60.0,
                    "temperature_unit": "°C",
                    "reaction_constants": {
                        "constant_1": 13.7,
                        "constant_2": 0.01
                    },
                    "reaction_constant_conf": {
                        "constant_conf_1": null,
                        "constant_conf_2": null
                    },
                    "determination_method": "Fineman-Ross",
                    "Q-value": {
                        "constant_1": 0.61,
                        "constant_2": 0.024
                    },
                    "e-Value": {
                        "constant_1": null,
                        "constant_2": null
                    },
                    "r_product": null
                }
            ]
        }
    ],
    "source": "https://doi.org/10.1002/pol.1967.150050522",
    "PDF_name": "Radical Copolymerization of Crotonyl Compounds with Styrene"
}

File: data_extraction/provenance/copol_database/model_output_extraction/10.1002_pol.1968.150060805.json
{
    "reactions": [
        {
            "monomers": [
                {
                    "monomer1": "Methyl acrylate",
                    "monomer2": "9-Vinylanthracene"
                }
            ],
            "reaction_conditions": [
                {
                    "polymerization_type": "Free radical",
                    "solvent": "Chloroform",
                    "method": "Solvent",
                    "temperature": 76.0,
                    "temperature_unit": "°C",
                    "reaction_constants": {
                        "constant_1": 2.97,
                        "constant_2": 0.082
                    },
                    "reaction_constant_conf": {
                        "constant_conf_1": null,
                        "constant_conf_2": null
                    },
                    "determination_method": null,
                    "Q-value": {
                        "constant_1": null,
                        "constant_2": null
                    },
                    "e-Value": {
                        "constant_1": null,
                        "constant_2": null
                    },
                    "r_product": null
                }
            ]
        },
        {
            "monomers": [
                {
                    "monomer1": "Ethyl acrylate",
                    "monomer2": "9-Vinylanthracene"
                }
            ],
            "reaction_conditions": [
                {
                    "polymerization_type": "Free radical",
                    "solvent": "Chloroform",
                    "method": "Solvent",
                    "temperature": 78.0,
                    "temperature_unit": "°C",
                    "reaction_constants": {
                        "constant_1": 3.43,
                        "constant_2": 0.274
                    },
                    "reaction_constant_conf": {
                        "constant_conf_1": null,
                        "constant_conf_2": null
                    },
                    "determination_method": null,
                    "Q-value": {
                        "constant_1": null,
                        "constant_2": null
                    },
                    "e-Value": {
                        "constant_1": null,
                        "constant_2": null
                    },
                    "r_product": null
                }
            ]
        },
        {
            "monomers": [
                {
                    "monomer1": "Butyl acrylate",
                    "monomer2": "9-Vinylanthracene"
                }
            ],
            "reaction_conditions": [
                {
                    "polymerization_type": "Free radical",
                    "solvent": "Chloroform",
                    "method": "Solvent",
                    "temperature": 78.0,
                    "temperature_unit": "°C",
                    "reaction_constants": {
                        "constant_1": 3.76,
                        "constant_2": 0.163
                    },
                    "reaction_constant_conf": {
                        "constant_conf_1": null,
                        "constant_conf_2": null
                    },
                    "determination_method": null,
                    "Q-value": {
                        "constant_1": null,
                        "constant_2": null
                    },
                    "e-Value": {
                        "constant_1": null,
                        "constant_2": null
                    },
                    "r_product": null
                }
            ]
        },
        {
            "monomers": [
                {
                    "monomer1": "Methyl methacrylate",
                    "monomer2": "9-Vinylanthracene"
                }
            ],
            "reaction_conditions": [
                {
                    "polymerization_type": "Free radical",
                    "solvent": "Chloroform",
                    "method": "Solvent",
                    "temperature": 78.0,
                    "temperature_unit": "°C",
                    "reaction_constants": {
                        "constant_1": 3.81,
                        "constant_2": 0.071
                    },
                    "reaction_constant_conf": {
                        "constant_conf_1": null,
                        "constant_conf_2": null
                    },
                    "determination_method": null,
                    "Q-value": {
                        "constant_1": null,
                        "constant_2": null
                    },
                    "e-Value": {
                        "constant_1": null,
                        "constant_2": null
                    },
                    "r_product": null
                }
            ]
        }
    ],
    "source": "https://doi.org/10.1002/pol.1968.150060902",
    "PDF_name": "Free-Radical Copolymerization of 9-Vinylanthracene"
}

File: data_extraction/provenance/copol_database/model_output_extraction/10.1002_pol.1968.150061018.json
{
    "reactions": [
        {
            "monomers": [
                "monomer1",
                "N-Vinylcarbazole",
                "monomer2",
                "Acrylonitrile"
            ],
            "reaction_conditions": [
                {
                    "polymerization_type": "photopolymerization",
                    "solvent": "benzene",
                    "method": "bulk",
                    "temperature": 30.0,
                    "temperature_unit": "°C",
                    "reaction_constants": {
                        "constant_1": 0.09,
                        "constant_2": 0.35
                    },
                    "reaction_constant_conf": {
                        "constant_conf_1": 0.01,
                        "constant_conf_2": 0.1
                    },
                    "determination_method": "infrared spectrum",
                    "Q-value": null,
                    "e-Value": null,
                    "r_product": null
                },
                {
                    "polymerization_type": "thermal polymerization",
                    "solvent": "benzene",
                    "method": "bulk",
                    "temperature": 60.0,
                    "temperature_unit": "°C",
                    "reaction_constants": {
                        "constant_1": 0.09,
                        "constant_2": 0.35
                    },
                    "reaction_constant_conf": {
                        "constant_conf_1": 0.01,
                        "constant_conf_2": 0.1
                    },
                    "determination_method": "infrared spectrum",
                    "Q-value": null,
                    "e-Value": null,
                    "r_product": null
                }
            ]
        },
        {
            "monomers": [
                "monomer1",
                "Acrylonitrile",
                "monomer2",
                "Styrene"
            ],
            "reaction_conditions": [
                {
                    "polymerization_type": "photopolymerization",
                    "solvent": "benzene",
                    "method": "bulk",
                    "temperature": 30.0,
                    "temperature_unit": "°C",
                    "reaction_constants": {
                        "constant_1": 0.05,
                        "constant_2": 0.4
                    },
                    "reaction_constant_conf": {
                        "constant_conf_1": 0.01,
                        "constant_conf_2": 0.1
                    },
                    "determination_method": "infrared spectrum",
                    "Q-value": null,
                    "e-Value": null,
                    "r_product": null
                }
            ]
        }
    ],
    "source": "https://doi.org/10.1002/pol.1968.150060622",
    "PDF_name": "Photo and Thermal Polymerization Sensitized by Donor-Acceptor Interaction. I. N-Vinylcarbazole-Acrylonitrile and Related Systems"
}
