Repository: lamalab-org/copolymer-reactivity

# `data_extraction/provenance/` — historical run artefacts

This directory holds the **intermediate artefacts of the extraction run** that produced the `extracted_reactions.csv` underlying the paper's dataset. Nothing in the active pipeline reads from here at runtime; it's kept solely so the path from "Crossref query" to "row in `processed_data.csv`" is auditable.

The active pipeline (`data_extraction/obtain_data.py`) writes new runs under a configurable `ExtractionConfig` layout — see [`../README.md`](../README.md). The files here are the outputs of the specific run that produced the paper-cited dataset; they are not regenerated by ordinary use.

File: data_extraction/provenance/copol_database/model_output_extraction/10.1002_pol.1969.150070836.json
{
    "reactions": [
        {
            "monomers": [
                {
                    "monomer1": "acrylonitrile",
                    "monomer2": "p-vinylphenyldimethylcarbinol"
                }
            ],
            "reaction_conditions": [
                {
                    "polymerization_type": "free radical",
                    "solvent": "dioxane",
                    "method": "solvent",
                    "temperature": 60.0,
                    "temperature_unit": "°C",
                    "reaction_constants": {
                        "constant_1": 0.05,
                        "constant_2": 0.41
                    },
                    "reaction_constant_conf": {
                        "constant_conf_1": null,
                        "constant_conf_2": null
                    },
                    "determination_method": "Fineman-Ross",
                    "Q-value": {
                        "constant_1": 0.8,
                        "constant_2": null
                    },
                    "e-Value": {
                        "constant_1": -0.8,
                        "constant_2": null
                    },
                    "r_product": 0.02
                }
            ]
        },
        {
            "monomers": [
                {
                    "monomer1": "acrylonitrile",
                    "monomer2": "p-vinylphenylmethylcarbinol"
                }
            ],
            "reaction_conditions": [
                {
                    "polymerization_type": "free radical",
                    "solvent": "dioxane",
                    "method": "solvent",
                    "temperature": 60.0,
                    "temperature_unit": "°C",
                    "reaction_constants": {
                        "constant_1": 0.06,
                        "constant_2": 0.39
                    },
                    "reaction_constant_conf": {
                        "constant_conf_1": null,
                        "constant_conf_2": null
                    },
                    "determination_method": "Fineman-Ross",
                    "Q-value": {
                        "constant_1": 0.67,
                        "constant_2": null
                    },
                    "e-Value": {
                        "constant_1": -0.8,
                        "constant_2": null
                    },
                    "r_product": 0.02
                }
            ]
        },
        {
            "monomers": [
                {
                    "monomer1": "acrylonitrile",
                    "monomer2": "p-vinylphenyl diethylcarbinol"
                }
            ],
            "reaction_conditions": [
                {
                    "polymerization_type": "free radical",
                    "solvent": "dioxane",
                    "method": "solvent",
                    "temperature": 60.0,
                    "temperature_unit": "°C",
                    "reaction_constants": {
                        "constant_1": 0.04,
                        "constant_2": 0.38
                    },
                    "reaction_constant_conf": {
                        "constant_conf_1": null,
                        "constant_conf_2": null
                    },
                    "determination_method": "Fineman-Ross",
                    "Q-value": {
                        "constant_1": 0.97,
                        "constant_2": null
                    },
                    "e-Value": {
                        "constant_1": -0.8,
                        "constant_2": null
                    },
                    "r_product": 0.02
                }
            ]
        },
        {
            "monomers": [
                {
                    "monomer1": "p-chlorostyrene",
                    "monomer2": "p-vinylphenyldimethylcarbinol"
                }
            ],
            "reaction_conditions": [
                {
                    "polymerization_type": "free radical",
                    "solvent": "dioxane",
                    "method": "solvent",
                    "temperature": 60.0,
                    "temperature_unit": "°C",
                    "reaction_constants": {
                        "constant_1": 1.24,
                        "constant_2": 0.53
                    },
                    "reaction_constant_conf": {
                        "constant_conf_1": null,
                        "constant_conf_2": null
                    },
                    "determination_method": "Fineman-Ross",
                    "Q-value": {
                        "constant_1": 0.85,
                        "constant_2": null
                    },
                    "e-Value": {
                        "constant_1": -0.9,
                        "constant_2": null
                    },
                    "r_product": 0.66
                }
            ]
        },
        {
            "monomers": [
                {
                    "monomer1": "p-chlorostyrene",
                    "monomer2": "p-vinylphenylmethylcarbinol"
                }
            ],
            "reaction_conditions": [
                {
                    "polymerization_type": "free radical",
                    "solvent": "dioxane",
                    "method": "solvent",
                    "temperature": 60.0,
                    "temperature_unit": "°C",
                    "reaction_constants": {
                        "constant_1": 1.43,
                        "constant_2": 0.33
                    },
                    "reaction_constant_conf": {
                        "constant_conf_1": null,
                        "constant_conf_2": null
                    },
                    "determination_method": "Fineman-Ross",
                    "Q-value": {
                        "constant_1": 0.97,
                        "constant_2": null
                    },
                    "e-Value": {
                        "constant_1": -1.2,
                        "constant_2": null
                    },
                    "r_product": 0.47
                }
            ]
        },
        {
            "monomers": [
                {
                    "monomer1": "styrene",
                    "monomer2": "p-vinylphenylmethylcarbinol"
                }
            ],
            "reaction_conditions": [
                {
                    "polymerization_type": "free radical",
                    "solvent": "dioxane",
                    "method": "solvent",
                    "temperature": 60.0,
                    "temperature_unit": "°C",
                    "reaction_constants": {
                        "constant_1": 0.79,
                        "constant_2": 1.25
                    },
                    "reaction_constant_conf": {
                        "constant_conf_1": null,
                        "constant_conf_2": null
                    },
                    "determination_method": "Fineman-Ross",
                    "Q-value": {
                        "constant_1": 1.17,
                        "constant_2": null
                    },
                    "e-Value": {
                        "constant_1": -0.7,
                        "constant_2": null
                    },
                    "r_product": 0.99
                }
            ]
        }
    ],
    "source": "https://doi.org/10.1002/pol.1969.150070714",
    "PDF_name": "Preparation and Copolymerization of p-Vinylphenylalkylcarbinol"
}

File: data_extraction/provenance/copol_database/model_output_extraction/10.1002_pol.1971.150090307.json
{
    "reactions": [
        {
            "monomers": [
                {
                    "monomer1": "vinylferrocene",
                    "monomer2": "styrene"
                }
            ],
            "reaction_conditions": [
                {
                    "polymerization_type": "free radical",
                    "solvent": "benzene",
                    "method": "solvent",
                    "temperature": 70.0,
                    "temperature_unit": "°C",
                    "reaction_constants": {
                        "constant_1": 0.08,
                        "constant_2": 2.5
                    },
                    "reaction_constant_conf": {
                        "constant_conf_1": 0.04,
                        "constant_conf_2": 0.2
                    },
                    "determination_method": "differential form of the copolymer equation",
                    "Q-value": {
                        "constant_1": 0.145,
                        "constant_2": null
                    },
                    "e-Value": {
                        "constant_1": 0.47,
                        "constant_2": null
                    },
                    "r_product": 0.2
                },
                {
                    "polymerization_type": "free radical",
                    "solvent": "benzene",
                    "method": "solvent",
                    "temperature": 70.0,
                    "temperature_unit": "°C",
                    "reaction_constants": {
                        "constant_1": 0.08,
                        "constant_2": 2.5
                    },
                    "reaction_constant_conf": {
                        "constant_conf_1": 0.02,
                        "constant_conf_2": 0.5
                    },
                    "determination_method": "curve-fitting technique",
                    "Q-value": {
                        "constant_1": 0.145,
                        "constant_2": null
                    },
                    "e-Value": {
                        "constant_1": 0.47,
                        "constant_2": null
                    },
                    "r_product": 0.2
                },
                {
                    "polymerization_type": "free radical",
                    "solvent": "benzene",
                    "method": "solvent",
                    "temperature": 70.0,
                    "temperature_unit": "°C",
                    "reaction_constants": {
                        "constant_1": 0.097,
                        "constant_2": 2.91
                    },
                    "reaction_constant_conf": {
                        "constant_conf_1": 0.043,
                        "constant_conf_2": 0.07
                    },
                    "determination_method": "integration method",
                    "Q-value": {
                        "constant_1": null,
                        "constant_2": null
                    },
                    "e-Value": {
                        "constant_1": null,
                        "constant_2": null
                    },
                    "r_product": 0.28
                }
            ]
        },
        {
            "monomers": [
                {
                    "monomer1": "vinylferrocene",
                    "monomer2": "methyl acrylate"
                }
            ],
            "reaction_conditions": [
                {
                    "polymerization_type": "free radical",
                    "solvent": "benzene",
                    "method": "solvent",
                    "temperature": 70.0,
                    "temperature_unit": "°C",
                    "reaction_constants": {
                        "constant_1": 0.82,
                        "constant_2": 0.63
                    },
                    "reaction_constant_conf": {
                        "constant_conf_1": 0.05,
                        "constant_conf_2": 0.03
                    },
                    "determination_method": "integration method",
                    "Q-value": {
                        "constant_1": 1.16,
                        "constant_2": null
                    },
                    "e-Value": {
                        "constant_1": 1.39,
                        "constant_2": null
                    },
                    "r_product": 0.52
                }
            ]
        },
        {
            "monomers": [
                {
                    "monomer1": "vinylferrocene",
                    "monomer2": "methyl methacrylate"
                }
            ],
            "reaction_conditions": [
                {
                    "polymerization_type": "free radical",
                    "solvent": "benzene",
                    "method": "solvent",
                    "temperature": 70.0,
                    "temperature_unit": "°C",
                    "reaction_constants": {
                        "constant_1": 0.52,
                        "constant_2": 1.22
                    },
                    "reaction_constant_conf": {
                        "constant_conf_1": 0.27,
                        "constant_conf_2": 0.37
                    },
                    "determination_method": "integration method",
                    "Q-value": {
                        "constant_1": 0.79,
                        "constant_2": null
                    },
                    "e-Value": {
                        "constant_1": 1.07,
                        "constant_2": null
                    },
                    "r_product": 0.64
                }
            ]
        },
        {
            "monomers": [
                {
                    "monomer1": "vinylferrocene",
                    "monomer2": "acrylonitrile"
                }
            ],
            "reaction_conditions": [
                {
                    "polymerization_type": "free radical",
                    "solvent": "benzene",
                    "method": "solvent",
                    "temperature": 70.0,
                    "temperature_unit": "°C",
                    "reaction_constants": {
                        "constant_1": 0.15,
                        "constant_2": 0.16
                    },
                    "reaction_constant_conf": {
                        "constant_conf_1": 0.05,
                        "constant_conf_2": 0.05
                    },
                    "determination_method": "curve-fitting technique",
                    "Q-value": {
                        "constant_1": 0.05,
                        "constant_2": null
                    },
                    "e-Value": {
                        "constant_1": 0.73,
                        "constant_2": null
                    },
                    "r_product": 0.024
                }
            ]
        }
    ],
    "source": "https://doi.org/10.1002/pol.1971.150090405",
    "PDF_name": "Free-Radical Homopolymerization and Copolymerization of Vinylferrocene"
}

File: data_extraction/provenance/copol_database/model_output_extraction/10.1002_pol.1971.150090918.json
{
    "reactions": [
        {
            "monomers": [
                {
                    "monomer1": "Vinyl Chloride",
                    "monomer2": "Acrylic Acid"
                }
            ],
            "reaction_conditions": [
                {
                    "polymerization_type": "free radical",
                    "solvent": "dioxane",
                    "method": "solvent",
                    "temperature": 50.0,
                    "temperature_unit": "°C",
                    "reaction_constants": {
                        "constant_1": 0.025,
                        "constant_2": 6.4
                    },
                    "reaction_constant_conf": {
                        "constant_conf_1": null,
                        "constant_conf_2": null
                    },
                    "determination_method": "Fineman-Ross",
                    "Q-value": {
                        "constant_1": null,
                        "constant_2": null
                    },
                    "e-Value": {
                        "constant_1": null,
                        "constant_2": null
                    },
                    "r_product": null
                }
            ]
        },
        {
            "monomers": [
                {
                    "monomer1": "Vinylidene Chloride",
                    "monomer2": "Acrylic Acid"
                }
            ],
            "reaction_conditions": [
                {
                    "polymerization_type": "free radical",
                    "solvent": "dioxane",
                    "method": "solvent",
                    "temperature": 50.0,
                    "temperature_unit": "°C",
                    "reaction_constants": {
                        "constant_1": 0.46,
                        "constant_2": 1.26
                    },
                    "reaction_constant_conf": {
                        "constant_conf_1": null,
                        "constant_conf_2": null
                    },
                    "determination_method": "Fineman-Ross",
                    "Q-value": {
                        "constant_1": null,
                        "constant_2": null
                    },
                    "e-Value": {
                        "constant_1": null,
                        "constant_2": null
                    },
                    "r_product": null
                }
            ]
        },
        {
            "monomers": [
                {
                    "monomer1": "Vinyl Chloride",
                    "monomer2": "Acrylyl Chloride"
                }
            ],
            "reaction_conditions": [
                {
                    "polymerization_type": "free radical",
                    "solvent": "ethylene chloride",
                    "method": "solvent",
                    "temperature": 50.0,
                    "temperature_unit": "°C",
                    "reaction_constants": {
                        "constant_1": 0.017,
                        "constant_2": 2.65
                    },
                    "reaction_constant_conf": {
                        "constant_conf_1": null,
                        "constant_conf_2": null
                    },
                    "determination_method": "Fineman-Ross",
                    "Q-value": {
                        "constant_1": null,
                        "constant_2": null
                    },
                    "e-Value": {
                        "constant_1": null,
                        "constant_2": null
                    },
                    "r_product": null
                }
            ]
        },
        {
            "monomers": [
                {
                    "monomer1": "Vinylidene Chloride",
                    "monomer2": "Acrylyl Chloride"
                }
            ],
            "reaction_conditions": [
                {
                    "polymerization_type": "free radical",
                    "solvent": "ethylene chloride",
                    "method": "solvent",
                    "temperature": 50.0,
                    "temperature_unit": "°C",
                    "reaction_constants": {
                        "constant_1": 0.5,
                        "constant_2": 1.12
                    },
                    "reaction_constant_conf": {
                        "constant_conf_1": null,
                        "constant_conf_2": null
                    },
                    "determination_method": "Fineman-Ross",
                    "Q-value": {
                        "constant_1": null,
                        "constant_2": null
                    },
                    "e-Value": {
                        "constant_1": null,
                        "constant_2": null
                    },
                    "r_product": null
                }
            ]
        }
    ],
    "source": "https://doi.org/10.1002/pol.1961.100090625",
    "PDF_name": "Copolymers of Vinyl Chloride and Vinylidene Chloride With Some Acid Chlorides"
}

File: data_extraction/provenance/copol_database/model_output_extraction/10.1002_pol.1973.170111020.json
{
    "reactions": [
        {
            "monomers": [
                "monomer1",
                "Isobutyl vinyl ether",
                "monomer2",
                "Trichloroethylene"
            ],
            "reaction_conditions": [
                {
                    "polymerization_type": "free radical",
                    "solvent": "acetone",
                    "method": "bulk",
                    "temperature": 25.0,
                    "temperature_unit": "°C",
                    "reaction_constants": {
                        "constant_1": 0.045,
                        "constant_2": 0.0
                    },
                    "reaction_constant_conf": {
                        "constant_conf_1": null,
                        "constant_conf_2": null
                    },
                    "determination_method": "Fineman-Ross",
                    "Q-value": {
                        "constant_1": null,
                        "constant_2": null
                    },
                    "e-Value": {
                        "constant_1": null,
                        "constant_2": null
                    },
                    "r_product": null
                },
                {
                    "polymerization_type": "free radical",
                    "solvent": "acetone",
                    "method": "bulk",
                    "temperature": 25.0,
                    "temperature_unit": "°C",
                    "reaction_constants": {
                        "constant_1": 0.002,
                        "constant_2": 0.001
                    },
                    "reaction_constant_conf": {
                        "constant_conf_1": null,
                        "constant_conf_2": null
                    },
                    "determination_method": "Alfrey-Price",
                    "Q-value": {
                        "constant_1": null,
                        "constant_2": null
                    },
                    "e-Value": {
                        "constant_1": null,
                        "constant_2": null
                    },
                    "r_product": null
                }
            ]
        }
    ],
    "source": "https://doi.org/10.1002/pol.1973.170110924",
    "PDF_name": "Radiation-Induced Copolymerization of Isobutyl Vinyl Ether with Trichloroethylene"
}

File: data_extraction/provenance/copol_database/model_output_extraction/10.1002_pol.1976.170140318.json
{
    "reactions": [
        {
            "monomers": [
                "monomer1",
                "Butadiene-1-carboxylic acid",
                "monomer2",
                "Styrene"
            ],
            "reaction_conditions": [
                {
                    "polymerization_type": "free radical",
                    "solvent": "tetrahydrofuran",
                    "method": "solvent",
                    "temperature": 50.0,
                    "temperature_unit": "°C",
                    "reaction_constants": {
                        "constant_1": 5.55,
                        "constant_2": 0.08
                    },
                    "reaction_constant_conf": {
                        "constant_conf_1": null,
                        "constant_conf_2": null
                    },
                    "determination_method": "Fineman-Ross",
                    "Q-value": {
                        "constant_1": 6.0,
                        "constant_2": null
                    },
                    "e-Value": {
                        "constant_1": 0.11,
                        "constant_2": null
                    },
                    "r_product": null
                }
            ]
        },
        {
            "monomers": [
                "monomer1",
                "Butadiene-1-carboxylic acid",
                "monomer2",
                "Acrylonitrile"
            ],
            "reaction_conditions": [
                {
                    "polymerization_type": "free radical",
                    "solvent": "tetrahydrofuran",
                    "method": "solvent",
                    "temperature": 50.0,
                    "temperature_unit": "°C",
                    "reaction_constants": {
                        "constant_1": 11.0,
                        "constant_2": 0.03
                    },
                    "reaction_constant_conf": {
                        "constant_conf_1": null,
                        "constant_conf_2": null
                    },
                    "determination_method": "Fineman-Ross",
                    "Q-value": {
                        "constant_1": 5.9,
                        "constant_2": null
                    },
                    "e-Value": {
                        "constant_1": 0.1,
                        "constant_2": null
                    },
                    "r_product": null
                }
            ]
        }
    ],
    "source": "https://doi.org/10.1002/pol.1976.170140314",
    "PDF_name": "Radical Polymerization of Butadiene-1-Carboxylic Acid"
}

File: data_extraction/provenance/copol_database/model_output_extraction/10.1002_pol.1977.170150618.json
{
    "reactions": [
        {
            "monomers": [
                {
                    "monomer1": "2-Hydroxypropyl Methacrylate",
                    "monomer2": "Methyl Acrylate"
                }
            ],
            "reaction_conditions": [
                {
                    "polymerization_type": "free radical",
                    "solvent": "n-heptane",
                    "method": "bulk",
                    "temperature": 60.0,
                    "temperature_unit": "°C",
                    "reaction_constants": {
                        "constant_1": 7.08,
                        "constant_2": 0.01
                    },
                    "reaction_constant_conf": {
                        "constant_conf_1": 0.04,
                        "constant_conf_2": 0.008
                    },
                    "determination_method": "intersection method",
                    "Q-value": null,
                    "e-Value": null,
                    "r_product": null
                },
                {
                    "polymerization_type": "free radical",
                    "solvent": "n-heptane",
                    "method": "bulk",
                    "temperature": 60.0,
                    "temperature_unit": "°C",
                    "reaction_constants": {
                        "constant_1": 7.045,
                        "constant_2": 0.013
                    },
                    "reaction_constant_conf": {
                        "constant_conf_1": null,
                        "constant_conf_2": null
                    },
                    "determination_method": "Fineman Ross method",
                    "Q-value": null,
                    "e-Value": null,
                    "r_product": null
                }
            ]
        },
        {
            "monomers": [
                {
                    "monomer1": "2-Hydroxypropyl Methacrylate",
                    "monomer2": "Ethyl Acrylate"
                }
            ],
            "reaction_conditions": [
                {
                    "polymerization_type": "free radical",
                    "solvent": "n-heptane",
                    "method": "bulk",
                    "temperature": 60.0,
                    "temperature_unit": "°C",
                    "reaction_constants": {
                        "constant_1": 12.56,
                        "constant_2": 0.24
                    },
                    "reaction_constant_conf": {
                        "constant_conf_1": 0.1,
                        "constant_conf_2": 0.1
                    },
                    "determination_method": "intersection method",
                    "Q-value": null,
                    "e-Value": null,
                    "r_product": null
                },
                {
                    "polymerization_type": "free radical",
                    "solvent": "n-heptane",
                    "method": "bulk",
                    "temperature": 60.0,
                    "temperature_unit": "°C",
                    "reaction_constants": {
                        "constant_1": 13.038,
                        "constant_2": 0.33
                    },
                    "reaction_constant_conf": {
                        "constant_conf_1": null,
                        "constant_conf_2": null
                    },
                    "determination_method": "Fineman Ross method",
                    "Q-value": null,
                    "e-Value": null,
                    "r_product": null
                }
            ]
        },
        {
            "monomers": [
                {
                    "monomer1": "2-Hydroxypropyl Methacrylate",
                    "monomer2": "n-Butyl Acrylate"
                }
            ],
            "reaction_conditions": [
                {
                    "polymerization_type": "free radical",
                    "solvent": "n-heptane",
                    "method": "bulk",
                    "temperature": 60.0,
                    "temperature_unit": "°C",
                    "reaction_constants": {
                        "constant_1": 5.3,
                        "constant_2": 0.22
                    },
                    "reaction_constant_conf": {
                        "constant_conf_1": 0.04,
                        "constant_conf_2": 0.02
                    },
                    "determination_method": "intersection method",
                    "Q-value": null,
                    "e-Value": null,
                    "r_product": null
                },
                {
                    "polymerization_type": "free radical",
                    "solvent": "n-heptane",
                    "method": "bulk",
                    "temperature": 60.0,
                    "temperature_unit": "°C",
                    "reaction_constants": {
                        "constant_1": 5.17,
                        "constant_2": 0.19
                    },
                    "reaction_constant_conf": {
                        "constant_conf_1": null,
                        "constant_conf_2": null
                    },
                    "determination_method": "Fineman Ross method",
                    "Q-value": null,
                    "e-Value": null,
                    "r_product": null
                }
            ]
        },
        {
            "monomers": [
                {
                    "monomer1": "2-Hydroxypropyl Methacrylate",
                    "monomer2": "Methyl Methacrylate"
                }
            ],
            "reaction_conditions": [
                {
                    "polymerization_type": "free radical",
                    "solvent": "carbon tetrachloride",
                    "method": "bulk",
                    "temperature": 60.0,
                    "temperature_unit": "°C",
                    "reaction_constants": {
                        "constant_1": 1.16,
                        "constant_2": 0.43
                    },
                    "reaction_constant_conf": {
                        "constant_conf_1": 0.04,
                        "constant_conf_2": 0.02
                    },
                    "determination_method": "intersection method",
                    "Q-value": null,
                    "e-Value": null,
                    "r_product": null
                },
                {
                    "polymerization_type": "free radical",
                    "solvent": "carbon tetrachloride",
                    "method": "bulk",
                    "temperature": 60.0,
                    "temperature_unit": "°C",
                    "reaction_constants": {
                        "constant_1": 1.122,
                        "constant_2": 0.486
                    },
                    "reaction_constant_conf": {
                        "constant_conf_1": null,
                        "constant_conf_2": null
                    },
                    "determination_method": "Fineman Ross method",
                    "Q-value": null,
                    "e-Value": null,
                    "r_product": null
                }
            ]
        }
    ],
    "source": "https://doi.org/10.1002/pol.1977.170150711",
    "PDF_name": "Copolymerization of 2-Hydroxypropyl Methacrylate with Alkyl Acrylate Monomers"
}

File: data_extraction/provenance/copol_database/model_output_extraction/10.1002_pol.1982.170200202.json
{
    "reactions": [
        {
            "monomers": [
                {
                    "monomer1": "Ethyl Acrylate",
                    "monomer2": "n-Butyl Methacrylate"
                }
            ],
            "reaction_conditions": [
                {
                    "polymerization_type": "free radical",
                    "solvent": "Methyl Ethyl Ketone",
                    "method": "solvent",
                    "temperature": 60.0,
                    "temperature_unit": "°C",
                    "reaction_constants": {
                        "constant_1": 0.35,
                        "constant_2": 2.69
                    },
                    "reaction_constant_conf": {
                        "constant_conf_1": null,
                        "constant_conf_2": null
                    },
                    "determination_method": "Kelen-Tudos",
                    "Q-value": {
                        "constant_1": null,
                        "constant_2": null
                    },
                    "e-Value": {
                        "constant_1": null,
                        "constant_2": null
                    },
                    "r_product": null
                }
            ]
        }
    ],
    "source": "https://doi.org/10.1002/pol.1982.170200207",
    "PDF_name": "Reactivity Ratios of Ethyl Acrylate, n-Butyl Methacrylate Copolymer System by 1H-NMR"
}

File: data_extraction/provenance/copol_database/model_output_extraction/10.1002_pol.1984.170221006.json
{
    "reactions": [
        {
            "monomers": [
                {
                    "monomer1": "N-vinyl-tert-butylcarbamate",
                    "monomer2": "vinylacetate"
                }
            ],
            "reaction_conditions": [
                {
                    "polymerization_type": "free radical",
                    "solvent": "benzene",
                    "method": "solvent",
                    "temperature": 60.0,
                    "temperature_unit": "°C",
                    "reaction_constants": {
                        "constant_1": 1.14,
                        "constant_2": 0.47
                    },
                    "reaction_constant_conf": {
                        "constant_conf_1": 0.05,
                        "constant_conf_2": 0.07
                    },
                    "determination_method": "Fineman-Ross",
                    "Q-value": null,
                    "e-Value": null,
                    "r_product": null
                },
                {
                    "polymerization_type": "free radical",
                    "solvent": "benzene",
                    "method": "solvent",
                    "temperature": 60.0,
                    "temperature_unit": "°C",
                    "reaction_constants": {
                        "constant_1": 1.12,
                        "constant_2": 0.46
                    },
                    "reaction_constant_conf": {
                        "constant_conf_1": 0.07,
                        "constant_conf_2": 0.03
                    },
                    "determination_method": "Kelen-Tudos",
                    "Q-value": null,
                    "e-Value": null,
                    "r_product": null
                }
            ]
        }
    ],
    "source": "https://doi.org/10.1002/pol.1984.170220622",
    "PDF_name": "Copolymers of Vinylamine and Vinylalcohol by Acid Hydrolysis of Poly(N-Vinyl-tert-Butylcarbamate-co-Vinylacetate): Evaluation of Reactivity Ratios"
}

File: data_extraction/provenance/copol_database/model_output_extraction/10.1002_pol.1986.140240507.json
{
    "reactions": [
        {
            "monomers": [
                {
                    "monomer1": "p-vinylbenzophenone",
                    "monomer2": "p-dimethylaminostyrene"
                }
            ],
            "reaction_conditions": [
                {
                    "polymerization_type": "free radical",
                    "solvent": "benzene",
                    "method": "solvent",
                    "temperature": 65.0,
                    "temperature_unit": "°C",
                    "reaction_constants": {
                        "constant_1": 0.78,
                        "constant_2": 0.04
                    },
                    "reaction_constant_conf": {
                        "constant_conf_1": null,
                        "constant_conf_2": null
                    },
                    "determination_method": "Fineman-Ross",
                    "Q-value": {
                        "constant_1": null,
                        "constant_2": null
                    },
                    "e-Value": {
                        "constant_1": null,
                        "constant_2": null
                    },
                    "r_product": null
                }
            ]
        },
        {
            "monomers": [
                {
                    "monomer1": "p-vinylbenzophenone",
                    "monomer2": "p-dimethylaminomethylstyrene"
                }
            ],
            "reaction_conditions": [
                {
                    "polymerization_type": "free radical",
                    "solvent": "benzene",
                    "method": "solvent",
                    "temperature": 65.0,
                    "temperature_unit": "°C",
                    "reaction_constants": {
                        "constant_1": 2.2,
                        "constant_2": 0.27
                    },
                    "reaction_constant_conf": {
                        "constant_conf_1": 0.2,
                        "constant_conf_2": 0.02
                    },
                    "determination_method": "Fineman-Ross",
                    "Q-value": {
                        "constant_1": null,
                        "constant_2": null
                    },
                    "e-Value": {
                        "constant_1": null,
                        "constant_2": null
                    },
                    "r_product": null
                }
            ]
        },
        {
            "monomers": [
                {
                    "monomer1": "p-vinylbenzophenone",
                    "monomer2": "methyl acrylate"
                }
            ],
            "reaction_conditions": [
                {
                    "polymerization_type": "free radical",
                    "solvent": "benzene",
                    "method": "solvent",
                    "temperature": 65.0,
                    "temperature_unit": "°C",
                    "reaction_constants": {
                        "constant_1": 3.7,
                        "constant_2": 0.1
                    },
                    "reaction_constant_conf": {
                        "constant_conf_1": null,
                        "constant_conf_2": null
                    },
                    "determination_method": "Fineman-Ross",
                    "Q-value": {
                        "constant_1": null,
                        "constant_2": null
                    },
                    "e-Value": {
                        "constant_1": null,
                        "constant_2": null
                    },
                    "r_product": null
                }
            ]
        },
        {
            "monomers": [
                {
                    "monomer1": "p-dimethylaminostyrene",
                    "monomer2": "methyl acrylate"
                }
            ],
            "reaction_conditions": [
                {
                    "polymerization_type": "free radical",
                    "solvent": "benzene",
                    "method": "solvent",
                    "temperature": 65.0,
                    "temperature_unit": "°C",
                    "reaction_constants": {
                        "constant_1": 0.4,
                        "constant_2": 0.1
                    },
                    "reaction_constant_conf": {
                        "constant_conf_1": null,
                        "constant_conf_2": null
                    },
                    "determination_method": "Fineman-Ross",
                    "Q-value": {
                        "constant_1": null,
                        "constant_2": null
                    },
                    "e-Value": {
                        "constant_1": null,
                        "constant_2": null
                    },
                    "r_product": null
                }
            ]
        }
    ],
    "source": "https://doi.org/10.1002/pol.1986.130240505",
    "PDF_name": "Copolymerization Reactivity Ratios of p-Vinylbenzophenone and p-Dimethylamino Styrene"
}
