Repository: lamalab-org/copolymer-reactivity

# `data_extraction/provenance/` — historical run artefacts

This directory holds the **intermediate artefacts of the extraction run** that produced the `extracted_reactions.csv` underlying the paper's dataset. Nothing in the active pipeline reads from here at runtime; it's kept solely so the path from "Crossref query" to "row in `processed_data.csv`" is auditable.

The active pipeline (`data_extraction/obtain_data.py`) writes new runs under a configurable `ExtractionConfig` layout — see [`../README.md`](../README.md). The files here are the outputs of the specific run that produced the paper-cited dataset; they are not regenerated by ordinary use.

File: data_extraction/provenance/copol_database/model_output_extraction/10.1002_pola.1988.080260222.json
{
    "reactions": [
        {
            "monomers": [
                "monomer1",
                "Tributyltin Methacrylate",
                "monomer2",
                "Cyclohexyl Methacrylate"
            ],
            "reaction_conditions": [
                {
                    "polymerization_type": "free radical",
                    "solvent": "toluene",
                    "method": "solvent",
                    "temperature": 55.0,
                    "temperature_unit": "°C",
                    "reaction_constants": {
                        "constant_1": 0.41,
                        "constant_2": 0.85
                    },
                    "reaction_constant_conf": {
                        "constant_conf_1": null,
                        "constant_conf_2": null
                    },
                    "determination_method": "Kelen-Tudos",
                    "Q-value": {
                        "constant_1": null,
                        "constant_2": null
                    },
                    "e-Value": {
                        "constant_1": null,
                        "constant_2": null
                    },
                    "r_product": 0.35
                }
            ]
        },
        {
            "monomers": [
                "monomer1",
                "Tributyltin Methacrylate",
                "monomer2",
                "2-Ethoxyethyl Methacrylate"
            ],
            "reaction_conditions": [
                {
                    "polymerization_type": "free radical",
                    "solvent": "toluene",
                    "method": "solvent",
                    "temperature": 55.0,
                    "temperature_unit": "°C",
                    "reaction_constants": {
                        "constant_1": 0.4,
                        "constant_2": 0.65
                    },
                    "reaction_constant_conf": {
                        "constant_conf_1": null,
                        "constant_conf_2": null
                    },
                    "determination_method": "Kelen-Tudos",
                    "Q-value": {
                        "constant_1": null,
                        "constant_2": null
                    },
                    "e-Value": {
                        "constant_1": null,
                        "constant_2": null
                    },
                    "r_product": 0.26
                }
            ]
        },
        {
            "monomers": [
                "monomer1",
                "Tributyltin Methacrylate",
                "monomer2",
                "Ethyl Methacrylate"
            ],
            "reaction_conditions": [
                {
                    "polymerization_type": "free radical",
                    "solvent": "toluene",
                    "method": "solvent",
                    "temperature": 55.0,
                    "temperature_unit": "°C",
                    "reaction_constants": {
                        "constant_1": 0.25,
                        "constant_2": 0.59
                    },
                    "reaction_constant_conf": {
                        "constant_conf_1": null,
                        "constant_conf_2": null
                    },
                    "determination_method": "Kelen-Tudos",
                    "Q-value": {
                        "constant_1": null,
                        "constant_2": null
                    },
                    "e-Value": {
                        "constant_1": null,
                        "constant_2": null
                    },
                    "r_product": 0.15
                }
            ]
        },
        {
            "monomers": [
                "monomer1",
                "Tributyltin Methacrylate",
                "monomer2",
                "2-Hydroxyethyl Methacrylate"
            ],
            "reaction_conditions": [
                {
                    "polymerization_type": "free radical",
                    "solvent": "toluene",
                    "method": "solvent",
                    "temperature": 55.0,
                    "temperature_unit": "°C",
                    "reaction_constants": {
                        "constant_1": 0.39,
                        "constant_2": 2.45
                    },
                    "reaction_constant_conf": {
                        "constant_conf_1": null,
                        "constant_conf_2": null
                    },
                    "determination_method": "Kelen-Tudos",
                    "Q-value": {
                        "constant_1": null,
                        "constant_2": null
                    },
                    "e-Value": {
                        "constant_1": null,
                        "constant_2": null
                    },
                    "r_product": 0.96
                }
            ]
        },
        {
            "monomers": [
                "monomer1",
                "Tributyltin Methacrylate",
                "monomer2",
                "2-Hydroxypropyl Methacrylate"
            ],
            "reaction_conditions": [
                {
                    "polymerization_type": "free radical",
                    "solvent": "toluene",
                    "method": "solvent",
                    "temperature": 55.0,
                    "temperature_unit": "°C",
                    "reaction_constants": {
                        "constant_1": 0.65,
                        "constant_2": 1.77
                    },
                    "reaction_constant_conf": {
                        "constant_conf_1": null,
                        "constant_conf_2": null
                    },
                    "determination_method": "Kelen-Tudos",
                    "Q-value": {
                        "constant_1": null,
                        "constant_2": null
                    },
                    "e-Value": {
                        "constant_1": null,
                        "constant_2": null
                    },
                    "r_product": 1.15
                }
            ]
        }
    ],
    "source": "https://doi.org/10.1002/pol.1988.010260308",
    "PDF_name": "Organotin Polymers. I. Copolymerization on Tributyltin Methacrylate with (Hydroxy)alkyl Methacrylates"
}

File: data_extraction/provenance/copol_database/model_output_extraction/10.1002_pola.1989.080270233.json
{
    "reactions": [
        {
            "monomers": [
                {
                    "monomer1": "alpha-Hydroxymethylacrylonitrile",
                    "monomer2": "Styrene"
                }
            ],
            "reaction_conditions": [
                {
                    "polymerization_type": "free radical",
                    "solvent": "N-Methyl-2-pyrrolidone",
                    "method": "solvent",
                    "temperature": 60.0,
                    "temperature_unit": "°C",
                    "reaction_constants": {
                        "constant_1": 0.24,
                        "constant_2": 0.55
                    },
                    "reaction_constant_conf": {
                        "constant_conf_1": null,
                        "constant_conf_2": null
                    },
                    "determination_method": "curve fitting method",
                    "Q-value": {
                        "constant_1": 1.35,
                        "constant_2": 0.49
                    },
                    "e-Value": {
                        "constant_1": 0.63,
                        "constant_2": 1.23
                    },
                    "r_product": 0.13
                }
            ]
        },
        {
            "monomers": [
                {
                    "monomer1": "alpha-Hydroxymethylacrylonitrile",
                    "monomer2": "Methacrylonitrile"
                }
            ],
            "reaction_conditions": [
                {
                    "polymerization_type": "free radical",
                    "solvent": "N-Methyl-2-pyrrolidone",
                    "method": "solvent",
                    "temperature": 60.0,
                    "temperature_unit": "°C",
                    "reaction_constants": {
                        "constant_1": 0.29,
                        "constant_2": 0.23
                    },
                    "reaction_constant_conf": {
                        "constant_conf_1": null,
                        "constant_conf_2": null
                    },
                    "determination_method": "curve fitting method",
                    "Q-value": {
                        "constant_1": 1.12,
                        "constant_2": 0.49
                    },
                    "e-Value": {
                        "constant_1": 0.81,
                        "constant_2": 1.23
                    },
                    "r_product": 0.067
                }
            ]
        },
        {
            "monomers": [
                {
                    "monomer1": "alpha-Hydroxymethylacrylonitrile",
                    "monomer2": "Acrylonitrile"
                }
            ],
            "reaction_conditions": [
                {
                    "polymerization_type": "free radical",
                    "solvent": "N-Methyl-2-pyrrolidone",
                    "method": "solvent",
                    "temperature": 60.0,
                    "temperature_unit": "°C",
                    "reaction_constants": {
                        "constant_1": 0.4,
                        "constant_2": 0.04
                    },
                    "reaction_constant_conf": {
                        "constant_conf_1": null,
                        "constant_conf_2": null
                    },
                    "determination_method": "curve fitting method",
                    "Q-value": {
                        "constant_1": 0.49,
                        "constant_2": 0.49
                    },
                    "e-Value": {
                        "constant_1": 1.23,
                        "constant_2": 1.23
                    },
                    "r_product": 0.016
                }
            ]
        }
    ],
    "source": "https://doi.org/10.1002/pol.1989.080270405",
    "PDF_name": "Radical-Initiated Homopolymerization and Copolymerization of alpha-Hydroxymethylacrylonitrile"
}

File: data_extraction/provenance/copol_database/model_output_extraction/10.1002_pola.1989.080271118.json
{
    "reactions": [
        {
            "monomers": [
                {
                    "monomer1": "Styrene",
                    "monomer2": "alpha-Trimethylsilyloxystyrene"
                }
            ],
            "reaction_conditions": [
                {
                    "polymerization_type": "free radical",
                    "solvent": null,
                    "method": "bulk",
                    "temperature": 60.0,
                    "temperature_unit": "°C",
                    "reaction_constants": {
                        "constant_1": 1.48,
                        "constant_2": 0.0
                    },
                    "reaction_constant_conf": {
                        "constant_conf_1": null,
                        "constant_conf_2": null
                    },
                    "determination_method": null,
                    "Q-value": {
                        "constant_1": 0.88,
                        "constant_2": null
                    },
                    "e-Value": {
                        "constant_1": -1.13,
                        "constant_2": null
                    },
                    "r_product": null
                }
            ]
        },
        {
            "monomers": [
                {
                    "monomer1": "Acrylonitrile",
                    "monomer2": "alpha-Trimethylsilyloxystyrene"
                }
            ],
            "reaction_conditions": [
                {
                    "polymerization_type": "free radical",
                    "solvent": null,
                    "method": "bulk",
                    "temperature": 60.0,
                    "temperature_unit": "°C",
                    "reaction_constants": {
                        "constant_1": 0.05,
                        "constant_2": 0.0
                    },
                    "reaction_constant_conf": {
                        "constant_conf_1": null,
                        "constant_conf_2": null
                    },
                    "determination_method": "Kelen-Tudos",
                    "Q-value": {
                        "constant_1": 0.88,
                        "constant_2": null
                    },
                    "e-Value": {
                        "constant_1": -1.13,
                        "constant_2": null
                    },
                    "r_product": null
                }
            ]
        }
    ],
    "source": "https://doi.org/10.1002/pola.1989.080271127",
    "PDF_name": "Silyl Enol Ethers as Monomer. I. Radical Copolymerizability of alpha-Trimethylsilyloxystyrene"
}

File: data_extraction/provenance/copol_database/model_output_extraction/10.1002_pola.1990.080280206.json
{
    "reactions": [
        {
            "monomers": [
                "monomer1",
                "monomer2"
            ],
            "reaction_conditions": [
                {
                    "polymerization_type": "free radical",
                    "solvent": "benzene",
                    "method": "solvent",
                    "temperature": 60.0,
                    "temperature_unit": "°C",
                    "reaction_constants": {
                        "constant_1": 0.03,
                        "constant_2": 18.5
                    },
                    "reaction_constant_conf": {
                        "constant_conf_1": null,
                        "constant_conf_2": null
                    },
                    "determination_method": null,
                    "Q-value": {
                        "constant_1": 0.1,
                        "constant_2": null
                    },
                    "e-Value": {
                        "constant_1": -1.57,
                        "constant_2": null
                    },
                    "r_product": 0.56
                }
            ]
        },
        {
            "monomers": [
                "monomer1",
                "monomer2"
            ],
            "reaction_conditions": [
                {
                    "polymerization_type": "free radical",
                    "solvent": "benzene",
                    "method": "solvent",
                    "temperature": 60.0,
                    "temperature_unit": "°C",
                    "reaction_constants": {
                        "constant_1": 0.01,
                        "constant_2": 10.4
                    },
                    "reaction_constant_conf": {
                        "constant_conf_1": null,
                        "constant_conf_2": null
                    },
                    "determination_method": null,
                    "Q-value": {
                        "constant_1": 0.52,
                        "constant_2": null
                    },
                    "e-Value": {
                        "constant_1": 0.22,
                        "constant_2": null
                    },
                    "r_product": 1.04
                }
            ]
        },
        {
            "monomers": [
                "monomer1",
                "monomer2"
            ],
            "reaction_conditions": [
                {
                    "polymerization_type": "free radical",
                    "solvent": "benzene",
                    "method": "solvent",
                    "temperature": 60.0,
                    "temperature_unit": "°C",
                    "reaction_constants": {
                        "constant_1": 0.03,
                        "constant_2": 0.69
                    },
                    "reaction_constant_conf": {
                        "constant_conf_1": null,
                        "constant_conf_2": null
                    },
                    "determination_method": null,
                    "Q-value": {
                        "constant_1": 0.47,
                        "constant_2": null
                    },
                    "e-Value": {
                        "constant_1": -1.56,
                        "constant_2": null
                    },
                    "r_product": 0.02
                }
            ]
        },
        {
            "monomers": [
                "monomer1",
                "monomer2"
            ],
            "reaction_conditions": [
                {
                    "polymerization_type": "free radical",
                    "solvent": "benzene",
                    "method": "solvent",
                    "temperature": 60.0,
                    "temperature_unit": "°C",
                    "reaction_constants": {
                        "constant_1": 0.38,
                        "constant_2": 5.33
                    },
                    "reaction_constant_conf": {
                        "constant_conf_1": null,
                        "constant_conf_2": null
                    },
                    "determination_method": null,
                    "Q-value": {
                        "constant_1": 0.26,
                        "constant_2": null
                    },
                    "e-Value": {
                        "constant_1": -0.22,
                        "constant_2": null
                    },
                    "r_product": 2.03
                }
            ]
        },
        {
            "monomers": [
                "monomer1",
                "monomer2"
            ],
            "reaction_conditions": [
                {
                    "polymerization_type": "free radical",
                    "solvent": "benzene",
                    "method": "solvent",
                    "temperature": 60.0,
                    "temperature_unit": "°C",
                    "reaction_constants": {
                        "constant_1": 0.0004,
                        "constant_2": 4.88
                    },
                    "reaction_constant_conf": {
                        "constant_conf_1": null,
                        "constant_conf_2": null
                    },
                    "determination_method": null,
                    "Q-value": {
                        "constant_1": 0.0,
                        "constant_2": null
                    },
                    "e-Value": {
                        "constant_1": -1.72,
                        "constant_2": null
                    },
                    "r_product": 0.0002
                }
            ]
        }
    ],
    "source": "https://doi.org/10.1002/pol.1990.010280129",
    "PDF_name": "Radical Copolymerization of 3-Tri-n-Butylstannylstyrene with Several Vinyl Monomers"
}

File: data_extraction/provenance/copol_database/model_output_extraction/10.1002_pola.1990.080281121.json
{
    "reactions": [
        {
            "monomers": [
                {
                    "monomer1": "2-Ethylacrylic acid",
                    "monomer2": "Methacrylic acid"
                }
            ],
            "reaction_conditions": [
                {
                    "polymerization_type": "free radical",
                    "solvent": null,
                    "method": "bulk",
                    "temperature": 60.0,
                    "temperature_unit": "°C",
                    "reaction_constants": {
                        "constant_1": 1.14,
                        "constant_2": 0.23
                    },
                    "reaction_constant_conf": {
                        "constant_conf_1": null,
                        "constant_conf_2": null
                    },
                    "determination_method": "nonlinear least squares technique",
                    "Q-value": {
                        "constant_1": null,
                        "constant_2": null
                    },
                    "e-Value": {
                        "constant_1": null,
                        "constant_2": null
                    },
                    "r_product": null
                },
                {
                    "polymerization_type": "free radical",
                    "solvent": "N,N-Dimethylformamide",
                    "method": "solvent",
                    "temperature": 60.0,
                    "temperature_unit": "°C",
                    "reaction_constants": {
                        "constant_1": 1.91,
                        "constant_2": 0.09
                    },
                    "reaction_constant_conf": {
                        "constant_conf_1": null,
                        "constant_conf_2": null
                    },
                    "determination_method": "nonlinear least squares technique",
                    "Q-value": {
                        "constant_1": null,
                        "constant_2": null
                    },
                    "e-Value": {
                        "constant_1": null,
                        "constant_2": null
                    },
                    "r_product": null
                }
            ]
        }
    ],
    "source": "https://doi.org/10.1002/pol.1990.080281215",
    "PDF_name": "Radical Copolymerization of 2-Ethylacrylic Acid and Methacrylic Acid"
}

File: data_extraction/provenance/copol_database/model_output_extraction/10.1002_pola.1990.080281211.json
{
    "reactions": [
        {
            "monomers": [
                {
                    "monomer1": "Allyl acetate",
                    "monomer2": "Vinyl acetate"
                }
            ],
            "reaction_conditions": [
                {
                    "polymerization_type": "free radical",
                    "solvent": null,
                    "method": "bulk",
                    "temperature": 60.0,
                    "temperature_unit": "°C",
                    "reaction_constants": {
                        "constant_1": 0.7,
                        "constant_2": 1.0
                    },
                    "reaction_constant_conf": {
                        "constant_conf_1": null,
                        "constant_conf_2": null
                    },
                    "determination_method": "Kelen-Tudos",
                    "Q-value": {
                        "constant_1": 0.044,
                        "constant_2": null
                    },
                    "e-Value": {
                        "constant_1": -1.48,
                        "constant_2": null
                    },
                    "r_product": 0.7
                }
            ]
        },
        {
            "monomers": [
                {
                    "monomer1": "Allyl propionate",
                    "monomer2": "Vinyl acetate"
                }
            ],
            "reaction_conditions": [
                {
                    "polymerization_type": "free radical",
                    "solvent": null,
                    "method": "bulk",
                    "temperature": 60.0,
                    "temperature_unit": "°C",
                    "reaction_constants": {
                        "constant_1": 0.42,
                        "constant_2": 1.29
                    },
                    "reaction_constant_conf": {
                        "constant_conf_1": null,
                        "constant_conf_2": null
                    },
                    "determination_method": "Kelen-Tudos",
                    "Q-value": {
                        "constant_1": 0.04,
                        "constant_2": null
                    },
                    "e-Value": {
                        "constant_1": -1.66,
                        "constant_2": null
                    },
                    "r_product": 0.54
                }
            ]
        },
        {
            "monomers": [
                {
                    "monomer1": "Allyl butyrate",
                    "monomer2": "Vinyl acetate"
                }
            ],
            "reaction_conditions": [
                {
                    "polymerization_type": "free radical",
                    "solvent": null,
                    "method": "bulk",
                    "temperature": 60.0,
                    "temperature_unit": "°C",
                    "reaction_constants": {
                        "constant_1": 0.64,
                        "constant_2": 0.97
                    },
                    "reaction_constant_conf": {
                        "constant_conf_1": null,
                        "constant_conf_2": null
                    },
                    "determination_method": "Kelen-Tudos",
                    "Q-value": {
                        "constant_1": 0.049,
                        "constant_2": null
                    },
                    "e-Value": {
                        "constant_1": -1.57,
                        "constant_2": null
                    },
                    "r_product": 0.62
                }
            ]
        },
        {
            "monomers": [
                {
                    "monomer1": "Allyl valerate",
                    "monomer2": "Vinyl acetate"
                }
            ],
            "reaction_conditions": [
                {
                    "polymerization_type": "free radical",
                    "solvent": null,
                    "method": "bulk",
                    "temperature": 60.0,
                    "temperature_unit": "°C",
                    "reaction_constants": {
                        "constant_1": 0.58,
                        "constant_2": 1.07
                    },
                    "reaction_constant_conf": {
                        "constant_conf_1": null,
                        "constant_conf_2": null
                    },
                    "determination_method": "Kelen-Tudos",
                    "Q-value": {
                        "constant_1": 0.045,
                        "constant_2": null
                    },
                    "e-Value": {
                        "constant_1": -1.57,
                        "constant_2": null
                    },
                    "r_product": 0.62
                }
            ]
        },
        {
            "monomers": [
                {
                    "monomer1": "Allyl isobutyrate",
                    "monomer2": "Vinyl acetate"
                }
            ],
            "reaction_conditions": [
                {
                    "polymerization_type": "free radical",
                    "solvent": null,
                    "method": "bulk",
                    "temperature": 60.0,
                    "temperature_unit": "°C",
                    "reaction_constants": {
                        "constant_1": 0.51,
                        "constant_2": 1.04
                    },
                    "reaction_constant_conf": {
                        "constant_conf_1": null,
                        "constant_conf_2": null
                    },
                    "determination_method": "Kelen-Tudos",
                    "Q-value": {
                        "constant_1": 0.05,
                        "constant_2": null
                    },
                    "e-Value": {
                        "constant_1": -1.68,
                        "constant_2": null
                    },
                    "r_product": 0.53
                }
            ]
        },
        {
            "monomers": [
                {
                    "monomer1": "Allyl trimethylacetate",
                    "monomer2": "Vinyl acetate"
                }
            ],
            "reaction_conditions": [
                {
                    "polymerization_type": "free radical",
                    "solvent": null,
                    "method": "bulk",
                    "temperature": 60.0,
                    "temperature_unit": "°C",
                    "reaction_constants": {
                        "constant_1": 0.34,
                        "constant_2": 1.15
                    },
                    "reaction_constant_conf": {
                        "constant_conf_1": null,
                        "constant_conf_2": null
                    },
                    "determination_method": "Kelen-Tudos",
                    "Q-value": {
                        "constant_1": 0.053,
                        "constant_2": null
                    },
                    "e-Value": {
                        "constant_1": -1.85,
                        "constant_2": null
                    },
                    "r_product": 0.39
                }
            ]
        }
    ],
    "source": "https://doi.org/10.1002/pol.1990.1233170904",
    "PDF_name": "Allylic Polymers. I. Copolymerization of Allyl Esters with Vinyl Acetate"
}

File: data_extraction/provenance/copol_database/model_output_extraction/10.1002_pola.1992.080300807.json
{
    "reactions": [
        {
            "monomers": [
                {
                    "monomer1": "Vinyl Chloride",
                    "monomer2": "Diisopropyl Fumarate"
                }
            ],
            "reaction_conditions": [
                {
                    "polymerization_type": "free radical",
                    "solvent": "benzene",
                    "method": "solvent",
                    "temperature": 60.0,
                    "temperature_unit": "°C",
                    "reaction_constants": {
                        "constant_1": 0.044,
                        "constant_2": 0.2
                    },
                    "reaction_constant_conf": {
                        "constant_conf_1": null,
                        "constant_conf_2": null
                    },
                    "determination_method": "nonlinear least-squares procedure",
                    "Q-value": {
                        "constant_1": null,
                        "constant_2": null
                    },
                    "e-Value": {
                        "constant_1": null,
                        "constant_2": null
                    },
                    "r_product": null
                }
            ]
        },
        {
            "monomers": [
                {
                    "monomer1": "Styrene",
                    "monomer2": "Diisopropyl Fumarate"
                }
            ],
            "reaction_conditions": [
                {
                    "polymerization_type": "free radical",
                    "solvent": "benzene",
                    "method": "solvent",
                    "temperature": 60.0,
                    "temperature_unit": "°C",
                    "reaction_constants": {
                        "constant_1": 0.4,
                        "constant_2": 0.055
                    },
                    "reaction_constant_conf": {
                        "constant_conf_1": null,
                        "constant_conf_2": null
                    },
                    "determination_method": "nonlinear least-squares procedure",
                    "Q-value": {
                        "constant_1": null,
                        "constant_2": null
                    },
                    "e-Value": {
                        "constant_1": null,
                        "constant_2": null
                    },
                    "r_product": null
                }
            ]
        },
        {
            "monomers": [
                {
                    "monomer1": "Methyl Acrylate",
                    "monomer2": "Diisopropyl Fumarate"
                }
            ],
            "reaction_conditions": [
                {
                    "polymerization_type": "free radical",
                    "solvent": "benzene",
                    "method": "solvent",
                    "temperature": 60.0,
                    "temperature_unit": "°C",
                    "reaction_constants": {
                        "constant_1": 1.9,
                        "constant_2": 0.091
                    },
                    "reaction_constant_conf": {
                        "constant_conf_1": null,
                        "constant_conf_2": null
                    },
                    "determination_method": "nonlinear least-squares procedure",
                    "Q-value": {
                        "constant_1": null,
                        "constant_2": null
                    },
                    "e-Value": {
                        "constant_1": null,
                        "constant_2": null
                    },
                    "r_product": null
                }
            ]
        },
        {
            "monomers": [
                {
                    "monomer1": "Acrylonitrile",
                    "monomer2": "Diisopropyl Fumarate"
                }
            ],
            "reaction_conditions": [
                {
                    "polymerization_type": "free radical",
                    "solvent": "benzene",
                    "method": "solvent",
                    "temperature": 60.0,
                    "temperature_unit": "°C",
                    "reaction_constants": {
                        "constant_1": 3.4,
                        "constant_2": 0.07
                    },
                    "reaction_constant_conf": {
                        "constant_conf_1": null,
                        "constant_conf_2": null
                    },
                    "determination_method": "nonlinear least-squares procedure",
                    "Q-value": {
                        "constant_1": null,
                        "constant_2": null
                    },
                    "e-Value": {
                        "constant_1": null,
                        "constant_2": null
                    },
                    "r_product": null
                }
            ]
        }
    ],
    "source": "https://doi.org/10.1002/pol.1992.140301015",
    "PDF_name": "Effect of the Substituents on Radical Copolymerization of Dialkyl Fumarates with Some Vinyl Monomers"
}

File: data_extraction/provenance/copol_database/model_output_extraction/10.1002_pola.1992.080301104.json
{
    "reactions": [
        {
            "monomers": [
                {
                    "monomer1": "Methyl methacrylate",
                    "monomer2": "Ethyl alpha-hydroxymethylacrylate"
                }
            ],
            "reaction_conditions": [
                {
                    "polymerization_type": "free radical",
                    "solvent": "tetrahydrofuran",
                    "method": "solvent",
                    "temperature": 50.0,
                    "temperature_unit": "°C",
                    "reaction_constants": {
                        "constant_1": 1.264,
                        "constant_2": 1.285
                    },
                    "reaction_constant_conf": {
                        "constant_conf_1": 0.21,
                        "constant_conf_2": 0.2
                    },
                    "determination_method": "nonlinear least-square analysis",
                    "Q-value": {
                        "constant_1": null,
                        "constant_2": null
                    },
                    "e-Value": {
                        "constant_1": null,
                        "constant_2": null
                    },
                    "r_product": null
                }
            ]
        }
    ],
    "source": "https://doi.org/10.1002/pol.1992.140301213",
    "PDF_name": "Free-Radical Homopolymerization and Copolymerization of Ethyl alpha-Hydroxymethylacrylate in Tetrahydrofuran"
}

File: data_extraction/provenance/copol_database/model_output_extraction/10.1007_BF00256283.json
{
    "reactions": [
        {
            "monomers": [
                {
                    "monomer1": "Methacrylonitrile",
                    "monomer2": "Styrene"
                }
            ],
            "reaction_conditions": [
                {
                    "polymerization_type": "radical",
                    "solvent": null,
                    "method": "bulk",
                    "temperature": 22.5,
                    "temperature_unit": "°C",
                    "reaction_constants": {
                        "constant_1": 0.21,
                        "constant_2": 0.34
                    },
                    "reaction_constant_conf": {
                        "constant_conf_1": null,
                        "constant_conf_2": null
                    },
                    "determination_method": "Kelen-Tudos",
                    "Q-value": {
                        "constant_1": null,
                        "constant_2": null
                    },
                    "e-Value": {
                        "constant_1": null,
                        "constant_2": null
                    },
                    "r_product": null
                }
            ]
        }
    ],
    "source": "https://doi.org/10.1007/BF00255250",
    "PDF_name": "Plasma-induced Polymerization 5. Bulk Copolymerization of Methacrylonitrile with Styrene"
}

File: data_extraction/provenance/copol_database/model_output_extraction/10.1007_BF00256295.json
{
    "reactions": [
        {
            "monomers": [
                "monomer1",
                "2,4-Dinitrophenyl Acrylate",
                "monomer2",
                "N-(2-Hydroxyethyl)Carbazolyl Acrylate"
            ],
            "reaction_conditions": [
                {
                    "polymerization_type": "free radical",
                    "solvent": "dioxane",
                    "method": "solvent",
                    "temperature": 60.0,
                    "temperature_unit": "°C",
                    "reaction_constants": {
                        "constant_1": 0.13,
                        "constant_2": 0.18
                    },
                    "reaction_constant_conf": {
                        "constant_conf_1": 0.03,
                        "constant_conf_2": 0.03
                    },
                    "determination_method": "Kelen-Tudor",
                    "Q-value": null,
                    "e-Value": null,
                    "r_product": null
                }
            ]
        },
        {
            "monomers": [
                "monomer1",
                "2,4-Dinitrophenyl Acrylate",
                "monomer2",
                "N-(2-Hydroxyethyl)Carbazolyl Methacrylate"
            ],
            "reaction_conditions": [
                {
                    "polymerization_type": "free radical",
                    "solvent": "dioxane",
                    "method": "solvent",
                    "temperature": 60.0,
                    "temperature_unit": "°C",
                    "reaction_constants": {
                        "constant_1": 0.24,
                        "constant_2": 0.2
                    },
                    "reaction_constant_conf": {
                        "constant_conf_1": 0.07,
                        "constant_conf_2": 0.07
                    },
                    "determination_method": "Kelen-Tudor",
                    "Q-value": null,
                    "e-Value": null,
                    "r_product": null
                }
            ]
        }
    ],
    "source": "10.1007/BF00255250",
    "PDF_name": "Intramolecular Charge Transfer Complexes 9. Radical Copolymers of 2,4-Dinitrophenyl Acrylate with N-(2-Hydroxyethyl)Carbazolyl Acrylate and Methacrylate"
}
