Repository: lamalab-org/copolymer-reactivity

# `data_extraction/provenance/` — historical run artefacts

This directory holds the **intermediate artefacts of the extraction run** that produced the `extracted_reactions.csv` underlying the paper's dataset. Nothing in the active pipeline reads from here at runtime; it's kept solely so the path from "Crossref query" to "row in `processed_data.csv`" is auditable.

The active pipeline (`data_extraction/obtain_data.py`) writes new runs under a configurable `ExtractionConfig` layout — see [`../README.md`](../README.md). The files here are the outputs of the specific run that produced the paper-cited dataset; they are not regenerated by ordinary use.

File: data_extraction/provenance/copol_database/model_output_extraction/10.1007_BF00256313.json
{
    "reactions": [
        {
            "monomers": [
                {
                    "monomer1": "N-(2-hydroxyethyl)carbazolyl acrylate",
                    "monomer2": "acryloyl-β-hydroxyethyl-3,5-dinitrobenzoate"
                }
            ],
            "reaction_conditions": [
                {
                    "polymerization_type": "free radical",
                    "solvent": "dioxane",
                    "method": "solvent",
                    "temperature": 60.0,
                    "temperature_unit": "°C",
                    "reaction_constants": {
                        "constant_1": 0.62,
                        "constant_2": 0.37
                    },
                    "reaction_constant_conf": {
                        "constant_conf_1": null,
                        "constant_conf_2": null
                    },
                    "determination_method": "Kelen-Tudos",
                    "Q-value": {
                        "constant_1": null,
                        "constant_2": null
                    },
                    "e-Value": {
                        "constant_1": null,
                        "constant_2": null
                    },
                    "r_product": null
                }
            ]
        },
        {
            "monomers": [
                {
                    "monomer1": "N-(2-hydroxyethyl)carbazolyl methacrylate",
                    "monomer2": "acryloyl-β-hydroxyethyl-3,5-dinitrobenzoate"
                }
            ],
            "reaction_conditions": [
                {
                    "polymerization_type": "free radical",
                    "solvent": "dioxane",
                    "method": "solvent",
                    "temperature": 60.0,
                    "temperature_unit": "°C",
                    "reaction_constants": {
                        "constant_1": 1.04,
                        "constant_2": 0.1
                    },
                    "reaction_constant_conf": {
                        "constant_conf_1": null,
                        "constant_conf_2": null
                    },
                    "determination_method": "Kelen-Tudos",
                    "Q-value": {
                        "constant_1": null,
                        "constant_2": null
                    },
                    "e-Value": {
                        "constant_1": null,
                        "constant_2": null
                    },
                    "r_product": null
                }
            ]
        }
    ],
    "source": "https://doi.org/10.1007/BF00274501",
    "PDF_name": "Intramolecular Charge Transfer Complexes 13. Copolymers of Acryloyl-β-hydroxyethyl-3,5-dinitrobenzoate with N-(2-hydroxyethyl)Carbazolyl Acrylate and Methacrylate"
}

File: data_extraction/provenance/copol_database/model_output_extraction/10.1007_BF00294883.json
{
    "reactions": [
        {
            "monomers": [
                {
                    "monomer1": "2-methacryloxy tropone",
                    "monomer2": "methyl methacrylate"
                }
            ],
            "reaction_conditions": [
                {
                    "polymerization_type": "free radical",
                    "solvent": "N,N-dimethylformamide",
                    "method": "solvent",
                    "temperature": 75.0,
                    "temperature_unit": "°C",
                    "reaction_constants": {
                        "constant_1": 1.17,
                        "constant_2": 0.68
                    },
                    "reaction_constant_conf": {
                        "constant_conf_1": 0.35,
                        "constant_conf_2": 0.2
                    },
                    "determination_method": "Mayo-Lewis",
                    "Q-value": {
                        "constant_1": null,
                        "constant_2": null
                    },
                    "e-Value": {
                        "constant_1": null,
                        "constant_2": null
                    },
                    "r_product": null
                }
            ]
        },
        {
            "monomers": [
                {
                    "monomer1": "2-methacryloxy tropone",
                    "monomer2": "ethyl acrylate"
                }
            ],
            "reaction_conditions": [
                {
                    "polymerization_type": "free radical",
                    "solvent": "N,N-dimethylformamide",
                    "method": "solvent",
                    "temperature": 75.0,
                    "temperature_unit": "°C",
                    "reaction_constants": {
                        "constant_1": 3.1,
                        "constant_2": 0.37
                    },
                    "reaction_constant_conf": {
                        "constant_conf_1": 0.7,
                        "constant_conf_2": 0.1
                    },
                    "determination_method": "Mayo-Lewis",
                    "Q-value": {
                        "constant_1": null,
                        "constant_2": null
                    },
                    "e-Value": {
                        "constant_1": null,
                        "constant_2": null
                    },
                    "r_product": null
                }
            ]
        }
    ],
    "source": "https://doi.org/10.1007/BF00254898",
    "PDF_name": "Polymer Bulletin 34, 27-30 (1995)"
}

File: data_extraction/provenance/copol_database/model_output_extraction/10.1007_BF00297320.json
{
    "reactions": [
        {
            "monomers": [
                {
                    "monomer1": "3-vinyl thiophene",
                    "monomer2": "methyl methacrylate"
                }
            ],
            "reaction_conditions": [
                {
                    "polymerization_type": "free radical",
                    "solvent": "tetrahydrofuran",
                    "method": "solvent",
                    "temperature": 65.0,
                    "temperature_unit": "°C",
                    "reaction_constants": {
                        "constant_1": 0.25,
                        "constant_2": 0.563
                    },
                    "reaction_constant_conf": {
                        "constant_conf_1": 0.08,
                        "constant_conf_2": 0.08
                    },
                    "determination_method": "nonlinear least squares error-in-variables",
                    "Q-value": {
                        "constant_1": 1.8,
                        "constant_2": 2.3
                    },
                    "e-Value": {
                        "constant_1": null,
                        "constant_2": null
                    },
                    "r_product": 0.141
                }
            ]
        },
        {
            "monomers": [
                {
                    "monomer1": "3-vinyl thiophene",
                    "monomer2": "butyl acrylate"
                }
            ],
            "reaction_conditions": [
                {
                    "polymerization_type": "free radical",
                    "solvent": "tetrahydrofuran",
                    "method": "solvent",
                    "temperature": 65.0,
                    "temperature_unit": "°C",
                    "reaction_constants": {
                        "constant_1": 0.499,
                        "constant_2": 0.386
                    },
                    "reaction_constant_conf": {
                        "constant_conf_1": 0.13,
                        "constant_conf_2": 0.14
                    },
                    "determination_method": "nonlinear least squares error-in-variables",
                    "Q-value": {
                        "constant_1": 2.34,
                        "constant_2": 5.04
                    },
                    "e-Value": {
                        "constant_1": null,
                        "constant_2": null
                    },
                    "r_product": 0.193
                }
            ]
        }
    ],
    "source": "https://doi.org/10.1007/BF00295721",
    "PDF_name": "A re-evaluation of the reactivity ratios of 3-vinyl thiophene in copolymerization with butyl acrylate and methyl methacrylate"
}

File: data_extraction/provenance/copol_database/model_output_extraction/10.1007_BF01422002.json
{
    "reactions": [
        {
            "monomers": [
                {
                    "monomer1": "p-Chlorostyrene",
                    "monomer2": "n-Butylmethacrylate"
                }
            ],
            "reaction_conditions": [
                {
                    "polymerization_type": "free radical",
                    "solvent": null,
                    "method": "bulk",
                    "temperature": 60.0,
                    "temperature_unit": "°C",
                    "reaction_constants": {
                        "constant_1": 1.036,
                        "constant_2": 0.517
                    },
                    "reaction_constant_conf": {
                        "constant_conf_1": 0.084,
                        "constant_conf_2": 0.083
                    },
                    "determination_method": "Kelen-Tudor",
                    "Q-value": null,
                    "e-Value": null,
                    "r_product": null
                },
                {
                    "polymerization_type": "free radical",
                    "solvent": null,
                    "method": "bulk",
                    "temperature": 60.0,
                    "temperature_unit": "°C",
                    "reaction_constants": {
                        "constant_1": 1.02,
                        "constant_2": 0.43
                    },
                    "reaction_constant_conf": {
                        "constant_conf_1": 0.192,
                        "constant_conf_2": 0.11
                    },
                    "determination_method": "Fineman-Ross",
                    "Q-value": null,
                    "e-Value": null,
                    "r_product": null
                }
            ]
        }
    ],
    "source": "https://doi.org/10.1007/BF01410695",
    "PDF_name": "Radikalische Copolymerisation von p-Chlorstyrol und n-Butylmethacrylat"
}

File: data_extraction/provenance/copol_database/model_output_extraction/10.1016_0014-3057(68)90048-7.json
{
    "reactions": [
        {
            "monomers": [
                {
                    "monomer1": "vinyl acetate",
                    "monomer2": "vinyl formate"
                }
            ],
            "reaction_conditions": [
                {
                    "polymerization_type": "free radical",
                    "solvent": "benzene",
                    "method": "solvent",
                    "temperature": 60.0,
                    "temperature_unit": "°C",
                    "reaction_constants": {
                        "constant_1": 0.94,
                        "constant_2": 0.95
                    },
                    "reaction_constant_conf": {
                        "constant_conf_1": 0.07,
                        "constant_conf_2": 0.07
                    },
                    "determination_method": "Fineman-Ross",
                    "Q-value": {
                        "constant_1": null,
                        "constant_2": null
                    },
                    "e-Value": {
                        "constant_1": null,
                        "constant_2": null
                    },
                    "r_product": null
                }
            ]
        },
        {
            "monomers": [
                {
                    "monomer1": "vinyl acetate",
                    "monomer2": "vinyl propionate"
                }
            ],
            "reaction_conditions": [
                {
                    "polymerization_type": "free radical",
                    "solvent": "benzene",
                    "method": "solvent",
                    "temperature": 60.0,
                    "temperature_unit": "°C",
                    "reaction_constants": {
                        "constant_1": 0.98,
                        "constant_2": 0.98
                    },
                    "reaction_constant_conf": {
                        "constant_conf_1": 0.07,
                        "constant_conf_2": 0.07
                    },
                    "determination_method": "Fineman-Ross",
                    "Q-value": {
                        "constant_1": null,
                        "constant_2": null
                    },
                    "e-Value": {
                        "constant_1": null,
                        "constant_2": null
                    },
                    "r_product": null
                }
            ]
        },
        {
            "monomers": [
                {
                    "monomer1": "vinyl acetate",
                    "monomer2": "vinyl butyrate"
                }
            ],
            "reaction_conditions": [
                {
                    "polymerization_type": "free radical",
                    "solvent": "benzene",
                    "method": "solvent",
                    "temperature": 60.0,
                    "temperature_unit": "°C",
                    "reaction_constants": {
                        "constant_1": 1.0,
                        "constant_2": 0.97
                    },
                    "reaction_constant_conf": {
                        "constant_conf_1": 0.07,
                        "constant_conf_2": 0.07
                    },
                    "determination_method": "Fineman-Ross",
                    "Q-value": {
                        "constant_1": null,
                        "constant_2": null
                    },
                    "e-Value": {
                        "constant_1": null,
                        "constant_2": null
                    },
                    "r_product": null
                }
            ]
        },
        {
            "monomers": [
                {
                    "monomer1": "vinyl acetate",
                    "monomer2": "vinyl phenylacetate"
                }
            ],
            "reaction_conditions": [
                {
                    "polymerization_type": "free radical",
                    "solvent": "benzene",
                    "method": "solvent",
                    "temperature": 60.0,
                    "temperature_unit": "°C",
                    "reaction_constants": {
                        "constant_1": 0.96,
                        "constant_2": 0.92
                    },
                    "reaction_constant_conf": {
                        "constant_conf_1": 0.07,
                        "constant_conf_2": 0.07
                    },
                    "determination_method": "Fineman-Ross",
                    "Q-value": {
                        "constant_1": null,
                        "constant_2": null
                    },
                    "e-Value": {
                        "constant_1": null,
                        "constant_2": null
                    },
                    "r_product": null
                }
            ]
        },
        {
            "monomers": [
                {
                    "monomer1": "vinyl acetate",
                    "monomer2": "vinyl benzoate"
                }
            ],
            "reaction_conditions": [
                {
                    "polymerization_type": "free radical",
                    "solvent": "benzene",
                    "method": "solvent",
                    "temperature": 60.0,
                    "temperature_unit": "°C",
                    "reaction_constants": {
                        "constant_1": 0.7,
                        "constant_2": 1.13
                    },
                    "reaction_constant_conf": {
                        "constant_conf_1": 0.07,
                        "constant_conf_2": 0.07
                    },
                    "determination_method": "Fineman-Ross",
                    "Q-value": {
                        "constant_1": null,
                        "constant_2": null
                    },
                    "e-Value": {
                        "constant_1": null,
                        "constant_2": null
                    },
                    "r_product": null
                }
            ]
        },
        {
            "monomers": [
                {
                    "monomer1": "methyl methacrylate",
                    "monomer2": "vinyl formate"
                }
            ],
            "reaction_conditions": [
                {
                    "polymerization_type": "free radical",
                    "solvent": "benzene",
                    "method": "solvent",
                    "temperature": 60.0,
                    "temperature_unit": "°C",
                    "reaction_constants": {
                        "constant_1": 28.6,
                        "constant_2": 0.05
                    },
                    "reaction_constant_conf": {
                        "constant_conf_1": 2.5,
                        "constant_conf_2": 0.01
                    },
                    "determination_method": "Fineman-Ross",
                    "Q-value": {
                        "constant_1": null,
                        "constant_2": null
                    },
                    "e-Value": {
                        "constant_1": null,
                        "constant_2": null
                    },
                    "r_product": null
                }
            ]
        },
        {
            "monomers": [
                {
                    "monomer1": "methyl methacrylate",
                    "monomer2": "vinyl acetate"
                }
            ],
            "reaction_conditions": [
                {
                    "polymerization_type": "free radical",
                    "solvent": "benzene",
                    "method": "solvent",
                    "temperature": 60.0,
                    "temperature_unit": "°C",
                    "reaction_constants": {
                        "constant_1": 26.0,
                        "constant_2": 0.03
                    },
                    "reaction_constant_conf": {
                        "constant_conf_1": 2.5,
                        "constant_conf_2": 0.01
                    },
                    "determination_method": "Fineman-Ross",
                    "Q-value": {
                        "constant_1": null,
                        "constant_2": null
                    },
                    "e-Value": {
                        "constant_1": null,
                        "constant_2": null
                    },
                    "r_product": null
                }
            ]
        },
        {
            "monomers": [
                {
                    "monomer1": "methyl methacrylate",
                    "monomer2": "vinyl propionate"
                }
            ],
            "reaction_conditions": [
                {
                    "polymerization_type": "free radical",
                    "solvent": "benzene",
                    "method": "solvent",
                    "temperature": 60.0,
                    "temperature_unit": "°C",
                    "reaction_constants": {
                        "constant_1": 24.0,
                        "constant_2": 0.03
                    },
                    "reaction_constant_conf": {
                        "constant_conf_1": 2.5,
                        "constant_conf_2": 0.01
                    },
                    "determination_method": "Fineman-Ross",
                    "Q-value": {
                        "constant_1": null,
                        "constant_2": null
                    },
                    "e-Value": {
                        "constant_1": null,
                        "constant_2": null
                    },
                    "r_product": null
                }
            ]
        },
        {
            "monomers": [
                {
                    "monomer1": "methyl methacrylate",
                    "monomer2": "vinyl butyrate"
                }
            ],
            "reaction_conditions": [
                {
                    "polymerization_type": "free radical",
                    "solvent": "benzene",
                    "method": "solvent",
                    "temperature": 60.0,
                    "temperature_unit": "°C",
                    "reaction_constants": {
                        "constant_1": 25.0,
                        "constant_2": 0.03
                    },
                    "reaction_constant_conf": {
                        "constant_conf_1": 2.5,
                        "constant_conf_2": 0.01
                    },
                    "determination_method": "Fineman-Ross",
                    "Q-value": {
                        "constant_1": null,
                        "constant_2": null
                    },
                    "e-Value": {
                        "constant_1": null,
                        "constant_2": null
                    },
                    "r_product": null
                }
            ]
        },
        {
            "monomers": [
                {
                    "monomer1": "methyl methacrylate",
                    "monomer2": "vinyl phenylacetate"
                }
            ],
            "reaction_conditions": [
                {
                    "polymerization_type": "free radical",
                    "solvent": "benzene",
                    "method": "solvent",
                    "temperature": 60.0,
                    "temperature_unit": "°C",
                    "reaction_constants": {
                        "constant_1": 26.4,
                        "constant_2": 0.03
                    },
                    "reaction_constant_conf": {
                        "constant_conf_1": 2.5,
                        "constant_conf_2": 0.01
                    },
                    "determination_method": "Fineman-Ross",
                    "Q-value": {
                        "constant_1": null,
                        "constant_2": null
                    },
                    "e-Value": {
                        "constant_1": null,
                        "constant_2": null
                    },
                    "r_product": null
                }
            ]
        },
        {
            "monomers": [
                {
                    "monomer1": "methyl methacrylate",
                    "monomer2": "vinyl benzoate"
                }
            ],
            "reaction_conditions": [
                {
                    "polymerization_type": "free radical",
                    "solvent": "benzene",
                    "method": "solvent",
                    "temperature": 60.0,
                    "temperature_unit": "°C",
                    "reaction_constants": {
                        "constant_1": 20.3,
                        "constant_2": 0.07
                    },
                    "reaction_constant_conf": {
                        "constant_conf_1": 2.5,
                        "constant_conf_2": 0.01
                    },
                    "determination_method": "Fineman-Ross",
                    "Q-value": {
                        "constant_1": null,
                        "constant_2": null
                    },
                    "e-Value": {
                        "constant_1": null,
                        "constant_2": null
                    },
                    "r_product": null
                }
            ]
        }
    ],
    "source": "European Polymer Journal, 1968, Vol. 4, pp. 669-675",
    "PDF_name": "RADICAL POLYMERIZATIONS INVOLVING ESTERS OF VINYL ALCOHOL—II. COPOLYMERIZATIONS"
}

File: data_extraction/provenance/copol_database/model_output_extraction/10.1016_0014-3057(74)90065-2.json
{
    "reactions": [
        {
            "monomers": [
                {
                    "monomer1": "2-Hydroxyethylmethacrylate",
                    "monomer2": "2-Vinylpyridine"
                }
            ],
            "reaction_conditions": [
                {
                    "polymerization_type": "free radical",
                    "solvent": "N,N-Dimethylformamide",
                    "method": "bulk",
                    "temperature": 60.0,
                    "temperature_unit": "°C",
                    "reaction_constants": {
                        "constant_1": 0.5,
                        "constant_2": 0.47
                    },
                    "reaction_constant_conf": {
                        "constant_conf_1": 0.47,
                        "constant_conf_2": 0.47
                    },
                    "determination_method": "Fineman-Ross",
                    "Q-value": null,
                    "e-Value": null,
                    "r_product": null
                },
                {
                    "polymerization_type": "free radical",
                    "solvent": "N,N-Dimethylformamide",
                    "method": "bulk",
                    "temperature": 60.0,
                    "temperature_unit": "°C",
                    "reaction_constants": {
                        "constant_1": 0.72,
                        "constant_2": 0.03
                    },
                    "reaction_constant_conf": {
                        "constant_conf_1": 0.03,
                        "constant_conf_2": 0.03
                    },
                    "determination_method": "Joshi-Joshi",
                    "Q-value": null,
                    "e-Value": null,
                    "r_product": null
                }
            ]
        },
        {
            "monomers": [
                {
                    "monomer1": "2-Hydroxyethylmethacrylate",
                    "monomer2": "3-Vinylpyridine"
                }
            ],
            "reaction_conditions": [
                {
                    "polymerization_type": "free radical",
                    "solvent": "N,N-Dimethylformamide",
                    "method": "bulk",
                    "temperature": 60.0,
                    "temperature_unit": "°C",
                    "reaction_constants": {
                        "constant_1": 0.69,
                        "constant_2": 0.21
                    },
                    "reaction_constant_conf": {
                        "constant_conf_1": 0.21,
                        "constant_conf_2": 0.21
                    },
                    "determination_method": "Fineman-Ross",
                    "Q-value": null,
                    "e-Value": null,
                    "r_product": null
                },
                {
                    "polymerization_type": "free radical",
                    "solvent": "N,N-Dimethylformamide",
                    "method": "bulk",
                    "temperature": 60.0,
                    "temperature_unit": "°C",
                    "reaction_constants": {
                        "constant_1": 0.75,
                        "constant_2": 0.01
                    },
                    "reaction_constant_conf": {
                        "constant_conf_1": 0.01,
                        "constant_conf_2": 0.01
                    },
                    "determination_method": "Joshi-Joshi",
                    "Q-value": null,
                    "e-Value": null,
                    "r_product": null
                }
            ]
        },
        {
            "monomers": [
                {
                    "monomer1": "2-Hydroxyethylmethacrylate",
                    "monomer2": "4-Vinylpyridine"
                }
            ],
            "reaction_conditions": [
                {
                    "polymerization_type": "free radical",
                    "solvent": "N,N-Dimethylformamide",
                    "method": "bulk",
                    "temperature": 60.0,
                    "temperature_unit": "°C",
                    "reaction_constants": {
                        "constant_1": 0.95,
                        "constant_2": 0.04
                    },
                    "reaction_constant_conf": {
                        "constant_conf_1": 0.04,
                        "constant_conf_2": 0.04
                    },
                    "determination_method": "Fineman-Ross",
                    "Q-value": null,
                    "e-Value": null,
                    "r_product": null
                },
                {
                    "polymerization_type": "free radical",
                    "solvent": "N,N-Dimethylformamide",
                    "method": "bulk",
                    "temperature": 60.0,
                    "temperature_unit": "°C",
                    "reaction_constants": {
                        "constant_1": 0.89,
                        "constant_2": 0.04
                    },
                    "reaction_constant_conf": {
                        "constant_conf_1": 0.04,
                        "constant_conf_2": 0.04
                    },
                    "determination_method": "Joshi-Joshi",
                    "Q-value": null,
                    "e-Value": null,
                    "r_product": null
                }
            ]
        },
        {
            "monomers": [
                {
                    "monomer1": "2-Hydroxyethylmethacrylate",
                    "monomer2": "N-(trans-4-nitro-4-stilbenyl)methacrylamide"
                }
            ],
            "reaction_conditions": [
                {
                    "polymerization_type": "free radical",
                    "solvent": "N,N-Dimethylformamide",
                    "method": "bulk",
                    "temperature": 60.0,
                    "temperature_unit": "°C",
                    "reaction_constants": {
                        "constant_1": 0.5,
                        "constant_2": 0.07
                    },
                    "reaction_constant_conf": {
                        "constant_conf_1": 0.07,
                        "constant_conf_2": 0.07
                    },
                    "determination_method": "Fineman-Ross",
                    "Q-value": null,
                    "e-Value": null,
                    "r_product": null
                },
                {
                    "polymerization_type": "free radical",
                    "solvent": "N,N-Dimethylformamide",
                    "method": "bulk",
                    "temperature": 60.0,
                    "temperature_unit": "°C",
                    "reaction_constants": {
                        "constant_1": 0.65,
                        "constant_2": 0.04
                    },
                    "reaction_constant_conf": {
                        "constant_conf_1": 0.04,
                        "constant_conf_2": 0.04
                    },
                    "determination_method": "Joshi-Joshi",
                    "Q-value": null,
                    "e-Value": null,
                    "r_product": null
                }
            ]
        },
        {
            "monomers": [
                {
                    "monomer1": "2-Hydroxyethylmethacrylate",
                    "monomer2": "N-(trans-4-nitro-4-stilbenyl)isobutyroamide"
                }
            ],
            "reaction_conditions": [
                {
                    "polymerization_type": "free radical",
                    "solvent": "N,N-Dimethylformamide",
                    "method": "bulk",
                    "temperature": 60.0,
                    "temperature_unit": "°C",
                    "reaction_constants": {
                        "constant_1": 1.65,
                        "constant_2": 0.41
                    },
                    "reaction_constant_conf": {
                        "constant_conf_1": 0.41,
                        "constant_conf_2": 0.41
                    },
                    "determination_method": "Fineman-Ross",
                    "Q-value": null,
                    "e-Value": null,
                    "r_product": null
                },
                {
                    "polymerization_type": "free radical",
                    "solvent": "N,N-Dimethylformamide",
                    "method": "bulk",
                    "temperature": 60.0,
                    "temperature_unit": "°C",
                    "reaction_constants": {
                        "constant_1": 0.84,
                        "constant_2": 0.14
                    },
                    "reaction_constant_conf": {
                        "constant_conf_1": 0.14,
                        "constant_conf_2": 0.14
                    },
                    "determination_method": "Joshi-Joshi",
                    "Q-value": null,
                    "e-Value": null,
                    "r_product": null
                }
            ]
        }
    ],
    "source": "https://doi.org/10.1016/0014-3057(74)90012-7",
    "PDF_name": "Copolymerizations of 2-Hydroxyethylmethacrylate with Vinylpyridines and with N-Substituted Methacrylamides"
}

File: data_extraction/provenance/copol_database/model_output_extraction/10.1016_0014-3057(76)90065-3.json
{
    "reactions": [
        {
            "monomers": [
                {
                    "monomer1": "2-hydroxyethyl methacrylate",
                    "monomer2": "methyl acrylate"
                }
            ],
            "reaction_conditions": [
                {
                    "polymerization_type": "free radical",
                    "solvent": "chloroform",
                    "method": "bulk",
                    "temperature": 60.0,
                    "temperature_unit": "°C",
                    "reaction_constants": {
                        "constant_1": 7.14,
                        "constant_2": 0.012
                    },
                    "reaction_constant_conf": {
                        "constant_conf_1": null,
                        "constant_conf_2": null
                    },
                    "determination_method": "Fineman-Ross",
                    "Q-value": {
                        "constant_1": 2.285,
                        "constant_2": 0.57
                    },
                    "e-Value": {
                        "constant_1": null,
                        "constant_2": null
                    },
                    "r_product": null
                },
                {
                    "polymerization_type": "free radical",
                    "solvent": "chloroform",
                    "method": "bulk",
                    "temperature": 60.0,
                    "temperature_unit": "°C",
                    "reaction_constants": {
                        "constant_1": 7.48,
                        "constant_2": 0.009
                    },
                    "reaction_constant_conf": {
                        "constant_conf_1": 0.001,
                        "constant_conf_2": 0.001
                    },
                    "determination_method": "Joshi-Joshi",
                    "Q-value": {
                        "constant_1": 2.285,
                        "constant_2": 0.57
                    },
                    "e-Value": {
                        "constant_1": null,
                        "constant_2": null
                    },
                    "r_product": null
                },
                {
                    "polymerization_type": "free radical",
                    "solvent": "chloroform",
                    "method": "bulk",
                    "temperature": 60.0,
                    "temperature_unit": "°C",
                    "reaction_constants": {
                        "constant_1": 9.2,
                        "constant_2": 0.08
                    },
                    "reaction_constant_conf": {
                        "constant_conf_1": 0.003,
                        "constant_conf_2": 0.008
                    },
                    "determination_method": "Intersection method",
                    "Q-value": {
                        "constant_1": 2.285,
                        "constant_2": 0.57
                    },
                    "e-Value": {
                        "constant_1": null,
                        "constant_2": null
                    },
                    "r_product": null
                }
            ]
        },
        {
            "monomers": [
                {
                    "monomer1": "2-hydroxyethyl methacrylate",
                    "monomer2": "ethyl acrylate"
                }
            ],
            "reaction_conditions": [
                {
                    "polymerization_type": "free radical",
                    "solvent": "chloroform",
                    "method": "bulk",
                    "temperature": 60.0,
                    "temperature_unit": "°C",
                    "reaction_constants": {
                        "constant_1": 13.546,
                        "constant_2": 0.337
                    },
                    "reaction_constant_conf": {
                        "constant_conf_1": null,
                        "constant_conf_2": null
                    },
                    "determination_method": "Fineman-Ross",
                    "Q-value": {
                        "constant_1": 1.544,
                        "constant_2": 0.643
                    },
                    "e-Value": {
                        "constant_1": null,
                        "constant_2": null
                    },
                    "r_product": null
                },
                {
                    "polymerization_type": "free radical",
                    "solvent": "chloroform",
                    "method": "bulk",
                    "temperature": 60.0,
                    "temperature_unit": "°C",
                    "reaction_constants": {
                        "constant_1": 13.53,
                        "constant_2": 0.373
                    },
                    "reaction_constant_conf": {
                        "constant_conf_1": 0.003,
                        "constant_conf_2": 0.043
                    },
                    "determination_method": "Joshi-Joshi",
                    "Q-value": {
                        "constant_1": 1.544,
                        "constant_2": 0.643
                    },
                    "e-Value": {
                        "constant_1": null,
                        "constant_2": null
                    },
                    "r_product": null
                },
                {
                    "polymerization_type": "free radical",
                    "solvent": "chloroform",
                    "method": "bulk",
                    "temperature": 60.0,
                    "temperature_unit": "°C",
                    "reaction_constants": {
                        "constant_1": 14.5,
                        "constant_2": 0.7
                    },
                    "reaction_constant_conf": {
                        "constant_conf_1": 0.4,
                        "constant_conf_2": 0.003
                    },
                    "determination_method": "Intersection method",
                    "Q-value": {
                        "constant_1": 1.544,
                        "constant_2": 0.643
                    },
                    "e-Value": {
                        "constant_1": null,
                        "constant_2": null
                    },
                    "r_product": null
                }
            ]
        },
        {
            "monomers": [
                {
                    "monomer1": "2-hydroxyethyl methacrylate",
                    "monomer2": "n-butyl acrylate"
                }
            ],
            "reaction_conditions": [
                {
                    "polymerization_type": "free radical",
                    "solvent": "chloroform",
                    "method": "bulk",
                    "temperature": 60.0,
                    "temperature_unit": "°C",
                    "reaction_constants": {
                        "constant_1": 5.414,
                        "constant_2": 0.168
                    },
                    "reaction_constant_conf": {
                        "constant_conf_1": null,
                        "constant_conf_2": null
                    },
                    "determination_method": "Fineman-Ross",
                    "Q-value": {
                        "constant_1": 1.9,
                        "constant_2": 1.043
                    },
                    "e-Value": {
                        "constant_1": null,
                        "constant_2": null
                    },
                    "r_product": null
                },
                {
                    "polymerization_type": "free radical",
                    "solvent": "chloroform",
                    "method": "bulk",
                    "temperature": 60.0,
                    "temperature_unit": "°C",
                    "reaction_constants": {
                        "constant_1": 5.404,
                        "constant_2": 0.039
                    },
                    "reaction_constant_conf": {
                        "constant_conf_1": 0.187,
                        "constant_conf_2": 0.092
                    },
                    "determination_method": "Joshi-Joshi",
                    "Q-value": {
                        "constant_1": 1.9,
                        "constant_2": 1.043
                    },
                    "e-Value": {
                        "constant_1": null,
                        "constant_2": null
                    },
                    "r_product": null
                },
                {
                    "polymerization_type": "free radical",
                    "solvent": "chloroform",
                    "method": "bulk",
                    "temperature": 60.0,
                    "temperature_unit": "°C",
                    "reaction_constants": {
                        "constant_1": 5.6,
                        "constant_2": 0.4
                    },
                    "reaction_constant_conf": {
                        "constant_conf_1": 0.123,
                        "constant_conf_2": 0.001
                    },
                    "determination_method": "Intersection method",
                    "Q-value": {
                        "constant_1": 1.9,
                        "constant_2": 1.043
                    },
                    "e-Value": {
                        "constant_1": null,
                        "constant_2": null
                    },
                    "r_product": null
                }
            ]
        },
        {
            "monomers": [
                {
                    "monomer1": "2-hydroxyethyl methacrylate",
                    "monomer2": "methyl methacrylate"
                }
            ],
            "reaction_conditions": [
                {
                    "polymerization_type": "free radical",
                    "solvent": "chloroform",
                    "method": "bulk",
                    "temperature": 60.0,
                    "temperature_unit": "°C",
                    "reaction_constants": {
                        "constant_1": 1.054,
                        "constant_2": 0.296
                    },
                    "reaction_constant_conf": {
                        "constant_conf_1": null,
                        "constant_conf_2": null
                    },
                    "determination_method": "Fineman-Ross",
                    "Q-value": {
                        "constant_1": 1.125,
                        "constant_2": 0.925
                    },
                    "e-Value": {
                        "constant_1": null,
                        "constant_2": null
                    },
                    "r_product": null
                },
                {
                    "polymerization_type": "free radical",
                    "solvent": "chloroform",
                    "method": "bulk",
                    "temperature": 60.0,
                    "temperature_unit": "°C",
                    "reaction_constants": {
                        "constant_1": 1.016,
                        "constant_2": 0.036
                    },
                    "reaction_constant_conf": {
                        "constant_conf_1": 0.284,
                        "constant_conf_2": 0.091
                    },
                    "determination_method": "Joshi-Joshi",
                    "Q-value": {
                        "constant_1": 1.125,
                        "constant_2": 0.925
                    },
                    "e-Value": {
                        "constant_1": null,
                        "constant_2": null
                    },
                    "r_product": null
                },
                {
                    "polymerization_type": "free radical",
                    "solvent": "chloroform",
                    "method": "bulk",
                    "temperature": 60.0,
                    "temperature_unit": "°C",
                    "reaction_constants": {
                        "constant_1": 1.1,
                        "constant_2": 0.025
                    },
                    "reaction_constant_conf": {
                        "constant_conf_1": 0.001,
                        "constant_conf_2": 0.05
                    },
                    "determination_method": "Intersection method",
                    "Q-value": {
                        "constant_1": 1.125,
                        "constant_2": 0.925
                    },
                    "e-Value": {
                        "constant_1": null,
                        "constant_2": null
                    },
                    "r_product": null
                }
            ]
        }
    ],
    "source": "European Polymer Journal, Vol. 12, pp. 259 to 261. Pergamon Press 1976. Printed in Great Britain.",
    "PDF_name": "Copolymerization of 2-Hydroxyethyl Methacrylate with Alkyl Acrylates"
}
