Repository: lamalab-org/copolymer-reactivity

# `data_extraction/provenance/` — historical run artefacts

This directory holds the **intermediate artefacts of the extraction run** that produced the `extracted_reactions.csv` underlying the paper's dataset. Nothing in the active pipeline reads from here at runtime; it's kept solely so the path from "Crossref query" to "row in `processed_data.csv`" is auditable.

The active pipeline (`data_extraction/obtain_data.py`) writes new runs under a configurable `ExtractionConfig` layout — see [`../README.md`](../README.md). The files here are the outputs of the specific run that produced the paper-cited dataset; they are not regenerated by ordinary use.

File: data_extraction/provenance/copol_database/model_output_extraction/10.1016_0014-3057(94)90272-0.json
{
    "reactions": [
        {
            "monomers": [
                {
                    "monomer1": "Methyl Methacrylate",
                    "monomer2": "Methacrylic Acid"
                }
            ],
            "reaction_conditions": [
                {
                    "polymerization_type": "free radical",
                    "solvent": "isopropyl alcohol",
                    "method": "solvent",
                    "temperature": 70.0,
                    "temperature_unit": "°C",
                    "reaction_constants": {
                        "constant_1": 0.63,
                        "constant_2": 0.25
                    },
                    "reaction_constant_conf": {
                        "constant_conf_1": 0.03,
                        "constant_conf_2": 0.05
                    },
                    "determination_method": "Kelen-Tudos",
                    "Q-value": {
                        "constant_1": null,
                        "constant_2": null
                    },
                    "e-Value": {
                        "constant_1": null,
                        "constant_2": null
                    },
                    "r_product": null
                },
                {
                    "polymerization_type": "free radical",
                    "solvent": "isopropyl alcohol",
                    "method": "solvent",
                    "temperature": 70.0,
                    "temperature_unit": "°C",
                    "reaction_constants": {
                        "constant_1": 0.58,
                        "constant_2": 0.29
                    },
                    "reaction_constant_conf": {
                        "constant_conf_1": 0.09,
                        "constant_conf_2": 0.08
                    },
                    "determination_method": "Yserielve-Brokhina-Roskin",
                    "Q-value": {
                        "constant_1": null,
                        "constant_2": null
                    },
                    "e-Value": {
                        "constant_1": null,
                        "constant_2": null
                    },
                    "r_product": null
                }
            ]
        }
    ],
    "source": "https://doi.org/10.1016/0014-3057(94)00111-1",
    "PDF_name": "STUDY OF RADICAL METHYL METHACRYLATE-METHACRYLIC ACID COPOLYMERIZATION IN ISOPROPYL ALCOHOL BY DYNAMIC LASER SCATTERING AND 13C-NMR SPECTROSCOPY"
}

File: data_extraction/provenance/copol_database/model_output_extraction/10.1016_0032-3861(64)90192-2.json
{
    "reactions": [
        {
            "monomers": [
                "monomer1",
                "N,N-Dimethylacrylamide",
                "monomer2",
                "Methylmethacrylate"
            ],
            "reaction_conditions": [
                {
                    "polymerization_type": "free radical",
                    "solvent": "toluene",
                    "method": "solvent",
                    "temperature": 50.0,
                    "temperature_unit": "°C",
                    "reaction_constants": {
                        "constant_1": 0.45,
                        "constant_2": 1.8
                    },
                    "reaction_constant_conf": {
                        "constant_conf_1": 0.08,
                        "constant_conf_2": 0.18
                    },
                    "determination_method": null,
                    "Q-value": {
                        "constant_1": 0.34,
                        "constant_2": 0.74
                    },
                    "e-Value": {
                        "constant_1": 0.05,
                        "constant_2": 0.4
                    },
                    "r_product": null
                }
            ]
        },
        {
            "monomers": [
                "monomer1",
                "N,N-Dimethylacrylamide",
                "monomer2",
                "Styrene"
            ],
            "reaction_conditions": [
                {
                    "polymerization_type": "free radical",
                    "solvent": "toluene",
                    "method": "solvent",
                    "temperature": 50.0,
                    "temperature_unit": "°C",
                    "reaction_constants": {
                        "constant_1": 0.23,
                        "constant_2": 1.23
                    },
                    "reaction_constant_conf": {
                        "constant_conf_1": 0.13,
                        "constant_conf_2": 0.43
                    },
                    "determination_method": null,
                    "Q-value": {
                        "constant_1": 0.33,
                        "constant_2": 1.0
                    },
                    "e-Value": {
                        "constant_1": 0.34,
                        "constant_2": -0.8
                    },
                    "r_product": null
                }
            ]
        }
    ],
    "source": "https://doi.org/10.1016/j.polymer.2023.123456",
    "PDF_name": "The Free Radical Polymerization of N,N-Dimethylacrylamide"
}

File: data_extraction/provenance/copol_database/model_output_extraction/10.1016_0032-3861(68)90077-3_.json
{
    "reactions": [
        {
            "monomers": [
                {
                    "monomer1": "N-Vinyl Carbazole",
                    "monomer2": "Cyanoacetylene"
                }
            ],
            "reaction_conditions": [
                {
                    "polymerization_type": "free radical",
                    "solvent": "tetrahydrofuran",
                    "method": "solvent",
                    "temperature": 30.0,
                    "temperature_unit": "°C",
                    "reaction_constants": {
                        "constant_1": 0.075,
                        "constant_2": 0.03
                    },
                    "reaction_constant_conf": {
                        "constant_conf_1": 0.005,
                        "constant_conf_2": 0.005
                    },
                    "determination_method": null,
                    "Q-value": {
                        "constant_1": 0.163,
                        "constant_2": null
                    },
                    "e-Value": {
                        "constant_1": 1.43,
                        "constant_2": null
                    },
                    "r_product": 0.002
                }
            ]
        },
        {
            "monomers": [
                {
                    "monomer1": "N-Vinyl Carbazole",
                    "monomer2": "Acrylonitrile"
                }
            ],
            "reaction_conditions": [
                {
                    "polymerization_type": "free radical",
                    "solvent": "tetrahydrofuran",
                    "method": "solvent",
                    "temperature": 30.0,
                    "temperature_unit": "°C",
                    "reaction_constants": {
                        "constant_1": 0.04,
                        "constant_2": 0.28
                    },
                    "reaction_constant_conf": {
                        "constant_conf_1": 0.02,
                        "constant_conf_2": 0.02
                    },
                    "determination_method": null,
                    "Q-value": {
                        "constant_1": 0.43,
                        "constant_2": null
                    },
                    "e-Value": {
                        "constant_1": -1.03,
                        "constant_2": null
                    },
                    "r_product": 0.012
                }
            ]
        },
        {
            "monomers": [
                {
                    "monomer1": "N-Vinyl Carbazole",
                    "monomer2": "Methyl Acrylate"
                }
            ],
            "reaction_conditions": [
                {
                    "polymerization_type": "free radical",
                    "solvent": "tetrahydrofuran",
                    "method": "solvent",
                    "temperature": 30.0,
                    "temperature_unit": "°C",
                    "reaction_constants": {
                        "constant_1": 0.11,
                        "constant_2": 0.43
                    },
                    "reaction_constant_conf": {
                        "constant_conf_1": 0.02,
                        "constant_conf_2": 0.02
                    },
                    "determination_method": null,
                    "Q-value": {
                        "constant_1": 0.43,
                        "constant_2": null
                    },
                    "e-Value": {
                        "constant_1": -1.03,
                        "constant_2": null
                    },
                    "r_product": 0.05
                }
            ]
        },
        {
            "monomers": [
                {
                    "monomer1": "N-Vinyl Carbazole",
                    "monomer2": "p-Chlorostyrene"
                }
            ],
            "reaction_conditions": [
                {
                    "polymerization_type": "free radical",
                    "solvent": "tetrahydrofuran",
                    "method": "solvent",
                    "temperature": 30.0,
                    "temperature_unit": "°C",
                    "reaction_constants": {
                        "constant_1": 0.023,
                        "constant_2": 7.0
                    },
                    "reaction_constant_conf": {
                        "constant_conf_1": 0.003,
                        "constant_conf_2": 0.2
                    },
                    "determination_method": null,
                    "Q-value": {
                        "constant_1": 0.43,
                        "constant_2": null
                    },
                    "e-Value": {
                        "constant_1": -1.03,
                        "constant_2": null
                    },
                    "r_product": 0.16
                }
            ]
        },
        {
            "monomers": [
                {
                    "monomer1": "N-Vinyl Carbazole",
                    "monomer2": "Methyl Methacrylate"
                }
            ],
            "reaction_conditions": [
                {
                    "polymerization_type": "free radical",
                    "solvent": "tetrahydrofuran",
                    "method": "solvent",
                    "temperature": 30.0,
                    "temperature_unit": "°C",
                    "reaction_constants": {
                        "constant_1": 0.07,
                        "constant_2": 2.7
                    },
                    "reaction_constant_conf": {
                        "constant_conf_1": 0.01,
                        "constant_conf_2": 0.1
                    },
                    "determination_method": null,
                    "Q-value": {
                        "constant_1": 0.43,
                        "constant_2": null
                    },
                    "e-Value": {
                        "constant_1": -1.03,
                        "constant_2": null
                    },
                    "r_product": 0.19
                }
            ]
        },
        {
            "monomers": [
                {
                    "monomer1": "N-Vinyl Carbazole",
                    "monomer2": "Vinyl Acetate"
                }
            ],
            "reaction_conditions": [
                {
                    "polymerization_type": "free radical",
                    "solvent": "tetrahydrofuran",
                    "method": "solvent",
                    "temperature": 30.0,
                    "temperature_unit": "°C",
                    "reaction_constants": {
                        "constant_1": 3.9,
                        "constant_2": 0.13
                    },
                    "reaction_constant_conf": {
                        "constant_conf_1": 0.2,
                        "constant_conf_2": 0.03
                    },
                    "determination_method": null,
                    "Q-value": {
                        "constant_1": 0.43,
                        "constant_2": null
                    },
                    "e-Value": {
                        "constant_1": -1.03,
                        "constant_2": null
                    },
                    "r_product": 0.51
                }
            ]
        }
    ],
    "source": "https://doi.org/10.1002/pol.1968.150060409",
    "PDF_name": "The Free Radical Copolymerization of N-Vinyl Carbazole"
}

File: data_extraction/provenance/copol_database/model_output_extraction/10.1016_0032-3861(79)90145-9.json
{
    "reactions": [
        {
            "monomers": [
                "monomer1",
                "α-methylene γ-butyrolactone",
                "monomer2",
                "methyl methacrylate"
            ],
            "reaction_conditions": [
                {
                    "polymerization_type": "free radical",
                    "solvent": "dimethyl sulfoxide",
                    "method": "solvent",
                    "temperature": 60.0,
                    "temperature_unit": "°C",
                    "reaction_constants": {
                        "constant_1": 1.67,
                        "constant_2": 0.6
                    },
                    "reaction_constant_conf": {
                        "constant_conf_1": null,
                        "constant_conf_2": null
                    },
                    "determination_method": "Fineman-Ross",
                    "Q-value": {
                        "constant_1": 0.74,
                        "constant_2": 0.4
                    },
                    "e-Value": {
                        "constant_1": 0.7,
                        "constant_2": 0.8
                    },
                    "r_product": null
                }
            ]
        },
        {
            "monomers": [
                "monomer1",
                "α-methylene γ-butyrolactone",
                "monomer2",
                "styrene"
            ],
            "reaction_conditions": [
                {
                    "polymerization_type": "free radical",
                    "solvent": "dimethyl sulfoxide",
                    "method": "solvent",
                    "temperature": 60.0,
                    "temperature_unit": "°C",
                    "reaction_constants": {
                        "constant_1": 0.7,
                        "constant_2": 0.09
                    },
                    "reaction_constant_conf": {
                        "constant_conf_1": null,
                        "constant_conf_2": null
                    },
                    "determination_method": "Fineman-Ross",
                    "Q-value": {
                        "constant_1": 1.23,
                        "constant_2": 2.04
                    },
                    "e-Value": {
                        "constant_1": 2.9,
                        "constant_2": 0.86
                    },
                    "r_product": null
                }
            ]
        },
        {
            "monomers": [
                "monomer1",
                "α-methylene γ-butyrolactone",
                "monomer2",
                "acrylamide"
            ],
            "reaction_conditions": [
                {
                    "polymerization_type": "free radical",
                    "solvent": "dimethyl sulfoxide",
                    "method": "solvent",
                    "temperature": 60.0,
                    "temperature_unit": "°C",
                    "reaction_constants": {
                        "constant_1": 2.85,
                        "constant_2": 0.3
                    },
                    "reaction_constant_conf": {
                        "constant_conf_1": null,
                        "constant_conf_2": null
                    },
                    "determination_method": "Fineman-Ross",
                    "Q-value": {
                        "constant_1": 1.12,
                        "constant_2": 1.19
                    },
                    "e-Value": {
                        "constant_1": 0.79,
                        "constant_2": null
                    },
                    "r_product": null
                }
            ]
        },
        {
            "monomers": [
                "monomer1",
                "α-methylene γ-butyrolactone",
                "monomer2",
                "acrylonitrile"
            ],
            "reaction_conditions": [
                {
                    "polymerization_type": "free radical",
                    "solvent": "dimethyl sulfoxide",
                    "method": "solvent",
                    "temperature": 60.0,
                    "temperature_unit": "°C",
                    "reaction_constants": {
                        "constant_1": 1.1,
                        "constant_2": 0.09
                    },
                    "reaction_constant_conf": {
                        "constant_conf_1": null,
                        "constant_conf_2": null
                    },
                    "determination_method": "Fineman-Ross",
                    "Q-value": {
                        "constant_1": null,
                        "constant_2": null
                    },
                    "e-Value": {
                        "constant_1": null,
                        "constant_2": null
                    },
                    "r_product": null
                }
            ]
        }
    ],
    "source": "https://doi.org/10.1016/0032-3861(79)90121-5",
    "PDF_name": "The free radical copolymerization characteristics of α-methylene γ-butyrolactone"
}

File: data_extraction/provenance/copol_database/model_output_extraction/10.1016_0032-3861(93)90603-8.json
{
    "reactions": [
        {
            "monomers": [
                {
                    "monomer1": "N-(R-α-methylbenzyl)maleimide",
                    "monomer2": "N-phenylmaleimide"
                }
            ],
            "reaction_conditions": [
                {
                    "polymerization_type": "free radical",
                    "solvent": "benzene",
                    "method": "solvent",
                    "temperature": 60.0,
                    "temperature_unit": "°C",
                    "reaction_constants": {
                        "constant_1": 0.79,
                        "constant_2": 0.69
                    },
                    "reaction_constant_conf": {
                        "constant_conf_1": null,
                        "constant_conf_2": null
                    },
                    "determination_method": "Integration method",
                    "Q-value": {
                        "constant_1": null,
                        "constant_2": null
                    },
                    "e-Value": {
                        "constant_1": null,
                        "constant_2": null
                    },
                    "r_product": null
                },
                {
                    "polymerization_type": "anionic",
                    "solvent": "toluene",
                    "method": "solvent",
                    "temperature": 0.0,
                    "temperature_unit": "°C",
                    "reaction_constants": {
                        "constant_1": 0.5,
                        "constant_2": 0.49
                    },
                    "reaction_constant_conf": {
                        "constant_conf_1": null,
                        "constant_conf_2": null
                    },
                    "determination_method": "Integration method",
                    "Q-value": {
                        "constant_1": null,
                        "constant_2": null
                    },
                    "e-Value": {
                        "constant_1": null,
                        "constant_2": null
                    },
                    "r_product": null
                }
            ]
        },
        {
            "monomers": [
                {
                    "monomer1": "N-(R-α-methylbenzyl)maleimide",
                    "monomer2": "N-cyclohexylmaleimide"
                }
            ],
            "reaction_conditions": [
                {
                    "polymerization_type": "free radical",
                    "solvent": "benzene",
                    "method": "solvent",
                    "temperature": 60.0,
                    "temperature_unit": "°C",
                    "reaction_constants": {
                        "constant_1": 0.4,
                        "constant_2": 1.06
                    },
                    "reaction_constant_conf": {
                        "constant_conf_1": null,
                        "constant_conf_2": null
                    },
                    "determination_method": "Integration method",
                    "Q-value": {
                        "constant_1": null,
                        "constant_2": null
                    },
                    "e-Value": {
                        "constant_1": null,
                        "constant_2": null
                    },
                    "r_product": null
                },
                {
                    "polymerization_type": "anionic",
                    "solvent": "toluene",
                    "method": "solvent",
                    "temperature": 0.0,
                    "temperature_unit": "°C",
                    "reaction_constants": {
                        "constant_1": 0.11,
                        "constant_2": 1.09
                    },
                    "reaction_constant_conf": {
                        "constant_conf_1": null,
                        "constant_conf_2": null
                    },
                    "determination_method": "Integration method",
                    "Q-value": {
                        "constant_1": null,
                        "constant_2": null
                    },
                    "e-Value": {
                        "constant_1": null,
                        "constant_2": null
                    },
                    "r_product": null
                }
            ]
        }
    ],
    "source": "10.1016/0032-3861(93)91264-6",
    "PDF_name": "Asymmetric induction copolymerization of chiral N-(R-α-methylbenzyl)maleimide with achiral N-(substituted)maleimide"
}

File: data_extraction/provenance/copol_database/model_output_extraction/10.1016_0032-3950(65)90403-X.json
{
    "reactions": [
        {
            "monomers": [
                "monomer1",
                "Ethylene",
                "monomer2",
                "Vinyl Chloride"
            ],
            "reaction_conditions": [
                {
                    "polymerization_type": "free radical",
                    "solvent": "benzene",
                    "method": "solution",
                    "temperature": 70.0,
                    "temperature_unit": "°C",
                    "reaction_constants": {
                        "constant_1": 0.285,
                        "constant_2": 1.13
                    },
                    "reaction_constant_conf": {
                        "constant_conf_1": 0.075,
                        "constant_conf_2": 0.32
                    },
                    "determination_method": "method of intersecting straight lines",
                    "Q-value": null,
                    "e-Value": null,
                    "r_product": null
                },
                {
                    "polymerization_type": "free radical",
                    "solvent": "cyclohexanone",
                    "method": "solution",
                    "temperature": 70.0,
                    "temperature_unit": "°C",
                    "reaction_constants": {
                        "constant_1": 0.285,
                        "constant_2": 1.13
                    },
                    "reaction_constant_conf": {
                        "constant_conf_1": 0.075,
                        "constant_conf_2": 0.32
                    },
                    "determination_method": "method of intersecting straight lines",
                    "Q-value": null,
                    "e-Value": null,
                    "r_product": null
                },
                {
                    "polymerization_type": "free radical",
                    "solvent": null,
                    "method": "bulk",
                    "temperature": 70.0,
                    "temperature_unit": "°C",
                    "reaction_constants": {
                        "constant_1": 0.2,
                        "constant_2": 1.85
                    },
                    "reaction_constant_conf": {
                        "constant_conf_1": 0.02,
                        "constant_conf_2": 0.2
                    },
                    "determination_method": "method of intersecting straight lines",
                    "Q-value": null,
                    "e-Value": null,
                    "r_product": null
                }
            ]
        }
    ],
    "source": "https://doi.org/10.1007/BF00552050",
    "PDF_name": "Kinetics of Copolymerization of Ethylene and Vinyl Chloride"
}

File: data_extraction/provenance/copol_database/model_output_extraction/10.1016_0032-3950(65)90495-8.json
{
    "reactions": [
        {
            "monomers": [
                {
                    "monomer1": "alpha-Phenylvinylphosphinic acid",
                    "monomer2": "Methyl methacrylate"
                }
            ],
            "reaction_conditions": [
                {
                    "polymerization_type": "free radical",
                    "solvent": "benzene",
                    "method": "solvent",
                    "temperature": 80.0,
                    "temperature_unit": "°C",
                    "reaction_constants": {
                        "constant_1": 0.06,
                        "constant_2": 3.3
                    },
                    "reaction_constant_conf": {
                        "constant_conf_1": 0.04,
                        "constant_conf_2": 0.2
                    },
                    "determination_method": "Mayo and Lewis intersection method",
                    "Q-value": null,
                    "e-Value": null,
                    "r_product": null
                }
            ]
        },
        {
            "monomers": [
                {
                    "monomer1": "alpha-Phenylvinylphosphinic acid",
                    "monomer2": "Methacrylic acid"
                }
            ],
            "reaction_conditions": [
                {
                    "polymerization_type": "free radical",
                    "solvent": "benzene",
                    "method": "solvent",
                    "temperature": 80.0,
                    "temperature_unit": "°C",
                    "reaction_constants": {
                        "constant_1": 0.36,
                        "constant_2": 3.5
                    },
                    "reaction_constant_conf": {
                        "constant_conf_1": 0.12,
                        "constant_conf_2": 0.2
                    },
                    "determination_method": "Mayo and Lewis intersection method",
                    "Q-value": null,
                    "e-Value": null,
                    "r_product": null
                }
            ]
        }
    ],
    "source": "https://doi.org/10.1007/BF00550710",
    "PDF_name": "COPOLYMERIZATION OF alpha-PHENYLVINYLPHOSPHINIC ACID WITH METHYL METHACRYLATE AND METHACRYLIC ACID"
}

File: data_extraction/provenance/copol_database/model_output_extraction/10.1016_0032-3950(66)90085-2.json
{
    "reactions": [
        {
            "monomers": [
                {
                    "monomer1": "acrylonitrile",
                    "monomer2": "benzyl acrylate"
                }
            ],
            "reaction_conditions": [
                {
                    "polymerization_type": "free radical",
                    "solvent": null,
                    "method": "bulk",
                    "temperature": 60.0,
                    "temperature_unit": "°C",
                    "reaction_constants": {
                        "constant_1": 0.294,
                        "constant_2": 0.636
                    },
                    "reaction_constant_conf": {
                        "constant_conf_1": 0.08,
                        "constant_conf_2": 0.07
                    },
                    "determination_method": "Mayo and Lewis differential composition equation",
                    "Q-value": {
                        "constant_1": 3.5,
                        "constant_2": 0.433
                    },
                    "e-Value": {
                        "constant_1": -0.09,
                        "constant_2": null
                    },
                    "r_product": 0.187
                }
            ]
        },
        {
            "monomers": [
                {
                    "monomer1": "acrylonitrile",
                    "monomer2": "benzyl methacrylate"
                }
            ],
            "reaction_conditions": [
                {
                    "polymerization_type": "free radical",
                    "solvent": null,
                    "method": "bulk",
                    "temperature": 60.0,
                    "temperature_unit": "°C",
                    "reaction_constants": {
                        "constant_1": 0.206,
                        "constant_2": 0.81
                    },
                    "reaction_constant_conf": {
                        "constant_conf_1": 0.02,
                        "constant_conf_2": 0.02
                    },
                    "determination_method": "Mayo and Lewis differential composition equation",
                    "Q-value": {
                        "constant_1": 4.85,
                        "constant_2": 0.59
                    },
                    "e-Value": {
                        "constant_1": -0.13,
                        "constant_2": null
                    },
                    "r_product": 0.167
                }
            ]
        },
        {
            "monomers": [
                {
                    "monomer1": "acrylonitrile",
                    "monomer2": "tetrahydrofurfuryl acrylate"
                }
            ],
            "reaction_conditions": [
                {
                    "polymerization_type": "free radical",
                    "solvent": null,
                    "method": "bulk",
                    "temperature": 60.0,
                    "temperature_unit": "°C",
                    "reaction_constants": {
                        "constant_1": 0.602,
                        "constant_2": 0.773
                    },
                    "reaction_constant_conf": {
                        "constant_conf_1": 0.1,
                        "constant_conf_2": 0.07
                    },
                    "determination_method": "Mayo and Lewis differential composition equation",
                    "Q-value": {
                        "constant_1": 1.66,
                        "constant_2": 0.16
                    },
                    "e-Value": {
                        "constant_1": 0.32,
                        "constant_2": null
                    },
                    "r_product": 0.465
                }
            ]
        },
        {
            "monomers": [
                {
                    "monomer1": "acrylonitrile",
                    "monomer2": "tetrahydrofurfuryl methacrylate"
                }
            ],
            "reaction_conditions": [
                {
                    "polymerization_type": "free radical",
                    "solvent": null,
                    "method": "bulk",
                    "temperature": 60.0,
                    "temperature_unit": "°C",
                    "reaction_constants": {
                        "constant_1": 0.154,
                        "constant_2": 0.71
                    },
                    "reaction_constant_conf": {
                        "constant_conf_1": 0.03,
                        "constant_conf_2": 0.01
                    },
                    "determination_method": "Mayo and Lewis differential composition equation",
                    "Q-value": {
                        "constant_1": 6.5,
                        "constant_2": 0.664
                    },
                    "e-Value": {
                        "constant_1": -0.28,
                        "constant_2": null
                    },
                    "r_product": 0.11
                }
            ]
        }
    ],
    "source": "https://doi.org/10.1007/BF00552360",
    "PDF_name": "Copolymerization of Acrylonitrile with Benzyl- and Tetrahydrofurfuryl Acrylates"
}
