Repository: lamalab-org/copolymer-reactivity

# `data_extraction/provenance/` — historical run artefacts

This directory holds the **intermediate artefacts of the extraction run** that produced the `extracted_reactions.csv` underlying the paper's dataset. Nothing in the active pipeline reads from here at runtime; it's kept solely so the path from "Crossref query" to "row in `processed_data.csv`" is auditable.

The active pipeline (`data_extraction/obtain_data.py`) writes new runs under a configurable `ExtractionConfig` layout — see [`../README.md`](../README.md). The files here are the outputs of the specific run that produced the paper-cited dataset; they are not regenerated by ordinary use.

File: data_extraction/provenance/copol_database/model_output_extraction/10.1016_0032-3950(69)90412-2.json
{
    "reactions": [
        {
            "monomers": [
                {
                    "monomer1": "Vinyl acetate",
                    "monomer2": "Butyl acrylate"
                }
            ],
            "reaction_conditions": [
                {
                    "polymerization_type": "free radical",
                    "solvent": "ethyl acetate",
                    "method": "solvent",
                    "temperature": 70.0,
                    "temperature_unit": "°C",
                    "reaction_constants": {
                        "constant_1": 0.06,
                        "constant_2": 3.07
                    },
                    "reaction_constant_conf": {
                        "constant_conf_1": 0.01,
                        "constant_conf_2": 0.3
                    },
                    "determination_method": "Fineman-Ross",
                    "Q-value": {
                        "constant_1": 0.33,
                        "constant_2": null
                    },
                    "e-Value": {
                        "constant_1": 1.08,
                        "constant_2": null
                    },
                    "r_product": null
                },
                {
                    "polymerization_type": "free radical",
                    "solvent": "toluene",
                    "method": "solvent",
                    "temperature": 70.0,
                    "temperature_unit": "°C",
                    "reaction_constants": {
                        "constant_1": 0.06,
                        "constant_2": 3.07
                    },
                    "reaction_constant_conf": {
                        "constant_conf_1": 0.01,
                        "constant_conf_2": 0.3
                    },
                    "determination_method": "Fineman-Ross",
                    "Q-value": {
                        "constant_1": 0.33,
                        "constant_2": null
                    },
                    "e-Value": {
                        "constant_1": 1.08,
                        "constant_2": null
                    },
                    "r_product": null
                },
                {
                    "polymerization_type": "free radical",
                    "solvent": "ethyl alcohol",
                    "method": "solvent",
                    "temperature": 70.0,
                    "temperature_unit": "°C",
                    "reaction_constants": {
                        "constant_1": 0.06,
                        "constant_2": 3.07
                    },
                    "reaction_constant_conf": {
                        "constant_conf_1": 0.01,
                        "constant_conf_2": 0.3
                    },
                    "determination_method": "Fineman-Ross",
                    "Q-value": {
                        "constant_1": 0.33,
                        "constant_2": null
                    },
                    "e-Value": {
                        "constant_1": 1.08,
                        "constant_2": null
                    },
                    "r_product": null
                }
            ]
        },
        {
            "monomers": [
                {
                    "monomer1": "Vinyl acetate",
                    "monomer2": "Acrylic acid"
                }
            ],
            "reaction_conditions": [
                {
                    "polymerization_type": "free radical",
                    "solvent": null,
                    "method": "bulk",
                    "temperature": null,
                    "temperature_unit": null,
                    "reaction_constants": {
                        "constant_1": 0.01,
                        "constant_2": 10.0
                    },
                    "reaction_constant_conf": {
                        "constant_conf_1": 0.03,
                        "constant_conf_2": 1.0
                    },
                    "determination_method": null,
                    "Q-value": {
                        "constant_1": 1.15,
                        "constant_2": null
                    },
                    "e-Value": {
                        "constant_1": 0.77,
                        "constant_2": null
                    },
                    "r_product": 100.0
                }
            ]
        },
        {
            "monomers": [
                {
                    "monomer1": "Vinyl acetate",
                    "monomer2": "Methyl acrylate"
                }
            ],
            "reaction_conditions": [
                {
                    "polymerization_type": "free radical",
                    "solvent": null,
                    "method": "bulk",
                    "temperature": null,
                    "temperature_unit": null,
                    "reaction_constants": {
                        "constant_1": 0.1,
                        "constant_2": 9.0
                    },
                    "reaction_constant_conf": {
                        "constant_conf_1": 0.1,
                        "constant_conf_2": 2.5
                    },
                    "determination_method": null,
                    "Q-value": {
                        "constant_1": 0.42,
                        "constant_2": null
                    },
                    "e-Value": {
                        "constant_1": 0.6,
                        "constant_2": null
                    },
                    "r_product": 10.0
                }
            ]
        },
        {
            "monomers": [
                {
                    "monomer1": "Vinyl acetate",
                    "monomer2": "2-Ethylhexyl acrylate"
                }
            ],
            "reaction_conditions": [
                {
                    "polymerization_type": "free radical",
                    "solvent": null,
                    "method": "bulk",
                    "temperature": null,
                    "temperature_unit": null,
                    "reaction_constants": {
                        "constant_1": 0.14,
                        "constant_2": 6.24
                    },
                    "reaction_constant_conf": {
                        "constant_conf_1": 0.1,
                        "constant_conf_2": 0.1
                    },
                    "determination_method": null,
                    "Q-value": {
                        "constant_1": 0.18,
                        "constant_2": null
                    },
                    "e-Value": {
                        "constant_1": 0.46,
                        "constant_2": null
                    },
                    "r_product": 7.1
                }
            ]
        }
    ],
    "source": "https://doi.org/10.1007/BF00552334",
    "PDF_name": "SOME ASPECTS OF THE COPOLYMERIZATION OF VINYLACETATE AND BUTYLACRYLATE"
}

File: data_extraction/provenance/copol_database/model_output_extraction/10.1016_0032-3950(69)90429-8.json
{
    "reactions": [
        {
            "monomers": [
                {
                    "monomer1": "vinyltrimethylsilane",
                    "monomer2": "acrylonitrile"
                }
            ],
            "reaction_conditions": [
                {
                    "polymerization_type": "free radical",
                    "solvent": "dimethylformamide",
                    "method": "solvent",
                    "temperature": 70.0,
                    "temperature_unit": "°C",
                    "reaction_constants": {
                        "constant_1": 3.85,
                        "constant_2": 0.08
                    },
                    "reaction_constant_conf": {
                        "constant_conf_1": null,
                        "constant_conf_2": null
                    },
                    "determination_method": "Finemann-Ross",
                    "Q-value": {
                        "constant_1": 0.035,
                        "constant_2": null
                    },
                    "e-Value": {
                        "constant_1": -0.1,
                        "constant_2": null
                    },
                    "r_product": null
                },
                {
                    "polymerization_type": "free radical",
                    "solvent": null,
                    "method": "bulk",
                    "temperature": 70.0,
                    "temperature_unit": "°C",
                    "reaction_constants": {
                        "constant_1": 3.85,
                        "constant_2": 0.08
                    },
                    "reaction_constant_conf": {
                        "constant_conf_1": null,
                        "constant_conf_2": null
                    },
                    "determination_method": "Finemann-Ross",
                    "Q-value": {
                        "constant_1": 0.035,
                        "constant_2": null
                    },
                    "e-Value": {
                        "constant_1": -0.1,
                        "constant_2": null
                    },
                    "r_product": null
                }
            ]
        },
        {
            "monomers": [
                {
                    "monomer1": "vinylphenyldimethylsilane",
                    "monomer2": "acrylonitrile"
                }
            ],
            "reaction_conditions": [
                {
                    "polymerization_type": "free radical",
                    "solvent": "dimethylformamide",
                    "method": "solvent",
                    "temperature": 70.0,
                    "temperature_unit": "°C",
                    "reaction_constants": {
                        "constant_1": 3.84,
                        "constant_2": 0.18
                    },
                    "reaction_constant_conf": {
                        "constant_conf_1": null,
                        "constant_conf_2": null
                    },
                    "determination_method": "Finemann-Ross",
                    "Q-value": {
                        "constant_1": 0.055,
                        "constant_2": null
                    },
                    "e-Value": {
                        "constant_1": 0.6,
                        "constant_2": null
                    },
                    "r_product": null
                },
                {
                    "polymerization_type": "free radical",
                    "solvent": null,
                    "method": "bulk",
                    "temperature": 70.0,
                    "temperature_unit": "°C",
                    "reaction_constants": {
                        "constant_1": 3.84,
                        "constant_2": 0.18
                    },
                    "reaction_constant_conf": {
                        "constant_conf_1": null,
                        "constant_conf_2": null
                    },
                    "determination_method": "Finemann-Ross",
                    "Q-value": {
                        "constant_1": 0.055,
                        "constant_2": null
                    },
                    "e-Value": {
                        "constant_1": 0.6,
                        "constant_2": null
                    },
                    "r_product": null
                }
            ]
        }
    ],
    "source": "https://doi.org/10.1007/BF00552360",
    "PDF_name": "Radical Copolymerization of Vinyltrimethyl(phenyl)silanes with Acrylonitrile"
}

File: data_extraction/provenance/copol_database/model_output_extraction/10.1016_0032-3950(74)90567-X.json
{
    "reactions": [
        {
            "monomers": [
                "Methacrylic Acid Sulpholanate",
                "Styrene"
            ],
            "reaction_conditions": [
                {
                    "polymerization_type": "free radical",
                    "solvent": "Dimethylformamide",
                    "method": "solvent",
                    "temperature": 50.0,
                    "temperature_unit": "°C",
                    "reaction_constants": {
                        "constant_1": 1.5,
                        "constant_2": 0.22
                    },
                    "reaction_constant_conf": {
                        "constant_conf_1": 0.1,
                        "constant_conf_2": 0.01
                    },
                    "determination_method": "not specified"
                },
                {
                    "polymerization_type": "free radical",
                    "solvent": "Dimethyl Sulfoxide",
                    "method": "solvent",
                    "temperature": 50.0,
                    "temperature_unit": "°C",
                    "reaction_constants": {
                        "constant_1": 1.5,
                        "constant_2": 0.22
                    },
                    "reaction_constant_conf": {
                        "constant_conf_1": 0.1,
                        "constant_conf_2": 0.01
                    },
                    "determination_method": "not specified"
                }
            ]
        },
        {
            "monomers": [
                "Methacrylic Acid Sulpholanate",
                "Methyl Methacrylate"
            ],
            "reaction_conditions": [
                {
                    "polymerization_type": "free radical",
                    "solvent": "Dimethylformamide",
                    "method": "solvent",
                    "temperature": 50.0,
                    "temperature_unit": "°C",
                    "reaction_constants": {
                        "constant_1": 3.34,
                        "constant_2": 0.67
                    },
                    "reaction_constant_conf": {
                        "constant_conf_1": 0.25,
                        "constant_conf_2": 0.02
                    },
                    "determination_method": "not specified"
                },
                {
                    "polymerization_type": "free radical",
                    "solvent": "Dimethyl Sulfoxide",
                    "method": "solvent",
                    "temperature": 50.0,
                    "temperature_unit": "°C",
                    "reaction_constants": {
                        "constant_1": 3.34,
                        "constant_2": 0.67
                    },
                    "reaction_constant_conf": {
                        "constant_conf_1": 0.25,
                        "constant_conf_2": 0.02
                    },
                    "determination_method": "not specified"
                }
            ]
        },
        {
            "monomers": [
                "Methacrylic Acid Sulpholanate",
                "Methacrylic Acid"
            ],
            "reaction_conditions": [
                {
                    "polymerization_type": "free radical",
                    "solvent": "Dimethylformamide",
                    "method": "solvent",
                    "temperature": 50.0,
                    "temperature_unit": "°C",
                    "reaction_constants": {
                        "constant_1": 1.0,
                        "constant_2": 0.83
                    },
                    "reaction_constant_conf": {
                        "constant_conf_1": 0.1,
                        "constant_conf_2": 0.02
                    },
                    "determination_method": "not specified"
                }
            ]
        }
    ],
    "source": "not specified",
    "PDF_name": "Kinetics of polymerization and copolymerization of MAS"
}

File: data_extraction/provenance/copol_database/model_output_extraction/10.1016_0032-3950(81)90306-3.json
{
    "reactions": [
        {
            "monomers": [
                {
                    "monomer1": "Stilbene",
                    "monomer2": "Styrene"
                }
            ],
            "reaction_conditions": [
                {
                    "polymerization_type": "free radical",
                    "solvent": "dimethylformamide",
                    "method": "solvent",
                    "temperature": 110.0,
                    "temperature_unit": "°C",
                    "reaction_constants": {
                        "constant_1": 0.033,
                        "constant_2": 5.17
                    },
                    "reaction_constant_conf": {
                        "constant_conf_1": 0.004,
                        "constant_conf_2": 0.3
                    },
                    "determination_method": "Shtraikhman approach",
                    "Q-value": null,
                    "e-Value": null,
                    "r_product": null
                },
                {
                    "polymerization_type": "free radical",
                    "solvent": "dimethylformamide",
                    "method": "solvent",
                    "temperature": 140.0,
                    "temperature_unit": "°C",
                    "reaction_constants": {
                        "constant_1": 0.022,
                        "constant_2": 7.23
                    },
                    "reaction_constant_conf": {
                        "constant_conf_1": 0.055,
                        "constant_conf_2": 0.45
                    },
                    "determination_method": "Shtraikhman approach",
                    "Q-value": null,
                    "e-Value": null,
                    "r_product": null
                }
            ]
        },
        {
            "monomers": [
                {
                    "monomer1": "Stilbene",
                    "monomer2": "Acenaphthylene"
                }
            ],
            "reaction_conditions": [
                {
                    "polymerization_type": "free radical",
                    "solvent": "dimethylformamide",
                    "method": "solvent",
                    "temperature": 110.0,
                    "temperature_unit": "°C",
                    "reaction_constants": {
                        "constant_1": 0.027,
                        "constant_2": 5.38
                    },
                    "reaction_constant_conf": {
                        "constant_conf_1": 0.034,
                        "constant_conf_2": 0.18
                    },
                    "determination_method": "Shtraikhman approach",
                    "Q-value": null,
                    "e-Value": null,
                    "r_product": null
                },
                {
                    "polymerization_type": "free radical",
                    "solvent": "dimethylformamide",
                    "method": "solvent",
                    "temperature": 140.0,
                    "temperature_unit": "°C",
                    "reaction_constants": {
                        "constant_1": 0.007,
                        "constant_2": 11.23
                    },
                    "reaction_constant_conf": {
                        "constant_conf_1": 0.064,
                        "constant_conf_2": 0.66
                    },
                    "determination_method": "Shtraikhman approach",
                    "Q-value": null,
                    "e-Value": null,
                    "r_product": null
                }
            ]
        }
    ],
    "source": "https://doi.org/10.1016/0032-3950(81)90136-0",
    "PDF_name": "STUDY OF THE TEMPERATURE DEPENDENCE OF THE COPOLYMERIZATION CONSTANTS FOR STILBENE WITH STYRENE AND ACENAPHTHYLENE"
}

File: data_extraction/provenance/copol_database/model_output_extraction/10.1016_0032-3950(82)90058-2.json
{
    "reactions": [
        {
            "monomers": [
                {
                    "monomer1": "m-Phenylenediamine",
                    "monomer2": "Isophthalic acid dichloride"
                }
            ],
            "reaction_conditions": [
                {
                    "polymerization_type": "Polycondensation",
                    "solvent": "Tetrahydrofuran",
                    "method": "Solvent",
                    "temperature": 298.16,
                    "temperature_unit": "K",
                    "reaction_constants": {
                        "constant_1": 0.87,
                        "constant_2": 0.541
                    },
                    "reaction_constant_conf": {
                        "constant_conf_1": null,
                        "constant_conf_2": null
                    },
                    "determination_method": "Multiparameter correlation equation",
                    "Q-value": {
                        "constant_1": null,
                        "constant_2": null
                    },
                    "e-Value": {
                        "constant_1": null,
                        "constant_2": null
                    },
                    "r_product": null
                },
                {
                    "polymerization_type": "Polycondensation",
                    "solvent": "Tetrahydrofuran",
                    "method": "Solvent",
                    "temperature": 298.16,
                    "temperature_unit": "K",
                    "reaction_constants": {
                        "constant_1": 2.65,
                        "constant_2": 1.66
                    },
                    "reaction_constant_conf": {
                        "constant_conf_1": null,
                        "constant_conf_2": null
                    },
                    "determination_method": "Multiparameter correlation equation",
                    "Q-value": {
                        "constant_1": null,
                        "constant_2": null
                    },
                    "e-Value": {
                        "constant_1": null,
                        "constant_2": null
                    },
                    "r_product": null
                },
                {
                    "polymerization_type": "Polycondensation",
                    "solvent": "Tetrahydrofuran",
                    "method": "Solvent",
                    "temperature": 298.16,
                    "temperature_unit": "K",
                    "reaction_constants": {
                        "constant_1": 20.3,
                        "constant_2": 13.2
                    },
                    "reaction_constant_conf": {
                        "constant_conf_1": null,
                        "constant_conf_2": null
                    },
                    "determination_method": "Multiparameter correlation equation",
                    "Q-value": {
                        "constant_1": null,
                        "constant_2": null
                    },
                    "e-Value": {
                        "constant_1": null,
                        "constant_2": null
                    },
                    "r_product": null
                },
                {
                    "polymerization_type": "Polycondensation",
                    "solvent": "Cyclohexanone",
                    "method": "Solvent",
                    "temperature": 298.16,
                    "temperature_unit": "K",
                    "reaction_constants": {
                        "constant_1": 0.748,
                        "constant_2": 0.48
                    },
                    "reaction_constant_conf": {
                        "constant_conf_1": null,
                        "constant_conf_2": null
                    },
                    "determination_method": "Multiparameter correlation equation",
                    "Q-value": {
                        "constant_1": null,
                        "constant_2": null
                    },
                    "e-Value": {
                        "constant_1": null,
                        "constant_2": null
                    },
                    "r_product": null
                },
                {
                    "polymerization_type": "Polycondensation",
                    "solvent": "Cyclohexanone",
                    "method": "Solvent",
                    "temperature": 298.16,
                    "temperature_unit": "K",
                    "reaction_constants": {
                        "constant_1": 2.72,
                        "constant_2": 1.72
                    },
                    "reaction_constant_conf": {
                        "constant_conf_1": null,
                        "constant_conf_2": null
                    },
                    "determination_method": "Multiparameter correlation equation",
                    "Q-value": {
                        "constant_1": null,
                        "constant_2": null
                    },
                    "e-Value": {
                        "constant_1": null,
                        "constant_2": null
                    },
                    "r_product": null
                }
            ]
        }
    ],
    "source": "https://doi.org/10.1016/0032-3950(82)90057-5",
    "PDF_name": "Reactivity of Aromatic Oligoamines and Oligochlorides on Polycondensation in Aqueous-Organic Media"
}

File: data_extraction/provenance/copol_database/model_output_extraction/10.1021_ja01122a046.json
{
    "reactions": [
        {
            "monomers": [
                "monomer1",
                "2-Vinylpyridine",
                "monomer2",
                "Methacrylic Acid"
            ],
            "reaction_conditions": [
                {
                    "polymerization_type": "bulk",
                    "solvent": null,
                    "method": "solvent",
                    "temperature": 70.0,
                    "temperature_unit": "°C",
                    "reaction_constants": {
                        "constant_1": 1.55,
                        "constant_2": 0.05
                    },
                    "reaction_constant_conf": {
                        "constant_conf_1": 0.1,
                        "constant_conf_2": 0.05
                    },
                    "determination_method": null,
                    "Q-value": {
                        "constant_1": null,
                        "constant_2": null
                    },
                    "e-Value": {
                        "constant_1": null,
                        "constant_2": null
                    },
                    "r_product": null
                }
            ]
        }
    ],
    "source": "https://doi.org/10.1021/ja01122a053",
    "PDF_name": "Amphoteric Polyelectrolytes. I. 2-Vinylpyridine–Methacrylic Acid Copolymers"
}

File: data_extraction/provenance/copol_database/model_output_extraction/10.1021_ja01156a073.json
{
    "reactions": [
        {
            "monomers": [
                {
                    "monomer1": "Butadiene",
                    "monomer2": "Methyl methacrylate"
                }
            ],
            "reaction_conditions": [
                {
                    "polymerization_type": "Emulsion",
                    "solvent": "water",
                    "method": "emulsion",
                    "temperature": 5.0,
                    "temperature_unit": "°C",
                    "reaction_constants": {
                        "constant_1": 0.53,
                        "constant_2": 0.05
                    },
                    "reaction_constant_conf": {
                        "constant_conf_1": 0.05,
                        "constant_conf_2": 0.03
                    },
                    "determination_method": "graphical solution of the copolymerization equation",
                    "Q-value": null,
                    "e-Value": null,
                    "r_product": null
                }
            ]
        },
        {
            "monomers": [
                {
                    "monomer1": "Butadiene",
                    "monomer2": "Methyl acrylate"
                }
            ],
            "reaction_conditions": [
                {
                    "polymerization_type": "Emulsion",
                    "solvent": "water",
                    "method": "emulsion",
                    "temperature": 5.0,
                    "temperature_unit": "°C",
                    "reaction_constants": {
                        "constant_1": 0.76,
                        "constant_2": 0.05
                    },
                    "reaction_constant_conf": {
                        "constant_conf_1": 0.08,
                        "constant_conf_2": 0.02
                    },
                    "determination_method": "graphical solution of the copolymerization equation",
                    "Q-value": null,
                    "e-Value": null,
                    "r_product": null
                }
            ]
        },
        {
            "monomers": [
                {
                    "monomer1": "Butadiene",
                    "monomer2": "Butyl acrylate"
                }
            ],
            "reaction_conditions": [
                {
                    "polymerization_type": "Emulsion",
                    "solvent": "water",
                    "method": "emulsion",
                    "temperature": 5.0,
                    "temperature_unit": "°C",
                    "reaction_constants": {
                        "constant_1": 0.99,
                        "constant_2": 0.07
                    },
                    "reaction_constant_conf": {
                        "constant_conf_1": 0.08,
                        "constant_conf_2": 0.02
                    },
                    "determination_method": "graphical solution of the copolymerization equation",
                    "Q-value": null,
                    "e-Value": null,
                    "r_product": null
                }
            ]
        },
        {
            "monomers": [
                {
                    "monomer1": "Butadiene",
                    "monomer2": "Methacrylonitrile"
                }
            ],
            "reaction_conditions": [
                {
                    "polymerization_type": "Emulsion",
                    "solvent": "water",
                    "method": "emulsion",
                    "temperature": 5.0,
                    "temperature_unit": "°C",
                    "reaction_constants": {
                        "constant_1": 0.36,
                        "constant_2": 0.07
                    },
                    "reaction_constant_conf": {
                        "constant_conf_1": 0.04,
                        "constant_conf_2": 0.04
                    },
                    "determination_method": "graphical solution of the copolymerization equation",
                    "Q-value": null,
                    "e-Value": null,
                    "r_product": null
                }
            ]
        },
        {
            "monomers": [
                {
                    "monomer1": "Butadiene",
                    "monomer2": "Vinylidene chloride"
                }
            ],
            "reaction_conditions": [
                {
                    "polymerization_type": "Emulsion",
                    "solvent": "water",
                    "method": "emulsion",
                    "temperature": 5.0,
                    "temperature_unit": "°C",
                    "reaction_constants": {
                        "constant_1": 1.9,
                        "constant_2": 0.2
                    },
                    "reaction_constant_conf": {
                        "constant_conf_1": 0.2,
                        "constant_conf_2": 0.05
                    },
                    "determination_method": "graphical solution of the copolymerization equation",
                    "Q-value": null,
                    "e-Value": null,
                    "r_product": null
                }
            ]
        }
    ],
    "source": "https://doi.org/10.1021/ja01151a030",
    "PDF_name": "Reactivity of Butadiene in Emulsion Copolymerization at 5°"
}

File: data_extraction/provenance/copol_database/model_output_extraction/10.1021_ja01157a004.json
{
    "reactions": [
        {
            "monomers": [
                {
                    "monomer1": "Methyl Acrylate",
                    "monomer2": "Methyl Vinyl Sulfide"
                }
            ],
            "reaction_conditions": [
                {
                    "polymerization_type": "free radical",
                    "solvent": "water",
                    "method": "bulk",
                    "temperature": 60.0,
                    "temperature_unit": "°C",
                    "reaction_constants": {
                        "constant_1": 0.33,
                        "constant_2": 0.05
                    },
                    "reaction_constant_conf": {
                        "constant_conf_1": 0.3,
                        "constant_conf_2": 0.03
                    },
                    "determination_method": "Alfrey and Price",
                    "Q-value": {
                        "constant_1": 0.3,
                        "constant_2": -1.4
                    },
                    "e-Value": {
                        "constant_1": null,
                        "constant_2": null
                    },
                    "r_product": null
                }
            ]
        },
        {
            "monomers": [
                {
                    "monomer1": "Styrene",
                    "monomer2": "Methyl Vinyl Sulfide"
                }
            ],
            "reaction_conditions": [
                {
                    "polymerization_type": "free radical",
                    "solvent": "water",
                    "method": "bulk",
                    "temperature": 60.0,
                    "temperature_unit": "°C",
                    "reaction_constants": {
                        "constant_1": 5.1,
                        "constant_2": 0.12
                    },
                    "reaction_constant_conf": {
                        "constant_conf_1": 3.5,
                        "constant_conf_2": 0.05
                    },
                    "determination_method": "Alfrey and Price",
                    "Q-value": {
                        "constant_1": 0.34,
                        "constant_2": -1.5
                    },
                    "e-Value": {
                        "constant_1": null,
                        "constant_2": null
                    },
                    "r_product": null
                }
            ]
        },
        {
            "monomers": [
                {
                    "monomer1": "Vinyl Acetate",
                    "monomer2": "Methyl Vinyl Sulfide"
                }
            ],
            "reaction_conditions": [
                {
                    "polymerization_type": "free radical",
                    "solvent": "water",
                    "method": "bulk",
                    "temperature": 60.0,
                    "temperature_unit": "°C",
                    "reaction_constants": {
                        "constant_1": 0.3,
                        "constant_2": 0.4
                    },
                    "reaction_constant_conf": {
                        "constant_conf_1": 0.1,
                        "constant_conf_2": 0.35
                    },
                    "determination_method": "Alfrey and Price",
                    "Q-value": {
                        "constant_1": 0.07,
                        "constant_2": 1.2
                    },
                    "e-Value": {
                        "constant_1": null,
                        "constant_2": null
                    },
                    "r_product": null
                }
            ]
        },
        {
            "monomers": [
                {
                    "monomer1": "Styrene",
                    "monomer2": "Methyl Vinyl Sulfone"
                }
            ],
            "reaction_conditions": [
                {
                    "polymerization_type": "free radical",
                    "solvent": "water",
                    "method": "bulk",
                    "temperature": 60.0,
                    "temperature_unit": "°C",
                    "reaction_constants": {
                        "constant_1": 1.4,
                        "constant_2": 0.01
                    },
                    "reaction_constant_conf": {
                        "constant_conf_1": 1.3,
                        "constant_conf_2": 0.4
                    },
                    "determination_method": "Alfrey and Price",
                    "Q-value": {
                        "constant_1": 0.15,
                        "constant_2": 1.3
                    },
                    "e-Value": {
                        "constant_1": null,
                        "constant_2": null
                    },
                    "r_product": null
                }
            ]
        }
    ],
    "source": "https://doi.org/10.1021/ja01157a003",
    "PDF_name": "Monomer Reactivity Factors for Methyl Vinyl Sulfide and Sulfone. Some Comments on Covalent Sulfur Bonding"
}

File: data_extraction/provenance/copol_database/model_output_extraction/10.1021_ma00114a019.json
{
    "reactions": [
        {
            "monomers": [
                {
                    "monomer1": "4-(2-Methacryloyloxyethoxy)acetnilide",
                    "monomer2": "2-Hydroxyethyl methacrylate"
                }
            ],
            "reaction_conditions": [
                {
                    "polymerization_type": "free radical",
                    "solvent": "N,N-Dimethylformamide",
                    "method": "solvent",
                    "temperature": 50.0,
                    "temperature_unit": "°C",
                    "reaction_constants": {
                        "constant_1": 2.19,
                        "constant_2": 0.95
                    },
                    "reaction_constant_conf": {
                        "constant_conf_1": null,
                        "constant_conf_2": null
                    },
                    "determination_method": "Fineman-Ross",
                    "Q-value": {
                        "constant_1": null,
                        "constant_2": null
                    },
                    "e-Value": {
                        "constant_1": null,
                        "constant_2": null
                    },
                    "r_product": null
                },
                {
                    "polymerization_type": "free radical",
                    "solvent": "N,N-Dimethylformamide",
                    "method": "solvent",
                    "temperature": 50.0,
                    "temperature_unit": "°C",
                    "reaction_constants": {
                        "constant_1": 2.11,
                        "constant_2": 0.86
                    },
                    "reaction_constant_conf": {
                        "constant_conf_1": null,
                        "constant_conf_2": null
                    },
                    "determination_method": "Kelen-Tudos",
                    "Q-value": {
                        "constant_1": null,
                        "constant_2": null
                    },
                    "e-Value": {
                        "constant_1": null,
                        "constant_2": null
                    },
                    "r_product": null
                },
                {
                    "polymerization_type": "free radical",
                    "solvent": "N,N-Dimethylformamide",
                    "method": "solvent",
                    "temperature": 50.0,
                    "temperature_unit": "°C",
                    "reaction_constants": {
                        "constant_1": 1.98,
                        "constant_2": 0.67
                    },
                    "reaction_constant_conf": {
                        "constant_conf_1": null,
                        "constant_conf_2": null
                    },
                    "determination_method": "Tidwell-Mortimer",
                    "Q-value": {
                        "constant_1": null,
                        "constant_2": null
                    },
                    "e-Value": {
                        "constant_1": null,
                        "constant_2": null
                    },
                    "r_product": null
                }
            ]
        },
        {
            "monomers": [
                {
                    "monomer1": "4-(6-Methacryloyloxyhexyloxy)acetnilide",
                    "monomer2": "2-Hydroxyethyl methacrylate"
                }
            ],
            "reaction_conditions": [
                {
                    "polymerization_type": "free radical",
                    "solvent": "N,N-Dimethylformamide",
                    "method": "solvent",
                    "temperature": 50.0,
                    "temperature_unit": "°C",
                    "reaction_constants": {
                        "constant_1": 1.39,
                        "constant_2": 0.86
                    },
                    "reaction_constant_conf": {
                        "constant_conf_1": null,
                        "constant_conf_2": null
                    },
                    "determination_method": "Fineman-Ross",
                    "Q-value": {
                        "constant_1": null,
                        "constant_2": null
                    },
                    "e-Value": {
                        "constant_1": null,
                        "constant_2": null
                    },
                    "r_product": null
                },
                {
                    "polymerization_type": "free radical",
                    "solvent": "N,N-Dimethylformamide",
                    "method": "solvent",
                    "temperature": 50.0,
                    "temperature_unit": "°C",
                    "reaction_constants": {
                        "constant_1": 1.44,
                        "constant_2": 0.88
                    },
                    "reaction_constant_conf": {
                        "constant_conf_1": null,
                        "constant_conf_2": null
                    },
                    "determination_method": "Kelen-Tudos",
                    "Q-value": {
                        "constant_1": null,
                        "constant_2": null
                    },
                    "e-Value": {
                        "constant_1": null,
                        "constant_2": null
                    },
                    "r_product": null
                },
                {
                    "polymerization_type": "free radical",
                    "solvent": "N,N-Dimethylformamide",
                    "method": "solvent",
                    "temperature": 50.0,
                    "temperature_unit": "°C",
                    "reaction_constants": {
                        "constant_1": 1.39,
                        "constant_2": 0.87
                    },
                    "reaction_constant_conf": {
                        "constant_conf_1": null,
                        "constant_conf_2": null
                    },
                    "determination_method": "Tidwell-Mortimer",
                    "Q-value": {
                        "constant_1": null,
                        "constant_2": null
                    },
                    "e-Value": {
                        "constant_1": null,
                        "constant_2": null
                    },
                    "r_product": null
                }
            ]
        }
    ],
    "source": "https://doi.org/10.1021/ma00122a021",
    "PDF_name": "Chain Flexibility of Polymethacrylic Systems Bearing Aromatic Polar Groups with Alkylen Spacers As Studied by the Tg of Polymers and Copolymers with 2-Hydroxyethyl Methacrylate"
}
