Repository: lamalab-org/copolymer-reactivity

# `data_extraction/provenance/` — historical run artefacts

This directory holds the **intermediate artefacts of the extraction run** that produced the `extracted_reactions.csv` underlying the paper's dataset. Nothing in the active pipeline reads from here at runtime; it's kept solely so the path from "Crossref query" to "row in `processed_data.csv`" is auditable.

The active pipeline (`data_extraction/obtain_data.py`) writes new runs under a configurable `ExtractionConfig` layout — see [`../README.md`](../README.md). The files here are the outputs of the specific run that produced the paper-cited dataset; they are not regenerated by ordinary use.

File: data_extraction/provenance/copol_database/model_output_extraction/10.1021_ma00120a003.json
{
    "reactions": [
        {
            "monomers": [
                {
                    "monomer1": "Methyl Methacrylate",
                    "monomer2": "N-Vinylpyrrolidone"
                }
            ],
            "reaction_conditions": [
                {
                    "polymerization_type": "free radical",
                    "solvent": "Methyl Isobutyrate",
                    "method": "solvent",
                    "temperature": 60.0,
                    "temperature_unit": "°C",
                    "reaction_constants": {
                        "constant_1": 4.781,
                        "constant_2": 0.006
                    },
                    "reaction_constant_conf": {
                        "constant_conf_1": 0.236,
                        "constant_conf_2": 2.286
                    },
                    "determination_method": "least-square curve-fitting",
                    "Q-value": {
                        "constant_1": null,
                        "constant_2": null
                    },
                    "e-Value": {
                        "constant_1": null,
                        "constant_2": null
                    },
                    "r_product": null
                },
                {
                    "polymerization_type": "free radical",
                    "solvent": "N-Methylpyrrolidone",
                    "method": "solvent",
                    "temperature": 60.0,
                    "temperature_unit": "°C",
                    "reaction_constants": {
                        "constant_1": 5.932,
                        "constant_2": 0.014
                    },
                    "reaction_constant_conf": {
                        "constant_conf_1": 0.198,
                        "constant_conf_2": 0.899
                    },
                    "determination_method": "least-square curve-fitting",
                    "Q-value": {
                        "constant_1": null,
                        "constant_2": null
                    },
                    "e-Value": {
                        "constant_1": null,
                        "constant_2": null
                    },
                    "r_product": null
                },
                {
                    "polymerization_type": "free radical",
                    "solvent": "Cyclohexane",
                    "method": "solvent",
                    "temperature": 60.0,
                    "temperature_unit": "°C",
                    "reaction_constants": {
                        "constant_1": 2.073,
                        "constant_2": 0.027
                    },
                    "reaction_constant_conf": {
                        "constant_conf_1": 0.247,
                        "constant_conf_2": 0.0624
                    },
                    "determination_method": "least-square curve-fitting",
                    "Q-value": {
                        "constant_1": null,
                        "constant_2": null
                    },
                    "e-Value": {
                        "constant_1": null,
                        "constant_2": null
                    },
                    "r_product": null
                },
                {
                    "polymerization_type": "free radical",
                    "solvent": "bulk",
                    "method": "bulk",
                    "temperature": 60.0,
                    "temperature_unit": "°C",
                    "reaction_constants": {
                        "constant_1": 4.041,
                        "constant_2": 0.066
                    },
                    "reaction_constant_conf": {
                        "constant_conf_1": 0.956,
                        "constant_conf_2": 0.965
                    },
                    "determination_method": "least-square curve-fitting",
                    "Q-value": {
                        "constant_1": null,
                        "constant_2": null
                    },
                    "e-Value": {
                        "constant_1": null,
                        "constant_2": null
                    },
                    "r_product": null
                }
            ]
        }
    ],
    "source": "https://doi.org/10.1021/ma00125a053",
    "PDF_name": "Solvent Effect on Free-Radical Chain Polymerization"
}

File: data_extraction/provenance/copol_database/model_output_extraction/10.1021_ma00142a004.json
{
    "reactions": [
        {
            "monomers": [
                {
                    "monomer1": "Styrene",
                    "monomer2": "alpha-(Trifluoromethyl)acrylonitrile"
                }
            ],
            "reaction_conditions": [
                {
                    "polymerization_type": "free radical",
                    "solvent": "benzene",
                    "method": "solvent",
                    "temperature": 60.0,
                    "temperature_unit": "°C",
                    "reaction_constants": {
                        "constant_1": 0.03,
                        "constant_2": 0.24
                    },
                    "reaction_constant_conf": {
                        "constant_conf_1": 0.01,
                        "constant_conf_2": 0.07
                    },
                    "determination_method": "Kelen-Tudor",
                    "Q-value": null,
                    "e-Value": null,
                    "r_product": null
                }
            ]
        },
        {
            "monomers": [
                {
                    "monomer1": "p-Chlorostyrene",
                    "monomer2": "alpha-(Trifluoromethyl)acrylonitrile"
                }
            ],
            "reaction_conditions": [
                {
                    "polymerization_type": "free radical",
                    "solvent": "benzene",
                    "method": "solvent",
                    "temperature": 60.0,
                    "temperature_unit": "°C",
                    "reaction_constants": {
                        "constant_1": 0.07,
                        "constant_2": 0.63
                    },
                    "reaction_constant_conf": {
                        "constant_conf_1": 0.03,
                        "constant_conf_2": 0.11
                    },
                    "determination_method": "Kelen-Tudor",
                    "Q-value": null,
                    "e-Value": null,
                    "r_product": null
                }
            ]
        },
        {
            "monomers": [
                {
                    "monomer1": "Methyl Methacrylate",
                    "monomer2": "alpha-(Trifluoromethyl)acrylonitrile"
                }
            ],
            "reaction_conditions": [
                {
                    "polymerization_type": "free radical",
                    "solvent": "benzene",
                    "method": "solvent",
                    "temperature": 60.0,
                    "temperature_unit": "°C",
                    "reaction_constants": {
                        "constant_1": 0.05,
                        "constant_2": 0.21
                    },
                    "reaction_constant_conf": {
                        "constant_conf_1": 0.01,
                        "constant_conf_2": 0.02
                    },
                    "determination_method": "Kelen-Tudor",
                    "Q-value": null,
                    "e-Value": null,
                    "r_product": null
                }
            ]
        },
        {
            "monomers": [
                {
                    "monomer1": "Styrene",
                    "monomer2": "Methyl alpha-(Trifluoromethyl)acrylate"
                }
            ],
            "reaction_conditions": [
                {
                    "polymerization_type": "free radical",
                    "solvent": "benzene",
                    "method": "solvent",
                    "temperature": 60.0,
                    "temperature_unit": "°C",
                    "reaction_constants": {
                        "constant_1": 0.24,
                        "constant_2": 0.05
                    },
                    "reaction_constant_conf": {
                        "constant_conf_1": 0.02,
                        "constant_conf_2": 0.01
                    },
                    "determination_method": "Kelen-Tudor",
                    "Q-value": null,
                    "e-Value": null,
                    "r_product": null
                }
            ]
        },
        {
            "monomers": [
                {
                    "monomer1": "p-Chlorostyrene",
                    "monomer2": "Methyl alpha-(Trifluoromethyl)acrylate"
                }
            ],
            "reaction_conditions": [
                {
                    "polymerization_type": "free radical",
                    "solvent": "benzene",
                    "method": "solvent",
                    "temperature": 60.0,
                    "temperature_unit": "°C",
                    "reaction_constants": {
                        "constant_1": 0.24,
                        "constant_2": 3.2
                    },
                    "reaction_constant_conf": {
                        "constant_conf_1": 0.03,
                        "constant_conf_2": 0.2
                    },
                    "determination_method": "Kelen-Tudor",
                    "Q-value": null,
                    "e-Value": null,
                    "r_product": null
                }
            ]
        },
        {
            "monomers": [
                {
                    "monomer1": "Methyl Methacrylate",
                    "monomer2": "Methyl alpha-(Trifluoromethyl)acrylate"
                }
            ],
            "reaction_conditions": [
                {
                    "polymerization_type": "free radical",
                    "solvent": "benzene",
                    "method": "solvent",
                    "temperature": 60.0,
                    "temperature_unit": "°C",
                    "reaction_constants": {
                        "constant_1": 0.1,
                        "constant_2": 2.3
                    },
                    "reaction_constant_conf": {
                        "constant_conf_1": 0.1,
                        "constant_conf_2": 0.2
                    },
                    "determination_method": "Kelen-Tudor",
                    "Q-value": null,
                    "e-Value": null,
                    "r_product": null
                }
            ]
        }
    ],
    "source": "https://doi.org/10.1021/ma00187a030",
    "PDF_name": "Macromolecules_1984_17_2473-2479.pdf"
}

File: data_extraction/provenance/copol_database/model_output_extraction/10.1021_ma00157a007.json
{
    "reactions": [
        {
            "monomers": [
                {
                    "monomer1": "N,N-Dimethylacrylamide",
                    "monomer2": "Sodium 2-acrylamido-2-methylpropanesulfonate"
                }
            ],
            "reaction_conditions": [
                {
                    "polymerization_type": "free radical",
                    "solvent": "water",
                    "method": "solvent",
                    "temperature": 30.0,
                    "temperature_unit": "°C",
                    "reaction_constants": {
                        "constant_1": 1.26,
                        "constant_2": 0.68
                    },
                    "reaction_constant_conf": {
                        "constant_conf_1": 0.05,
                        "constant_conf_2": 0.05
                    },
                    "determination_method": "Kelen-Tudos",
                    "Q-value": {
                        "constant_1": null,
                        "constant_2": null
                    },
                    "e-Value": {
                        "constant_1": null,
                        "constant_2": null
                    },
                    "r_product": null
                }
            ]
        },
        {
            "monomers": [
                {
                    "monomer1": "N,N-Dimethylacrylamide",
                    "monomer2": "Sodium 3-acrylamido-3-methylbutanoate"
                }
            ],
            "reaction_conditions": [
                {
                    "polymerization_type": "free radical",
                    "solvent": "water",
                    "method": "solvent",
                    "temperature": 30.0,
                    "temperature_unit": "°C",
                    "reaction_constants": {
                        "constant_1": 1.18,
                        "constant_2": 0.99
                    },
                    "reaction_constant_conf": {
                        "constant_conf_1": 0.05,
                        "constant_conf_2": 0.05
                    },
                    "determination_method": "Kelen-Tudos",
                    "Q-value": {
                        "constant_1": null,
                        "constant_2": null
                    },
                    "e-Value": {
                        "constant_1": null,
                        "constant_2": null
                    },
                    "r_product": null
                }
            ]
        }
    ],
    "source": "https://doi.org/10.1021/ma00156a021",
    "PDF_name": "Water-Soluble Copolymers. 14. Potentiometric and Turbidimetric Studies of Water-Soluble Copolymers of Acrylamide: Comparison of Carboxylated and Sulfonated Copolymers"
}

File: data_extraction/provenance/copol_database/model_output_extraction/10.1021_ma00238a001.json
{
    "reactions": [
        {
            "monomers": [
                {
                    "monomer1": "Acenaphthylene",
                    "monomer2": "(-)-Menthyl Acrylate"
                }
            ],
            "reaction_conditions": [
                {
                    "polymerization_type": "free radical",
                    "solvent": "benzene",
                    "method": "solvent",
                    "temperature": 70.0,
                    "temperature_unit": "°C",
                    "reaction_constants": {
                        "constant_1": 1.12,
                        "constant_2": 0.46
                    },
                    "reaction_constant_conf": {
                        "constant_conf_1": 0.1,
                        "constant_conf_2": 0.02
                    },
                    "determination_method": "Kelen-Tudor",
                    "Q-value": {
                        "constant_1": null,
                        "constant_2": null
                    },
                    "e-Value": {
                        "constant_1": null,
                        "constant_2": null
                    },
                    "r_product": null
                }
            ]
        },
        {
            "monomers": [
                {
                    "monomer1": "Acenaphthylene",
                    "monomer2": "(-)-Menthyl Methacrylate"
                }
            ],
            "reaction_conditions": [
                {
                    "polymerization_type": "free radical",
                    "solvent": "benzene",
                    "method": "solvent",
                    "temperature": 70.0,
                    "temperature_unit": "°C",
                    "reaction_constants": {
                        "constant_1": 1.12,
                        "constant_2": 0.32
                    },
                    "reaction_constant_conf": {
                        "constant_conf_1": 0.1,
                        "constant_conf_2": 0.02
                    },
                    "determination_method": "Kelen-Tudor",
                    "Q-value": {
                        "constant_1": null,
                        "constant_2": null
                    },
                    "e-Value": {
                        "constant_1": null,
                        "constant_2": null
                    },
                    "r_product": null
                }
            ]
        }
    ],
    "source": "https://doi.org/10.1021/ma00242a013",
    "PDF_name": "Synthesis and Characterization of Optically Active Copolymers of Acenaphthylene. 1. Preparation and Characterization"
}

File: data_extraction/provenance/copol_database/model_output_extraction/10.1021_ma60011a006.json
{
    "reactions": [
        {
            "monomers": [
                {
                    "monomer1": "2-Phenyl-5-(4'-vinyl)phenyltetrazole",
                    "monomer2": "Styrene"
                }
            ],
            "reaction_conditions": [
                {
                    "polymerization_type": "free radical",
                    "solvent": "benzene",
                    "method": "solvent",
                    "temperature": 60.0,
                    "temperature_unit": "°C",
                    "reaction_constants": {
                        "constant_1": 1.26,
                        "constant_2": 0.89
                    },
                    "reaction_constant_conf": {
                        "constant_conf_1": 0.01,
                        "constant_conf_2": 0.06
                    },
                    "determination_method": "carbon elemental analyses",
                    "Q-value": {
                        "constant_1": 0.9,
                        "constant_2": -0.6
                    },
                    "e-Value": {
                        "constant_1": null,
                        "constant_2": null
                    },
                    "r_product": null
                },
                {
                    "polymerization_type": "free radical",
                    "solvent": "benzene",
                    "method": "solvent",
                    "temperature": 60.0,
                    "temperature_unit": "°C",
                    "reaction_constants": {
                        "constant_1": 0.67,
                        "constant_2": 0.98
                    },
                    "reaction_constant_conf": {
                        "constant_conf_1": 0.01,
                        "constant_conf_2": 0.02
                    },
                    "determination_method": "nitrogen analyses",
                    "Q-value": {
                        "constant_1": 0.9,
                        "constant_2": -0.6
                    },
                    "e-Value": {
                        "constant_1": null,
                        "constant_2": null
                    },
                    "r_product": null
                }
            ]
        },
        {
            "monomers": [
                {
                    "monomer1": "2-Phenyl-5-(4'-vinyl)phenyltetrazole",
                    "monomer2": "Vinylidene chloride"
                }
            ],
            "reaction_conditions": [
                {
                    "polymerization_type": "free radical",
                    "solvent": "benzene",
                    "method": "solvent",
                    "temperature": 60.0,
                    "temperature_unit": "°C",
                    "reaction_constants": {
                        "constant_1": 2.24,
                        "constant_2": 0.24
                    },
                    "reaction_constant_conf": {
                        "constant_conf_1": 0.25,
                        "constant_conf_2": 0.02
                    },
                    "determination_method": "carbon elemental analyses",
                    "Q-value": {
                        "constant_1": 0.65,
                        "constant_2": -0.5
                    },
                    "e-Value": {
                        "constant_1": null,
                        "constant_2": null
                    },
                    "r_product": null
                },
                {
                    "polymerization_type": "free radical",
                    "solvent": "benzene",
                    "method": "solvent",
                    "temperature": 60.0,
                    "temperature_unit": "°C",
                    "reaction_constants": {
                        "constant_1": 1.49,
                        "constant_2": 0.26
                    },
                    "reaction_constant_conf": {
                        "constant_conf_1": 0.15,
                        "constant_conf_2": 0.03
                    },
                    "determination_method": "nitrogen analyses",
                    "Q-value": {
                        "constant_1": 0.65,
                        "constant_2": -0.5
                    },
                    "e-Value": {
                        "constant_1": null,
                        "constant_2": null
                    },
                    "r_product": null
                }
            ]
        },
        {
            "monomers": [
                {
                    "monomer1": "2-Phenyl-5-(4'-vinyl)phenyltetrazole",
                    "monomer2": "Methyl methacrylate"
                }
            ],
            "reaction_conditions": [
                {
                    "polymerization_type": "free radical",
                    "solvent": "benzene",
                    "method": "solvent",
                    "temperature": 60.0,
                    "temperature_unit": "°C",
                    "reaction_constants": {
                        "constant_1": 0.22,
                        "constant_2": 0.73
                    },
                    "reaction_constant_conf": {
                        "constant_conf_1": 0.1,
                        "constant_conf_2": 0.03
                    },
                    "determination_method": "carbon elemental analyses",
                    "Q-value": {
                        "constant_1": 0.7,
                        "constant_2": -0.7
                    },
                    "e-Value": {
                        "constant_1": null,
                        "constant_2": null
                    },
                    "r_product": null
                },
                {
                    "polymerization_type": "free radical",
                    "solvent": "benzene",
                    "method": "solvent",
                    "temperature": 60.0,
                    "temperature_unit": "°C",
                    "reaction_constants": {
                        "constant_1": 0.55,
                        "constant_2": 0.86
                    },
                    "reaction_constant_conf": {
                        "constant_conf_1": 0.2,
                        "constant_conf_2": 0.2
                    },
                    "determination_method": "nitrogen analyses",
                    "Q-value": {
                        "constant_1": 0.7,
                        "constant_2": -0.7
                    },
                    "e-Value": {
                        "constant_1": null,
                        "constant_2": null
                    },
                    "r_product": null
                }
            ]
        }
    ],
    "source": "https://doi.org/10.1021/ma60011a013",
    "PDF_name": "Free-Radical Polymerization of 2-Phenyl-5-(4'-vinyl)phenyltetrazole. Reactivity Ratios and Q and e Values"
}

File: data_extraction/provenance/copol_database/model_output_extraction/10.1021_ma60048a008.json
{
    "reactions": [
        {
            "monomers": [
                {
                    "monomer1": "N-Vinylcarbazole",
                    "monomer2": "Diethyl Maleate"
                }
            ],
            "reaction_conditions": [
                {
                    "polymerization_type": "free radical",
                    "solvent": "benzene",
                    "method": "solvent",
                    "temperature": 80.0,
                    "temperature_unit": "°C",
                    "reaction_constants": {
                        "constant_1": 0.27,
                        "constant_2": 0.3
                    },
                    "reaction_constant_conf": {
                        "constant_conf_1": null,
                        "constant_conf_2": null
                    },
                    "determination_method": "Fineman-Ross",
                    "Q-value": {
                        "constant_1": 0.059,
                        "constant_2": null
                    },
                    "e-Value": {
                        "constant_1": null,
                        "constant_2": null
                    },
                    "r_product": null
                }
            ]
        },
        {
            "monomers": [
                {
                    "monomer1": "N-Vinylcarbazole",
                    "monomer2": "Dimethyl Maleate"
                }
            ],
            "reaction_conditions": [
                {
                    "polymerization_type": "free radical",
                    "solvent": "benzene",
                    "method": "solvent",
                    "temperature": 80.0,
                    "temperature_unit": "°C",
                    "reaction_constants": {
                        "constant_1": 0.26,
                        "constant_2": 0.0
                    },
                    "reaction_constant_conf": {
                        "constant_conf_1": null,
                        "constant_conf_2": null
                    },
                    "determination_method": "Fineman-Ross",
                    "Q-value": {
                        "constant_1": 0.09,
                        "constant_2": null
                    },
                    "e-Value": {
                        "constant_1": null,
                        "constant_2": null
                    },
                    "r_product": null
                }
            ]
        }
    ],
    "source": "https://doi.org/10.1021/ma60052a013",
    "PDF_name": "Mechanism of Radical Copolymerizations of N-Vinylcarbazole"
}

File: data_extraction/provenance/copol_database/model_output_extraction/10.1039_TF9524800763.json
{
    "reactions": [
        {
            "monomers": [
                {
                    "monomer1": "methyl methacrylate",
                    "monomer2": "p-methoxystyrene"
                }
            ],
            "reaction_conditions": [
                {
                    "polymerization_type": "free radical",
                    "solvent": "benzene",
                    "method": "solvent",
                    "temperature": 60.0,
                    "temperature_unit": "°C",
                    "reaction_constants": {
                        "constant_1": 0.29,
                        "constant_2": 0.32
                    },
                    "reaction_constant_conf": {
                        "constant_conf_1": null,
                        "constant_conf_2": null
                    },
                    "determination_method": null,
                    "Q-value": {
                        "constant_1": null,
                        "constant_2": null
                    },
                    "e-Value": {
                        "constant_1": null,
                        "constant_2": null
                    },
                    "r_product": null
                }
            ]
        },
        {
            "monomers": [
                {
                    "monomer1": "styrene",
                    "monomer2": "m-vinyl phenol"
                }
            ],
            "reaction_conditions": [
                {
                    "polymerization_type": "free radical",
                    "solvent": "benzene",
                    "method": "solvent",
                    "temperature": 60.0,
                    "temperature_unit": "°C",
                    "reaction_constants": {
                        "constant_1": 0.91,
                        "constant_2": 1.21
                    },
                    "reaction_constant_conf": {
                        "constant_conf_1": null,
                        "constant_conf_2": null
                    },
                    "determination_method": null,
                    "Q-value": {
                        "constant_1": null,
                        "constant_2": null
                    },
                    "e-Value": {
                        "constant_1": null,
                        "constant_2": null
                    },
                    "r_product": 1.1
                }
            ]
        }
    ],
    "source": "https://doi.org/10.1039/TF9524800763",
    "PDF_name": "STUDIES IN COPOLYMERIZATION"
}

File: data_extraction/provenance/copol_database/model_output_extraction/10.1080_00222337008060964.json
{
    "reactions": [
        {
            "monomers": [
                "Methyl Vinyl Sulfide",
                "Styrene"
            ],
            "reaction_conditions": [
                {
                    "polymerization_type": "free radical",
                    "solvent": null,
                    "method": "bulk",
                    "temperature": 60.0,
                    "temperature_unit": "°C",
                    "reaction_constants": {
                        "constant_1": 5.0,
                        "constant_2": 0.15
                    },
                    "reaction_constant_conf": {
                        "constant_conf_1": 5.1,
                        "constant_conf_2": 0.12
                    },
                    "determination_method": "Fineman-Ross"
                }
            ]
        },
        {
            "monomers": [
                "Ethyl Vinyl Sulfide",
                "Styrene"
            ],
            "reaction_conditions": [
                {
                    "polymerization_type": "free radical",
                    "solvent": null,
                    "method": "bulk",
                    "temperature": 60.0,
                    "temperature_unit": "°C",
                    "reaction_constants": {
                        "constant_1": 4.4,
                        "constant_2": 0.12
                    },
                    "reaction_constant_conf": {
                        "constant_conf_1": 6.0,
                        "constant_conf_2": 0.16
                    },
                    "determination_method": "Fineman-Ross"
                }
            ]
        },
        {
            "monomers": [
                "Isopropyl Vinyl Sulfide",
                "Styrene"
            ],
            "reaction_conditions": [
                {
                    "polymerization_type": "free radical",
                    "solvent": null,
                    "method": "bulk",
                    "temperature": 60.0,
                    "temperature_unit": "°C",
                    "reaction_constants": {
                        "constant_1": 4.3,
                        "constant_2": 0.2
                    },
                    "reaction_constant_conf": {
                        "constant_conf_1": null,
                        "constant_conf_2": null
                    },
                    "determination_method": "Fineman-Ross"
                }
            ]
        },
        {
            "monomers": [
                "n-Butyl Vinyl Sulfide",
                "Styrene"
            ],
            "reaction_conditions": [
                {
                    "polymerization_type": "free radical",
                    "solvent": null,
                    "method": "bulk",
                    "temperature": 60.0,
                    "temperature_unit": "°C",
                    "reaction_constants": {
                        "constant_1": 4.0,
                        "constant_2": 0.2
                    },
                    "reaction_constant_conf": {
                        "constant_conf_1": null,
                        "constant_conf_2": null
                    },
                    "determination_method": "Fineman-Ross"
                }
            ]
        },
        {
            "monomers": [
                "Isobutyl Vinyl Sulfide",
                "Styrene"
            ],
            "reaction_conditions": [
                {
                    "polymerization_type": "free radical",
                    "solvent": null,
                    "method": "bulk",
                    "temperature": 60.0,
                    "temperature_unit": "°C",
                    "reaction_constants": {
                        "constant_1": 4.0,
                        "constant_2": 0.1
                    },
                    "reaction_constant_conf": {
                        "constant_conf_1": 4.5,
                        "constant_conf_2": 0.15
                    },
                    "determination_method": "Fineman-Ross"
                }
            ]
        },
        {
            "monomers": [
                "t-Butyl Vinyl Sulfide",
                "Styrene"
            ],
            "reaction_conditions": [
                {
                    "polymerization_type": "free radical",
                    "solvent": null,
                    "method": "bulk",
                    "temperature": 60.0,
                    "temperature_unit": "°C",
                    "reaction_constants": {
                        "constant_1": 4.7,
                        "constant_2": 0.2
                    },
                    "reaction_constant_conf": {
                        "constant_conf_1": null,
                        "constant_conf_2": null
                    },
                    "determination_method": "Fineman-Ross"
                }
            ]
        },
        {
            "monomers": [
                "Benzyl Vinyl Sulfide",
                "Styrene"
            ],
            "reaction_conditions": [
                {
                    "polymerization_type": "free radical",
                    "solvent": null,
                    "method": "bulk",
                    "temperature": 60.0,
                    "temperature_unit": "°C",
                    "reaction_constants": {
                        "constant_1": 4.7,
                        "constant_2": 0.27
                    },
                    "reaction_constant_conf": {
                        "constant_conf_1": null,
                        "constant_conf_2": null
                    },
                    "determination_method": "Fineman-Ross"
                }
            ]
        },
        {
            "monomers": [
                "Phenyl Vinyl Sulfide",
                "Styrene"
            ],
            "reaction_conditions": [
                {
                    "polymerization_type": "free radical",
                    "solvent": null,
                    "method": "bulk",
                    "temperature": 60.0,
                    "temperature_unit": "°C",
                    "reaction_constants": {
                        "constant_1": 3.88,
                        "constant_2": 0.36
                    },
                    "reaction_constant_conf": {
                        "constant_conf_1": null,
                        "constant_conf_2": null
                    },
                    "determination_method": "Fineman-Ross"
                }
            ]
        },
        {
            "monomers": [
                "Ethyl Vinyl Sulfide",
                "Methyl Methacrylate"
            ],
            "reaction_conditions": [
                {
                    "polymerization_type": "free radical",
                    "solvent": null,
                    "method": "bulk",
                    "temperature": 60.0,
                    "temperature_unit": "°C",
                    "reaction_constants": {
                        "constant_1": 0.93,
                        "constant_2": 0.07
                    },
                    "reaction_constant_conf": {
                        "constant_conf_1": 2.7,
                        "constant_conf_2": 0.1
                    },
                    "determination_method": "Fineman-Ross"
                }
            ]
        },
        {
            "monomers": [
                "Isopropyl Vinyl Sulfide",
                "Methyl Methacrylate"
            ],
            "reaction_conditions": [
                {
                    "polymerization_type": "free radical",
                    "solvent": null,
                    "method": "bulk",
                    "temperature": 60.0,
                    "temperature_unit": "°C",
                    "reaction_constants": {
                        "constant_1": 0.85,
                        "constant_2": 0.07
                    },
                    "reaction_constant_conf": {
                        "constant_conf_1": null,
                        "constant_conf_2": null
                    },
                    "determination_method": "Fineman-Ross"
                }
            ]
        },
        {
            "monomers": [
                "Isobutyl Vinyl Sulfide",
                "Methyl Methacrylate"
            ],
            "reaction_conditions": [
                {
                    "polymerization_type": "free radical",
                    "solvent": null,
                    "method": "bulk",
                    "temperature": 60.0,
                    "temperature_unit": "°C",
                    "reaction_constants": {
                        "constant_1": 0.94,
                        "constant_2": 0.04
                    },
                    "reaction_constant_conf": {
                        "constant_conf_1": null,
                        "constant_conf_2": null
                    },
                    "determination_method": "Fineman-Ross"
                }
            ]
        },
        {
            "monomers": [
                "Phenyl Vinyl Sulfide",
                "Methyl Methacrylate"
            ],
            "reaction_conditions": [
                {
                    "polymerization_type": "free radical",
                    "solvent": null,
                    "method": "bulk",
                    "temperature": 60.0,
                    "temperature_unit": "°C",
                    "reaction_constants": {
                        "constant_1": 0.85,
                        "constant_2": 0.08
                    },
                    "reaction_constant_conf": {
                        "constant_conf_1": null,
                        "constant_conf_2": null
                    },
                    "determination_method": "Fineman-Ross"
                }
            ]
        },
        {
            "monomers": [
                "Ethyl Vinyl Sulfide",
                "Acrylonitrile"
            ],
            "reaction_conditions": [
                {
                    "polymerization_type": "free radical",
                    "solvent": null,
                    "method": "bulk",
                    "temperature": 60.0,
                    "temperature_unit": "°C",
                    "reaction_constants": {
                        "constant_1": 0.065,
                        "constant_2": 0.055
                    },
                    "reaction_constant_conf": {
                        "constant_conf_1": null,
                        "constant_conf_2": null
                    },
                    "determination_method": "Fineman-Ross"
                }
            ]
        },
        {
            "monomers": [
                "n-Butyl Vinyl Sulfide",
                "Acrylonitrile"
            ],
            "reaction_conditions": [
                {
                    "polymerization_type": "free radical",
                    "solvent": null,
                    "method": "bulk",
                    "temperature": 60.0,
                    "temperature_unit": "°C",
                    "reaction_constants": {
                        "constant_1": 0.097,
                        "constant_2": 0.046
                    },
                    "reaction_constant_conf": {
                        "constant_conf_1": null,
                        "constant_conf_2": null
                    },
                    "determination_method": "Fineman-Ross"
                }
            ]
        },
        {
            "monomers": [
                "Isobutyl Vinyl Sulfide",
                "Acrylonitrile"
            ],
            "reaction_conditions": [
                {
                    "polymerization_type": "free radical",
                    "solvent": null,
                    "method": "bulk",
                    "temperature": 60.0,
                    "temperature_unit": "°C",
                    "reaction_constants": {
                        "constant_1": 0.068,
                        "constant_2": 0.05
                    },
                    "reaction_constant_conf": {
                        "constant_conf_1": null,
                        "constant_conf_2": null
                    },
                    "determination_method": "Fineman-Ross"
                }
            ]
        },
        {
            "monomers": [
                "t-Butyl Vinyl Sulfide",
                "Acrylonitrile"
            ],
            "reaction_conditions": [
                {
                    "polymerization_type": "free radical",
                    "solvent": null,
                    "method": "bulk",
                    "temperature": 60.0,
                    "temperature_unit": "°C",
                    "reaction_constants": {
                        "constant_1": 0.13,
                        "constant_2": 0.01
                    },
                    "reaction_constant_conf": {
                        "constant_conf_1": null,
                        "constant_conf_2": null
                    },
                    "determination_method": "Fineman-Ross"
                }
            ]
        },
        {
            "monomers": [
                "Phenyl Vinyl Sulfide",
                "Acrylonitrile"
            ],
            "reaction_conditions": [
                {
                    "polymerization_type": "free radical",
                    "solvent": null,
                    "method": "bulk",
                    "temperature": 60.0,
                    "temperature_unit": "°C",
                    "reaction_constants": {
                        "constant_1": 0.11,
                        "constant_2": 0.07
                    },
                    "reaction_constant_conf": {
                        "constant_conf_1": null,
                        "constant_conf_2": null
                    },
                    "determination_method": "Fineman-Ross"
                }
            ]
        }
    ],
    "source": "http://dx.doi.org/10.1080/00222337008060964",
    "PDF_name": "Radical Copolymerization Behavior of Alkyl Vinyl Sulfides"
}
