Repository: lamalab-org/copolymer-reactivity

# `data_extraction/provenance/` — historical run artefacts

This directory holds the **intermediate artefacts of the extraction run** that produced the `extracted_reactions.csv` underlying the paper's dataset. Nothing in the active pipeline reads from here at runtime; it's kept solely so the path from "Crossref query" to "row in `processed_data.csv`" is auditable.

The active pipeline (`data_extraction/obtain_data.py`) writes new runs under a configurable `ExtractionConfig` layout — see [`../README.md`](../README.md). The files here are the outputs of the specific run that produced the paper-cited dataset; they are not regenerated by ordinary use.

File: data_extraction/provenance/copol_database/model_output_extraction/10.1080_00222337008060982.json
{
    "reactions": [
        {
            "monomers": [
                {
                    "monomer1": "propylene",
                    "monomer2": "chlorotrifluoroethylene"
                }
            ],
            "reaction_conditions": [
                {
                    "polymerization_type": "free radical",
                    "solvent": "R-113",
                    "method": "solvent",
                    "temperature": -35.0,
                    "temperature_unit": "°C",
                    "reaction_constants": {
                        "constant_1": 0.06,
                        "constant_2": 0.0
                    },
                    "reaction_constant_conf": {
                        "constant_conf_1": null,
                        "constant_conf_2": null
                    },
                    "determination_method": null,
                    "Q-value": {
                        "constant_1": null,
                        "constant_2": null
                    },
                    "e-Value": {
                        "constant_1": null,
                        "constant_2": null
                    },
                    "r_product": null
                },
                {
                    "polymerization_type": "free radical",
                    "solvent": "R-113",
                    "method": "solvent",
                    "temperature": -78.0,
                    "temperature_unit": "°C",
                    "reaction_constants": {
                        "constant_1": 0.24,
                        "constant_2": 0.01
                    },
                    "reaction_constant_conf": {
                        "constant_conf_1": null,
                        "constant_conf_2": null
                    },
                    "determination_method": null,
                    "Q-value": {
                        "constant_1": null,
                        "constant_2": null
                    },
                    "e-Value": {
                        "constant_1": null,
                        "constant_2": null
                    },
                    "r_product": null
                }
            ]
        },
        {
            "monomers": [
                {
                    "monomer1": "isobutylene",
                    "monomer2": "chlorotrifluoroethylene"
                }
            ],
            "reaction_conditions": [
                {
                    "polymerization_type": "free radical",
                    "solvent": "R-113",
                    "method": "solvent",
                    "temperature": 0.0,
                    "temperature_unit": "°C",
                    "reaction_constants": {
                        "constant_1": 0.04,
                        "constant_2": 0.0
                    },
                    "reaction_constant_conf": {
                        "constant_conf_1": null,
                        "constant_conf_2": null
                    },
                    "determination_method": null,
                    "Q-value": {
                        "constant_1": null,
                        "constant_2": null
                    },
                    "e-Value": {
                        "constant_1": null,
                        "constant_2": null
                    },
                    "r_product": null
                },
                {
                    "polymerization_type": "free radical",
                    "solvent": "R-113",
                    "method": "solvent",
                    "temperature": -78.0,
                    "temperature_unit": "°C",
                    "reaction_constants": {
                        "constant_1": 0.04,
                        "constant_2": 0.0
                    },
                    "reaction_constant_conf": {
                        "constant_conf_1": null,
                        "constant_conf_2": null
                    },
                    "determination_method": null,
                    "Q-value": {
                        "constant_1": null,
                        "constant_2": null
                    },
                    "e-Value": {
                        "constant_1": null,
                        "constant_2": null
                    },
                    "r_product": null
                }
            ]
        }
    ],
    "source": "http://dx.doi.org/10.1080/00222337008060982",
    "PDF_name": "Radiation-Induced Copolymerization of Fluorine-Containing Monomers"
}

File: data_extraction/provenance/copol_database/model_output_extraction/10.1080_00222337008069375.json
{
    "reactions": [
        {
            "monomers": [
                {
                    "monomer1": "Acrylonitrile",
                    "monomer2": "Allyl Alcohol"
                }
            ],
            "reaction_conditions": [
                {
                    "polymerization_type": "free radical",
                    "solvent": "zinc chloride aqueous solution",
                    "method": "solvent",
                    "temperature": 20.0,
                    "temperature_unit": "°C",
                    "reaction_constants": {
                        "constant_1": 1.6,
                        "constant_2": 0.01
                    },
                    "reaction_constant_conf": {
                        "constant_conf_1": 0.13,
                        "constant_conf_2": 0.1
                    },
                    "determination_method": "Fineman-Ross",
                    "Q-value": {
                        "constant_1": 9.35,
                        "constant_2": 2.34
                    },
                    "e-Value": {
                        "constant_1": 2.34,
                        "constant_2": 1.2
                    },
                    "r_product": null
                }
            ]
        }
    ],
    "source": "http://dx.doi.org/10.1080/00222337008069375",
    "PDF_name": "The Kinetic Study of Copolymerization of Acrylonitrile with Allyl Alcohol in Concentrated Zinc Chloride Aqueous Solution with the Aid of a Computer"
}

File: data_extraction/provenance/copol_database/model_output_extraction/10.1080_00222337708061267.json
{
    "reactions": [
        {
            "monomers": [
                "N-Phenyl Maleimide",
                "Styrene"
            ],
            "reaction_conditions": [
                {
                    "polymerization_type": "free radical",
                    "solvent": "benzene",
                    "method": "solvent",
                    "temperature": 35.0,
                    "temperature_unit": "°C",
                    "reaction_constants": {
                        "constant_1": 0.047,
                        "constant_2": 0.012
                    },
                    "reaction_constant_conf": {
                        "constant_conf_1": null,
                        "constant_conf_2": null
                    },
                    "determination_method": "curve-fitting",
                    "Q-value": {
                        "constant_1": 9.35,
                        "constant_2": 1.0
                    },
                    "e-Value": {
                        "constant_1": 1.94,
                        "constant_2": -0.8
                    },
                    "r_product": null
                }
            ]
        },
        {
            "monomers": [
                "N-Phenyl Maleimide",
                "Vinyl Acetate"
            ],
            "reaction_conditions": [
                {
                    "polymerization_type": "free radical",
                    "solvent": "benzene",
                    "method": "solvent",
                    "temperature": 35.0,
                    "temperature_unit": "°C",
                    "reaction_constants": {
                        "constant_1": 1.269,
                        "constant_2": 0.0
                    },
                    "reaction_constant_conf": {
                        "constant_conf_1": null,
                        "constant_conf_2": null
                    },
                    "determination_method": "curve-fitting",
                    "Q-value": {
                        "constant_1": 0.74,
                        "constant_2": 0.026
                    },
                    "e-Value": {
                        "constant_1": 1.75,
                        "constant_2": -0.22
                    },
                    "r_product": null
                }
            ]
        },
        {
            "monomers": [
                "N-Phenyl Maleimide",
                "Methyl Methacrylate"
            ],
            "reaction_conditions": [
                {
                    "polymerization_type": "free radical",
                    "solvent": "benzene",
                    "method": "solvent",
                    "temperature": 35.0,
                    "temperature_unit": "°C",
                    "reaction_constants": {
                        "constant_1": 0.183,
                        "constant_2": 1.022
                    },
                    "reaction_constant_conf": {
                        "constant_conf_1": null,
                        "constant_conf_2": null
                    },
                    "determination_method": "curve-fitting",
                    "Q-value": {
                        "constant_1": 1.26,
                        "constant_2": 0.74
                    },
                    "e-Value": {
                        "constant_1": 1.69,
                        "constant_2": 0.4
                    },
                    "r_product": null
                }
            ]
        }
    ],
    "source": "http://dx.doi.org/10.1080/00222337708061267",
    "PDF_name": "Free-Radical Copolymerizations of N-Phenyl Maleimide"
}

File: data_extraction/provenance/copol_database/model_output_extraction/10.1080_00222338108056756.json
{
    "reactions": [
        {
            "monomers": [
                {
                    "monomer1": "Phenylacetylene",
                    "monomer2": "Methyl Methacrylate"
                }
            ],
            "reaction_conditions": [
                {
                    "polymerization_type": "free radical",
                    "solvent": "benzene",
                    "method": "bulk",
                    "temperature": 60.0,
                    "temperature_unit": "°C",
                    "reaction_constants": {
                        "constant_1": 1.07,
                        "constant_2": 0.09
                    },
                    "reaction_constant_conf": {
                        "constant_conf_1": null,
                        "constant_conf_2": null
                    },
                    "determination_method": "Kelen-Tudos",
                    "Q-value": {
                        "constant_1": null,
                        "constant_2": null
                    },
                    "e-Value": {
                        "constant_1": null,
                        "constant_2": null
                    },
                    "r_product": null
                }
            ]
        }
    ],
    "source": "http://dx.doi.org/10.1080/00222338108056756",
    "PDF_name": "Phenylacetylene-Methyl Methacrylate Radical Copolymers"
}

File: data_extraction/provenance/copol_database/model_output_extraction/10.1080_00222338408056545.json
{
    "reactions": [
        {
            "monomers": [
                {
                    "monomer1": "Ic",
                    "monomer2": "chlorostyrene"
                }
            ],
            "reaction_conditions": [
                {
                    "polymerization_type": "free radical",
                    "solvent": null,
                    "method": "bulk",
                    "temperature": 65.0,
                    "temperature_unit": "°C",
                    "reaction_constants": {
                        "constant_1": 3.27,
                        "constant_2": 0.24
                    },
                    "reaction_constant_conf": {
                        "constant_conf_1": 0.15,
                        "constant_conf_2": 0.18
                    },
                    "determination_method": null,
                    "Q-value": {
                        "constant_1": 4.16,
                        "constant_2": 1.18
                    },
                    "e-Value": {
                        "constant_1": -0.35,
                        "constant_2": 0.24
                    },
                    "r_product": null
                }
            ]
        },
        {
            "monomers": [
                {
                    "monomer1": "Ic",
                    "monomer2": "chloroprene"
                }
            ],
            "reaction_conditions": [
                {
                    "polymerization_type": "free radical",
                    "solvent": null,
                    "method": "bulk",
                    "temperature": 40.0,
                    "temperature_unit": "°C",
                    "reaction_constants": {
                        "constant_1": 0.2,
                        "constant_2": 1.0
                    },
                    "reaction_constant_conf": {
                        "constant_conf_1": -0.02,
                        "constant_conf_2": 0.18
                    },
                    "determination_method": null,
                    "Q-value": {
                        "constant_1": 7.26,
                        "constant_2": 1.18
                    },
                    "e-Value": {
                        "constant_1": -1.29,
                        "constant_2": 0.24
                    },
                    "r_product": null
                }
            ]
        }
    ],
    "source": "http://dx.doi.org/10.1080/00222338408056545",
    "PDF_name": "1-Butadienyl Sulfide Polymerization"
}

File: data_extraction/provenance/copol_database/model_output_extraction/10.1080_00222338408056576.json
{
    "reactions": [
        {
            "monomers": [
                {
                    "monomer1": "Methyl Vinyl Ketone",
                    "monomer2": "Acrylamide"
                }
            ],
            "reaction_conditions": [
                {
                    "polymerization_type": "free radical",
                    "solvent": "dioxane",
                    "method": "solvent",
                    "temperature": 60.0,
                    "temperature_unit": "°C",
                    "reaction_constants": {
                        "constant_1": 1.06,
                        "constant_2": 6.41
                    },
                    "reaction_constant_conf": {
                        "constant_conf_1": null,
                        "constant_conf_2": null
                    },
                    "determination_method": "Fineman-Ross",
                    "Q-value": {
                        "constant_1": null,
                        "constant_2": null
                    },
                    "e-Value": {
                        "constant_1": null,
                        "constant_2": null
                    },
                    "r_product": 6.79
                },
                {
                    "polymerization_type": "free radical",
                    "solvent": "ethanol",
                    "method": "solvent",
                    "temperature": 60.0,
                    "temperature_unit": "°C",
                    "reaction_constants": {
                        "constant_1": 0.88,
                        "constant_2": 1.18
                    },
                    "reaction_constant_conf": {
                        "constant_conf_1": null,
                        "constant_conf_2": null
                    },
                    "determination_method": "Fineman-Ross",
                    "Q-value": {
                        "constant_1": null,
                        "constant_2": null
                    },
                    "e-Value": {
                        "constant_1": null,
                        "constant_2": null
                    },
                    "r_product": 1.04
                }
            ]
        },
        {
            "monomers": [
                {
                    "monomer1": "Methyl Vinyl Ketone",
                    "monomer2": "Methacrylamide"
                }
            ],
            "reaction_conditions": [
                {
                    "polymerization_type": "free radical",
                    "solvent": "dioxane",
                    "method": "solvent",
                    "temperature": 60.0,
                    "temperature_unit": "°C",
                    "reaction_constants": {
                        "constant_1": 0.29,
                        "constant_2": 3.05
                    },
                    "reaction_constant_conf": {
                        "constant_conf_1": null,
                        "constant_conf_2": null
                    },
                    "determination_method": "Fineman-Ross",
                    "Q-value": {
                        "constant_1": 3.03,
                        "constant_2": 1.04
                    },
                    "e-Value": {
                        "constant_1": 1.04,
                        "constant_2": 1.04
                    },
                    "r_product": 0.88
                },
                {
                    "polymerization_type": "free radical",
                    "solvent": "ethanol",
                    "method": "solvent",
                    "temperature": 60.0,
                    "temperature_unit": "°C",
                    "reaction_constants": {
                        "constant_1": 0.37,
                        "constant_2": 2.04
                    },
                    "reaction_constant_conf": {
                        "constant_conf_1": null,
                        "constant_conf_2": null
                    },
                    "determination_method": "Fineman-Ross",
                    "Q-value": {
                        "constant_1": 2.67,
                        "constant_2": 1.21
                    },
                    "e-Value": {
                        "constant_1": 1.21,
                        "constant_2": 1.21
                    },
                    "r_product": 0.76
                }
            ]
        },
        {
            "monomers": [
                {
                    "monomer1": "Methyl Vinyl Ketone",
                    "monomer2": "N,N'-dimethylacrylamide"
                }
            ],
            "reaction_conditions": [
                {
                    "polymerization_type": "free radical",
                    "solvent": "dioxane",
                    "method": "solvent",
                    "temperature": 60.0,
                    "temperature_unit": "°C",
                    "reaction_constants": {
                        "constant_1": 0.95,
                        "constant_2": 0.26
                    },
                    "reaction_constant_conf": {
                        "constant_conf_1": null,
                        "constant_conf_2": null
                    },
                    "determination_method": "Fineman-Ross",
                    "Q-value": {
                        "constant_1": 2.15,
                        "constant_2": 1.11
                    },
                    "e-Value": {
                        "constant_1": 1.11,
                        "constant_2": 1.11
                    },
                    "r_product": 0.83
                }
            ]
        }
    ],
    "source": "http://dx.doi.org/10.1080/00222338408056576",
    "PDF_name": "Radical Copolymerizability of Acrylamide Derivatives with Methyl Vinyl Ketone"
}

File: data_extraction/provenance/copol_database/model_output_extraction/10.1080_00222338508056635.json
{
    "reactions": [
        {
            "monomers": [
                {
                    "monomer1": "Methyl methacrylate",
                    "monomer2": "Styrene"
                }
            ],
            "reaction_conditions": [
                {
                    "polymerization_type": "free radical",
                    "solvent": null,
                    "method": "bulk",
                    "temperature": null,
                    "temperature_unit": null,
                    "reaction_constants": {
                        "constant_1": 0.41,
                        "constant_2": 0.57
                    },
                    "reaction_constant_conf": {
                        "constant_conf_1": null,
                        "constant_conf_2": null
                    },
                    "determination_method": "Kelen-Tudos",
                    "Q-value": {
                        "constant_1": null,
                        "constant_2": null
                    },
                    "e-Value": {
                        "constant_1": null,
                        "constant_2": null
                    },
                    "r_product": null
                }
            ]
        },
        {
            "monomers": [
                {
                    "monomer1": "Methyl methacrylate",
                    "monomer2": "Alpha-methyl styrene"
                }
            ],
            "reaction_conditions": [
                {
                    "polymerization_type": "free radical",
                    "solvent": null,
                    "method": "bulk",
                    "temperature": null,
                    "temperature_unit": null,
                    "reaction_constants": {
                        "constant_1": 0.42,
                        "constant_2": 0.22
                    },
                    "reaction_constant_conf": {
                        "constant_conf_1": null,
                        "constant_conf_2": null
                    },
                    "determination_method": "Kelen-Tudos",
                    "Q-value": {
                        "constant_1": null,
                        "constant_2": null
                    },
                    "e-Value": {
                        "constant_1": null,
                        "constant_2": null
                    },
                    "r_product": null
                }
            ]
        },
        {
            "monomers": [
                {
                    "monomer1": "Acrylonitrile",
                    "monomer2": "Alpha-methyl styrene"
                }
            ],
            "reaction_conditions": [
                {
                    "polymerization_type": "free radical",
                    "solvent": null,
                    "method": "bulk",
                    "temperature": null,
                    "temperature_unit": null,
                    "reaction_constants": {
                        "constant_1": 0.03,
                        "constant_2": 0.14
                    },
                    "reaction_constant_conf": {
                        "constant_conf_1": null,
                        "constant_conf_2": null
                    },
                    "determination_method": "Kelen-Tudos",
                    "Q-value": {
                        "constant_1": null,
                        "constant_2": null
                    },
                    "e-Value": {
                        "constant_1": null,
                        "constant_2": null
                    },
                    "r_product": null
                }
            ]
        },
        {
            "monomers": [
                {
                    "monomer1": "Methacrylonitrile",
                    "monomer2": "Styrene"
                }
            ],
            "reaction_conditions": [
                {
                    "polymerization_type": "free radical",
                    "solvent": null,
                    "method": "bulk",
                    "temperature": null,
                    "temperature_unit": null,
                    "reaction_constants": {
                        "constant_1": 0.21,
                        "constant_2": 0.34
                    },
                    "reaction_constant_conf": {
                        "constant_conf_1": null,
                        "constant_conf_2": null
                    },
                    "determination_method": "Kelen-Tudos",
                    "Q-value": {
                        "constant_1": null,
                        "constant_2": null
                    },
                    "e-Value": {
                        "constant_1": null,
                        "constant_2": null
                    },
                    "r_product": null
                }
            ]
        },
        {
            "monomers": [
                {
                    "monomer1": "Butyl methacrylate",
                    "monomer2": "Styrene"
                }
            ],
            "reaction_conditions": [
                {
                    "polymerization_type": "free radical",
                    "solvent": null,
                    "method": "bulk",
                    "temperature": null,
                    "temperature_unit": null,
                    "reaction_constants": {
                        "constant_1": 0.59,
                        "constant_2": 0.74
                    },
                    "reaction_constant_conf": {
                        "constant_conf_1": null,
                        "constant_conf_2": null
                    },
                    "determination_method": "Kelen-Tudos",
                    "Q-value": {
                        "constant_1": null,
                        "constant_2": null
                    },
                    "e-Value": {
                        "constant_1": null,
                        "constant_2": null
                    },
                    "r_product": null
                }
            ]
        }
    ],
    "source": "http://dx.doi.org/10.1080/00222338508056635",
    "PDF_name": "Plasma-Induced Living Radical Copolymerization"
}

File: data_extraction/provenance/copol_database/model_output_extraction/10.1080_10601328308056527.json
{
    "reactions": [
        {
            "monomers": [
                "N-Vinylimidazole",
                "Styrene"
            ],
            "reaction_conditions": [
                {
                    "polymerization_type": "free radical",
                    "solvent": "toluene",
                    "method": "solvent",
                    "temperature": 60.0,
                    "temperature_unit": "°C",
                    "reaction_constants": {
                        "constant_1": 0.163,
                        "constant_2": 8.33
                    },
                    "reaction_constant_conf": {
                        "constant_conf_1": 0.01,
                        "constant_conf_2": 0.152
                    },
                    "determination_method": "Kelen-Tudor"
                },
                {
                    "polymerization_type": "free radical",
                    "solvent": "toluene",
                    "method": "solvent",
                    "temperature": 60.0,
                    "temperature_unit": "°C",
                    "reaction_constants": {
                        "constant_1": 0.167,
                        "constant_2": 7.67
                    },
                    "reaction_constant_conf": {
                        "constant_conf_1": 0.019,
                        "constant_conf_2": 0.435
                    },
                    "determination_method": "Fineman-Ross"
                }
            ]
        },
        {
            "monomers": [
                "N-Vinylimidazole",
                "Methyl methacrylate"
            ],
            "reaction_conditions": [
                {
                    "polymerization_type": "free radical",
                    "solvent": "toluene",
                    "method": "solvent",
                    "temperature": 60.0,
                    "temperature_unit": "°C",
                    "reaction_constants": {
                        "constant_1": 0.0346,
                        "constant_2": 3.47
                    },
                    "reaction_constant_conf": {
                        "constant_conf_1": 0.02,
                        "constant_conf_2": 0.095
                    },
                    "determination_method": "Kelen-Tudor"
                },
                {
                    "polymerization_type": "free radical",
                    "solvent": "toluene",
                    "method": "solvent",
                    "temperature": 60.0,
                    "temperature_unit": "°C",
                    "reaction_constants": {
                        "constant_1": 0.185,
                        "constant_2": 3.51
                    },
                    "reaction_constant_conf": {
                        "constant_conf_1": 0.003,
                        "constant_conf_2": 0.18
                    },
                    "determination_method": "Fineman-Ross"
                }
            ]
        },
        {
            "monomers": [
                "N-Vinylimidazole",
                "Methacrylic acid"
            ],
            "reaction_conditions": [
                {
                    "polymerization_type": "free radical",
                    "solvent": "toluene",
                    "method": "solvent",
                    "temperature": 60.0,
                    "temperature_unit": "°C",
                    "reaction_constants": {
                        "constant_1": 0.0365,
                        "constant_2": 1.38
                    },
                    "reaction_constant_conf": {
                        "constant_conf_1": 0.005,
                        "constant_conf_2": 0.038
                    },
                    "determination_method": "Kelen-Tudor"
                },
                {
                    "polymerization_type": "free radical",
                    "solvent": "toluene",
                    "method": "solvent",
                    "temperature": 60.0,
                    "temperature_unit": "°C",
                    "reaction_constants": {
                        "constant_1": 0.0502,
                        "constant_2": 1.46
                    },
                    "reaction_constant_conf": {
                        "constant_conf_1": 0.001,
                        "constant_conf_2": 0.053
                    },
                    "determination_method": "Fineman-Ross"
                }
            ]
        },
        {
            "monomers": [
                "N-Vinylimidazole",
                "Acrylic acid"
            ],
            "reaction_conditions": [
                {
                    "polymerization_type": "free radical",
                    "solvent": "toluene",
                    "method": "solvent",
                    "temperature": 60.0,
                    "temperature_unit": "°C",
                    "reaction_constants": {
                        "constant_1": 0.12,
                        "constant_2": 2.04
                    },
                    "reaction_constant_conf": {
                        "constant_conf_1": 0.034,
                        "constant_conf_2": 0.38
                    },
                    "determination_method": "Kelen-Tudor"
                },
                {
                    "polymerization_type": "free radical",
                    "solvent": "toluene",
                    "method": "solvent",
                    "temperature": 60.0,
                    "temperature_unit": "°C",
                    "reaction_constants": {
                        "constant_1": 0.0854,
                        "constant_2": 1.92
                    },
                    "reaction_constant_conf": {
                        "constant_conf_1": 0.005,
                        "constant_conf_2": 0.107
                    },
                    "determination_method": "Fineman-Ross"
                }
            ]
        },
        {
            "monomers": [
                "N-Vinylimidazole",
                "Acrylonitrile"
            ],
            "reaction_conditions": [
                {
                    "polymerization_type": "free radical",
                    "solvent": "toluene",
                    "method": "solvent",
                    "temperature": 60.0,
                    "temperature_unit": "°C",
                    "reaction_constants": {
                        "constant_1": 0.0128,
                        "constant_2": 3.34
                    },
                    "reaction_constant_conf": {
                        "constant_conf_1": 0.03,
                        "constant_conf_2": 0.039
                    },
                    "determination_method": "Kelen-Tudor"
                },
                {
                    "polymerization_type": "free radical",
                    "solvent": "toluene",
                    "method": "solvent",
                    "temperature": 60.0,
                    "temperature_unit": "°C",
                    "reaction_constants": {
                        "constant_1": 0.018,
                        "constant_2": 3.31
                    },
                    "reaction_constant_conf": {
                        "constant_conf_1": 0.009,
                        "constant_conf_2": 2.05
                    },
                    "determination_method": "Fineman-Ross"
                }
            ]
        },
        {
            "monomers": [
                "N-Vinylimidazole",
                "Diethyl fumarate"
            ],
            "reaction_conditions": [
                {
                    "polymerization_type": "free radical",
                    "solvent": "toluene",
                    "method": "solvent",
                    "temperature": 60.0,
                    "temperature_unit": "°C",
                    "reaction_constants": {
                        "constant_1": 0.0227,
                        "constant_2": 0.229
                    },
                    "reaction_constant_conf": {
                        "constant_conf_1": 0.014,
                        "constant_conf_2": 0.042
                    },
                    "determination_method": "Kelen-Tudor"
                },
                {
                    "polymerization_type": "free radical",
                    "solvent": "toluene",
                    "method": "solvent",
                    "temperature": 60.0,
                    "temperature_unit": "°C",
                    "reaction_constants": {
                        "constant_1": 0.0289,
                        "constant_2": 0.308
                    },
                    "reaction_constant_conf": {
                        "constant_conf_1": 0.005,
                        "constant_conf_2": 0.244
                    },
                    "determination_method": "Fineman-Ross"
                }
            ]
        },
        {
            "monomers": [
                "N-Vinylimidazole",
                "Dimethyl maleate"
            ],
            "reaction_conditions": [
                {
                    "polymerization_type": "free radical",
                    "solvent": "toluene",
                    "method": "solvent",
                    "temperature": 60.0,
                    "temperature_unit": "°C",
                    "reaction_constants": {
                        "constant_1": 0.442,
                        "constant_2": 0.117
                    },
                    "reaction_constant_conf": {
                        "constant_conf_1": 0.057,
                        "constant_conf_2": 0.021
                    },
                    "determination_method": "Kelen-Tudor"
                },
                {
                    "polymerization_type": "free radical",
                    "solvent": "toluene",
                    "method": "solvent",
                    "temperature": 60.0,
                    "temperature_unit": "°C",
                    "reaction_constants": {
                        "constant_1": 0.475,
                        "constant_2": 0.0933
                    },
                    "reaction_constant_conf": {
                        "constant_conf_1": 0.09,
                        "constant_conf_2": 0.116
                    },
                    "determination_method": "Fineman-Ross"
                }
            ]
        },
        {
            "monomers": [
                "N-Vinylimidazole",
                "Dimethyl fumarate"
            ],
            "reaction_conditions": [
                {
                    "polymerization_type": "free radical",
                    "solvent": "toluene",
                    "method": "solvent",
                    "temperature": 60.0,
                    "temperature_unit": "°C",
                    "reaction_constants": {
                        "constant_1": 0.0167,
                        "constant_2": 0.252
                    },
                    "reaction_constant_conf": {
                        "constant_conf_1": 0.008,
                        "constant_conf_2": 0.069
                    },
                    "determination_method": "Kelen-Tudor"
                },
                {
                    "polymerization_type": "free radical",
                    "solvent": "toluene",
                    "method": "solvent",
                    "temperature": 60.0,
                    "temperature_unit": "°C",
                    "reaction_constants": {
                        "constant_1": 0.0109,
                        "constant_2": 0.277
                    },
                    "reaction_constant_conf": {
                        "constant_conf_1": 0.009,
                        "constant_conf_2": 0.449
                    },
                    "determination_method": "Fineman-Ross"
                }
            ]
        },
        {
            "monomers": [
                "N-Vinylimidazole",
                "Diethyl maleate"
            ],
            "reaction_conditions": [
                {
                    "polymerization_type": "free radical",
                    "solvent": "toluene",
                    "method": "solvent",
                    "temperature": 60.0,
                    "temperature_unit": "°C",
                    "reaction_constants": {
                        "constant_1": 0.145,
                        "constant_2": 0.0688
                    },
                    "reaction_constant_conf": {
                        "constant_conf_1": 0.015,
                        "constant_conf_2": 0.021
                    },
                    "determination_method": "Kelen-Tudor"
                },
                {
                    "polymerization_type": "free radical",
                    "solvent": "toluene",
                    "method": "solvent",
                    "temperature": 60.0,
                    "temperature_unit": "°C",
                    "reaction_constants": {
                        "constant_1": 0.161,
                        "constant_2": 0.0977
                    },
                    "reaction_constant_conf": {
                        "constant_conf_1": 0.002,
                        "constant_conf_2": 0.051
                    },
                    "determination_method": "Fineman-Ross"
                }
            ]
        },
        {
            "monomers": [
                "N-Vinylimidazole",
                "Fumaric acid"
            ],
            "reaction_conditions": [
                {
                    "polymerization_type": "free radical",
                    "solvent": "toluene",
                    "method": "solvent",
                    "temperature": 60.0,
                    "temperature_unit": "°C",
                    "reaction_constants": {
                        "constant_1": 0.012,
                        "constant_2": 0.315
                    },
                    "reaction_constant_conf": {
                        "constant_conf_1": 0.006,
                        "constant_conf_2": 0.031
                    },
                    "determination_method": "Kelen-Tudor"
                },
                {
                    "polymerization_type": "free radical",
                    "solvent": "toluene",
                    "method": "solvent",
                    "temperature": 60.0,
                    "temperature_unit": "°C",
                    "reaction_constants": {
                        "constant_1": 0.0209,
                        "constant_2": 0.273
                    },
                    "reaction_constant_conf": {
                        "constant_conf_1": 0.003,
                        "constant_conf_2": 0.007
                    },
                    "determination_method": "Fineman-Ross"
                }
            ]
        },
        {
            "monomers": [
                "N-Vinylimidazole",
                "Maleic acid"
            ],
            "reaction_conditions": [
                {
                    "polymerization_type": "free radical",
                    "solvent": "toluene",
                    "method": "solvent",
                    "temperature": 60.0,
                    "temperature_unit": "°C",
                    "reaction_constants": {
                        "constant_1": 0.0223,
                        "constant_2": 0.0903
                    },
                    "reaction_constant_conf": {
                        "constant_conf_1": 0.006,
                        "constant_conf_2": 0.015
                    },
                    "determination_method": "Kelen-Tudor"
                },
                {
                    "polymerization_type": "free radical",
                    "solvent": "toluene",
                    "method": "solvent",
                    "temperature": 60.0,
                    "temperature_unit": "°C",
                    "reaction_constants": {
                        "constant_1": 0.0207,
                        "constant_2": 0.0982
                    },
                    "reaction_constant_conf": {
                        "constant_conf_1": 0.004,
                        "constant_conf_2": 0.177
                    },
                    "determination_method": "Fineman-Ross"
                }
            ]
        }
    ],
    "source": "http://dx.doi.org/10.1080/10601328308056527",
    "PDF_name": "Copolymerization Reactivity and Behavior of N-Vinylimidazole with α,β-Disubstituted Monomers"
}
