Repository: lamalab-org/copolymer-reactivity

# `data_extraction/provenance/` — historical run artefacts

This directory holds the **intermediate artefacts of the extraction run** that produced the `extracted_reactions.csv` underlying the paper's dataset. Nothing in the active pipeline reads from here at runtime; it's kept solely so the path from "Crossref query" to "row in `processed_data.csv`" is auditable.

The active pipeline (`data_extraction/obtain_data.py`) writes new runs under a configurable `ExtractionConfig` layout — see [`../README.md`](../README.md). The files here are the outputs of the specific run that produced the paper-cited dataset; they are not regenerated by ordinary use.

File: data_extraction/provenance/copol_database/model_output_extraction/10.1139_v55-163.json
{
    "reactions": [
        {
            "monomers": [
                "Fluorobutadiene",
                "Styrene"
            ],
            "reaction_conditions": [
                {
                    "polymerization_type": "free radical",
                    "solvent": "water",
                    "method": "emulsion",
                    "temperature": 5.0,
                    "temperature_unit": "°C",
                    "reaction_constants": {
                        "constant_1": 1.61,
                        "constant_2": 0.16
                    },
                    "reaction_constant_conf": {
                        "constant_conf_1": 0.24,
                        "constant_conf_2": 0.08
                    },
                    "determination_method": "Kelen-Tudor"
                }
            ]
        },
        {
            "monomers": [
                "Fluorobutadiene",
                "Styrene"
            ],
            "reaction_conditions": [
                {
                    "polymerization_type": "free radical",
                    "solvent": "water",
                    "method": "emulsion",
                    "temperature": 50.0,
                    "temperature_unit": "°C",
                    "reaction_constants": {
                        "constant_1": 1.55,
                        "constant_2": 0.4
                    },
                    "reaction_constant_conf": {
                        "constant_conf_1": 0.1,
                        "constant_conf_2": 0.1
                    },
                    "determination_method": "Kelen-Tudor"
                }
            ]
        },
        {
            "monomers": [
                "Fluorobutadiene",
                "Acrylonitrile"
            ],
            "reaction_conditions": [
                {
                    "polymerization_type": "free radical",
                    "solvent": "water",
                    "method": "emulsion",
                    "temperature": 50.0,
                    "temperature_unit": "°C",
                    "reaction_constants": {
                        "constant_1": 0.5,
                        "constant_2": 0.07
                    },
                    "reaction_constant_conf": {
                        "constant_conf_1": 0.1,
                        "constant_conf_2": 0.03
                    },
                    "determination_method": "Kelen-Tudor"
                }
            ]
        },
        {
            "monomers": [
                "Fluorobutadiene",
                "Isoprene"
            ],
            "reaction_conditions": [
                {
                    "polymerization_type": "free radical",
                    "solvent": "water",
                    "method": "emulsion",
                    "temperature": 50.0,
                    "temperature_unit": "°C",
                    "reaction_constants": {
                        "constant_1": 2.05,
                        "constant_2": 0.19
                    },
                    "reaction_constant_conf": {
                        "constant_conf_1": 0.1,
                        "constant_conf_2": 0.1
                    },
                    "determination_method": "Kelen-Tudor"
                }
            ]
        },
        {
            "monomers": [
                "Fluorobutadiene",
                "Alpha methyl styrene"
            ],
            "reaction_conditions": [
                {
                    "polymerization_type": "free radical",
                    "solvent": "water",
                    "method": "emulsion",
                    "temperature": 50.0,
                    "temperature_unit": "°C",
                    "reaction_constants": {
                        "constant_1": 1.77,
                        "constant_2": 0.38
                    },
                    "reaction_constant_conf": {
                        "constant_conf_1": 0.19,
                        "constant_conf_2": 0.11
                    },
                    "determination_method": "Kelen-Tudor"
                }
            ]
        },
        {
            "monomers": [
                "Fluorobutadiene",
                "Methyl methacrylate"
            ],
            "reaction_conditions": [
                {
                    "polymerization_type": "free radical",
                    "solvent": "water",
                    "method": "emulsion",
                    "temperature": 50.0,
                    "temperature_unit": "°C",
                    "reaction_constants": {
                        "constant_1": 1.54,
                        "constant_2": 0.64
                    },
                    "reaction_constant_conf": {
                        "constant_conf_1": 0.08,
                        "constant_conf_2": 0.08
                    },
                    "determination_method": "Kelen-Tudor"
                }
            ]
        }
    ],
    "source": "https://doi.org/10.1139/v55-163",
    "PDF_name": "Polymerization of 2-Fluorobutadiene-1,3 and Properties of Polymers"
}

File: data_extraction/provenance/copol_database/model_output_extraction/10.1246_bcsj.38.1535.json
{
    "reactions": [
        {
            "monomers": [
                {
                    "monomer1": "Isobutene",
                    "monomer2": "Vinyl acetate"
                }
            ],
            "reaction_conditions": [
                {
                    "polymerization_type": "free radical",
                    "solvent": "benzene",
                    "method": "solvent",
                    "temperature": 60.0,
                    "temperature_unit": "°C",
                    "reaction_constants": {
                        "constant_1": 0.31,
                        "constant_2": 2.15
                    },
                    "reaction_constant_conf": {
                        "constant_conf_1": null,
                        "constant_conf_2": null
                    },
                    "determination_method": "Fineman-Ross",
                    "Q-value": {
                        "constant_1": 0.014,
                        "constant_2": null
                    },
                    "e-Value": {
                        "constant_1": -0.86,
                        "constant_2": null
                    },
                    "r_product": null
                }
            ]
        },
        {
            "monomers": [
                {
                    "monomer1": "Isobutene",
                    "monomer2": "Acrylonitrile"
                }
            ],
            "reaction_conditions": [
                {
                    "polymerization_type": "free radical",
                    "solvent": "benzene",
                    "method": "solvent",
                    "temperature": 60.0,
                    "temperature_unit": "°C",
                    "reaction_constants": {
                        "constant_1": 0.0,
                        "constant_2": 0.8
                    },
                    "reaction_constant_conf": {
                        "constant_conf_1": null,
                        "constant_conf_2": null
                    },
                    "determination_method": "Fineman-Ross",
                    "Q-value": {
                        "constant_1": null,
                        "constant_2": null
                    },
                    "e-Value": {
                        "constant_1": null,
                        "constant_2": null
                    },
                    "r_product": null
                }
            ]
        },
        {
            "monomers": [
                {
                    "monomer1": "n-Butene",
                    "monomer2": "Vinyl acetate"
                }
            ],
            "reaction_conditions": [
                {
                    "polymerization_type": "free radical",
                    "solvent": "benzene",
                    "method": "solvent",
                    "temperature": 60.0,
                    "temperature_unit": "°C",
                    "reaction_constants": {
                        "constant_1": 0.34,
                        "constant_2": 2.0
                    },
                    "reaction_constant_conf": {
                        "constant_conf_1": null,
                        "constant_conf_2": null
                    },
                    "determination_method": "Fineman-Ross",
                    "Q-value": {
                        "constant_1": 0.012,
                        "constant_2": null
                    },
                    "e-Value": {
                        "constant_1": -0.69,
                        "constant_2": null
                    },
                    "r_product": null
                }
            ]
        },
        {
            "monomers": [
                {
                    "monomer1": "n-Butene",
                    "monomer2": "Acrylonitrile"
                }
            ],
            "reaction_conditions": [
                {
                    "polymerization_type": "free radical",
                    "solvent": "benzene",
                    "method": "solvent",
                    "temperature": 60.0,
                    "temperature_unit": "°C",
                    "reaction_constants": {
                        "constant_1": 0.1,
                        "constant_2": 8.0
                    },
                    "reaction_constant_conf": {
                        "constant_conf_1": null,
                        "constant_conf_2": null
                    },
                    "determination_method": "Fineman-Ross",
                    "Q-value": {
                        "constant_1": null,
                        "constant_2": null
                    },
                    "e-Value": {
                        "constant_1": null,
                        "constant_2": null
                    },
                    "r_product": null
                }
            ]
        },
        {
            "monomers": [
                {
                    "monomer1": "trans-Butene",
                    "monomer2": "Vinyl acetate"
                }
            ],
            "reaction_conditions": [
                {
                    "polymerization_type": "free radical",
                    "solvent": "benzene",
                    "method": "solvent",
                    "temperature": 60.0,
                    "temperature_unit": "°C",
                    "reaction_constants": {
                        "constant_1": 0.07,
                        "constant_2": 7.0
                    },
                    "reaction_constant_conf": {
                        "constant_conf_1": null,
                        "constant_conf_2": null
                    },
                    "determination_method": "Fineman-Ross",
                    "Q-value": {
                        "constant_1": 0.004,
                        "constant_2": null
                    },
                    "e-Value": {
                        "constant_1": -1.06,
                        "constant_2": null
                    },
                    "r_product": null
                }
            ]
        },
        {
            "monomers": [
                {
                    "monomer1": "trans-Butene",
                    "monomer2": "Acrylonitrile"
                }
            ],
            "reaction_conditions": [
                {
                    "polymerization_type": "free radical",
                    "solvent": "benzene",
                    "method": "solvent",
                    "temperature": 60.0,
                    "temperature_unit": "°C",
                    "reaction_constants": {
                        "constant_1": 0.0,
                        "constant_2": 14.0
                    },
                    "reaction_constant_conf": {
                        "constant_conf_1": null,
                        "constant_conf_2": null
                    },
                    "determination_method": "Fineman-Ross",
                    "Q-value": {
                        "constant_1": null,
                        "constant_2": null
                    },
                    "e-Value": {
                        "constant_1": null,
                        "constant_2": null
                    },
                    "r_product": null
                }
            ]
        },
        {
            "monomers": [
                {
                    "monomer1": "cis-Butene",
                    "monomer2": "Vinyl acetate"
                }
            ],
            "reaction_conditions": [
                {
                    "polymerization_type": "free radical",
                    "solvent": "benzene",
                    "method": "solvent",
                    "temperature": 60.0,
                    "temperature_unit": "°C",
                    "reaction_constants": {
                        "constant_1": 0.07,
                        "constant_2": 8.0
                    },
                    "reaction_constant_conf": {
                        "constant_conf_1": null,
                        "constant_conf_2": null
                    },
                    "determination_method": "Fineman-Ross",
                    "Q-value": {
                        "constant_1": 0.004,
                        "constant_2": null
                    },
                    "e-Value": {
                        "constant_1": -0.98,
                        "constant_2": null
                    },
                    "r_product": null
                }
            ]
        },
        {
            "monomers": [
                {
                    "monomer1": "cis-Butene",
                    "monomer2": "Acrylonitrile"
                }
            ],
            "reaction_conditions": [
                {
                    "polymerization_type": "free radical",
                    "solvent": "benzene",
                    "method": "solvent",
                    "temperature": 60.0,
                    "temperature_unit": "°C",
                    "reaction_constants": {
                        "constant_1": 0.0,
                        "constant_2": 14.0
                    },
                    "reaction_constant_conf": {
                        "constant_conf_1": null,
                        "constant_conf_2": null
                    },
                    "determination_method": "Fineman-Ross",
                    "Q-value": {
                        "constant_1": null,
                        "constant_2": null
                    },
                    "e-Value": {
                        "constant_1": null,
                        "constant_2": null
                    },
                    "r_product": null
                }
            ]
        }
    ],
    "source": "https://doi.org/10.1002/pol.1965.110030138",
    "PDF_name": "The Polymerization of Butene Isomers"
}

File: data_extraction/provenance/copol_database/model_output_extraction/10.1246_bcsj.39.2257.json
{
    "reactions": [
        {
            "monomers": [
                {
                    "monomer1": "Ethyl Acrylate",
                    "monomer2": "Styrene"
                }
            ],
            "reaction_conditions": [
                {
                    "polymerization_type": "free radical",
                    "solvent": "benzene",
                    "method": "solvent",
                    "temperature": 60.0,
                    "temperature_unit": "°C",
                    "reaction_constants": {
                        "constant_1": 0.77,
                        "constant_2": 0.17
                    },
                    "reaction_constant_conf": {
                        "constant_conf_1": null,
                        "constant_conf_2": null
                    },
                    "determination_method": "Fineman-Ross",
                    "Q-value": {
                        "constant_1": 0.42,
                        "constant_2": 0.62
                    },
                    "e-Value": {
                        "constant_1": null,
                        "constant_2": null
                    },
                    "r_product": null
                }
            ]
        },
        {
            "monomers": [
                {
                    "monomer1": "Isopropyl Acrylate",
                    "monomer2": "Styrene"
                }
            ],
            "reaction_conditions": [
                {
                    "polymerization_type": "free radical",
                    "solvent": "benzene",
                    "method": "solvent",
                    "temperature": 60.0,
                    "temperature_unit": "°C",
                    "reaction_constants": {
                        "constant_1": 0.76,
                        "constant_2": 0.26
                    },
                    "reaction_constant_conf": {
                        "constant_conf_1": null,
                        "constant_conf_2": null
                    },
                    "determination_method": "Fineman-Ross",
                    "Q-value": {
                        "constant_1": 0.48,
                        "constant_2": 0.45
                    },
                    "e-Value": {
                        "constant_1": null,
                        "constant_2": null
                    },
                    "r_product": null
                }
            ]
        },
        {
            "monomers": [
                {
                    "monomer1": "Benzyl Acrylate",
                    "monomer2": "Styrene"
                }
            ],
            "reaction_conditions": [
                {
                    "polymerization_type": "free radical",
                    "solvent": "benzene",
                    "method": "solvent",
                    "temperature": 60.0,
                    "temperature_unit": "°C",
                    "reaction_constants": {
                        "constant_1": 0.55,
                        "constant_2": 0.2
                    },
                    "reaction_constant_conf": {
                        "constant_conf_1": null,
                        "constant_conf_2": null
                    },
                    "determination_method": "Fineman-Ross",
                    "Q-value": {
                        "constant_1": 0.53,
                        "constant_2": 0.69
                    },
                    "e-Value": {
                        "constant_1": null,
                        "constant_2": null
                    },
                    "r_product": null
                }
            ]
        },
        {
            "monomers": [
                {
                    "monomer1": "2-Chloroethyl Acrylate",
                    "monomer2": "Styrene"
                }
            ],
            "reaction_conditions": [
                {
                    "polymerization_type": "free radical",
                    "solvent": "benzene",
                    "method": "solvent",
                    "temperature": 60.0,
                    "temperature_unit": "°C",
                    "reaction_constants": {
                        "constant_1": 0.43,
                        "constant_2": 0.12
                    },
                    "reaction_constant_conf": {
                        "constant_conf_1": null,
                        "constant_conf_2": null
                    },
                    "determination_method": "Fineman-Ross",
                    "Q-value": {
                        "constant_1": 0.58,
                        "constant_2": 0.93
                    },
                    "e-Value": {
                        "constant_1": null,
                        "constant_2": null
                    },
                    "r_product": null
                }
            ]
        },
        {
            "monomers": [
                {
                    "monomer1": "2-Cyanoethyl Acrylate",
                    "monomer2": "Styrene"
                }
            ],
            "reaction_conditions": [
                {
                    "polymerization_type": "free radical",
                    "solvent": "benzene",
                    "method": "solvent",
                    "temperature": 60.0,
                    "temperature_unit": "°C",
                    "reaction_constants": {
                        "constant_1": 0.4,
                        "constant_2": 0.13
                    },
                    "reaction_constant_conf": {
                        "constant_conf_1": null,
                        "constant_conf_2": null
                    },
                    "determination_method": "Fineman-Ross",
                    "Q-value": {
                        "constant_1": 0.63,
                        "constant_2": 0.92
                    },
                    "e-Value": {
                        "constant_1": null,
                        "constant_2": null
                    },
                    "r_product": null
                }
            ]
        }
    ],
    "source": "https://doi.org/10.1246/bcsj.39.2257",
    "PDF_name": "The Relative Reactivities of Alkyl Acrylates in Their Radical Copolymerizations"
}

File: data_extraction/provenance/copol_database/model_output_extraction/10.1246_bcsj.54.3245.json
{
    "reactions": [
        {
            "monomers": [
                {
                    "monomer1": "1-Chloro-1,3-butadiene",
                    "monomer2": "Styrene"
                }
            ],
            "reaction_conditions": [
                {
                    "polymerization_type": "free radical",
                    "solvent": "toluene",
                    "method": "solvent",
                    "temperature": 70.0,
                    "temperature_unit": "°C",
                    "reaction_constants": {
                        "constant_1": 1.21,
                        "constant_2": 0.1
                    },
                    "reaction_constant_conf": {
                        "constant_conf_1": 0.1,
                        "constant_conf_2": 0.03
                    },
                    "determination_method": "Fineman-Ross",
                    "Q-value": {
                        "constant_1": 3.13,
                        "constant_2": null
                    },
                    "e-Value": {
                        "constant_1": 0.65,
                        "constant_2": null
                    },
                    "r_product": null
                }
            ]
        },
        {
            "monomers": [
                {
                    "monomer1": "1-Chloro-1,3-butadiene",
                    "monomer2": "1,3-butadiene"
                }
            ],
            "reaction_conditions": [
                {
                    "polymerization_type": "free radical",
                    "solvent": "toluene",
                    "method": "solvent",
                    "temperature": 70.0,
                    "temperature_unit": "°C",
                    "reaction_constants": {
                        "constant_1": 0.27,
                        "constant_2": 0.56
                    },
                    "reaction_constant_conf": {
                        "constant_conf_1": 0.02,
                        "constant_conf_2": 0.03
                    },
                    "determination_method": "Fineman-Ross",
                    "Q-value": {
                        "constant_1": null,
                        "constant_2": null
                    },
                    "e-Value": {
                        "constant_1": null,
                        "constant_2": null
                    },
                    "r_product": null
                }
            ]
        },
        {
            "monomers": [
                {
                    "monomer1": "1-Chloro-1,3-butadiene",
                    "monomer2": "Chloroprene"
                }
            ],
            "reaction_conditions": [
                {
                    "polymerization_type": "free radical",
                    "solvent": "toluene",
                    "method": "solvent",
                    "temperature": 70.0,
                    "temperature_unit": "°C",
                    "reaction_constants": {
                        "constant_1": 3.41,
                        "constant_2": 2.86
                    },
                    "reaction_constant_conf": {
                        "constant_conf_1": 0.59,
                        "constant_conf_2": 0.11
                    },
                    "determination_method": "Fineman-Ross",
                    "Q-value": {
                        "constant_1": null,
                        "constant_2": null
                    },
                    "e-Value": {
                        "constant_1": null,
                        "constant_2": null
                    },
                    "r_product": null
                }
            ]
        }
    ],
    "source": "https://doi.org/10.1246/bcsj.54.3245",
    "PDF_name": "1-Chloro-1,3-butadiene Copolymers. III. Reactivity of 1-Chloro-1,3-butadiene in Radical Copolymerizations"
}

File: data_extraction/provenance/copol_database/model_output_extraction/10.1295_koron.31.250.json
{
    "reactions": [
        {
            "monomers": [
                {
                    "monomer1": "N-Substituted Phenyl Methacrylamide",
                    "monomer2": "Acrylonitrile"
                }
            ],
            "reaction_conditions": [
                {
                    "polymerization_type": "free radical",
                    "solvent": "N,N-Dimethylformamide",
                    "method": "solvent",
                    "temperature": 60.0,
                    "temperature_unit": "°C",
                    "reaction_constants": {
                        "constant_1": 0.6,
                        "constant_2": 1.2
                    },
                    "reaction_constant_conf": {
                        "constant_conf_1": null,
                        "constant_conf_2": null
                    },
                    "determination_method": "assumed",
                    "Q-value": {
                        "constant_1": 2.5,
                        "constant_2": 0.36
                    },
                    "e-Value": {
                        "constant_1": -0.05,
                        "constant_2": -0.02
                    },
                    "r_product": null
                }
            ]
        },
        {
            "monomers": [
                {
                    "monomer1": "N-Substituted Phenyl Methacrylamide",
                    "monomer2": "Methyl Methacrylate"
                }
            ],
            "reaction_conditions": [
                {
                    "polymerization_type": "free radical",
                    "solvent": "Acetonitrile",
                    "method": "solvent",
                    "temperature": 60.0,
                    "temperature_unit": "°C",
                    "reaction_constants": {
                        "constant_1": 0.63,
                        "constant_2": 1.51
                    },
                    "reaction_constant_conf": {
                        "constant_conf_1": null,
                        "constant_conf_2": null
                    },
                    "determination_method": "assumed",
                    "Q-value": {
                        "constant_1": 2.94,
                        "constant_2": 0.38
                    },
                    "e-Value": {
                        "constant_1": -0.08,
                        "constant_2": -0.06
                    },
                    "r_product": null
                },
                {
                    "polymerization_type": "free radical",
                    "solvent": "Acetonitrile/Ethanol (2:1)",
                    "method": "solvent",
                    "temperature": 60.0,
                    "temperature_unit": "°C",
                    "reaction_constants": {
                        "constant_1": 0.52,
                        "constant_2": 1.6
                    },
                    "reaction_constant_conf": {
                        "constant_conf_1": null,
                        "constant_conf_2": null
                    },
                    "determination_method": "assumed",
                    "Q-value": {
                        "constant_1": 1.92,
                        "constant_2": 0.63
                    },
                    "e-Value": {
                        "constant_1": null,
                        "constant_2": null
                    },
                    "r_product": null
                },
                {
                    "polymerization_type": "free radical",
                    "solvent": "Ethanol",
                    "method": "solvent",
                    "temperature": 60.0,
                    "temperature_unit": "°C",
                    "reaction_constants": {
                        "constant_1": 0.48,
                        "constant_2": 1.67
                    },
                    "reaction_constant_conf": {
                        "constant_conf_1": null,
                        "constant_conf_2": null
                    },
                    "determination_method": "assumed",
                    "Q-value": {
                        "constant_1": 2.08,
                        "constant_2": 0.6
                    },
                    "e-Value": {
                        "constant_1": null,
                        "constant_2": null
                    },
                    "r_product": null
                },
                {
                    "polymerization_type": "free radical",
                    "solvent": "Dioxane",
                    "method": "solvent",
                    "temperature": 60.0,
                    "temperature_unit": "°C",
                    "reaction_constants": {
                        "constant_1": 0.63,
                        "constant_2": 1.51
                    },
                    "reaction_constant_conf": {
                        "constant_conf_1": null,
                        "constant_conf_2": null
                    },
                    "determination_method": "assumed",
                    "Q-value": {
                        "constant_1": 1.59,
                        "constant_2": 0.66
                    },
                    "e-Value": {
                        "constant_1": null,
                        "constant_2": null
                    },
                    "r_product": null
                }
            ]
        }
    ],
    "source": "高分子論文集, Vol. 31, No. 4 (1974)",
    "PDF_name": "N-Substituted Phenyl Methacrylamide Radical Polymerization and Copolymerization"
}
