Repository: lamalab-org/copolymer-reactivity

# copolymer-reactivity

A condition-aware machine-learning model and FastAPI service that predicts the **microstructure of radical copolymers** — *alternating*, *random*, or *gradient* — from two monomer structures and the reaction conditions (solvent, temperature, polymerisation mechanism), backed by a curated literature dataset of **3,791 copolymerisations from 1,206 publications**.

The model is served live at <https://polycarp.cheminfo.org> (web UI: [cheminfo-py/polycarp.cheminfo.org](https://github.com/cheminfo-py/polycarp.cheminfo.org)).

## The pipelines

This repo contains **two main pipelines** that produce the dataset, the model, and the deployed service. The diagram below is the conceptual map you'll want to keep in mind when navigating the tree.

```
                                    ┌─────────────────────────────────────────┐
                                    │ Pipeline 1 — literature → reactions     │   data_extraction/
                                    │                                         │
                  Crossref          │   1. score & filter (~300k → 1,851)     │
                  abstract          │   2. embedding-based pre-filter         │
                   →                │   3. download PDFs                      │
                                    │   4. vision-language model extraction   │
                                    │   5. curate + assign reaction_id        │
                                    │                                         │
                                    └─────────────────┬───────────────────────┘
                                                      ▼
                                          processed_data.csv
                                          ── 3,791 unique reactions
                                          ── 1,206 source publications
                                          ── 4,969 measurement rows
                                                      │
                                    ┌─────────────────┴───────────────────────┐
                                    │ Pipeline 2 — reactions → model + API    │   copol_prediction/
                                    │                                         │
                                    │   1. XTB descriptors per monomer        │
                                    │   2. monomer-pair-stratified splits     │
                                    │   3. XGBoost training + calibration     │
                                    │   4. voting layer (model + lookup)      │
                                    │   5. FastAPI service                    │
                                    │                                         │
                                    └────────┬────────────────┬───────────────┘
                                             ▼                ▼
                                    artifacts/model_bundle    api/  ──→  https://polycarp.cheminfo.org
```

The **dataset** (`processed_data.csv`) is the hand-off point between the two pipelines. Everything upstream produces it; everything downstream consumes it.

## Where things live

| Path | What it is | README |
|---|---|---|
| [`data_extraction/`](data_extraction/) | Pipeline 1 — Crossref → VLM extraction → curated reactions | [README](data_extraction/README.md) |
| [`copol_prediction/`](copol_prediction/) | Pipeline 2 — descriptors, splits, training, analysis, deployed API | [README](copol_prediction/README.md) |
| [`copol_prediction/api/`](copol_prediction/api/) | The FastAPI service that powers the web app | [README](copol_prediction/api/README.md) |
| [`copol_prediction/artifacts/`](copol_prediction/artifacts/) | The trained `model_bundle/`, `data_splits/`, and `paper_metrics.json` | — |
| [`copol_prediction/paper_dataset/`](copol_prediction/paper_dataset/) | Frozen Nov 2025 snapshot underlying the paper's 3,791-reaction count and the trained model | [README](copol_prediction/paper_dataset/README.md) |
| [`database/`](database/) | Dataset-summary figures used in the paper | [README](database/README.md) |
| [`experiments/`](experiments/) | Per-study code: permutation importance, baselines, case studies | [README](experiments/README.md) |
| [`src/copolpredictor/`](src/copolpredictor/) | Inference + data-loading library imported by the API and scripts | — |
| [`src/copolextractor/`](src/copolextractor/) | Library for the literature-extraction pipeline | — |

## Quick start

# or all at once:
uv sync --frozen --all-extras
```

To use the virtual environment created by `uv` for running Python scripts, use:

```bash
uv run python <script_path>
```

## Reproducing the paper's numbers

```bash
cd copol_prediction
python reproduce_paper_metrics.py
```

Reads the committed `artifacts/model_bundle/` and the `artifacts/data_splits/`, evaluates plain-XGBoost and the voting model on both splits, and asserts every cell of the paper's `tab:train_test_voting_performance` reproduces within ±0.005.

File: dump/database_json/polymerization_10.1002_actp.1983.010340208_1.json
{
  "monomer1": "Acrylonitrile",
  "monomer2": "Zinc acrylate",
  "r_values": {
    "constant_1": 0.44,
    "constant_2": null
  },
  "conf_intervals": {
    "constant_conf_1": 0.02,
    "constant_conf_2": null
  },
  "temperature": 60.0,
  "temperature_unit": "°C",
  "solvent": "CN(C)C=O",
  "method": "solvent",
  "r-product": null,
  "source": "https://doi.org/10.1002/actp.1983.010340208",
  "calculation_method": "Kelen-Tudos",
  "polymerization_type": "free radical",
  "logP": -0.2956000000000001,
  "monomer1_smiles": "C=CC#N",
  "monomer2_smiles": "C=CC(=O)[O-].C=CC(=O)[O-].[Zn+2]",
  "polytype_emb_1": 7.496725795633088,
  "polytype_emb_2": -0.4631906941937577,
  "method_emb_1": 6.958462891419976,
  "method_emb_2": 6.651678436014861,
  "solvent_logP": -0.2956000000000001,
  "solvent_TPSA": 20.310000000000002,
  "solvent_HBA": 1.0,
  "solvent_HBD": 0.0,
  "solvent_FractionCSP3": 0.6666666666666666,
  "solvent_MolMR": 19.750999999999998,
  "solvent_LabuteASA": 31.390491026869896,
  "solvent_NumRotatableBonds": 1.0,
  "solvent_RingCount": 0.0,
  "solvent_HeavyAtomCount": 5.0
}

File: dump/database_json/polymerization_10.1002_actp.1983.010340208_2.json
{
  "monomer1": "Acrylonitrile",
  "monomer2": "Zinc acrylate",
  "r_values": {
    "constant_1": 0.33,
    "constant_2": 0.24
  },
  "conf_intervals": {
    "constant_conf_1": 0.02,
    "constant_conf_2": 0.03
  },
  "temperature": 60.0,
  "temperature_unit": "°C",
  "solvent": "CN(C)C=O",
  "method": "solvent",
  "r-product": null,
  "source": "https://doi.org/10.1002/actp.1983.010340208",
  "calculation_method": "Ghosh-Palit",
  "polymerization_type": "free radical",
  "logP": -0.2956000000000001,
  "monomer1_smiles": "C=CC#N",
  "monomer2_smiles": "C=CC(=O)[O-].C=CC(=O)[O-].[Zn+2]",
  "polytype_emb_1": 7.496725795633088,
  "polytype_emb_2": -0.4631906941937577,
  "method_emb_1": 6.958462891419976,
  "method_emb_2": 6.651678436014861,
  "solvent_logP": -0.2956000000000001,
  "solvent_TPSA": 20.310000000000002,
  "solvent_HBA": 1.0,
  "solvent_HBD": 0.0,
  "solvent_FractionCSP3": 0.6666666666666666,
  "solvent_MolMR": 19.750999999999998,
  "solvent_LabuteASA": 31.390491026869896,
  "solvent_NumRotatableBonds": 1.0,
  "solvent_RingCount": 0.0,
  "solvent_HeavyAtomCount": 5.0
}

File: dump/database_json/polymerization_10.1002_actp.1983.010340208_3.json
{
  "monomer1": "Acrylonitrile",
  "monomer2": "Zinc acrylate",
  "r_values": {
    "constant_1": 0.41,
    "constant_2": null
  },
  "conf_intervals": {
    "constant_conf_1": 0.02,
    "constant_conf_2": null
  },
  "temperature": 60.0,
  "temperature_unit": "°C",
  "solvent": "CN(C)C=O",
  "method": "solvent",
  "r-product": null,
  "source": "https://doi.org/10.1002/actp.1983.010340208",
  "calculation_method": "Kelen-Tudos",
  "polymerization_type": "free radical",
  "logP": -0.2956000000000001,
  "monomer1_smiles": "C=CC#N",
  "monomer2_smiles": "C=CC(=O)[O-].C=CC(=O)[O-].[Zn+2]",
  "polytype_emb_1": 7.496725795633088,
  "polytype_emb_2": -0.4631906941937577,
  "method_emb_1": 6.958462891419976,
  "method_emb_2": 6.651678436014861,
  "solvent_logP": -0.2956000000000001,
  "solvent_TPSA": 20.310000000000002,
  "solvent_HBA": 1.0,
  "solvent_HBD": 0.0,
  "solvent_FractionCSP3": 0.6666666666666666,
  "solvent_MolMR": 19.750999999999998,
  "solvent_LabuteASA": 31.390491026869896,
  "solvent_NumRotatableBonds": 1.0,
  "solvent_RingCount": 0.0,
  "solvent_HeavyAtomCount": 5.0
}

File: dump/database_json/polymerization_10.1002_actp.1983.010340208_5.json
{
  "monomer1": "Acrylonitrile",
  "monomer2": "Zinc acrylate",
  "r_values": {
    "constant_1": 0.41,
    "constant_2": null
  },
  "conf_intervals": {
    "constant_conf_1": 0.02,
    "constant_conf_2": null
  },
  "temperature": 60.0,
  "temperature_unit": "°C",
  "solvent": "CN(C)C=O",
  "method": "solvent",
  "r-product": null,
  "source": "https://doi.org/10.1002/actp.1983.010340208",
  "calculation_method": "Kelen-Tudos",
  "polymerization_type": "free radical",
  "logP": -0.2956000000000001,
  "monomer1_smiles": "C=CC#N",
  "monomer2_smiles": "C=CC(=O)[O-].C=CC(=O)[O-].[Zn+2]",
  "polytype_emb_1": 7.496725795633088,
  "polytype_emb_2": -0.4631906941937577,
  "method_emb_1": 6.958462891419976,
  "method_emb_2": 6.651678436014861,
  "solvent_logP": -0.2956000000000001,
  "solvent_TPSA": 20.310000000000002,
  "solvent_HBA": 1.0,
  "solvent_HBD": 0.0,
  "solvent_FractionCSP3": 0.6666666666666666,
  "solvent_MolMR": 19.750999999999998,
  "solvent_LabuteASA": 31.390491026869903,
  "solvent_NumRotatableBonds": 1.0,
  "solvent_RingCount": 0.0,
  "solvent_HeavyAtomCount": 5.0
}

File: dump/database_json/polymerization_10.1002_actp.1992.010430402_2.json
{
  "monomer1": "Dimethyl diallyl ammonium chloride",
  "monomer2": "Vinyl acetate",
  "r_values": {
    "constant_1": 1.95,
    "constant_2": 0.35
  },
  "conf_intervals": {
    "constant_conf_1": 0.21,
    "constant_conf_2": 0.03
  },
  "temperature": 60.0,
  "temperature_unit": "°C",
  "solvent": "CO",
  "method": "solvent",
  "r-product": null,
  "source": "https://doi.org/10.1002/actp.1992.010430402",
  "calculation_method": "Kelen-Tudos",
  "polymerization_type": "free radical",
  "logP": -0.3915,
  "monomer1_smiles": "C=CC[N+](C)(C)CC=C.[Cl-]",
  "monomer2_smiles": "C=COC(C)=O",
  "polytype_emb_1": 7.496725795633088,
  "polytype_emb_2": -0.4631906941937577,
  "method_emb_1": 6.958462891419976,
  "method_emb_2": 6.651678436014861,
  "solvent_logP": -0.3915,
  "solvent_TPSA": 20.23,
  "solvent_HBA": 1.0,
  "solvent_HBD": 1.0,
  "solvent_FractionCSP3": 1.0,
  "solvent_MolMR": 8.1428,
  "solvent_LabuteASA": 13.533484780025564,
  "solvent_NumRotatableBonds": 0.0,
  "solvent_RingCount": 0.0,
  "solvent_HeavyAtomCount": 2.0
}

File: dump/database_json/polymerization_10.1002_app.1960.070040111_1.json
{
  "monomer1": "Octadecyl acrylate",
  "monomer2": "Acrylonitrile",
  "r_values": {
    "constant_1": 1.74,
    "constant_2": 0.68
  },
  "conf_intervals": {
    "constant_conf_1": 0.04,
    "constant_conf_2": 0.18
  },
  "temperature": 60.0,
  "temperature_unit": "°C",
  "solvent": "CC(C)(C)O",
  "method": "solvent",
  "r-product": 1.18,
  "source": "https://doi.org/10.1002/app.1960.070040111",
  "calculation_method": "Fineman and Ross",
  "polymerization_type": "free radical",
  "logP": 0.7771999999999999,
  "monomer1_smiles": "C=CC(=O)OCCCCCCCCCCCCCCCCCC",
  "monomer2_smiles": "C=CC#N",
  "polytype_emb_1": 7.496725795633088,
  "polytype_emb_2": -0.4631906941937577,
  "method_emb_1": 6.958462891419976,
  "method_emb_2": 6.651678436014861,
  "solvent_logP": 0.7771999999999999,
  "solvent_TPSA": 20.23,
  "solvent_HBA": 1.0,
  "solvent_HBD": 1.0,
  "solvent_FractionCSP3": 1.0,
  "solvent_MolMR": 21.971799999999995,
  "solvent_LabuteASA": 32.62831112321538,
  "solvent_NumRotatableBonds": 0.0,
  "solvent_RingCount": 0.0,
  "solvent_HeavyAtomCount": 5.0
}

File: dump/database_json/polymerization_10.1002_app.1960.070040111_2.json
{
  "monomer1": "Octyl acrylate",
  "monomer2": "Acrylonitrile",
  "r_values": {
    "constant_1": 1.93,
    "constant_2": 0.83
  },
  "conf_intervals": {
    "constant_conf_1": 0.08,
    "constant_conf_2": 0.23
  },
  "temperature": 60.0,
  "temperature_unit": "°C",
  "solvent": "CC(C)(C)O",
  "method": "solvent",
  "r-product": 1.6,
  "source": "https://doi.org/10.1002/app.1960.070040111",
  "calculation_method": "Fineman and Ross",
  "polymerization_type": "free radical",
  "logP": 0.7771999999999999,
  "monomer1_smiles": "C=CC(=O)OCCCCCCCC",
  "monomer2_smiles": "C=CC#N",
  "polytype_emb_1": 7.496725795633088,
  "polytype_emb_2": -0.4631906941937577,
  "method_emb_1": 6.958462891419976,
  "method_emb_2": 6.651678436014861,
  "solvent_logP": 0.7771999999999999,
  "solvent_TPSA": 20.23,
  "solvent_HBA": 1.0,
  "solvent_HBD": 1.0,
  "solvent_FractionCSP3": 1.0,
  "solvent_MolMR": 21.971799999999995,
  "solvent_LabuteASA": 32.62831112321538,
  "solvent_NumRotatableBonds": 0.0,
  "solvent_RingCount": 0.0,
  "solvent_HeavyAtomCount": 5.0
}

File: dump/database_json/polymerization_10.1002_app.1960.070040111_3.json
{
  "monomer1": "Octyl acrylate",
  "monomer2": "Vinylidene chloride",
  "r_values": {
    "constant_1": 0.87,
    "constant_2": 0.7
  },
  "conf_intervals": {
    "constant_conf_1": 0.02,
    "constant_conf_2": 0.01
  },
  "temperature": 50.0,
  "temperature_unit": "°C",
  "solvent": "CC(C)(C)O",
  "method": "solvent",
  "r-product": null,
  "source": "https://doi.org/10.1002/app.1960.070040111",
  "calculation_method": "Fineman and Ross",
  "polymerization_type": "free radical",
  "logP": 0.7771999999999999,
  "monomer1_smiles": "C=CC(=O)OCCCCCCCC",
  "monomer2_smiles": "C=C(Cl)Cl",
  "polytype_emb_1": 7.496725795633088,
  "polytype_emb_2": -0.4631906941937577,
  "method_emb_1": 6.958462891419976,
  "method_emb_2": 6.651678436014861,
  "solvent_logP": 0.7771999999999999,
  "solvent_TPSA": 20.23,
  "solvent_HBA": 1.0,
  "solvent_HBD": 1.0,
  "solvent_FractionCSP3": 1.0,
  "solvent_MolMR": 21.971799999999995,
  "solvent_LabuteASA": 32.62831112321538,
  "solvent_NumRotatableBonds": 0.0,
  "solvent_RingCount": 0.0,
  "solvent_HeavyAtomCount": 5.0
}

File: dump/database_json/polymerization_10.1002_app.1960.070040111_4.json
{
  "monomer1": "Butyl acrylate",
  "monomer2": "Vinylidene chloride",
  "r_values": {
    "constant_1": 0.88,
    "constant_2": 0.83
  },
  "conf_intervals": {
    "constant_conf_1": 0.1,
    "constant_conf_2": 0.02
  },
  "temperature": 50.0,
  "temperature_unit": "°C",
  "solvent": "CC(C)(C)O",
  "method": "solvent",
  "r-product": null,
  "source": "https://doi.org/10.1002/app.1960.070040111",
  "calculation_method": "Fineman and Ross",
  "polymerization_type": "free radical",
  "logP": 0.7771999999999999,
  "monomer1_smiles": "C=CC(=O)OCCCC",
  "monomer2_smiles": "C=C(Cl)Cl",
  "polytype_emb_1": 7.496725795633088,
  "polytype_emb_2": -0.4631906941937577,
  "method_emb_1": 6.958462891419976,
  "method_emb_2": 6.651678436014861,
  "solvent_logP": 0.7771999999999999,
  "solvent_TPSA": 20.23,
  "solvent_HBA": 1.0,
  "solvent_HBD": 1.0,
  "solvent_FractionCSP3": 1.0,
  "solvent_MolMR": 21.971799999999995,
  "solvent_LabuteASA": 32.62831112321538,
  "solvent_NumRotatableBonds": 0.0,
  "solvent_RingCount": 0.0,
  "solvent_HeavyAtomCount": 5.0
}

File: dump/database_json/polymerization_10.1002_app.1960.070040111_5.json
{
  "monomer1": "Octadecyl acrylate",
  "monomer2": "Vinylidene chloride",
  "r_values": {
    "constant_1": 0.91,
    "constant_2": 1.01
  },
  "conf_intervals": {
    "constant_conf_1": 0.05,
    "constant_conf_2": 0.01
  },
  "temperature": 50.0,
  "temperature_unit": "°C",
  "solvent": "CC(C)(C)O",
  "method": "solvent",
  "r-product": null,
  "source": "https://doi.org/10.1002/app.1960.070040111",
  "calculation_method": "Fineman and Ross",
  "polymerization_type": "free radical",
  "logP": 0.7771999999999999,
  "monomer1_smiles": "C=CC(=O)OCCCCCCCCCCCCCCCCCC",
  "monomer2_smiles": "C=C(Cl)Cl",
  "polytype_emb_1": 7.496725795633088,
  "polytype_emb_2": -0.4631906941937577,
  "method_emb_1": 6.958462891419976,
  "method_emb_2": 6.651678436014861,
  "solvent_logP": 0.7771999999999999,
  "solvent_TPSA": 20.23,
  "solvent_HBA": 1.0,
  "solvent_HBD": 1.0,
  "solvent_FractionCSP3": 1.0,
  "solvent_MolMR": 21.971799999999995,
  "solvent_LabuteASA": 32.62831112321538,
  "solvent_NumRotatableBonds": 0.0,
  "solvent_RingCount": 0.0,
  "solvent_HeavyAtomCount": 5.0
}

File: dump/database_json/polymerization_10.1002_app.1960.070040111_6.json
{
  "monomer1": "Butyl acrylate",
  "monomer2": "Acrylonitrile",
  "r_values": {
    "constant_1": 1.52,
    "constant_2": 0.75
  },
  "conf_intervals": {
    "constant_conf_1": 0.03,
    "constant_conf_2": 0.18
  },
  "temperature": 60.0,
  "temperature_unit": "°C",
  "solvent": "CC(C)(C)O",
  "method": "solvent",
  "r-product": 1.14,
  "source": "https://doi.org/10.1002/app.1960.070040111",
  "calculation_method": "Fineman and Ross",
  "polymerization_type": "free radical",
  "logP": 0.7771999999999999,
  "monomer1_smiles": "C=CC(=O)OCCCC",
  "monomer2_smiles": "C=CC#N",
  "polytype_emb_1": 7.496725795633088,
  "polytype_emb_2": -0.4631906941937577,
  "method_emb_1": 6.958462891419976,
  "method_emb_2": 6.651678436014861,
  "solvent_logP": 0.7771999999999999,
  "solvent_TPSA": 20.23,
  "solvent_HBA": 1.0,
  "solvent_HBD": 1.0,
  "solvent_FractionCSP3": 1.0,
  "solvent_MolMR": 21.971799999999995,
  "solvent_LabuteASA": 32.62831112321538,
  "solvent_NumRotatableBonds": 0.0,
  "solvent_RingCount": 0.0,
  "solvent_HeavyAtomCount": 5.0
}

File: dump/database_json/polymerization_10.1002_app.1964.070080527_1.json
{
  "monomer1": "N-Allylstearamide",
  "monomer2": "Vinyl acetate",
  "r_values": {
    "constant_1": 0.532,
    "constant_2": 0.74
  },
  "conf_intervals": {
    "constant_conf_1": 0.012,
    "constant_conf_2": 0.087
  },
  "temperature": 80.0,
  "temperature_unit": "°C",
  "solvent": "CC(C)(C)O",
  "method": "solvent",
  "r-product": null,
  "source": "https://doi.org/10.1002/app.1964.070080527",
  "calculation_method": "Fineman-Ross",
  "polymerization_type": "free radical",
  "logP": 0.7771999999999999,
  "monomer1_smiles": "C=CCNC(=O)CCCCCCCCCCCCCCCCC",
  "monomer2_smiles": "C=COC(C)=O",
  "polytype_emb_1": 7.496725795633088,
  "polytype_emb_2": -0.4631906941937577,
  "method_emb_1": 6.958462891419976,
  "method_emb_2": 6.651678436014861,
  "solvent_logP": 0.7771999999999999,
  "solvent_TPSA": 20.23,
  "solvent_HBA": 1.0,
  "solvent_HBD": 1.0,
  "solvent_FractionCSP3": 1.0,
  "solvent_MolMR": 21.971799999999995,
  "solvent_LabuteASA": 32.62831112321538,
  "solvent_NumRotatableBonds": 0.0,
  "solvent_RingCount": 0.0,
  "solvent_HeavyAtomCount": 5.0
}

File: dump/database_json/polymerization_10.1002_app.1964.070080527_11.json
{
  "monomer1": "N-Allylstearamide",
  "monomer2": "Vinylidene chloride",
  "r_values": {
    "constant_1": 0.0,
    "constant_2": 5.23
  },
  "conf_intervals": {
    "constant_conf_1": 0.136,
    "constant_conf_2": 0.067
  },
  "temperature": 80.0,
  "temperature_unit": "°C",
  "solvent": "CC(C)(C)O",
  "method": "solvent",
  "r-product": null,
  "source": "https://doi.org/10.1002/app.1964.070080527",
  "calculation_method": "Fineman-Ross",
  "polymerization_type": "free radical",
  "logP": 0.7771999999999999,
  "monomer1_smiles": "C=CCNC(=O)CCCCCCCCCCCCCCCCC",
  "monomer2_smiles": "C=C(Cl)Cl",
  "polytype_emb_1": 7.496725795633088,
  "polytype_emb_2": -0.4631906941937577,
  "method_emb_1": 6.958462891419976,
  "method_emb_2": 6.651678436014861,
  "solvent_logP": 0.7771999999999999,
  "solvent_TPSA": 20.23,
  "solvent_HBA": 1.0,
  "solvent_HBD": 1.0,
  "solvent_FractionCSP3": 1.0,
  "solvent_MolMR": 21.971799999999995,
  "solvent_LabuteASA": 32.62831112321538,
  "solvent_NumRotatableBonds": 0.0,
  "solvent_RingCount": 0.0,
  "solvent_HeavyAtomCount": 5.0
}

File: dump/database_json/polymerization_10.1002_app.1964.070080527_2.json
{
  "monomer1": "N-Octadecylacrylamide",
  "monomer2": "Acrylonitrile",
  "r_values": {
    "constant_1": 1.44,
    "constant_2": 1.1
  },
  "conf_intervals": {
    "constant_conf_1": 0.019,
    "constant_conf_2": 0.035
  },
  "temperature": 60.0,
  "temperature_unit": "°C",
  "solvent": "CC(C)(C)O",
  "method": "solvent",
  "r-product": null,
  "source": "https://doi.org/10.1002/app.1964.070080527",
  "calculation_method": "Fineman-Ross",
  "polymerization_type": "free radical",
  "logP": 0.7771999999999999,
  "monomer1_smiles": "C=CC(=O)NCCCCCCCCCCCCCCCCCC",
  "monomer2_smiles": "C=CC#N",
  "polytype_emb_1": 7.496725795633088,
  "polytype_emb_2": -0.4631906941937577,
  "method_emb_1": 6.958462891419976,
  "method_emb_2": 6.651678436014861,
  "solvent_logP": 0.7771999999999999,
  "solvent_TPSA": 20.23,
  "solvent_HBA": 1.0,
  "solvent_HBD": 1.0,
  "solvent_FractionCSP3": 1.0,
  "solvent_MolMR": 21.971799999999995,
  "solvent_LabuteASA": 32.62831112321538,
  "solvent_NumRotatableBonds": 0.0,
  "solvent_RingCount": 0.0,
  "solvent_HeavyAtomCount": 5.0
}

File: dump/database_json/polymerization_10.1002_app.1964.070080527_6.json
{
  "monomer1": "N-Allylstearamide",
  "monomer2": "Acrylonitrile",
  "r_values": {
    "constant_1": 0.118,
    "constant_2": 3.61
  },
  "conf_intervals": {
    "constant_conf_1": 0.084,
    "constant_conf_2": 0.087
  },
  "temperature": 80.0,
  "temperature_unit": "°C",
  "solvent": "CC(C)(C)O",
  "method": "solvent",
  "r-product": null,
  "source": "https://doi.org/10.1002/app.1964.070080527",
  "calculation_method": "Fineman-Ross",
  "polymerization_type": "free radical",
  "logP": 0.7771999999999999,
  "monomer1_smiles": "C=CCNC(=O)CCCCCCCCCCCCCCCCC",
  "monomer2_smiles": "C=CC#N",
  "polytype_emb_1": 7.496725795633088,
  "polytype_emb_2": -0.4631906941937577,
  "method_emb_1": 6.958462891419976,
  "method_emb_2": 6.651678436014861,
  "solvent_logP": 0.7771999999999999,
  "solvent_TPSA": 20.23,
  "solvent_HBA": 1.0,
  "solvent_HBD": 1.0,
  "solvent_FractionCSP3": 1.0,
  "solvent_MolMR": 21.971799999999995,
  "solvent_LabuteASA": 32.62831112321538,
  "solvent_NumRotatableBonds": 0.0,
  "solvent_RingCount": 0.0,
  "solvent_HeavyAtomCount": 5.0
}

File: dump/database_json/polymerization_10.1002_app.1964.070080527_8.json
{
  "monomer1": "N-Octadecylacrylamide",
  "monomer2": "Vinylidene chloride",
  "r_values": {
    "constant_1": 1.37,
    "constant_2": 0.438
  },
  "conf_intervals": {
    "constant_conf_1": 0.008,
    "constant_conf_2": 0.008
  },
  "temperature": 60.0,
  "temperature_unit": "°C",
  "solvent": "CC(C)(C)O",
  "method": "solvent",
  "r-product": null,
  "source": "https://doi.org/10.1002/app.1964.070080527",
  "calculation_method": "Fineman-Ross",
  "polymerization_type": "free radical",
  "logP": 0.7771999999999999,
  "monomer1_smiles": "C=CC(=O)NCCCCCCCCCCCCCCCCCC",
  "monomer2_smiles": "C=C(Cl)Cl",
  "polytype_emb_1": 7.496725795633088,
  "polytype_emb_2": -0.4631906941937577,
  "method_emb_1": 6.958462891419976,
  "method_emb_2": 6.651678436014861,
  "solvent_logP": 0.7771999999999999,
  "solvent_TPSA": 20.23,
  "solvent_HBA": 1.0,
  "solvent_HBD": 1.0,
  "solvent_FractionCSP3": 1.0,
  "solvent_MolMR": 21.971799999999995,
  "solvent_LabuteASA": 32.62831112321538,
  "solvent_NumRotatableBonds": 0.0,
  "solvent_RingCount": 0.0,
  "solvent_HeavyAtomCount": 5.0
}

File: dump/database_json/polymerization_10.1002_app.1964.070080527_9.json
{
  "monomer1": "N-Octadecylacrylamide",
  "monomer2": "Vinyl acetate",
  "r_values": {
    "constant_1": 6.11,
    "constant_2": 0.027
  },
  "conf_intervals": {
    "constant_conf_1": 0.045,
    "constant_conf_2": 0.009
  },
  "temperature": 60.0,
  "temperature_unit": "°C",
  "solvent": "CC(C)(C)O",
  "method": "solvent",
  "r-product": null,
  "source": "https://doi.org/10.1002/app.1964.070080527",
  "calculation_method": "Fineman-Ross",
  "polymerization_type": "free radical",
  "logP": 0.7771999999999999,
  "monomer1_smiles": "C=CC(=O)NCCCCCCCCCCCCCCCCCC",
  "monomer2_smiles": "C=COC(C)=O",
  "polytype_emb_1": 7.496725795633088,
  "polytype_emb_2": -0.4631906941937577,
  "method_emb_1": 6.958462891419976,
  "method_emb_2": 6.651678436014861,
  "solvent_logP": 0.7771999999999999,
  "solvent_TPSA": 20.23,
  "solvent_HBA": 1.0,
  "solvent_HBD": 1.0,
  "solvent_FractionCSP3": 1.0,
  "solvent_MolMR": 21.971799999999995,
  "solvent_LabuteASA": 32.62831112321538,
  "solvent_NumRotatableBonds": 0.0,
  "solvent_RingCount": 0.0,
  "solvent_HeavyAtomCount": 5.0
}

File: dump/database_json/polymerization_10.1002_app.1965.070090209_1.json
{
  "monomer1": "Alpha-Methylstyrene",
  "monomer2": "Methyl alpha-Cyanoacrylate",
  "r_values": {
    "constant_1": 0.001,
    "constant_2": 0.05
  },
  "conf_intervals": {
    "constant_conf_1": null,
    "constant_conf_2": null
  },
  "temperature": 60.0,
  "temperature_unit": "°C",
  "solvent": "c1ccccc1",
  "method": "solvent",
  "r-product": 5e-05,
  "source": "https://doi.org/10.1002/app.1965.070090209",
  "calculation_method": null,
  "polymerization_type": "free radical",
  "logP": 1.6866,
  "monomer1_smiles": "C=C(C)c1ccccc1",
  "monomer2_smiles": "C=C(C#N)C(=O)OC",
  "polytype_emb_1": 7.496725795633088,
  "polytype_emb_2": -0.4631906941937577,
  "method_emb_1": 6.958462891419976,
  "method_emb_2": 6.651678436014861,
  "solvent_logP": 1.6866,
  "solvent_TPSA": 0.0,
  "solvent_HBA": 0.0,
  "solvent_HBD": 0.0,
  "solvent_FractionCSP3": 0.0,
  "solvent_MolMR": 26.441999999999993,
  "solvent_LabuteASA": 37.43140311949697,
  "solvent_NumRotatableBonds": 0.0,
  "solvent_RingCount": 1.0,
  "solvent_HeavyAtomCount": 6.0
}

File: dump/database_json/polymerization_10.1002_app.1965.070090209_13.json
{
  "monomer1": "Octene-1",
  "monomer2": "Methyl alpha-Cyanoacrylate",
  "r_values": {
    "constant_1": 0.63,
    "constant_2": -0.17
  },
  "conf_intervals": {
    "constant_conf_1": 0.06,
    "constant_conf_2": 0.04
  },
  "temperature": 60.0,
  "temperature_unit": "°C",
  "solvent": "c1ccccc1",
  "method": "solvent",
  "r-product": null,
  "source": "https://doi.org/10.1002/app.1965.070090209",
  "calculation_method": "Fineman-Ross",
  "polymerization_type": "free radical",
  "logP": 1.6866,
  "monomer1_smiles": "C=CCCCCCC",
  "monomer2_smiles": "C=C(C#N)C(=O)OC",
  "polytype_emb_1": 7.496725795633088,
  "polytype_emb_2": -0.4631906941937577,
  "method_emb_1": 6.958462891419976,
  "method_emb_2": 6.651678436014861,
  "solvent_logP": 1.6866,
  "solvent_TPSA": 0.0,
  "solvent_HBA": 0.0,
  "solvent_HBD": 0.0,
  "solvent_FractionCSP3": 0.0,
  "solvent_MolMR": 26.441999999999993,
  "solvent_LabuteASA": 37.43140311949697,
  "solvent_NumRotatableBonds": 0.0,
  "solvent_RingCount": 1.0,
  "solvent_HeavyAtomCount": 6.0
}

File: dump/database_json/polymerization_10.1002_app.1965.070090209_14.json
{
  "monomer1": "Octene-1",
  "monomer2": "Methyl alpha-Cyanoacrylate",
  "r_values": {
    "constant_1": 0.27,
    "constant_2": 1.66
  },
  "conf_intervals": {
    "constant_conf_1": 0.04,
    "constant_conf_2": 0.11
  },
  "temperature": 60.0,
  "temperature_unit": "°C",
  "solvent": "c1ccccc1",
  "method": "solvent",
  "r-product": null,
  "source": "https://doi.org/10.1002/app.1965.070090209",
  "calculation_method": "Barb",
  "polymerization_type": "free radical",
  "logP": 1.6866,
  "monomer1_smiles": "C=CCCCCCC",
  "monomer2_smiles": "C=C(C#N)C(=O)OC",
  "polytype_emb_1": 7.496725795633088,
  "polytype_emb_2": -0.4631906941937577,
  "method_emb_1": 6.958462891419976,
  "method_emb_2": 6.651678436014861,
  "solvent_logP": 1.6866,
  "solvent_TPSA": 0.0,
  "solvent_HBA": 0.0,
  "solvent_HBD": 0.0,
  "solvent_FractionCSP3": 0.0,
  "solvent_MolMR": 26.441999999999993,
  "solvent_LabuteASA": 37.43140311949697,
  "solvent_NumRotatableBonds": 0.0,
  "solvent_RingCount": 1.0,
  "solvent_HeavyAtomCount": 6.0
}

File: dump/database_json/polymerization_10.1002_app.1965.070090209_2.json
{
  "monomer1": "Vinyl acetate",
  "monomer2": "Methyl alpha-Cyanoacrylate",
  "r_values": {
    "constant_1": 0.5,
    "constant_2": 0.005
  },
  "conf_intervals": {
    "constant_conf_1": null,
    "constant_conf_2": null
  },
  "temperature": 60.0,
  "temperature_unit": "°C",
  "solvent": "c1ccccc1",
  "method": "solvent",
  "r-product": 0.0025,
  "source": "https://doi.org/10.1002/app.1965.070090209",
  "calculation_method": null,
  "polymerization_type": "free radical",
  "logP": 1.6866,
  "monomer1_smiles": "C=COC(C)=O",
  "monomer2_smiles": "C=C(C#N)C(=O)OC",
  "polytype_emb_1": 7.496725795633088,
  "polytype_emb_2": -0.4631906941937577,
  "method_emb_1": 6.958462891419976,
  "method_emb_2": 6.651678436014861,
  "solvent_logP": 1.6866,
  "solvent_TPSA": 0.0,
  "solvent_HBA": 0.0,
  "solvent_HBD": 0.0,
  "solvent_FractionCSP3": 0.0,
  "solvent_MolMR": 26.441999999999993,
  "solvent_LabuteASA": 37.43140311949697,
  "solvent_NumRotatableBonds": 0.0,
  "solvent_RingCount": 1.0,
  "solvent_HeavyAtomCount": 6.0
}

File: dump/database_json/polymerization_10.1002_app.1965.070090209_3.json
{
  "monomer1": "Methyl methacrylate",
  "monomer2": "Methyl alpha-Cyanoacrylate",
  "r_values": {
    "constant_1": 0.25,
    "constant_2": 0.04
  },
  "conf_intervals": {
    "constant_conf_1": null,
    "constant_conf_2": null
  },
  "temperature": 60.0,
  "temperature_unit": "°C",
  "solvent": "c1ccccc1",
  "method": "solvent",
  "r-product": 0.01,
  "source": "https://doi.org/10.1002/app.1965.070090209",
  "calculation_method": null,
  "polymerization_type": "free radical",
  "logP": 1.6866,
  "monomer1_smiles": "C=C(C)C(=O)OC",
  "monomer2_smiles": "C=C(C#N)C(=O)OC",
  "polytype_emb_1": 7.496725795633088,
  "polytype_emb_2": -0.4631906941937577,
  "method_emb_1": 6.958462891419976,
  "method_emb_2": 6.651678436014861,
  "solvent_logP": 1.6866,
  "solvent_TPSA": 0.0,
  "solvent_HBA": 0.0,
  "solvent_HBD": 0.0,
  "solvent_FractionCSP3": 0.0,
  "solvent_MolMR": 26.441999999999993,
  "solvent_LabuteASA": 37.43140311949697,
  "solvent_NumRotatableBonds": 0.0,
  "solvent_RingCount": 1.0,
  "solvent_HeavyAtomCount": 6.0
}

File: dump/database_json/polymerization_10.1002_app.1965.070090209_4.json
{
  "monomer1": "Styrene",
  "monomer2": "Methyl alpha-Cyanoacrylate",
  "r_values": {
    "constant_1": 0.03,
    "constant_2": 0.01
  },
  "conf_intervals": {
    "constant_conf_1": null,
    "constant_conf_2": null
  },
  "temperature": 60.0,
  "temperature_unit": "°C",
  "solvent": "c1ccccc1",
  "method": "solvent",
  "r-product": 0.0003,
  "source": "https://doi.org/10.1002/app.1965.070090209",
  "calculation_method": null,
  "polymerization_type": "free radical",
  "logP": 1.6866,
  "publication_year": 1965,
  "monomer1_smiles": "C=Cc1ccccc1",
  "monomer2_smiles": "C=C(C#N)C(=O)OC",
  "polytype_emb_1": 7.496725795633088,
  "polytype_emb_2": -0.4631906941937577,
  "method_emb_1": 6.958462891419976,
  "method_emb_2": 6.651678436014861,
  "solvent_logP": 1.6866,
  "solvent_TPSA": 0.0,
  "solvent_HBA": 0.0,
  "solvent_HBD": 0.0,
  "solvent_FractionCSP3": 0.0,
  "solvent_MolMR": 26.441999999999993,
  "solvent_LabuteASA": 37.43140311949697,
  "solvent_NumRotatableBonds": 0.0,
  "solvent_RingCount": 1.0,
  "solvent_HeavyAtomCount": 6.0
}

File: dump/database_json/polymerization_10.1002_app.1965.070090209_5.json
{
  "monomer1": "Methyl acrylate",
  "monomer2": "Methyl alpha-Cyanoacrylate",
  "r_values": {
    "constant_1": 1.2,
    "constant_2": 0.1
  },
  "conf_intervals": {
    "constant_conf_1": null,
    "constant_conf_2": null
  },
  "temperature": 60.0,
  "temperature_unit": "°C",
  "solvent": "c1ccccc1",
  "method": "solvent",
  "r-product": 0.12,
  "source": "https://doi.org/10.1002/app.1965.070090209",
  "calculation_method": null,
  "polymerization_type": "free radical",
  "logP": 1.6866,
  "monomer1_smiles": "C=CC(=O)OC",
  "monomer2_smiles": "C=C(C#N)C(=O)OC",
  "polytype_emb_1": 7.496725795633088,
  "polytype_emb_2": -0.4631906941937577,
  "method_emb_1": 6.958462891419976,
  "method_emb_2": 6.651678436014861,
  "solvent_logP": 1.6866,
  "solvent_TPSA": 0.0,
  "solvent_HBA": 0.0,
  "solvent_HBD": 0.0,
  "solvent_FractionCSP3": 0.0,
  "solvent_MolMR": 26.441999999999993,
  "solvent_LabuteASA": 37.43140311949697,
  "solvent_NumRotatableBonds": 0.0,
  "solvent_RingCount": 1.0,
  "solvent_HeavyAtomCount": 6.0
}

File: dump/database_json/polymerization_10.1002_app.1965.070090209_6.json
{
  "monomer1": "Octene-1",
  "monomer2": "Methyl alpha-Cyanoacrylate",
  "r_values": {
    "constant_1": 0.63,
    "constant_2": -0.17
  },
  "conf_intervals": {
    "constant_conf_1": 0.06,
    "constant_conf_2": 0.04
  },
  "temperature": 60.0,
  "temperature_unit": "°C",
  "solvent": "c1ccccc1",
  "method": "solvent",
  "r-product": null,
  "source": "https://doi.org/10.1002/app.1965.070090209",
  "calculation_method": "Fineman-Ross",
  "polymerization_type": "free radical",
  "logP": 1.6866,
  "publication_year": 1965,
  "monomer1_smiles": "C=CCCCCCC",
  "monomer2_smiles": "C=C(C#N)C(=O)OC",
  "polytype_emb_1": 7.496725795633088,
  "polytype_emb_2": -0.4631906941937577,
  "method_emb_1": 6.958462891419976,
  "method_emb_2": 6.651678436014861,
  "solvent_logP": 1.6866,
  "solvent_TPSA": 0.0,
  "solvent_HBA": 0.0,
  "solvent_HBD": 0.0,
  "solvent_FractionCSP3": 0.0,
  "solvent_MolMR": 26.441999999999993,
  "solvent_LabuteASA": 37.43140311949697,
  "solvent_NumRotatableBonds": 0.0,
  "solvent_RingCount": 1.0,
  "solvent_HeavyAtomCount": 6.0
}

File: dump/database_json/polymerization_10.1002_app.1965.070090209_7.json
{
  "monomer1": "Octene-1",
  "monomer2": "Methyl alpha-Cyanoacrylate",
  "r_values": {
    "constant_1": 0.27,
    "constant_2": 1.66
  },
  "conf_intervals": {
    "constant_conf_1": 0.04,
    "constant_conf_2": 0.11
  },
  "temperature": 60.0,
  "temperature_unit": "°C",
  "solvent": "c1ccccc1",
  "method": "solvent",
  "r-product": null,
  "source": "https://doi.org/10.1002/app.1965.070090209",
  "calculation_method": "Barb",
  "polymerization_type": "free radical",
  "logP": 1.6866,
  "publication_year": 1965,
  "monomer1_smiles": "C=CCCCCCC",
  "monomer2_smiles": "C=C(C#N)C(=O)OC",
  "polytype_emb_1": 7.496725795633088,
  "polytype_emb_2": -0.4631906941937577,
  "method_emb_1": 6.958462891419976,
  "method_emb_2": 6.651678436014861,
  "solvent_logP": 1.6866,
  "solvent_TPSA": 0.0,
  "solvent_HBA": 0.0,
  "solvent_HBD": 0.0,
  "solvent_FractionCSP3": 0.0,
  "solvent_MolMR": 26.441999999999993,
  "solvent_LabuteASA": 37.43140311949697,
  "solvent_NumRotatableBonds": 0.0,
  "solvent_RingCount": 1.0,
  "solvent_HeavyAtomCount": 6.0
}

File: dump/database_json/polymerization_10.1002_app.1965.070090323_1.json
{
  "monomer1": "Styrene",
  "monomer2": "Butadiene",
  "r_values": {
    "constant_1": 1.39,
    "constant_2": 0.825
  },
  "conf_intervals": {
    "constant_conf_1": 0.15,
    "constant_conf_2": 0.086
  },
  "temperature": 30.0,
  "temperature_unit": "°C",
  "solvent": "O",
  "method": "emulsion",
  "r-product": null,
  "source": "https://doi.org/10.1002/app.1965.070090323",
  "calculation_method": "regression analysis",
  "polymerization_type": "free radical",
  "logP": -0.8247,
  "monomer1_smiles": "C=Cc1ccccc1",
  "monomer2_smiles": "C=CC=C",
  "polytype_emb_1": 7.496725795633088,
  "polytype_emb_2": -0.4631906941937577,
  "method_emb_1": -4.911729965574156,
  "method_emb_2": 0.07905181466983252,
  "solvent_logP": -0.8247,
  "solvent_TPSA": 31.5,
  "solvent_HBA": 0.0,
  "solvent_HBD": 0.0,
  "solvent_FractionCSP3": 0.0,
  "solvent_MolMR": 3.6138,
  "solvent_LabuteASA": 6.84923118831809,
  "solvent_NumRotatableBonds": 0.0,
  "solvent_RingCount": 0.0,
  "solvent_HeavyAtomCount": 1.0
}

File: dump/database_json/polymerization_10.1002_app.1965.070090323_2.json
{
  "monomer1": "2-Methyl-5-vinylpyridine",
  "monomer2": "Butadiene",
  "r_values": {
    "constant_1": 1.3,
    "constant_2": 0.412
  },
  "conf_intervals": {
    "constant_conf_1": 0.07,
    "constant_conf_2": 0.026
  },
  "temperature": 30.0,
  "temperature_unit": "°C",
  "solvent": "O",
  "method": "emulsion",
  "r-product": null,
  "source": "https://doi.org/10.1002/app.1965.070090323",
  "calculation_method": "regression analysis",
  "polymerization_type": "free radical",
  "logP": -0.8247,
  "monomer1_smiles": "C=Cc1ccc(C)nc1",
  "monomer2_smiles": "C=CC=C",
  "polytype_emb_1": 7.496725795633088,
  "polytype_emb_2": -0.4631906941937577,
  "method_emb_1": -4.911729965574156,
  "method_emb_2": 0.07905181466983252,
  "solvent_logP": -0.8247,
  "solvent_TPSA": 31.5,
  "solvent_HBA": 0.0,
  "solvent_HBD": 0.0,
  "solvent_FractionCSP3": 0.0,
  "solvent_MolMR": 3.6138,
  "solvent_LabuteASA": 6.84923118831809,
  "solvent_NumRotatableBonds": 0.0,
  "solvent_RingCount": 0.0,
  "solvent_HeavyAtomCount": 1.0
}

File: dump/database_json/polymerization_10.1002_app.1965.070090323_3.json
{
  "monomer1": "Styrene",
  "monomer2": "2-Methyl-5-vinylpyridine",
  "r_values": {
    "constant_1": 0.738,
    "constant_2": 0.801
  },
  "conf_intervals": {
    "constant_conf_1": 0.01,
    "constant_conf_2": 0.03
  },
  "temperature": 30.0,
  "temperature_unit": "°C",
  "solvent": "O",
  "method": "emulsion",
  "r-product": null,
  "source": "https://doi.org/10.1002/app.1965.070090323",
  "calculation_method": "regression analysis",
  "polymerization_type": "free radical",
  "logP": -0.8247,
  "publication_year": 1965,
  "monomer1_smiles": "C=Cc1ccccc1",
  "monomer2_smiles": "C=Cc1ccc(C)nc1",
  "polytype_emb_1": 7.496725795633088,
  "polytype_emb_2": -0.4631906941937577,
  "method_emb_1": -4.911729965574156,
  "method_emb_2": 0.07905181466983252,
  "solvent_logP": -0.8247,
  "solvent_TPSA": 31.5,
  "solvent_HBA": 0.0,
  "solvent_HBD": 0.0,
  "solvent_FractionCSP3": 0.0,
  "solvent_MolMR": 3.6138,
  "solvent_LabuteASA": 6.84923118831809,
  "solvent_NumRotatableBonds": 0.0,
  "solvent_RingCount": 0.0,
  "solvent_HeavyAtomCount": 1.0
}

File: dump/database_json/polymerization_10.1002_app.1965.070090323_6.json
{
  "monomer1": "Styrene",
  "monomer2": "2-Methyl-5-vinylpyridine",
  "r_values": {
    "constant_1": 0.738,
    "constant_2": 0.801
  },
  "conf_intervals": {
    "constant_conf_1": 0.01,
    "constant_conf_2": 0.03
  },
  "temperature": 30.0,
  "temperature_unit": "°C",
  "solvent": "O",
  "method": "emulsion",
  "r-product": null,
  "source": "https://doi.org/10.1002/app.1965.070090323",
  "calculation_method": "regression analysis",
  "polymerization_type": "free radical",
  "logP": -0.8247,
  "monomer1_smiles": "C=Cc1ccccc1",
  "monomer2_smiles": "C=Cc1ccc(C)nc1",
  "polytype_emb_1": 7.496725795633088,
  "polytype_emb_2": -0.4631906941937577,
  "method_emb_1": -4.911729965574156,
  "method_emb_2": 0.07905181466983252,
  "solvent_logP": -0.8247,
  "solvent_TPSA": 31.5,
  "solvent_HBA": 0.0,
  "solvent_HBD": 0.0,
  "solvent_FractionCSP3": 0.0,
  "solvent_MolMR": 3.6138,
  "solvent_LabuteASA": 6.84923118831809,
  "solvent_NumRotatableBonds": 0.0,
  "solvent_RingCount": 0.0,
  "solvent_HeavyAtomCount": 1.0
}

File: dump/database_json/polymerization_10.1002_app.1993.070491229_1.json
{
  "monomer1": "Chloroprene",
  "monomer2": "Isobutyl methacrylate",
  "r_values": {
    "constant_1": 1.8,
    "constant_2": 0.74
  },
  "conf_intervals": {
    "constant_conf_1": null,
    "constant_conf_2": null
  },
  "temperature": 50.0,
  "temperature_unit": "°C",
  "solvent": "c1ccccc1",
  "method": "solvent",
  "r-product": null,
  "source": "https://doi.org/10.1002/app.1993.070491229",
  "calculation_method": "Finnan-Ross",
  "polymerization_type": "free radical",
  "logP": 1.6866,
  "publication_year": 1993,
  "monomer1_smiles": "C=CC(=C)Cl",
  "monomer2_smiles": "C=C(C)C(=O)OCC(C)C",
  "polytype_emb_1": 7.496725795633088,
  "polytype_emb_2": -0.4631906941937577,
  "method_emb_1": 6.958462891419976,
  "method_emb_2": 6.651678436014861,
  "solvent_logP": 1.6866,
  "solvent_TPSA": 0.0,
  "solvent_HBA": 0.0,
  "solvent_HBD": 0.0,
  "solvent_FractionCSP3": 0.0,
  "solvent_MolMR": 26.441999999999993,
  "solvent_LabuteASA": 37.43140311949697,
  "solvent_NumRotatableBonds": 0.0,
  "solvent_RingCount": 1.0,
  "solvent_HeavyAtomCount": 6.0
}

File: dump/database_json/polymerization_10.1002_app.1993.070491229_2.json
{
  "monomer1": "Chloroprene",
  "monomer2": "Isobutyl methacrylate",
  "r_values": {
    "constant_1": 1.8,
    "constant_2": 0.74
  },
  "conf_intervals": {
    "constant_conf_1": null,
    "constant_conf_2": null
  },
  "temperature": 50.0,
  "temperature_unit": "°C",
  "solvent": "c1ccccc1",
  "method": "solvent",
  "r-product": null,
  "source": "https://doi.org/10.1002/app.1993.070491229",
  "calculation_method": "Finnan-Ross",
  "polymerization_type": "free radical",
  "logP": 1.6866,
  "monomer1_smiles": "C=CC(=C)Cl",
  "monomer2_smiles": "C=C(C)C(=O)OCC(C)C",
  "polytype_emb_1": 7.496725795633088,
  "polytype_emb_2": -0.4631906941937577,
  "method_emb_1": 6.958462891419976,
  "method_emb_2": 6.651678436014861,
  "solvent_logP": 1.6866,
  "solvent_TPSA": 0.0,
  "solvent_HBA": 0.0,
  "solvent_HBD": 0.0,
  "solvent_FractionCSP3": 0.0,
  "solvent_MolMR": 26.441999999999993,
  "solvent_LabuteASA": 37.43140311949697,
  "solvent_NumRotatableBonds": 0.0,
  "solvent_RingCount": 1.0,
  "solvent_HeavyAtomCount": 6.0
}

File: dump/database_json/polymerization_10.1002_app.1995.070560911_1.json
{
  "monomer1": "Vinyl imidazole",
  "monomer2": "gamma-Methacryloxypropyltrimethoxysilane",
  "r_values": {
    "constant_1": 0.22,
    "constant_2": 3.18
  },
  "conf_intervals": {
    "constant_conf_1": null,
    "constant_conf_2": null
  },
  "temperature": 68.0,
  "temperature_unit": "°C",
  "solvent": "c1ccccc1",
  "method": "solvent",
  "r-product": null,
  "source": "https://doi.org/10.1002/app.1995.070560911",
  "calculation_method": "Finemann-Ross",
  "polymerization_type": "free radical",
  "logP": 1.6866,
  "publication_year": 1995,
  "monomer1_smiles": "C=Cc1ncc[nH]1",
  "monomer2_smiles": "C=C(C)C(=O)OCCC[Si](OC)(OC)OC",
  "polytype_emb_1": 7.496725795633088,
  "polytype_emb_2": -0.4631906941937577,
  "method_emb_1": 6.958462891419976,
  "method_emb_2": 6.651678436014861,
  "solvent_logP": 1.6866,
  "solvent_TPSA": 0.0,
  "solvent_HBA": 0.0,
  "solvent_HBD": 0.0,
  "solvent_FractionCSP3": 0.0,
  "solvent_MolMR": 26.441999999999993,
  "solvent_LabuteASA": 37.43140311949697,
  "solvent_NumRotatableBonds": 0.0,
  "solvent_RingCount": 1.0,
  "solvent_HeavyAtomCount": 6.0
}

File: dump/database_json/polymerization_10.1002_app.1995.070571113_1.json
{
  "monomer1": "tetrafluoroethylene",
  "monomer2": "ethylene",
  "r_values": {
    "constant_1": 0.0646,
    "constant_2": 0.575
  },
  "conf_intervals": {
    "constant_conf_1": 0.027,
    "constant_conf_2": 0.09
  },
  "temperature": 64.85000000000002,
  "temperature_unit": "°C",
  "solvent": "O",
  "method": "suspension",
  "r-product": null,
  "source": "https://doi.org/10.1002/app.1995.070571113",
  "calculation_method": "nonlinear least-squares method",
  "polymerization_type": "free radical",
  "logP": -0.8247,
  "publication_year": 1995,
  "monomer1_smiles": "FC(F)=C(F)F",
  "monomer2_smiles": "C=C",
  "polytype_emb_1": 7.496725795633088,
  "polytype_emb_2": -0.4631906941937577,
  "method_emb_1": 6.692368495015843,
  "method_emb_2": -1.764795577659659,
  "solvent_logP": -0.8247,
  "solvent_TPSA": 31.5,
  "solvent_HBA": 0.0,
  "solvent_HBD": 0.0,
  "solvent_FractionCSP3": 0.0,
  "solvent_MolMR": 3.6138,
  "solvent_LabuteASA": 6.84923118831809,
  "solvent_NumRotatableBonds": 0.0,
  "solvent_RingCount": 0.0,
  "solvent_HeavyAtomCount": 1.0
}

File: dump/database_json/polymerization_10.1002_app.1995.070571113_2.json
{
  "monomer1": "tetrafluoroethylene",
  "monomer2": "ethylene",
  "r_values": {
    "constant_1": 0.045,
    "constant_2": 0.14
  },
  "conf_intervals": {
    "constant_conf_1": 0.008,
    "constant_conf_2": 0.03
  },
  "temperature": 64.85000000000002,
  "temperature_unit": "°C",
  "solvent": "O",
  "method": "suspension",
  "r-product": null,
  "source": "https://doi.org/10.1002/app.1995.070571113",
  "calculation_method": "nonlinear least-squares method",
  "polymerization_type": "free radical",
  "logP": -0.8247,
  "publication_year": 1995,
  "monomer1_smiles": "FC(F)=C(F)F",
  "monomer2_smiles": "C=C",
  "polytype_emb_1": 7.496725795633088,
  "polytype_emb_2": -0.4631906941937577,
  "method_emb_1": 6.692368495015843,
  "method_emb_2": -1.764795577659659,
  "solvent_logP": -0.8247,
  "solvent_TPSA": 31.5,
  "solvent_HBA": 0.0,
  "solvent_HBD": 0.0,
  "solvent_FractionCSP3": 0.0,
  "solvent_MolMR": 3.6138,
  "solvent_LabuteASA": 6.84923118831809,
  "solvent_NumRotatableBonds": 0.0,
  "solvent_RingCount": 0.0,
  "solvent_HeavyAtomCount": 1.0
}

File: dump/database_json/polymerization_10.1002_app.1995.070571113_3.json
{
  "monomer1": "tetrafluoroethylene",
  "monomer2": "ethylene",
  "r_values": {
    "constant_1": 0.0646,
    "constant_2": 0.575
  },
  "conf_intervals": {
    "constant_conf_1": 0.027,
    "constant_conf_2": 0.09
  },
  "temperature": 64.85000000000002,
  "temperature_unit": "°C",
  "solvent": "O",
  "method": "suspension",
  "r-product": null,
  "source": "https://doi.org/10.1002/app.1995.070571113",
  "calculation_method": "nonlinear least-squares method",
  "polymerization_type": "free radical",
  "logP": -0.8247,
  "monomer1_smiles": "FC(F)=C(F)F",
  "monomer2_smiles": "C=C",
  "polytype_emb_1": 7.496725795633088,
  "polytype_emb_2": -0.4631906941937577,
  "method_emb_1": 6.692368495015843,
  "method_emb_2": -1.764795577659659,
  "solvent_logP": -0.8247,
  "solvent_TPSA": 31.5,
  "solvent_HBA": 0.0,
  "solvent_HBD": 0.0,
  "solvent_FractionCSP3": 0.0,
  "solvent_MolMR": 3.6138,
  "solvent_LabuteASA": 6.84923118831809,
  "solvent_NumRotatableBonds": 0.0,
  "solvent_RingCount": 0.0,
  "solvent_HeavyAtomCount": 1.0
}
