Repository: lamalab-org/copolymer-reactivity

# copolymer-reactivity

A condition-aware machine-learning model and FastAPI service that predicts the **microstructure of radical copolymers** — *alternating*, *random*, or *gradient* — from two monomer structures and the reaction conditions (solvent, temperature, polymerisation mechanism), backed by a curated literature dataset of **3,791 copolymerisations from 1,206 publications**.

The model is served live at <https://polycarp.cheminfo.org> (web UI: [cheminfo-py/polycarp.cheminfo.org](https://github.com/cheminfo-py/polycarp.cheminfo.org)).

File: dump/database_json/polymerization_10.1002_app.1995.070581208_1.json
{
  "monomer1": "tetrafluoroethylene",
  "monomer2": "ethylene",
  "r_values": {
    "constant_1": 0.067,
    "constant_2": 0.52
  },
  "conf_intervals": {
    "constant_conf_1": 0.12,
    "constant_conf_2": 0.18
  },
  "temperature": 69.85000000000002,
  "temperature_unit": "°C",
  "solvent": null,
  "method": "bulk",
  "r-product": null,
  "source": "https://doi.org/10.1002/app.1995.070581208",
  "calculation_method": "nonlinear least-square method of Tidwell and Mortimer",
  "polymerization_type": "free radical",
  "publication_year": 1995,
  "monomer1_smiles": "FC(F)=C(F)F",
  "monomer2_smiles": "C=C",
  "polytype_emb_1": 7.496725795633088,
  "polytype_emb_2": -0.4631906941937577,
  "method_emb_1": -7.23088245290138,
  "method_emb_2": -0.5848044902383194
}

File: dump/database_json/polymerization_10.1002_app.1995.070581208_2.json
{
  "monomer1": "tetrafluoroethylene",
  "monomer2": "ethylene",
  "r_values": {
    "constant_1": 0.067,
    "constant_2": 0.52
  },
  "conf_intervals": {
    "constant_conf_1": 0.12,
    "constant_conf_2": 0.18
  },
  "temperature": 69.85000000000002,
  "temperature_unit": "°C",
  "solvent": null,
  "method": "bulk",
  "r-product": null,
  "source": "https://doi.org/10.1002/app.1995.070581208",
  "calculation_method": "nonlinear least-square method of Tidwell and Mortimer",
  "polymerization_type": "free radical",
  "monomer1_smiles": "FC(F)=C(F)F",
  "monomer2_smiles": "C=C",
  "polytype_emb_1": 7.496725795633088,
  "polytype_emb_2": -0.4631906941937577,
  "method_emb_1": -7.23088245290138,
  "method_emb_2": -0.5848044902383194
}

File: dump/database_json/polymerization_10.1002_macp.1966.020910113_1.json
{
  "monomer1": "acrylyl chloride",
  "monomer2": "styrene",
  "r_values": {
    "constant_1": 0.03,
    "constant_2": 0.1
  },
  "conf_intervals": {
    "constant_conf_1": 0.01,
    "constant_conf_2": 0.01
  },
  "temperature": 67.0,
  "temperature_unit": "°C",
  "solvent": "c1ccccc1",
  "method": "solvent",
  "r-product": null,
  "source": "https://doi.org/10.1002/macp.1966.020910113",
  "calculation_method": "not specified",
  "polymerization_type": "free radical",
  "logP": 1.6866,
  "publication_year": 1966,
  "monomer1_smiles": "C=CC(=O)Cl",
  "monomer2_smiles": "C=Cc1ccccc1",
  "polytype_emb_1": 7.496725795633088,
  "polytype_emb_2": -0.4631906941937577,
  "method_emb_1": 6.958462891419976,
  "method_emb_2": 6.651678436014861,
  "solvent_logP": 1.6866,
  "solvent_TPSA": 0.0,
  "solvent_HBA": 0.0,
  "solvent_HBD": 0.0,
  "solvent_FractionCSP3": 0.0,
  "solvent_MolMR": 26.441999999999993,
  "solvent_LabuteASA": 37.43140311949697,
  "solvent_NumRotatableBonds": 0.0,
  "solvent_RingCount": 1.0,
  "solvent_HeavyAtomCount": 6.0
}

File: dump/database_json/polymerization_10.1002_macp.1967.021030106_1.json
{
  "monomer1": "Styrene",
  "monomer2": "Atropic acid methyl ester",
  "r_values": {
    "constant_1": 0.055,
    "constant_2": 1.0
  },
  "conf_intervals": {
    "constant_conf_1": 0.03,
    "constant_conf_2": 0.02
  },
  "temperature": 60.0,
  "temperature_unit": "°C",
  "solvent": "c1ccccc1",
  "method": "solvent",
  "r-product": null,
  "source": "https://doi.org/10.1002/macp.1967.021030106",
  "calculation_method": "Fineman-Ross",
  "polymerization_type": "free radical",
  "logP": 1.6866,
  "publication_year": 1967,
  "monomer1_smiles": "C=Cc1ccccc1",
  "monomer2_smiles": "C=C(C(=O)OC)c1ccccc1",
  "polytype_emb_1": 7.496725795633088,
  "polytype_emb_2": -0.4631906941937577,
  "method_emb_1": 6.958462891419976,
  "method_emb_2": 6.651678436014861,
  "solvent_logP": 1.6866,
  "solvent_TPSA": 0.0,
  "solvent_HBA": 0.0,
  "solvent_HBD": 0.0,
  "solvent_FractionCSP3": 0.0,
  "solvent_MolMR": 26.441999999999993,
  "solvent_LabuteASA": 37.43140311949697,
  "solvent_NumRotatableBonds": 0.0,
  "solvent_RingCount": 1.0,
  "solvent_HeavyAtomCount": 6.0
}

File: dump/database_json/polymerization_10.1002_macp.1967.021030106_2.json
{
  "monomer1": "Methyl methacrylate",
  "monomer2": "Atropic acid methyl ester",
  "r_values": {
    "constant_1": 0.21,
    "constant_2": 0.0
  },
  "conf_intervals": {
    "constant_conf_1": 0.1,
    "constant_conf_2": 0.03
  },
  "temperature": 60.0,
  "temperature_unit": "°C",
  "solvent": "c1ccccc1",
  "method": "solvent",
  "r-product": null,
  "source": "https://doi.org/10.1002/macp.1967.021030106",
  "calculation_method": "Fineman-Ross",
  "polymerization_type": "free radical",
  "logP": 1.6866,
  "monomer1_smiles": "C=C(C)C(=O)OC",
  "monomer2_smiles": "C=C(C(=O)OC)c1ccccc1",
  "polytype_emb_1": 7.496725795633088,
  "polytype_emb_2": -0.4631906941937577,
  "method_emb_1": 6.958462891419976,
  "method_emb_2": 6.651678436014861,
  "solvent_logP": 1.6866,
  "solvent_TPSA": 0.0,
  "solvent_HBA": 0.0,
  "solvent_HBD": 0.0,
  "solvent_FractionCSP3": 0.0,
  "solvent_MolMR": 26.441999999999993,
  "solvent_LabuteASA": 37.43140311949697,
  "solvent_NumRotatableBonds": 0.0,
  "solvent_RingCount": 1.0,
  "solvent_HeavyAtomCount": 6.0
}

File: dump/database_json/polymerization_10.1002_macp.1967.021030106_3.json
{
  "monomer1": "Acrylonitrile",
  "monomer2": "Atropic acid methyl ester",
  "r_values": {
    "constant_1": 0.075,
    "constant_2": 6.7
  },
  "conf_intervals": {
    "constant_conf_1": null,
    "constant_conf_2": null
  },
  "temperature": 60.0,
  "temperature_unit": "°C",
  "solvent": "c1ccccc1",
  "method": "solvent",
  "r-product": null,
  "source": "https://doi.org/10.1002/macp.1967.021030106",
  "calculation_method": "Fineman-Ross",
  "polymerization_type": "free radical",
  "logP": 1.6866,
  "publication_year": 1967,
  "monomer1_smiles": "C=CC#N",
  "monomer2_smiles": "C=C(C(=O)OC)c1ccccc1",
  "polytype_emb_1": 7.496725795633088,
  "polytype_emb_2": -0.4631906941937577,
  "method_emb_1": 6.958462891419976,
  "method_emb_2": 6.651678436014861,
  "solvent_logP": 1.6866,
  "solvent_TPSA": 0.0,
  "solvent_HBA": 0.0,
  "solvent_HBD": 0.0,
  "solvent_FractionCSP3": 0.0,
  "solvent_MolMR": 26.441999999999993,
  "solvent_LabuteASA": 37.43140311949697,
  "solvent_NumRotatableBonds": 0.0,
  "solvent_RingCount": 1.0,
  "solvent_HeavyAtomCount": 6.0
}

File: dump/database_json/polymerization_10.1002_macp.1967.021030106_4.json
{
  "monomer1": "Methyl acrylate",
  "monomer2": "Atropic acid methyl ester",
  "r_values": {
    "constant_1": 0.055,
    "constant_2": 1.0
  },
  "conf_intervals": {
    "constant_conf_1": null,
    "constant_conf_2": null
  },
  "temperature": 60.0,
  "temperature_unit": "°C",
  "solvent": "c1ccccc1",
  "method": "solvent",
  "r-product": null,
  "source": "https://doi.org/10.1002/macp.1967.021030106",
  "calculation_method": "Fineman-Ross",
  "polymerization_type": "free radical",
  "logP": 1.6866,
  "publication_year": 1967,
  "monomer1_smiles": "C=CC(=O)OC",
  "monomer2_smiles": "C=C(C(=O)OC)c1ccccc1",
  "polytype_emb_1": 7.496725795633088,
  "polytype_emb_2": -0.4631906941937577,
  "method_emb_1": 6.958462891419976,
  "method_emb_2": 6.651678436014861,
  "solvent_logP": 1.6866,
  "solvent_TPSA": 0.0,
  "solvent_HBA": 0.0,
  "solvent_HBD": 0.0,
  "solvent_FractionCSP3": 0.0,
  "solvent_MolMR": 26.441999999999993,
  "solvent_LabuteASA": 37.43140311949697,
  "solvent_NumRotatableBonds": 0.0,
  "solvent_RingCount": 1.0,
  "solvent_HeavyAtomCount": 6.0
}

File: dump/database_json/polymerization_10.1002_macp.1967.021030106_6.json
{
  "monomer1": "Acrylonitrile",
  "monomer2": "Atropic acid methyl ester",
  "r_values": {
    "constant_1": 0.075,
    "constant_2": 6.7
  },
  "conf_intervals": {
    "constant_conf_1": null,
    "constant_conf_2": null
  },
  "temperature": 60.0,
  "temperature_unit": "°C",
  "solvent": "c1ccccc1",
  "method": "solvent",
  "r-product": null,
  "source": "https://doi.org/10.1002/macp.1967.021030106",
  "calculation_method": "Fineman-Ross",
  "polymerization_type": "free radical",
  "logP": 1.6866,
  "monomer1_smiles": "C=CC#N",
  "monomer2_smiles": "C=C(C(=O)OC)c1ccccc1",
  "polytype_emb_1": 7.496725795633088,
  "polytype_emb_2": -0.4631906941937577,
  "method_emb_1": 6.958462891419976,
  "method_emb_2": 6.651678436014861,
  "solvent_logP": 1.6866,
  "solvent_TPSA": 0.0,
  "solvent_HBA": 0.0,
  "solvent_HBD": 0.0,
  "solvent_FractionCSP3": 0.0,
  "solvent_MolMR": 26.441999999999993,
  "solvent_LabuteASA": 37.43140311949697,
  "solvent_NumRotatableBonds": 0.0,
  "solvent_RingCount": 1.0,
  "solvent_HeavyAtomCount": 6.0
}

File: dump/database_json/polymerization_10.1002_macp.1967.021030106_7.json
{
  "monomer1": "Methyl acrylate",
  "monomer2": "Atropic acid methyl ester",
  "r_values": {
    "constant_1": 0.055,
    "constant_2": 1.0
  },
  "conf_intervals": {
    "constant_conf_1": null,
    "constant_conf_2": null
  },
  "temperature": 60.0,
  "temperature_unit": "°C",
  "solvent": "c1ccccc1",
  "method": "solvent",
  "r-product": null,
  "source": "https://doi.org/10.1002/macp.1967.021030106",
  "calculation_method": "Fineman-Ross",
  "polymerization_type": "free radical",
  "logP": 1.6866,
  "monomer1_smiles": "C=CC(=O)OC",
  "monomer2_smiles": "C=C(C(=O)OC)c1ccccc1",
  "polytype_emb_1": 7.496725795633088,
  "polytype_emb_2": -0.4631906941937577,
  "method_emb_1": 6.958462891419976,
  "method_emb_2": 6.651678436014861,
  "solvent_logP": 1.6866,
  "solvent_TPSA": 0.0,
  "solvent_HBA": 0.0,
  "solvent_HBD": 0.0,
  "solvent_FractionCSP3": 0.0,
  "solvent_MolMR": 26.441999999999993,
  "solvent_LabuteASA": 37.43140311949697,
  "solvent_NumRotatableBonds": 0.0,
  "solvent_RingCount": 1.0,
  "solvent_HeavyAtomCount": 6.0
}

File: dump/database_json/polymerization_10.1002_macp.1967.021030125_1.json
{
  "monomer1": "Vinyl Chloride",
  "monomer2": "Carbon Monoxide",
  "r_values": {
    "constant_1": 13.47,
    "constant_2": 0.15
  },
  "conf_intervals": {
    "constant_conf_1": null,
    "constant_conf_2": null
  },
  "temperature": 60.0,
  "temperature_unit": "°C",
  "solvent": "Cc1ccccc1",
  "method": "Solvent",
  "r-product": null,
  "source": "https://doi.org/10.1002/macp.1967.021030125",
  "calculation_method": "Fineman-Ross",
  "polymerization_type": "Free Radical",
  "logP": 1.99502,
  "publication_year": 1967,
  "monomer1_smiles": "C=CCl",
  "monomer2_smiles": "C=O",
  "polytype_emb_1": 2.472206862710959,
  "polytype_emb_2": 8.864069243417152,
  "method_emb_1": 1.125733258863235,
  "method_emb_2": 0.12017221573952507,
  "solvent_logP": 1.99502,
  "solvent_TPSA": 0.0,
  "solvent_HBA": 0.0,
  "solvent_HBD": 0.0,
  "solvent_FractionCSP3": 0.14285714285714285,
  "solvent_MolMR": 31.17899999999999,
  "solvent_LabuteASA": 43.79634523389357,
  "solvent_NumRotatableBonds": 0.0,
  "solvent_RingCount": 1.0,
  "solvent_HeavyAtomCount": 7.0
}

File: dump/database_json/polymerization_10.1002_macp.1971.021440112_11.json
{
  "monomer1": "acrylamide",
  "monomer2": "methyl methacrylate",
  "r_values": {
    "constant_1": 0.82,
    "constant_2": 2.53
  },
  "conf_intervals": {
    "constant_conf_1": 0.07,
    "constant_conf_2": 0.22
  },
  "temperature": 70.0,
  "temperature_unit": "°C",
  "solvent": null,
  "method": "solvent",
  "r-product": null,
  "source": "https://doi.org/10.1002/macp.1971.021440112",
  "calculation_method": "Fineman and Ross",
  "polymerization_type": "free radical",
  "monomer1_smiles": "C=CC(N)=O",
  "monomer2_smiles": "C=C(C)C(=O)OC",
  "polytype_emb_1": 7.496725795633088,
  "polytype_emb_2": -0.4631906941937577,
  "method_emb_1": 6.958462891419976,
  "method_emb_2": 6.651678436014861
}

File: dump/database_json/polymerization_10.1002_macp.1971.021440112_12.json
{
  "monomer1": "acrylamide",
  "monomer2": "methyl methacrylate",
  "r_values": {
    "constant_1": 0.44,
    "constant_2": 2.6
  },
  "conf_intervals": {
    "constant_conf_1": 0.06,
    "constant_conf_2": 0.21
  },
  "temperature": 70.0,
  "temperature_unit": "°C",
  "solvent": "CCO",
  "method": "solvent",
  "r-product": null,
  "source": "https://doi.org/10.1002/macp.1971.021440112",
  "calculation_method": "Fineman and Ross",
  "polymerization_type": "free radical",
  "logP": -0.0014000000000000123,
  "monomer1_smiles": "C=CC(N)=O",
  "monomer2_smiles": "C=C(C)C(=O)OC",
  "polytype_emb_1": 7.496725795633088,
  "polytype_emb_2": -0.4631906941937577,
  "method_emb_1": 6.958462891419976,
  "method_emb_2": 6.651678436014861,
  "solvent_logP": -0.0014000000000000123,
  "solvent_TPSA": 20.23,
  "solvent_HBA": 1.0,
  "solvent_HBD": 1.0,
  "solvent_FractionCSP3": 1.0,
  "solvent_MolMR": 12.759800000000002,
  "solvent_LabuteASA": 19.89842689442217,
  "solvent_NumRotatableBonds": 0.0,
  "solvent_RingCount": 0.0,
  "solvent_HeavyAtomCount": 3.0
}

File: dump/database_json/polymerization_10.1002_macp.1971.021440112_3.json
{
  "monomer1": "acrylamide",
  "monomer2": "styrene",
  "r_values": {
    "constant_1": 0.3,
    "constant_2": 1.44
  },
  "conf_intervals": {
    "constant_conf_1": 0.09,
    "constant_conf_2": 0.22
  },
  "temperature": 70.0,
  "temperature_unit": "°C",
  "solvent": "CCO",
  "method": "solvent",
  "r-product": null,
  "source": "https://doi.org/10.1002/macp.1971.021440112",
  "calculation_method": "Fineman and Ross",
  "polymerization_type": "free radical",
  "logP": -0.0014000000000000123,
  "monomer1_smiles": "C=CC(N)=O",
  "monomer2_smiles": "C=Cc1ccccc1",
  "polytype_emb_1": 7.496725795633088,
  "polytype_emb_2": -0.4631906941937577,
  "method_emb_1": 6.958462891419976,
  "method_emb_2": 6.651678436014861,
  "solvent_logP": -0.0014000000000000123,
  "solvent_TPSA": 20.23,
  "solvent_HBA": 1.0,
  "solvent_HBD": 1.0,
  "solvent_FractionCSP3": 1.0,
  "solvent_MolMR": 12.759800000000002,
  "solvent_LabuteASA": 19.89842689442217,
  "solvent_NumRotatableBonds": 0.0,
  "solvent_RingCount": 0.0,
  "solvent_HeavyAtomCount": 3.0
}

File: dump/database_json/polymerization_10.1002_macp.1971.021440112_6.json
{
  "monomer1": "acrylamide",
  "monomer2": "methyl methacrylate",
  "r_values": {
    "constant_1": 2.45,
    "constant_2": 2.55
  },
  "conf_intervals": {
    "constant_conf_1": 0.35,
    "constant_conf_2": 0.4
  },
  "temperature": 70.0,
  "temperature_unit": "°C",
  "solvent": "C1COCCO1",
  "method": "solvent",
  "r-product": null,
  "source": "https://doi.org/10.1002/macp.1971.021440112",
  "calculation_method": "Fineman and Ross",
  "polymerization_type": "free radical",
  "logP": 0.03320000000000001,
  "monomer1_smiles": "C=CC(N)=O",
  "monomer2_smiles": "C=C(C)C(=O)OC",
  "polytype_emb_1": 7.496725795633088,
  "polytype_emb_2": -0.4631906941937577,
  "method_emb_1": 6.958462891419976,
  "method_emb_2": 6.651678436014861,
  "solvent_logP": 0.03320000000000001,
  "solvent_TPSA": 18.46,
  "solvent_HBA": 2.0,
  "solvent_HBD": 0.0,
  "solvent_FractionCSP3": 1.0,
  "solvent_MolMR": 21.637999999999995,
  "solvent_LabuteASA": 37.055336676503906,
  "solvent_NumRotatableBonds": 0.0,
  "solvent_RingCount": 1.0,
  "solvent_HeavyAtomCount": 6.0
}

File: dump/database_json/polymerization_10.1002_macp.1971.021440112_7.json
{
  "monomer1": "acrylamide",
  "monomer2": "styrene",
  "r_values": {
    "constant_1": 1.38,
    "constant_2": 1.27
  },
  "conf_intervals": {
    "constant_conf_1": 0.09,
    "constant_conf_2": 0.17
  },
  "temperature": 70.0,
  "temperature_unit": "°C",
  "solvent": "C1COCCO1",
  "method": "solvent",
  "r-product": null,
  "source": "https://doi.org/10.1002/macp.1971.021440112",
  "calculation_method": "Fineman and Ross",
  "polymerization_type": "free radical",
  "logP": 0.03320000000000001,
  "monomer1_smiles": "C=CC(N)=O",
  "monomer2_smiles": "C=Cc1ccccc1",
  "polytype_emb_1": 7.496725795633088,
  "polytype_emb_2": -0.4631906941937577,
  "method_emb_1": 6.958462891419976,
  "method_emb_2": 6.651678436014861,
  "solvent_logP": 0.03320000000000001,
  "solvent_TPSA": 18.46,
  "solvent_HBA": 2.0,
  "solvent_HBD": 0.0,
  "solvent_FractionCSP3": 1.0,
  "solvent_MolMR": 21.637999999999995,
  "solvent_LabuteASA": 37.055336676503906,
  "solvent_NumRotatableBonds": 0.0,
  "solvent_RingCount": 1.0,
  "solvent_HeavyAtomCount": 6.0
}

File: dump/database_json/polymerization_10.1002_macp.1971.021440112_8.json
{
  "monomer1": "acrylamide",
  "monomer2": "styrene",
  "r_values": {
    "constant_1": 0.59,
    "constant_2": 1.13
  },
  "conf_intervals": {
    "constant_conf_1": 0.1,
    "constant_conf_2": 0.05
  },
  "temperature": 70.0,
  "temperature_unit": "°C",
  "solvent": null,
  "method": "solvent",
  "r-product": null,
  "source": "https://doi.org/10.1002/macp.1971.021440112",
  "calculation_method": "Fineman and Ross",
  "polymerization_type": "free radical",
  "monomer1_smiles": "C=CC(N)=O",
  "monomer2_smiles": "C=Cc1ccccc1",
  "polytype_emb_1": 7.496725795633088,
  "polytype_emb_2": -0.4631906941937577,
  "method_emb_1": 6.958462891419976,
  "method_emb_2": 6.651678436014861
}

File: dump/database_json/polymerization_10.1002_macp.1971.021470113_1.json
{
  "monomer1": "Styrene",
  "monomer2": "Ethyl Vinyl Sulfoxide",
  "r_values": {
    "constant_1": 7.0,
    "constant_2": 0.02
  },
  "conf_intervals": {
    "constant_conf_1": null,
    "constant_conf_2": null
  },
  "temperature": 60.0,
  "temperature_unit": "°C",
  "solvent": "CN(C)C=O",
  "method": "solvent",
  "r-product": null,
  "source": "https://doi.org/10.1002/macp.1971.021470113",
  "calculation_method": "curve fitting",
  "polymerization_type": "free radical",
  "logP": -0.2956000000000001,
  "publication_year": 1971,
  "monomer1_smiles": "C=Cc1ccccc1",
  "monomer2_smiles": "C=CS(=O)CC",
  "polytype_emb_1": 7.496725795633088,
  "polytype_emb_2": -0.4631906941937577,
  "method_emb_1": 6.958462891419976,
  "method_emb_2": 6.651678436014861,
  "solvent_logP": -0.2956000000000001,
  "solvent_TPSA": 20.310000000000002,
  "solvent_HBA": 1.0,
  "solvent_HBD": 0.0,
  "solvent_FractionCSP3": 0.6666666666666666,
  "solvent_MolMR": 19.750999999999998,
  "solvent_LabuteASA": 31.390491026869896,
  "solvent_NumRotatableBonds": 1.0,
  "solvent_RingCount": 0.0,
  "solvent_HeavyAtomCount": 5.0
}

File: dump/database_json/polymerization_10.1002_macp.1971.021470113_2.json
{
  "monomer1": "Styrene",
  "monomer2": "Ethyl Vinyl Sulfoxide",
  "r_values": {
    "constant_1": 2.0,
    "constant_2": 0.05
  },
  "conf_intervals": {
    "constant_conf_1": null,
    "constant_conf_2": null
  },
  "temperature": 60.0,
  "temperature_unit": "°C",
  "solvent": "c1ccccc1",
  "method": "solvent",
  "r-product": null,
  "source": "https://doi.org/10.1002/macp.1971.021470113",
  "calculation_method": "curve fitting",
  "polymerization_type": "free radical",
  "logP": 1.6866,
  "publication_year": 1971,
  "monomer1_smiles": "C=Cc1ccccc1",
  "monomer2_smiles": "C=CS(=O)CC",
  "polytype_emb_1": 7.496725795633088,
  "polytype_emb_2": -0.4631906941937577,
  "method_emb_1": 6.958462891419976,
  "method_emb_2": 6.651678436014861,
  "solvent_logP": 1.6866,
  "solvent_TPSA": 0.0,
  "solvent_HBA": 0.0,
  "solvent_HBD": 0.0,
  "solvent_FractionCSP3": 0.0,
  "solvent_MolMR": 26.441999999999993,
  "solvent_LabuteASA": 37.43140311949697,
  "solvent_NumRotatableBonds": 0.0,
  "solvent_RingCount": 1.0,
  "solvent_HeavyAtomCount": 6.0
}

File: dump/database_json/polymerization_10.1002_macp.1971.021470113_3.json
{
  "monomer1": "Methyl Methacrylate",
  "monomer2": "Ethyl Vinyl Sulfoxide",
  "r_values": {
    "constant_1": 10.0,
    "constant_2": 0.01
  },
  "conf_intervals": {
    "constant_conf_1": null,
    "constant_conf_2": null
  },
  "temperature": 60.0,
  "temperature_unit": "°C",
  "solvent": "CN(C)C=O",
  "method": "solvent",
  "r-product": null,
  "source": "https://doi.org/10.1002/macp.1971.021470113",
  "calculation_method": "curve fitting",
  "polymerization_type": "free radical",
  "logP": -0.2956000000000001,
  "publication_year": 1971,
  "monomer1_smiles": "C=C(C)C(=O)OC",
  "monomer2_smiles": "C=CS(=O)CC",
  "polytype_emb_1": 7.496725795633088,
  "polytype_emb_2": -0.4631906941937577,
  "method_emb_1": 6.958462891419976,
  "method_emb_2": 6.651678436014861,
  "solvent_logP": -0.2956000000000001,
  "solvent_TPSA": 20.310000000000002,
  "solvent_HBA": 1.0,
  "solvent_HBD": 0.0,
  "solvent_FractionCSP3": 0.6666666666666666,
  "solvent_MolMR": 19.750999999999998,
  "solvent_LabuteASA": 31.390491026869896,
  "solvent_NumRotatableBonds": 1.0,
  "solvent_RingCount": 0.0,
  "solvent_HeavyAtomCount": 5.0
}

File: dump/database_json/polymerization_10.1002_macp.1971.021470113_4.json
{
  "monomer1": "Acrylonitrile",
  "monomer2": "Ethyl Vinyl Sulfoxide",
  "r_values": {
    "constant_1": 3.0,
    "constant_2": 0.2
  },
  "conf_intervals": {
    "constant_conf_1": null,
    "constant_conf_2": null
  },
  "temperature": 60.0,
  "temperature_unit": "°C",
  "solvent": "CN(C)C=O",
  "method": "solvent",
  "r-product": null,
  "source": "https://doi.org/10.1002/macp.1971.021470113",
  "calculation_method": "curve fitting",
  "polymerization_type": "free radical",
  "logP": -0.2956000000000001,
  "publication_year": 1971,
  "monomer1_smiles": "C=CC#N",
  "monomer2_smiles": "C=CS(=O)CC",
  "polytype_emb_1": 7.496725795633088,
  "polytype_emb_2": -0.4631906941937577,
  "method_emb_1": 6.958462891419976,
  "method_emb_2": 6.651678436014861,
  "solvent_logP": -0.2956000000000001,
  "solvent_TPSA": 20.310000000000002,
  "solvent_HBA": 1.0,
  "solvent_HBD": 0.0,
  "solvent_FractionCSP3": 0.6666666666666666,
  "solvent_MolMR": 19.750999999999998,
  "solvent_LabuteASA": 31.390491026869896,
  "solvent_NumRotatableBonds": 1.0,
  "solvent_RingCount": 0.0,
  "solvent_HeavyAtomCount": 5.0
}

File: dump/database_json/polymerization_10.1002_macp.1971.021470113_5.json
{
  "monomer1": "Styrene",
  "monomer2": "Ethyl Vinyl Sulfoxide",
  "r_values": {
    "constant_1": 7.0,
    "constant_2": 0.02
  },
  "conf_intervals": {
    "constant_conf_1": null,
    "constant_conf_2": null
  },
  "temperature": 60.0,
  "temperature_unit": "°C",
  "solvent": "CN(C)C=O",
  "method": "solvent",
  "r-product": null,
  "source": "https://doi.org/10.1002/macp.1971.021470113",
  "calculation_method": "curve fitting",
  "polymerization_type": "free radical",
  "logP": -0.2956000000000001,
  "monomer1_smiles": "C=Cc1ccccc1",
  "monomer2_smiles": "C=CS(=O)CC",
  "polytype_emb_1": 7.496725795633088,
  "polytype_emb_2": -0.4631906941937577,
  "method_emb_1": 6.958462891419976,
  "method_emb_2": 6.651678436014861,
  "solvent_logP": -0.2956000000000001,
  "solvent_TPSA": 20.310000000000002,
  "solvent_HBA": 1.0,
  "solvent_HBD": 0.0,
  "solvent_FractionCSP3": 0.6666666666666666,
  "solvent_MolMR": 19.750999999999998,
  "solvent_LabuteASA": 31.390491026869896,
  "solvent_NumRotatableBonds": 1.0,
  "solvent_RingCount": 0.0,
  "solvent_HeavyAtomCount": 5.0
}

File: dump/database_json/polymerization_10.1002_macp.1971.021470113_6.json
{
  "monomer1": "Styrene",
  "monomer2": "Ethyl Vinyl Sulfoxide",
  "r_values": {
    "constant_1": 2.0,
    "constant_2": 0.05
  },
  "conf_intervals": {
    "constant_conf_1": null,
    "constant_conf_2": null
  },
  "temperature": 60.0,
  "temperature_unit": "°C",
  "solvent": "c1ccccc1",
  "method": "solvent",
  "r-product": null,
  "source": "https://doi.org/10.1002/macp.1971.021470113",
  "calculation_method": "curve fitting",
  "polymerization_type": "free radical",
  "logP": 1.6866,
  "monomer1_smiles": "C=Cc1ccccc1",
  "monomer2_smiles": "C=CS(=O)CC",
  "polytype_emb_1": 7.496725795633088,
  "polytype_emb_2": -0.4631906941937577,
  "method_emb_1": 6.958462891419976,
  "method_emb_2": 6.651678436014861,
  "solvent_logP": 1.6866,
  "solvent_TPSA": 0.0,
  "solvent_HBA": 0.0,
  "solvent_HBD": 0.0,
  "solvent_FractionCSP3": 0.0,
  "solvent_MolMR": 26.441999999999993,
  "solvent_LabuteASA": 37.43140311949697,
  "solvent_NumRotatableBonds": 0.0,
  "solvent_RingCount": 1.0,
  "solvent_HeavyAtomCount": 6.0
}

File: dump/database_json/polymerization_10.1002_macp.1971.021470113_7.json
{
  "monomer1": "Methyl Methacrylate",
  "monomer2": "Ethyl Vinyl Sulfoxide",
  "r_values": {
    "constant_1": 10.0,
    "constant_2": 0.01
  },
  "conf_intervals": {
    "constant_conf_1": null,
    "constant_conf_2": null
  },
  "temperature": 60.0,
  "temperature_unit": "°C",
  "solvent": "CN(C)C=O",
  "method": "solvent",
  "r-product": null,
  "source": "https://doi.org/10.1002/macp.1971.021470113",
  "calculation_method": "curve fitting",
  "polymerization_type": "free radical",
  "logP": -0.2956000000000001,
  "monomer1_smiles": "C=C(C)C(=O)OC",
  "monomer2_smiles": "C=CS(=O)CC",
  "polytype_emb_1": 7.496725795633088,
  "polytype_emb_2": -0.4631906941937577,
  "method_emb_1": 6.958462891419976,
  "method_emb_2": 6.651678436014861,
  "solvent_logP": -0.2956000000000001,
  "solvent_TPSA": 20.310000000000002,
  "solvent_HBA": 1.0,
  "solvent_HBD": 0.0,
  "solvent_FractionCSP3": 0.6666666666666666,
  "solvent_MolMR": 19.750999999999998,
  "solvent_LabuteASA": 31.390491026869896,
  "solvent_NumRotatableBonds": 1.0,
  "solvent_RingCount": 0.0,
  "solvent_HeavyAtomCount": 5.0
}

File: dump/database_json/polymerization_10.1002_macp.1971.021470113_8.json
{
  "monomer1": "Acrylonitrile",
  "monomer2": "Ethyl Vinyl Sulfoxide",
  "r_values": {
    "constant_1": 3.0,
    "constant_2": 0.2
  },
  "conf_intervals": {
    "constant_conf_1": null,
    "constant_conf_2": null
  },
  "temperature": 60.0,
  "temperature_unit": "°C",
  "solvent": "CN(C)C=O",
  "method": "solvent",
  "r-product": null,
  "source": "https://doi.org/10.1002/macp.1971.021470113",
  "calculation_method": "curve fitting",
  "polymerization_type": "free radical",
  "logP": -0.2956000000000001,
  "monomer1_smiles": "C=CC#N",
  "monomer2_smiles": "C=CS(=O)CC",
  "polytype_emb_1": 7.496725795633088,
  "polytype_emb_2": -0.4631906941937577,
  "method_emb_1": 6.958462891419976,
  "method_emb_2": 6.651678436014861,
  "solvent_logP": -0.2956000000000001,
  "solvent_TPSA": 20.310000000000002,
  "solvent_HBA": 1.0,
  "solvent_HBD": 0.0,
  "solvent_FractionCSP3": 0.6666666666666666,
  "solvent_MolMR": 19.750999999999998,
  "solvent_LabuteASA": 31.390491026869903,
  "solvent_NumRotatableBonds": 1.0,
  "solvent_RingCount": 0.0,
  "solvent_HeavyAtomCount": 5.0
}

File: dump/database_json/polymerization_10.1002_macp.1972.021530103_1.json
{
  "monomer1": "methyl acrylate",
  "monomer2": "isobutyl vinyl sulfide",
  "r_values": {
    "constant_1": 0.35,
    "constant_2": 0.05
  },
  "conf_intervals": {
    "constant_conf_1": null,
    "constant_conf_2": null
  },
  "temperature": 60.0,
  "temperature_unit": "°C",
  "solvent": "c1ccccc1",
  "method": "solvent",
  "r-product": 0.0175,
  "source": "https://doi.org/10.1002/macp.1972.021530103",
  "calculation_method": null,
  "polymerization_type": "thermal",
  "logP": 1.6866,
  "publication_year": 1972,
  "monomer1_smiles": "C=CC(=O)OC",
  "monomer2_smiles": "C=CSCC(C)C",
  "polytype_emb_1": 5.283945448932953,
  "polytype_emb_2": -0.32914451471471884,
  "method_emb_1": 6.958462891419976,
  "method_emb_2": 6.651678436014861,
  "solvent_logP": 1.6866,
  "solvent_TPSA": 0.0,
  "solvent_HBA": 0.0,
  "solvent_HBD": 0.0,
  "solvent_FractionCSP3": 0.0,
  "solvent_MolMR": 26.441999999999993,
  "solvent_LabuteASA": 37.43140311949697,
  "solvent_NumRotatableBonds": 0.0,
  "solvent_RingCount": 1.0,
  "solvent_HeavyAtomCount": 6.0
}

File: dump/database_json/polymerization_10.1002_macp.1972.021530103_2.json
{
  "monomer1": "ethyl acrylate",
  "monomer2": "isobutyl vinyl sulfide",
  "r_values": {
    "constant_1": 0.35,
    "constant_2": 0.05
  },
  "conf_intervals": {
    "constant_conf_1": null,
    "constant_conf_2": null
  },
  "temperature": 60.0,
  "temperature_unit": "°C",
  "solvent": "c1ccccc1",
  "method": "solvent",
  "r-product": 0.0175,
  "source": "https://doi.org/10.1002/macp.1972.021530103",
  "calculation_method": null,
  "polymerization_type": "thermal",
  "logP": 1.6866,
  "monomer1_smiles": "C=CC(=O)OCC",
  "monomer2_smiles": "C=CSCC(C)C",
  "polytype_emb_1": 5.283945448932953,
  "polytype_emb_2": -0.32914451471471884,
  "method_emb_1": 6.958462891419976,
  "method_emb_2": 6.651678436014861,
  "solvent_logP": 1.6866,
  "solvent_TPSA": 0.0,
  "solvent_HBA": 0.0,
  "solvent_HBD": 0.0,
  "solvent_FractionCSP3": 0.0,
  "solvent_MolMR": 26.441999999999993,
  "solvent_LabuteASA": 37.43140311949697,
  "solvent_NumRotatableBonds": 0.0,
  "solvent_RingCount": 1.0,
  "solvent_HeavyAtomCount": 6.0
}

File: dump/database_json/polymerization_10.1002_macp.1972.021530103_3.json
{
  "monomer1": "methyl methacrylate",
  "monomer2": "isobutyl vinyl sulfide",
  "r_values": {
    "constant_1": 0.94,
    "constant_2": 0.04
  },
  "conf_intervals": {
    "constant_conf_1": null,
    "constant_conf_2": null
  },
  "temperature": 60.0,
  "temperature_unit": "°C",
  "solvent": "c1ccccc1",
  "method": "solvent",
  "r-product": 0.0376,
  "source": "https://doi.org/10.1002/macp.1972.021530103",
  "calculation_method": null,
  "polymerization_type": "thermal",
  "logP": 1.6866,
  "publication_year": 1972,
  "monomer1_smiles": "C=C(C)C(=O)OC",
  "monomer2_smiles": "C=CSCC(C)C",
  "polytype_emb_1": 5.283945448932953,
  "polytype_emb_2": -0.32914451471471884,
  "method_emb_1": 6.958462891419976,
  "method_emb_2": 6.651678436014861,
  "solvent_logP": 1.6866,
  "solvent_TPSA": 0.0,
  "solvent_HBA": 0.0,
  "solvent_HBD": 0.0,
  "solvent_FractionCSP3": 0.0,
  "solvent_MolMR": 26.441999999999993,
  "solvent_LabuteASA": 37.43140311949697,
  "solvent_NumRotatableBonds": 0.0,
  "solvent_RingCount": 1.0,
  "solvent_HeavyAtomCount": 6.0
}

File: dump/database_json/polymerization_10.1002_macp.1972.021530103_4.json
{
  "monomer1": "acrylonitrile",
  "monomer2": "isobutyl vinyl sulfide",
  "r_values": {
    "constant_1": 0.065,
    "constant_2": 0.055
  },
  "conf_intervals": {
    "constant_conf_1": null,
    "constant_conf_2": null
  },
  "temperature": 60.0,
  "temperature_unit": "°C",
  "solvent": "c1ccccc1",
  "method": "solvent",
  "r-product": 0.0036,
  "source": "https://doi.org/10.1002/macp.1972.021530103",
  "calculation_method": null,
  "polymerization_type": "thermal",
  "logP": 1.6866,
  "publication_year": 1972,
  "monomer1_smiles": "C=CC#N",
  "monomer2_smiles": "C=CSCC(C)C",
  "polytype_emb_1": 5.283945448932953,
  "polytype_emb_2": -0.32914451471471884,
  "method_emb_1": 6.958462891419976,
  "method_emb_2": 6.651678436014861,
  "solvent_logP": 1.6866,
  "solvent_TPSA": 0.0,
  "solvent_HBA": 0.0,
  "solvent_HBD": 0.0,
  "solvent_FractionCSP3": 0.0,
  "solvent_MolMR": 26.441999999999993,
  "solvent_LabuteASA": 37.43140311949697,
  "solvent_NumRotatableBonds": 0.0,
  "solvent_RingCount": 1.0,
  "solvent_HeavyAtomCount": 6.0
}

File: dump/database_json/polymerization_10.1002_macp.1977.021891010_10.json
{
  "monomer1": "Methyl Methacrylate",
  "monomer2": "Phenyl Vinyl Ketone",
  "r_values": {
    "constant_1": 0.64,
    "constant_2": 1.97
  },
  "conf_intervals": {
    "constant_conf_1": null,
    "constant_conf_2": null
  },
  "temperature": 60.0,
  "temperature_unit": "°C",
  "solvent": "c1ccccc1",
  "method": "solvent",
  "r-product": null,
  "source": "https://doi.org/10.1002/macp.1977.021891010",
  "calculation_method": null,
  "polymerization_type": "free radical",
  "logP": 1.6866,
  "monomer1_smiles": "C=C(C)C(=O)OC",
  "monomer2_smiles": "C=CC(=O)c1ccccc1",
  "polytype_emb_1": 7.496725795633088,
  "polytype_emb_2": -0.4631906941937577,
  "method_emb_1": 6.958462891419976,
  "method_emb_2": 6.651678436014861,
  "solvent_logP": 1.6866,
  "solvent_TPSA": 0.0,
  "solvent_HBA": 0.0,
  "solvent_HBD": 0.0,
  "solvent_FractionCSP3": 0.0,
  "solvent_MolMR": 26.441999999999993,
  "solvent_LabuteASA": 37.43140311949697,
  "solvent_NumRotatableBonds": 0.0,
  "solvent_RingCount": 1.0,
  "solvent_HeavyAtomCount": 6.0
}

File: dump/database_json/polymerization_10.1002_macp.1977.021891010_11.json
{
  "monomer1": "Methyl Methacrylate",
  "monomer2": "Ethyl Vinyl Ketone",
  "r_values": {
    "constant_1": 0.79,
    "constant_2": 0.79
  },
  "conf_intervals": {
    "constant_conf_1": null,
    "constant_conf_2": null
  },
  "temperature": 60.0,
  "temperature_unit": "°C",
  "solvent": "c1ccccc1",
  "method": "solvent",
  "r-product": null,
  "source": "https://doi.org/10.1002/macp.1977.021891010",
  "calculation_method": null,
  "polymerization_type": "free radical",
  "logP": 1.6866,
  "monomer1_smiles": "C=C(C)C(=O)OC",
  "monomer2_smiles": "C=CC(=O)CC",
  "polytype_emb_1": 7.496725795633088,
  "polytype_emb_2": -0.4631906941937577,
  "method_emb_1": 6.958462891419976,
  "method_emb_2": 6.651678436014861,
  "solvent_logP": 1.6866,
  "solvent_TPSA": 0.0,
  "solvent_HBA": 0.0,
  "solvent_HBD": 0.0,
  "solvent_FractionCSP3": 0.0,
  "solvent_MolMR": 26.441999999999993,
  "solvent_LabuteASA": 37.43140311949697,
  "solvent_NumRotatableBonds": 0.0,
  "solvent_RingCount": 1.0,
  "solvent_HeavyAtomCount": 6.0
}

File: dump/database_json/polymerization_10.1002_macp.1977.021891010_13.json
{
  "monomer1": "Vinyl Acetate",
  "monomer2": "t-Butyl Vinyl Ketone",
  "r_values": {
    "constant_1": 0.15,
    "constant_2": 7.0
  },
  "conf_intervals": {
    "constant_conf_1": null,
    "constant_conf_2": null
  },
  "temperature": 60.0,
  "temperature_unit": "°C",
  "solvent": "c1ccccc1",
  "method": "solvent",
  "r-product": null,
  "source": "https://doi.org/10.1002/macp.1977.021891010",
  "calculation_method": null,
  "polymerization_type": "free radical",
  "logP": 1.6866,
  "monomer1_smiles": "C=COC(C)=O",
  "monomer2_smiles": "C=CC(=O)C(C)(C)C",
  "polytype_emb_1": 7.496725795633088,
  "polytype_emb_2": -0.4631906941937577,
  "method_emb_1": 6.958462891419976,
  "method_emb_2": 6.651678436014861,
  "solvent_logP": 1.6866,
  "solvent_TPSA": 0.0,
  "solvent_HBA": 0.0,
  "solvent_HBD": 0.0,
  "solvent_FractionCSP3": 0.0,
  "solvent_MolMR": 26.441999999999993,
  "solvent_LabuteASA": 37.43140311949697,
  "solvent_NumRotatableBonds": 0.0,
  "solvent_RingCount": 1.0,
  "solvent_HeavyAtomCount": 6.0
}

File: dump/database_json/polymerization_10.1002_macp.1977.021891010_14.json
{
  "monomer1": "Vinyl Acetate",
  "monomer2": "Phenyl Vinyl Ketone",
  "r_values": {
    "constant_1": 0.1,
    "constant_2": 6.5
  },
  "conf_intervals": {
    "constant_conf_1": null,
    "constant_conf_2": null
  },
  "temperature": 60.0,
  "temperature_unit": "°C",
  "solvent": "c1ccccc1",
  "method": "solvent",
  "r-product": null,
  "source": "https://doi.org/10.1002/macp.1977.021891010",
  "calculation_method": null,
  "polymerization_type": "free radical",
  "logP": 1.6866,
  "monomer1_smiles": "C=COC(C)=O",
  "monomer2_smiles": "C=CC(=O)c1ccccc1",
  "polytype_emb_1": 7.496725795633088,
  "polytype_emb_2": -0.4631906941937577,
  "method_emb_1": 6.958462891419976,
  "method_emb_2": 6.651678436014861,
  "solvent_logP": 1.6866,
  "solvent_TPSA": 0.0,
  "solvent_HBA": 0.0,
  "solvent_HBD": 0.0,
  "solvent_FractionCSP3": 0.0,
  "solvent_MolMR": 26.441999999999993,
  "solvent_LabuteASA": 37.43140311949697,
  "solvent_NumRotatableBonds": 0.0,
  "solvent_RingCount": 1.0,
  "solvent_HeavyAtomCount": 6.0
}

File: dump/database_json/polymerization_10.1002_macp.1977.021891010_15.json
{
  "monomer1": "Vinyl Acetate",
  "monomer2": "Ethyl Vinyl Ketone",
  "r_values": {
    "constant_1": 0.13,
    "constant_2": 8.68
  },
  "conf_intervals": {
    "constant_conf_1": null,
    "constant_conf_2": null
  },
  "temperature": 60.0,
  "temperature_unit": "°C",
  "solvent": "c1ccccc1",
  "method": "solvent",
  "r-product": null,
  "source": "https://doi.org/10.1002/macp.1977.021891010",
  "calculation_method": null,
  "polymerization_type": "free radical",
  "logP": 1.6866,
  "monomer1_smiles": "C=COC(C)=O",
  "monomer2_smiles": "C=CC(=O)CC",
  "polytype_emb_1": 7.496725795633088,
  "polytype_emb_2": -0.4631906941937577,
  "method_emb_1": 6.958462891419976,
  "method_emb_2": 6.651678436014861,
  "solvent_logP": 1.6866,
  "solvent_TPSA": 0.0,
  "solvent_HBA": 0.0,
  "solvent_HBD": 0.0,
  "solvent_FractionCSP3": 0.0,
  "solvent_MolMR": 26.441999999999993,
  "solvent_LabuteASA": 37.43140311949697,
  "solvent_NumRotatableBonds": 0.0,
  "solvent_RingCount": 1.0,
  "solvent_HeavyAtomCount": 6.0
}

File: dump/database_json/polymerization_10.1002_macp.1977.021891010_16.json
{
  "monomer1": "Vinyl Acetate",
  "monomer2": "Isopropyl Vinyl Ketone",
  "r_values": {
    "constant_1": 0.3,
    "constant_2": 7.87
  },
  "conf_intervals": {
    "constant_conf_1": null,
    "constant_conf_2": null
  },
  "temperature": 60.0,
  "temperature_unit": "°C",
  "solvent": "c1ccccc1",
  "method": "solvent",
  "r-product": null,
  "source": "https://doi.org/10.1002/macp.1977.021891010",
  "calculation_method": null,
  "polymerization_type": "free radical",
  "logP": 1.6866,
  "monomer1_smiles": "C=COC(C)=O",
  "monomer2_smiles": "C=CC(=O)C(C)C",
  "polytype_emb_1": 7.496725795633088,
  "polytype_emb_2": -0.4631906941937577,
  "method_emb_1": 6.958462891419976,
  "method_emb_2": 6.651678436014861,
  "solvent_logP": 1.6866,
  "solvent_TPSA": 0.0,
  "solvent_HBA": 0.0,
  "solvent_HBD": 0.0,
  "solvent_FractionCSP3": 0.0,
  "solvent_MolMR": 26.441999999999993,
  "solvent_LabuteASA": 37.43140311949697,
  "solvent_NumRotatableBonds": 0.0,
  "solvent_RingCount": 1.0,
  "solvent_HeavyAtomCount": 6.0
}

File: dump/database_json/polymerization_10.1002_macp.1977.021891010_4.json
{
  "monomer1": "Methyl Methacrylate",
  "monomer2": "Isopropyl Vinyl Ketone",
  "r_values": {
    "constant_1": 0.81,
    "constant_2": 1.44
  },
  "conf_intervals": {
    "constant_conf_1": null,
    "constant_conf_2": null
  },
  "temperature": 60.0,
  "temperature_unit": "°C",
  "solvent": "c1ccccc1",
  "method": "solvent",
  "r-product": null,
  "source": "https://doi.org/10.1002/macp.1977.021891010",
  "calculation_method": null,
  "polymerization_type": "free radical",
  "logP": 1.6866,
  "monomer1_smiles": "C=C(C)C(=O)OC",
  "monomer2_smiles": "C=CC(=O)C(C)C",
  "polytype_emb_1": 7.496725795633088,
  "polytype_emb_2": -0.4631906941937577,
  "method_emb_1": 6.958462891419976,
  "method_emb_2": 6.651678436014861,
  "solvent_logP": 1.6866,
  "solvent_TPSA": 0.0,
  "solvent_HBA": 0.0,
  "solvent_HBD": 0.0,
  "solvent_FractionCSP3": 0.0,
  "solvent_MolMR": 26.441999999999993,
  "solvent_LabuteASA": 37.43140311949697,
  "solvent_NumRotatableBonds": 0.0,
  "solvent_RingCount": 1.0,
  "solvent_HeavyAtomCount": 6.0
}

File: dump/database_json/polymerization_10.1002_macp.1977.021891010_8.json
{
  "monomer1": "Methyl Methacrylate",
  "monomer2": "t-Butyl Vinyl Ketone",
  "r_values": {
    "constant_1": 0.8,
    "constant_2": 1.2
  },
  "conf_intervals": {
    "constant_conf_1": null,
    "constant_conf_2": null
  },
  "temperature": 60.0,
  "temperature_unit": "°C",
  "solvent": "c1ccccc1",
  "method": "solvent",
  "r-product": null,
  "source": "https://doi.org/10.1002/macp.1977.021891010",
  "calculation_method": null,
  "polymerization_type": "free radical",
  "logP": 1.6866,
  "monomer1_smiles": "C=C(C)C(=O)OC",
  "monomer2_smiles": "C=CC(=O)C(C)(C)C",
  "polytype_emb_1": 7.496725795633088,
  "polytype_emb_2": -0.4631906941937577,
  "method_emb_1": 6.958462891419976,
  "method_emb_2": 6.651678436014861,
  "solvent_logP": 1.6866,
  "solvent_TPSA": 0.0,
  "solvent_HBA": 0.0,
  "solvent_HBD": 0.0,
  "solvent_FractionCSP3": 0.0,
  "solvent_MolMR": 26.441999999999993,
  "solvent_LabuteASA": 37.43140311949697,
  "solvent_NumRotatableBonds": 0.0,
  "solvent_RingCount": 1.0,
  "solvent_HeavyAtomCount": 6.0
}

File: dump/database_json/polymerization_10.1002_macp.1978.021790413_1.json
{
  "monomer1": "vinylidene chloride",
  "monomer2": "methacrylonitrile",
  "r_values": {
    "constant_1": 0.42,
    "constant_2": 2.45
  },
  "conf_intervals": {
    "constant_conf_1": 0.04,
    "constant_conf_2": 0.2
  },
  "temperature": 120.0,
  "temperature_unit": "°C",
  "solvent": "ClCC(Cl)(Cl)Cl",
  "method": "solvent",
  "r-product": null,
  "source": "https://doi.org/10.1002/macp.1978.021790413",
  "calculation_method": "Kelen-Tudos",
  "polymerization_type": "free radical",
  "logP": 2.5954000000000006,
  "publication_year": 1978,
  "monomer1_smiles": "C=C(Cl)Cl",
  "monomer2_smiles": "C=C(C)C#N",
  "polytype_emb_1": 7.496725795633088,
  "polytype_emb_2": -0.4631906941937577,
  "method_emb_1": 6.958462891419976,
  "method_emb_2": 6.651678436014861,
  "solvent_logP": 2.5954000000000006,
  "solvent_TPSA": 0.0,
  "solvent_HBA": 0.0,
  "solvent_HBD": 0.0,
  "solvent_FractionCSP3": 1.0,
  "solvent_MolMR": 31.009999999999998,
  "solvent_LabuteASA": 56.31725804975285,
  "solvent_NumRotatableBonds": 0.0,
  "solvent_RingCount": 0.0,
  "solvent_HeavyAtomCount": 6.0
}
