Repository: lamalab-org/copolymer-reactivity

# copolymer-reactivity

A condition-aware machine-learning model and FastAPI service that predicts the **microstructure of radical copolymers** — *alternating*, *random*, or *gradient* — from two monomer structures and the reaction conditions (solvent, temperature, polymerisation mechanism), backed by a curated literature dataset of **3,791 copolymerisations from 1,206 publications**.

The model is served live at <https://polycarp.cheminfo.org> (web UI: [cheminfo-py/polycarp.cheminfo.org](https://github.com/cheminfo-py/polycarp.cheminfo.org)).

File: dump/database_json/polymerization_10.1002_macp.1978.021790413_2.json
{
  "monomer1": "vinylidene chloride",
  "monomer2": "methacrylonitrile",
  "r_values": {
    "constant_1": 0.42,
    "constant_2": 2.1
  },
  "conf_intervals": {
    "constant_conf_1": 0.06,
    "constant_conf_2": 0.3
  },
  "temperature": 40.0,
  "temperature_unit": "°C",
  "solvent": "CC(C)=O",
  "method": "solvent",
  "r-product": null,
  "source": "https://doi.org/10.1002/macp.1978.021790413",
  "calculation_method": "Kelen-Tudos",
  "polymerization_type": "free radical",
  "logP": 0.5952999999999999,
  "publication_year": 1978,
  "monomer1_smiles": "C=C(Cl)Cl",
  "monomer2_smiles": "C=C(C)C#N",
  "polytype_emb_1": 7.496725795633088,
  "polytype_emb_2": -0.4631906941937577,
  "method_emb_1": 6.958462891419976,
  "method_emb_2": 6.651678436014861,
  "solvent_logP": 0.5952999999999999,
  "solvent_TPSA": 17.07,
  "solvent_HBA": 1.0,
  "solvent_HBD": 0.0,
  "solvent_FractionCSP3": 0.6666666666666666,
  "solvent_MolMR": 16.355,
  "solvent_LabuteASA": 25.63065735666653,
  "solvent_NumRotatableBonds": 0.0,
  "solvent_RingCount": 0.0,
  "solvent_HeavyAtomCount": 4.0
}

File: dump/database_json/polymerization_10.1002_macp.1978.021790413_4.json
{
  "monomer1": "vinylidene chloride",
  "monomer2": "methacrylonitrile",
  "r_values": {
    "constant_1": 0.42,
    "constant_2": 2.45
  },
  "conf_intervals": {
    "constant_conf_1": 0.04,
    "constant_conf_2": 0.2
  },
  "temperature": 120.0,
  "temperature_unit": "°C",
  "solvent": "ClCC(Cl)(Cl)Cl",
  "method": "solvent",
  "r-product": null,
  "source": "https://doi.org/10.1002/macp.1978.021790413",
  "calculation_method": "Kelen-Tudos",
  "polymerization_type": "free radical",
  "logP": 2.5954000000000006,
  "monomer1_smiles": "C=C(Cl)Cl",
  "monomer2_smiles": "C=C(C)C#N",
  "polytype_emb_1": 7.496725795633088,
  "polytype_emb_2": -0.4631906941937577,
  "method_emb_1": 6.958462891419976,
  "method_emb_2": 6.651678436014861,
  "solvent_logP": 2.5954000000000006,
  "solvent_TPSA": 0.0,
  "solvent_HBA": 0.0,
  "solvent_HBD": 0.0,
  "solvent_FractionCSP3": 1.0,
  "solvent_MolMR": 31.009999999999998,
  "solvent_LabuteASA": 56.31725804975285,
  "solvent_NumRotatableBonds": 0.0,
  "solvent_RingCount": 0.0,
  "solvent_HeavyAtomCount": 6.0
}

File: dump/database_json/polymerization_10.1002_macp.1981.021820512_1.json
{
  "monomer1": "Benzyl Methacrylate",
  "monomer2": "Maleic Anhydride",
  "r_values": {
    "constant_1": 0.188,
    "constant_2": 0.003
  },
  "conf_intervals": {
    "constant_conf_1": 0.035,
    "constant_conf_2": 0.005
  },
  "temperature": 70.0,
  "temperature_unit": "°C",
  "solvent": "ClC(Cl)Cl",
  "method": "solvent",
  "r-product": 0.0006,
  "source": "https://doi.org/10.1002/macp.1981.021820512",
  "calculation_method": "Fineman-Ross",
  "polymerization_type": "free radical",
  "logP": 1.9864,
  "publication_year": 1981,
  "monomer1_smiles": "C=C(C)C(=O)OCc1ccccc1",
  "monomer2_smiles": "O=C1C=CC(=O)O1",
  "polytype_emb_1": 7.496725795633088,
  "polytype_emb_2": -0.4631906941937577,
  "method_emb_1": 6.958462891419976,
  "method_emb_2": 6.651678436014861,
  "solvent_logP": 1.9864,
  "solvent_TPSA": 0.0,
  "solvent_HBA": 0.0,
  "solvent_HBD": 0.0,
  "solvent_FractionCSP3": 1.0,
  "solvent_MolMR": 21.346999999999998,
  "solvent_LabuteASA": 39.64904970847457,
  "solvent_NumRotatableBonds": 0.0,
  "solvent_RingCount": 0.0,
  "solvent_HeavyAtomCount": 4.0
}

File: dump/database_json/polymerization_10.1002_macp.1981.021820512_2.json
{
  "monomer1": "Benzyl Methacrylate",
  "monomer2": "Maleic Anhydride",
  "r_values": {
    "constant_1": 0.116,
    "constant_2": 0.231
  },
  "conf_intervals": {
    "constant_conf_1": 0.093,
    "constant_conf_2": 0.027
  },
  "temperature": 70.0,
  "temperature_unit": "°C",
  "solvent": "CC#N",
  "method": "solvent",
  "r-product": 0.027,
  "source": "https://doi.org/10.1002/macp.1981.021820512",
  "calculation_method": "Fineman-Ross",
  "polymerization_type": "free radical",
  "logP": 0.52988,
  "publication_year": 1981,
  "monomer1_smiles": "C=C(C)C(=O)OCc1ccccc1",
  "monomer2_smiles": "O=C1C=CC(=O)O1",
  "polytype_emb_1": 7.496725795633088,
  "polytype_emb_2": -0.4631906941937577,
  "method_emb_1": 6.958462891419976,
  "method_emb_2": 6.651678436014861,
  "solvent_logP": 0.52988,
  "solvent_TPSA": 23.79,
  "solvent_HBA": 1.0,
  "solvent_HBD": 0.0,
  "solvent_FractionCSP3": 0.5,
  "solvent_MolMR": 11.287,
  "solvent_LabuteASA": 19.496772823694872,
  "solvent_NumRotatableBonds": 0.0,
  "solvent_RingCount": 0.0,
  "solvent_HeavyAtomCount": 3.0
}

File: dump/database_json/polymerization_10.1002_macp.1981.021820512_3.json
{
  "monomer1": "Benzyl Methacrylate",
  "monomer2": "Maleic Anhydride",
  "r_values": {
    "constant_1": 0.188,
    "constant_2": 0.003
  },
  "conf_intervals": {
    "constant_conf_1": 0.035,
    "constant_conf_2": 0.005
  },
  "temperature": 70.0,
  "temperature_unit": "°C",
  "solvent": "ClC(Cl)Cl",
  "method": "solvent",
  "r-product": 0.0006,
  "source": "https://doi.org/10.1002/macp.1981.021820512",
  "calculation_method": "Fineman-Ross",
  "polymerization_type": "free radical",
  "logP": 1.9864,
  "monomer1_smiles": "C=C(C)C(=O)OCc1ccccc1",
  "monomer2_smiles": "O=C1C=CC(=O)O1",
  "polytype_emb_1": 7.496725795633088,
  "polytype_emb_2": -0.4631906941937577,
  "method_emb_1": 6.958462891419976,
  "method_emb_2": 6.651678436014861,
  "solvent_logP": 1.9864,
  "solvent_TPSA": 0.0,
  "solvent_HBA": 0.0,
  "solvent_HBD": 0.0,
  "solvent_FractionCSP3": 1.0,
  "solvent_MolMR": 21.346999999999998,
  "solvent_LabuteASA": 39.64904970847457,
  "solvent_NumRotatableBonds": 0.0,
  "solvent_RingCount": 0.0,
  "solvent_HeavyAtomCount": 4.0
}

File: dump/database_json/polymerization_10.1002_macp.1981.021820512_4.json
{
  "monomer1": "Benzyl Methacrylate",
  "monomer2": "Maleic Anhydride",
  "r_values": {
    "constant_1": 0.116,
    "constant_2": 0.231
  },
  "conf_intervals": {
    "constant_conf_1": 0.093,
    "constant_conf_2": 0.027
  },
  "temperature": 70.0,
  "temperature_unit": "°C",
  "solvent": "CC#N",
  "method": "solvent",
  "r-product": 0.027,
  "source": "https://doi.org/10.1002/macp.1981.021820512",
  "calculation_method": "Fineman-Ross",
  "polymerization_type": "free radical",
  "logP": 0.52988,
  "monomer1_smiles": "C=C(C)C(=O)OCc1ccccc1",
  "monomer2_smiles": "O=C1C=CC(=O)O1",
  "polytype_emb_1": 7.496725795633088,
  "polytype_emb_2": -0.4631906941937577,
  "method_emb_1": 6.958462891419976,
  "method_emb_2": 6.651678436014861,
  "solvent_logP": 0.52988,
  "solvent_TPSA": 23.79,
  "solvent_HBA": 1.0,
  "solvent_HBD": 0.0,
  "solvent_FractionCSP3": 0.5,
  "solvent_MolMR": 11.287,
  "solvent_LabuteASA": 19.496772823694872,
  "solvent_NumRotatableBonds": 0.0,
  "solvent_RingCount": 0.0,
  "solvent_HeavyAtomCount": 3.0
}

File: dump/database_json/polymerization_10.1002_macp.1982.021830104_1.json
{
  "monomer1": "N,N-dimethylacrylamide",
  "monomer2": "methyl methacrylate",
  "r_values": {
    "constant_1": 2.65,
    "constant_2": 0.218
  },
  "conf_intervals": {
    "constant_conf_1": 0.1,
    "constant_conf_2": 0.017
  },
  "temperature": 65.0,
  "temperature_unit": "°C",
  "solvent": "C1COCCO1",
  "method": "solvent",
  "r-product": 0.578,
  "source": "10.1002/macp.1982.021830104",
  "calculation_method": null,
  "polymerization_type": "radical",
  "logP": 0.03320000000000001,
  "publication_year": 1982,
  "monomer1_smiles": "C=CC(=O)N(C)C",
  "monomer2_smiles": "C=C(C)C(=O)OC",
  "polytype_emb_1": 2.232015378422759,
  "polytype_emb_2": 4.6151798364176715,
  "method_emb_1": 6.958462891419976,
  "method_emb_2": 6.651678436014861,
  "solvent_logP": 0.03320000000000001,
  "solvent_TPSA": 18.46,
  "solvent_HBA": 2.0,
  "solvent_HBD": 0.0,
  "solvent_FractionCSP3": 1.0,
  "solvent_MolMR": 21.637999999999995,
  "solvent_LabuteASA": 37.055336676503906,
  "solvent_NumRotatableBonds": 0.0,
  "solvent_RingCount": 1.0,
  "solvent_HeavyAtomCount": 6.0
}

File: dump/database_json/polymerization_10.1002_macp.1982.021830104_10.json
{
  "monomer1": "1-vinyl-2-pyrrolidone",
  "monomer2": "methyl methacrylate",
  "r_values": {
    "constant_1": 3.963,
    "constant_2": 0.023
  },
  "conf_intervals": {
    "constant_conf_1": 0.048,
    "constant_conf_2": 0.011
  },
  "temperature": 65.0,
  "temperature_unit": "°C",
  "solvent": "C1COCCO1",
  "method": "solvent",
  "r-product": 0.091,
  "source": "10.1002/macp.1982.021830104",
  "calculation_method": null,
  "polymerization_type": "radical",
  "logP": 0.03320000000000001,
  "monomer1_smiles": "C=CN1CCCC1=O",
  "monomer2_smiles": "C=C(C)C(=O)OC",
  "polytype_emb_1": 2.232015378422759,
  "polytype_emb_2": 4.6151798364176715,
  "method_emb_1": 6.958462891419976,
  "method_emb_2": 6.651678436014861,
  "solvent_logP": 0.03320000000000001,
  "solvent_TPSA": 18.46,
  "solvent_HBA": 2.0,
  "solvent_HBD": 0.0,
  "solvent_FractionCSP3": 1.0,
  "solvent_MolMR": 21.637999999999995,
  "solvent_LabuteASA": 37.055336676503906,
  "solvent_NumRotatableBonds": 0.0,
  "solvent_RingCount": 1.0,
  "solvent_HeavyAtomCount": 6.0
}

File: dump/database_json/polymerization_10.1002_macp.1982.021830104_2.json
{
  "monomer1": "N-methylacrylamide",
  "monomer2": "methyl methacrylate",
  "r_values": {
    "constant_1": 1.202,
    "constant_2": 0.178
  },
  "conf_intervals": {
    "constant_conf_1": 0.11,
    "constant_conf_2": 0.025
  },
  "temperature": 65.0,
  "temperature_unit": "°C",
  "solvent": "C1COCCO1",
  "method": "solvent",
  "r-product": 0.214,
  "source": "10.1002/macp.1982.021830104",
  "calculation_method": null,
  "polymerization_type": "radical",
  "logP": 0.03320000000000001,
  "publication_year": 1982,
  "monomer1_smiles": "C=CC(=O)NC",
  "monomer2_smiles": "C=C(C)C(=O)OC",
  "polytype_emb_1": 2.232015378422759,
  "polytype_emb_2": 4.6151798364176715,
  "method_emb_1": 6.958462891419976,
  "method_emb_2": 6.651678436014861,
  "solvent_logP": 0.03320000000000001,
  "solvent_TPSA": 18.46,
  "solvent_HBA": 2.0,
  "solvent_HBD": 0.0,
  "solvent_FractionCSP3": 1.0,
  "solvent_MolMR": 21.637999999999995,
  "solvent_LabuteASA": 37.055336676503906,
  "solvent_NumRotatableBonds": 0.0,
  "solvent_RingCount": 1.0,
  "solvent_HeavyAtomCount": 6.0
}

File: dump/database_json/polymerization_10.1002_macp.1982.021830104_3.json
{
  "monomer1": "4-vinylpyridine",
  "monomer2": "methyl methacrylate",
  "r_values": {
    "constant_1": 0.543,
    "constant_2": 1.05
  },
  "conf_intervals": {
    "constant_conf_1": 0.025,
    "constant_conf_2": 0.02
  },
  "temperature": 65.0,
  "temperature_unit": "°C",
  "solvent": "Cc1ccccc1",
  "method": "solvent",
  "r-product": 0.57,
  "source": "10.1002/macp.1982.021830104",
  "calculation_method": null,
  "polymerization_type": "radical",
  "logP": 1.99502,
  "monomer1_smiles": "C=Cc1ccncc1",
  "monomer2_smiles": "C=C(C)C(=O)OC",
  "polytype_emb_1": 2.232015378422759,
  "polytype_emb_2": 4.6151798364176715,
  "method_emb_1": 6.958462891419976,
  "method_emb_2": 6.651678436014861,
  "solvent_logP": 1.99502,
  "solvent_TPSA": 0.0,
  "solvent_HBA": 0.0,
  "solvent_HBD": 0.0,
  "solvent_FractionCSP3": 0.14285714285714285,
  "solvent_MolMR": 31.17899999999999,
  "solvent_LabuteASA": 43.79634523389357,
  "solvent_NumRotatableBonds": 0.0,
  "solvent_RingCount": 1.0,
  "solvent_HeavyAtomCount": 7.0
}

File: dump/database_json/polymerization_10.1002_macp.1982.021830104_4.json
{
  "monomer1": "1-vinyl-2-pyrrolidone",
  "monomer2": "methyl methacrylate",
  "r_values": {
    "constant_1": 3.963,
    "constant_2": 0.023
  },
  "conf_intervals": {
    "constant_conf_1": 0.048,
    "constant_conf_2": 0.011
  },
  "temperature": 65.0,
  "temperature_unit": "°C",
  "solvent": "C1COCCO1",
  "method": "solvent",
  "r-product": 0.091,
  "source": "10.1002/macp.1982.021830104",
  "calculation_method": null,
  "polymerization_type": "radical",
  "logP": 0.03320000000000001,
  "publication_year": 1982,
  "monomer1_smiles": "C=CN1CCCC1=O",
  "monomer2_smiles": "C=C(C)C(=O)OC",
  "polytype_emb_1": 2.232015378422759,
  "polytype_emb_2": 4.6151798364176715,
  "method_emb_1": 6.958462891419976,
  "method_emb_2": 6.651678436014861,
  "solvent_logP": 0.03320000000000001,
  "solvent_TPSA": 18.46,
  "solvent_HBA": 2.0,
  "solvent_HBD": 0.0,
  "solvent_FractionCSP3": 1.0,
  "solvent_MolMR": 21.637999999999995,
  "solvent_LabuteASA": 37.055336676503906,
  "solvent_NumRotatableBonds": 0.0,
  "solvent_RingCount": 1.0,
  "solvent_HeavyAtomCount": 6.0
}

File: dump/database_json/polymerization_10.1002_macp.1982.021830104_5.json
{
  "monomer1": "2-dimethylaminoethyl methacrylate",
  "monomer2": "methyl methacrylate",
  "r_values": {
    "constant_1": 0.416,
    "constant_2": 0.963
  },
  "conf_intervals": {
    "constant_conf_1": 0.01,
    "constant_conf_2": 0.015
  },
  "temperature": 65.0,
  "temperature_unit": "°C",
  "solvent": "C1COCCO1",
  "method": "solvent",
  "r-product": 0.401,
  "source": "10.1002/macp.1982.021830104",
  "calculation_method": null,
  "polymerization_type": "radical",
  "logP": 0.03320000000000001,
  "monomer1_smiles": "C=C(C)C(=O)OCCN(C)C",
  "monomer2_smiles": "C=C(C)C(=O)OC",
  "polytype_emb_1": 2.232015378422759,
  "polytype_emb_2": 4.6151798364176715,
  "method_emb_1": 6.958462891419976,
  "method_emb_2": 6.651678436014861,
  "solvent_logP": 0.03320000000000001,
  "solvent_TPSA": 18.46,
  "solvent_HBA": 2.0,
  "solvent_HBD": 0.0,
  "solvent_FractionCSP3": 1.0,
  "solvent_MolMR": 21.637999999999995,
  "solvent_LabuteASA": 37.055336676503906,
  "solvent_NumRotatableBonds": 0.0,
  "solvent_RingCount": 1.0,
  "solvent_HeavyAtomCount": 6.0
}

File: dump/database_json/polymerization_10.1002_macp.1982.021830104_6.json
{
  "monomer1": "acrylamide",
  "monomer2": "methyl methacrylate",
  "r_values": {
    "constant_1": 3.05,
    "constant_2": 0.982
  },
  "conf_intervals": {
    "constant_conf_1": 0.274,
    "constant_conf_2": 0.09
  },
  "temperature": 65.0,
  "temperature_unit": "°C",
  "solvent": "C1COCCO1",
  "method": "solvent",
  "r-product": 2.995,
  "source": "10.1002/macp.1982.021830104",
  "calculation_method": null,
  "polymerization_type": "radical",
  "logP": 0.03320000000000001,
  "publication_year": 1982,
  "monomer1_smiles": "C=CC(N)=O",
  "monomer2_smiles": "C=C(C)C(=O)OC",
  "polytype_emb_1": 2.232015378422759,
  "polytype_emb_2": 4.6151798364176715,
  "method_emb_1": 6.958462891419976,
  "method_emb_2": 6.651678436014861,
  "solvent_logP": 0.03320000000000001,
  "solvent_TPSA": 18.46,
  "solvent_HBA": 2.0,
  "solvent_HBD": 0.0,
  "solvent_FractionCSP3": 1.0,
  "solvent_MolMR": 21.637999999999995,
  "solvent_LabuteASA": 37.055336676503906,
  "solvent_NumRotatableBonds": 0.0,
  "solvent_RingCount": 1.0,
  "solvent_HeavyAtomCount": 6.0
}

File: dump/database_json/polymerization_10.1002_macp.1982.021830104_7.json
{
  "monomer1": "acrylamide",
  "monomer2": "methyl methacrylate",
  "r_values": {
    "constant_1": 3.05,
    "constant_2": 0.982
  },
  "conf_intervals": {
    "constant_conf_1": 0.274,
    "constant_conf_2": 0.09
  },
  "temperature": 65.0,
  "temperature_unit": "°C",
  "solvent": "C1COCCO1",
  "method": "solvent",
  "r-product": 2.995,
  "source": "10.1002/macp.1982.021830104",
  "calculation_method": null,
  "polymerization_type": "radical",
  "logP": 0.03320000000000001,
  "monomer1_smiles": "C=CC(N)=O",
  "monomer2_smiles": "C=C(C)C(=O)OC",
  "polytype_emb_1": 2.232015378422759,
  "polytype_emb_2": 4.6151798364176715,
  "method_emb_1": 6.958462891419976,
  "method_emb_2": 6.651678436014861,
  "solvent_logP": 0.03320000000000001,
  "solvent_TPSA": 18.46,
  "solvent_HBA": 2.0,
  "solvent_HBD": 0.0,
  "solvent_FractionCSP3": 1.0,
  "solvent_MolMR": 21.637999999999995,
  "solvent_LabuteASA": 37.055336676503906,
  "solvent_NumRotatableBonds": 0.0,
  "solvent_RingCount": 1.0,
  "solvent_HeavyAtomCount": 6.0
}

File: dump/database_json/polymerization_10.1002_macp.1982.021830104_8.json
{
  "monomer1": "N-methylacrylamide",
  "monomer2": "methyl methacrylate",
  "r_values": {
    "constant_1": 1.202,
    "constant_2": 0.178
  },
  "conf_intervals": {
    "constant_conf_1": 0.11,
    "constant_conf_2": 0.025
  },
  "temperature": 65.0,
  "temperature_unit": "°C",
  "solvent": "C1COCCO1",
  "method": "solvent",
  "r-product": 0.214,
  "source": "10.1002/macp.1982.021830104",
  "calculation_method": null,
  "polymerization_type": "radical",
  "logP": 0.03320000000000001,
  "monomer1_smiles": "C=CC(=O)NC",
  "monomer2_smiles": "C=C(C)C(=O)OC",
  "polytype_emb_1": 2.232015378422759,
  "polytype_emb_2": 4.6151798364176715,
  "method_emb_1": 6.958462891419976,
  "method_emb_2": 6.651678436014861,
  "solvent_logP": 0.03320000000000001,
  "solvent_TPSA": 18.46,
  "solvent_HBA": 2.0,
  "solvent_HBD": 0.0,
  "solvent_FractionCSP3": 1.0,
  "solvent_MolMR": 21.637999999999995,
  "solvent_LabuteASA": 37.055336676503906,
  "solvent_NumRotatableBonds": 0.0,
  "solvent_RingCount": 1.0,
  "solvent_HeavyAtomCount": 6.0
}

File: dump/database_json/polymerization_10.1002_macp.1982.021830104_9.json
{
  "monomer1": "N,N-dimethylacrylamide",
  "monomer2": "methyl methacrylate",
  "r_values": {
    "constant_1": 2.65,
    "constant_2": 0.218
  },
  "conf_intervals": {
    "constant_conf_1": 0.1,
    "constant_conf_2": 0.017
  },
  "temperature": 65.0,
  "temperature_unit": "°C",
  "solvent": "C1COCCO1",
  "method": "solvent",
  "r-product": 0.578,
  "source": "10.1002/macp.1982.021830104",
  "calculation_method": null,
  "polymerization_type": "radical",
  "logP": 0.03320000000000001,
  "monomer1_smiles": "C=CC(=O)N(C)C",
  "monomer2_smiles": "C=C(C)C(=O)OC",
  "polytype_emb_1": 2.232015378422759,
  "polytype_emb_2": 4.6151798364176715,
  "method_emb_1": 6.958462891419976,
  "method_emb_2": 6.651678436014861,
  "solvent_logP": 0.03320000000000001,
  "solvent_TPSA": 18.46,
  "solvent_HBA": 2.0,
  "solvent_HBD": 0.0,
  "solvent_FractionCSP3": 1.0,
  "solvent_MolMR": 21.637999999999995,
  "solvent_LabuteASA": 37.055336676503906,
  "solvent_NumRotatableBonds": 0.0,
  "solvent_RingCount": 1.0,
  "solvent_HeavyAtomCount": 6.0
}

File: dump/database_json/polymerization_10.1002_macp.1982.021830111_1.json
{
  "monomer1": "2-acryloyloxybenzoic acid",
  "monomer2": "styrene",
  "r_values": {
    "constant_1": 0.068,
    "constant_2": 0.661
  },
  "conf_intervals": {
    "constant_conf_1": 0.055,
    "constant_conf_2": 0.643
  },
  "temperature": 50.0,
  "temperature_unit": "°C",
  "solvent": "c1ccccc1",
  "method": "solvent",
  "r-product": null,
  "source": "10.1002/macp.1982.021830111",
  "calculation_method": "Fineman-Ross",
  "polymerization_type": "free radical",
  "logP": 1.6866,
  "publication_year": 1982,
  "monomer1_smiles": "C=CC(=O)Oc1ccccc1C(=O)O",
  "monomer2_smiles": "C=Cc1ccccc1",
  "polytype_emb_1": 7.496725795633088,
  "polytype_emb_2": -0.4631906941937577,
  "method_emb_1": 6.958462891419976,
  "method_emb_2": 6.651678436014861,
  "solvent_logP": 1.6866,
  "solvent_TPSA": 0.0,
  "solvent_HBA": 0.0,
  "solvent_HBD": 0.0,
  "solvent_FractionCSP3": 0.0,
  "solvent_MolMR": 26.441999999999993,
  "solvent_LabuteASA": 37.43140311949697,
  "solvent_NumRotatableBonds": 0.0,
  "solvent_RingCount": 1.0,
  "solvent_HeavyAtomCount": 6.0
}

File: dump/database_json/polymerization_10.1002_macp.1982.021830111_10.json
{
  "monomer1": "2-methacryloyloxybenzoic acid",
  "monomer2": "styrene",
  "r_values": {
    "constant_1": 0.158,
    "constant_2": 1.178
  },
  "conf_intervals": {
    "constant_conf_1": 0.027,
    "constant_conf_2": 0.023
  },
  "temperature": 50.0,
  "temperature_unit": "°C",
  "solvent": "c1ccccc1",
  "method": "solvent",
  "r-product": null,
  "source": "10.1002/macp.1982.021830111",
  "calculation_method": "Joshi-Joshi",
  "polymerization_type": "free radical",
  "logP": 1.6866,
  "publication_year": 1982,
  "monomer1_smiles": "C=C(C)C(=O)Oc1ccccc1C(=O)O",
  "monomer2_smiles": "C=Cc1ccccc1",
  "polytype_emb_1": 7.496725795633088,
  "polytype_emb_2": -0.4631906941937577,
  "method_emb_1": 6.958462891419976,
  "method_emb_2": 6.651678436014861,
  "solvent_logP": 1.6866,
  "solvent_TPSA": 0.0,
  "solvent_HBA": 0.0,
  "solvent_HBD": 0.0,
  "solvent_FractionCSP3": 0.0,
  "solvent_MolMR": 26.441999999999993,
  "solvent_LabuteASA": 37.43140311949697,
  "solvent_NumRotatableBonds": 0.0,
  "solvent_RingCount": 1.0,
  "solvent_HeavyAtomCount": 6.0
}

File: dump/database_json/polymerization_10.1002_macp.1982.021830111_11.json
{
  "monomer1": "methyl 2-methacryloyloxybenzoate",
  "monomer2": "N-methyl-N-phenyl-2-aminoethyl methacrylate",
  "r_values": {
    "constant_1": 1.156,
    "constant_2": 0.599
  },
  "conf_intervals": {
    "constant_conf_1": 0.07,
    "constant_conf_2": 0.07
  },
  "temperature": 50.0,
  "temperature_unit": "°C",
  "solvent": "c1ccccc1",
  "method": "solvent",
  "r-product": null,
  "source": "10.1002/macp.1982.021830111",
  "calculation_method": "Joshi-Joshi",
  "polymerization_type": "free radical",
  "logP": 1.6866,
  "publication_year": 1982,
  "monomer1_smiles": "C=C(C)C(=O)Oc1ccccc1C(=O)OC",
  "monomer2_smiles": "C=C(C)C(=O)OCCN(C)c1ccccc1",
  "polytype_emb_1": 7.496725795633088,
  "polytype_emb_2": -0.4631906941937577,
  "method_emb_1": 6.958462891419976,
  "method_emb_2": 6.651678436014861,
  "solvent_logP": 1.6866,
  "solvent_TPSA": 0.0,
  "solvent_HBA": 0.0,
  "solvent_HBD": 0.0,
  "solvent_FractionCSP3": 0.0,
  "solvent_MolMR": 26.441999999999993,
  "solvent_LabuteASA": 37.43140311949697,
  "solvent_NumRotatableBonds": 0.0,
  "solvent_RingCount": 1.0,
  "solvent_HeavyAtomCount": 6.0
}

File: dump/database_json/polymerization_10.1002_macp.1982.021830111_12.json
{
  "monomer1": "methyl 2-methacryloyloxybenzoate",
  "monomer2": "styrene",
  "r_values": {
    "constant_1": 0.282,
    "constant_2": 0.479
  },
  "conf_intervals": {
    "constant_conf_1": 0.028,
    "constant_conf_2": 0.026
  },
  "temperature": 50.0,
  "temperature_unit": "°C",
  "solvent": "c1ccccc1",
  "method": "solvent",
  "r-product": null,
  "source": "10.1002/macp.1982.021830111",
  "calculation_method": "Joshi-Joshi",
  "polymerization_type": "free radical",
  "logP": 1.6866,
  "publication_year": 1982,
  "monomer1_smiles": "C=C(C)C(=O)Oc1ccccc1C(=O)OC",
  "monomer2_smiles": "C=Cc1ccccc1",
  "polytype_emb_1": 7.496725795633088,
  "polytype_emb_2": -0.4631906941937577,
  "method_emb_1": 6.958462891419976,
  "method_emb_2": 6.651678436014861,
  "solvent_logP": 1.6866,
  "solvent_TPSA": 0.0,
  "solvent_HBA": 0.0,
  "solvent_HBD": 0.0,
  "solvent_FractionCSP3": 0.0,
  "solvent_MolMR": 26.441999999999993,
  "solvent_LabuteASA": 37.43140311949697,
  "solvent_NumRotatableBonds": 0.0,
  "solvent_RingCount": 1.0,
  "solvent_HeavyAtomCount": 6.0
}

File: dump/database_json/polymerization_10.1002_macp.1982.021830111_13.json
{
  "monomer1": "2-methacryloyloxybenzoic acid",
  "monomer2": "N-methyl-N-phenyl-2-aminoethyl methacrylate",
  "r_values": {
    "constant_1": 2.544,
    "constant_2": 0.19
  },
  "conf_intervals": {
    "constant_conf_1": 2.607,
    "constant_conf_2": 0.206
  },
  "temperature": 50.0,
  "temperature_unit": "°C",
  "solvent": "c1ccccc1",
  "method": "solvent",
  "r-product": null,
  "source": "10.1002/macp.1982.021830111",
  "calculation_method": "Fineman-Ross",
  "polymerization_type": "free radical",
  "logP": 1.6866,
  "publication_year": 1982,
  "monomer1_smiles": "C=C(C)C(=O)Oc1ccccc1C(=O)O",
  "monomer2_smiles": "C=C(C)C(=O)OCCN(C)c1ccccc1",
  "polytype_emb_1": 7.496725795633088,
  "polytype_emb_2": -0.4631906941937577,
  "method_emb_1": 6.958462891419976,
  "method_emb_2": 6.651678436014861,
  "solvent_logP": 1.6866,
  "solvent_TPSA": 0.0,
  "solvent_HBA": 0.0,
  "solvent_HBD": 0.0,
  "solvent_FractionCSP3": 0.0,
  "solvent_MolMR": 26.441999999999993,
  "solvent_LabuteASA": 37.43140311949697,
  "solvent_NumRotatableBonds": 0.0,
  "solvent_RingCount": 1.0,
  "solvent_HeavyAtomCount": 6.0
}

File: dump/database_json/polymerization_10.1002_macp.1982.021830111_14.json
{
  "monomer1": "2-methacryloyloxybenzoic acid",
  "monomer2": "styrene",
  "r_values": {
    "constant_1": 0.155,
    "constant_2": 1.175
  },
  "conf_intervals": {
    "constant_conf_1": 0.172,
    "constant_conf_2": 1.204
  },
  "temperature": 50.0,
  "temperature_unit": "°C",
  "solvent": "c1ccccc1",
  "method": "solvent",
  "r-product": null,
  "source": "10.1002/macp.1982.021830111",
  "calculation_method": "Fineman-Ross",
  "polymerization_type": "free radical",
  "logP": 1.6866,
  "publication_year": 1982,
  "monomer1_smiles": "C=C(C)C(=O)Oc1ccccc1C(=O)O",
  "monomer2_smiles": "C=Cc1ccccc1",
  "polytype_emb_1": 7.496725795633088,
  "polytype_emb_2": -0.4631906941937577,
  "method_emb_1": 6.958462891419976,
  "method_emb_2": 6.651678436014861,
  "solvent_logP": 1.6866,
  "solvent_TPSA": 0.0,
  "solvent_HBA": 0.0,
  "solvent_HBD": 0.0,
  "solvent_FractionCSP3": 0.0,
  "solvent_MolMR": 26.441999999999993,
  "solvent_LabuteASA": 37.43140311949697,
  "solvent_NumRotatableBonds": 0.0,
  "solvent_RingCount": 1.0,
  "solvent_HeavyAtomCount": 6.0
}

File: dump/database_json/polymerization_10.1002_macp.1982.021830111_15.json
{
  "monomer1": "2-acryloyloxybenzoic acid",
  "monomer2": "styrene",
  "r_values": {
    "constant_1": 0.053,
    "constant_2": 0.639
  },
  "conf_intervals": {
    "constant_conf_1": 0.017,
    "constant_conf_2": 0.014
  },
  "temperature": 50.0,
  "temperature_unit": "°C",
  "solvent": "c1ccccc1",
  "method": "solvent",
  "r-product": null,
  "source": "10.1002/macp.1982.021830111",
  "calculation_method": "Joshi-Joshi",
  "polymerization_type": "free radical",
  "logP": 1.6866,
  "publication_year": 1982,
  "monomer1_smiles": "C=CC(=O)Oc1ccccc1C(=O)O",
  "monomer2_smiles": "C=Cc1ccccc1",
  "polytype_emb_1": 7.496725795633088,
  "polytype_emb_2": -0.4631906941937577,
  "method_emb_1": 6.958462891419976,
  "method_emb_2": 6.651678436014861,
  "solvent_logP": 1.6866,
  "solvent_TPSA": 0.0,
  "solvent_HBA": 0.0,
  "solvent_HBD": 0.0,
  "solvent_FractionCSP3": 0.0,
  "solvent_MolMR": 26.441999999999993,
  "solvent_LabuteASA": 37.43140311949697,
  "solvent_NumRotatableBonds": 0.0,
  "solvent_RingCount": 1.0,
  "solvent_HeavyAtomCount": 6.0
}

File: dump/database_json/polymerization_10.1002_macp.1982.021830111_17.json
{
  "monomer1": "2-acryloyloxybenzoic acid",
  "monomer2": "styrene",
  "r_values": {
    "constant_1": 0.053,
    "constant_2": 0.639
  },
  "conf_intervals": {
    "constant_conf_1": 0.017,
    "constant_conf_2": 0.014
  },
  "temperature": 50.0,
  "temperature_unit": "°C",
  "solvent": "c1ccccc1",
  "method": "solvent",
  "r-product": null,
  "source": "10.1002/macp.1982.021830111",
  "calculation_method": "Joshi-Joshi",
  "polymerization_type": "free radical",
  "logP": 1.6866,
  "monomer1_smiles": "C=CC(=O)Oc1ccccc1C(=O)O",
  "monomer2_smiles": "C=Cc1ccccc1",
  "polytype_emb_1": 7.496725795633088,
  "polytype_emb_2": -0.4631906941937577,
  "method_emb_1": 6.958462891419976,
  "method_emb_2": 6.651678436014861,
  "solvent_logP": 1.6866,
  "solvent_TPSA": 0.0,
  "solvent_HBA": 0.0,
  "solvent_HBD": 0.0,
  "solvent_FractionCSP3": 0.0,
  "solvent_MolMR": 26.441999999999993,
  "solvent_LabuteASA": 37.43140311949697,
  "solvent_NumRotatableBonds": 0.0,
  "solvent_RingCount": 1.0,
  "solvent_HeavyAtomCount": 6.0
}

File: dump/database_json/polymerization_10.1002_macp.1982.021830111_18.json
{
  "monomer1": "2-methacryloyloxybenzoic acid",
  "monomer2": "styrene",
  "r_values": {
    "constant_1": 0.155,
    "constant_2": 1.175
  },
  "conf_intervals": {
    "constant_conf_1": 0.172,
    "constant_conf_2": 1.204
  },
  "temperature": 50.0,
  "temperature_unit": "°C",
  "solvent": "c1ccccc1",
  "method": "solvent",
  "r-product": null,
  "source": "10.1002/macp.1982.021830111",
  "calculation_method": "Fineman-Ross",
  "polymerization_type": "free radical",
  "logP": 1.6866,
  "monomer1_smiles": "C=C(C)C(=O)Oc1ccccc1C(=O)O",
  "monomer2_smiles": "C=Cc1ccccc1",
  "polytype_emb_1": 7.496725795633088,
  "polytype_emb_2": -0.4631906941937577,
  "method_emb_1": 6.958462891419976,
  "method_emb_2": 6.651678436014861,
  "solvent_logP": 1.6866,
  "solvent_TPSA": 0.0,
  "solvent_HBA": 0.0,
  "solvent_HBD": 0.0,
  "solvent_FractionCSP3": 0.0,
  "solvent_MolMR": 26.441999999999993,
  "solvent_LabuteASA": 37.43140311949697,
  "solvent_NumRotatableBonds": 0.0,
  "solvent_RingCount": 1.0,
  "solvent_HeavyAtomCount": 6.0
}

File: dump/database_json/polymerization_10.1002_macp.1982.021830111_19.json
{
  "monomer1": "2-methacryloyloxybenzoic acid",
  "monomer2": "styrene",
  "r_values": {
    "constant_1": 0.158,
    "constant_2": 1.178
  },
  "conf_intervals": {
    "constant_conf_1": 0.027,
    "constant_conf_2": 0.023
  },
  "temperature": 50.0,
  "temperature_unit": "°C",
  "solvent": "c1ccccc1",
  "method": "solvent",
  "r-product": null,
  "source": "10.1002/macp.1982.021830111",
  "calculation_method": "Joshi-Joshi",
  "polymerization_type": "free radical",
  "logP": 1.6866,
  "monomer1_smiles": "C=C(C)C(=O)Oc1ccccc1C(=O)O",
  "monomer2_smiles": "C=Cc1ccccc1",
  "polytype_emb_1": 7.496725795633088,
  "polytype_emb_2": -0.4631906941937577,
  "method_emb_1": 6.958462891419976,
  "method_emb_2": 6.651678436014861,
  "solvent_logP": 1.6866,
  "solvent_TPSA": 0.0,
  "solvent_HBA": 0.0,
  "solvent_HBD": 0.0,
  "solvent_FractionCSP3": 0.0,
  "solvent_MolMR": 26.441999999999993,
  "solvent_LabuteASA": 37.43140311949697,
  "solvent_NumRotatableBonds": 0.0,
  "solvent_RingCount": 1.0,
  "solvent_HeavyAtomCount": 6.0
}

File: dump/database_json/polymerization_10.1002_macp.1982.021830111_2.json
{
  "monomer1": "acrylic acid",
  "monomer2": "N-methyl-N-phenyl-2-aminoethyl methacrylate",
  "r_values": {
    "constant_1": 2.051,
    "constant_2": 0.17
  },
  "conf_intervals": {
    "constant_conf_1": 2.205,
    "constant_conf_2": 0.22
  },
  "temperature": 50.0,
  "temperature_unit": "°C",
  "solvent": "c1ccccc1",
  "method": "solvent",
  "r-product": null,
  "source": "10.1002/macp.1982.021830111",
  "calculation_method": "Fineman-Ross",
  "polymerization_type": "free radical",
  "logP": 1.6866,
  "monomer1_smiles": "C=CC(=O)O",
  "monomer2_smiles": "C=C(C)C(=O)OCCN(C)c1ccccc1",
  "polytype_emb_1": 7.496725795633088,
  "polytype_emb_2": -0.4631906941937577,
  "method_emb_1": 6.958462891419976,
  "method_emb_2": 6.651678436014861,
  "solvent_logP": 1.6866,
  "solvent_TPSA": 0.0,
  "solvent_HBA": 0.0,
  "solvent_HBD": 0.0,
  "solvent_FractionCSP3": 0.0,
  "solvent_MolMR": 26.441999999999993,
  "solvent_LabuteASA": 37.43140311949697,
  "solvent_NumRotatableBonds": 0.0,
  "solvent_RingCount": 1.0,
  "solvent_HeavyAtomCount": 6.0
}

File: dump/database_json/polymerization_10.1002_macp.1982.021830111_22.json
{
  "monomer1": "methyl 2-methacryloyloxybenzoate",
  "monomer2": "styrene",
  "r_values": {
    "constant_1": 0.245,
    "constant_2": 0.433
  },
  "conf_intervals": {
    "constant_conf_1": 0.248,
    "constant_conf_2": 0.48
  },
  "temperature": 50.0,
  "temperature_unit": "°C",
  "solvent": "c1ccccc1",
  "method": "solvent",
  "r-product": null,
  "source": "10.1002/macp.1982.021830111",
  "calculation_method": "Fineman-Ross",
  "polymerization_type": "free radical",
  "logP": 1.6866,
  "monomer1_smiles": "C=C(C)C(=O)Oc1ccccc1C(=O)OC",
  "monomer2_smiles": "C=Cc1ccccc1",
  "polytype_emb_1": 7.496725795633088,
  "polytype_emb_2": -0.4631906941937577,
  "method_emb_1": 6.958462891419976,
  "method_emb_2": 6.651678436014861,
  "solvent_logP": 1.6866,
  "solvent_TPSA": 0.0,
  "solvent_HBA": 0.0,
  "solvent_HBD": 0.0,
  "solvent_FractionCSP3": 0.0,
  "solvent_MolMR": 26.441999999999993,
  "solvent_LabuteASA": 37.43140311949697,
  "solvent_NumRotatableBonds": 0.0,
  "solvent_RingCount": 1.0,
  "solvent_HeavyAtomCount": 6.0
}

File: dump/database_json/polymerization_10.1002_macp.1982.021830111_23.json
{
  "monomer1": "methyl 2-methacryloyloxybenzoate",
  "monomer2": "styrene",
  "r_values": {
    "constant_1": 0.282,
    "constant_2": 0.479
  },
  "conf_intervals": {
    "constant_conf_1": 0.028,
    "constant_conf_2": 0.026
  },
  "temperature": 50.0,
  "temperature_unit": "°C",
  "solvent": "c1ccccc1",
  "method": "solvent",
  "r-product": null,
  "source": "10.1002/macp.1982.021830111",
  "calculation_method": "Joshi-Joshi",
  "polymerization_type": "free radical",
  "logP": 1.6866,
  "monomer1_smiles": "C=C(C)C(=O)Oc1ccccc1C(=O)OC",
  "monomer2_smiles": "C=Cc1ccccc1",
  "polytype_emb_1": 7.496725795633088,
  "polytype_emb_2": -0.4631906941937577,
  "method_emb_1": 6.958462891419976,
  "method_emb_2": 6.651678436014861,
  "solvent_logP": 1.6866,
  "solvent_TPSA": 0.0,
  "solvent_HBA": 0.0,
  "solvent_HBD": 0.0,
  "solvent_FractionCSP3": 0.0,
  "solvent_MolMR": 26.441999999999993,
  "solvent_LabuteASA": 37.43140311949697,
  "solvent_NumRotatableBonds": 0.0,
  "solvent_RingCount": 1.0,
  "solvent_HeavyAtomCount": 6.0
}

File: dump/database_json/polymerization_10.1002_macp.1982.021830111_25.json
{
  "monomer1": "2-acryloyloxybenzoic acid",
  "monomer2": "N-methyl-N-phenyl-2-aminoethyl methacrylate",
  "r_values": {
    "constant_1": 2.559,
    "constant_2": 0.19
  },
  "conf_intervals": {
    "constant_conf_1": 0.008,
    "constant_conf_2": 0.026
  },
  "temperature": 50.0,
  "temperature_unit": "°C",
  "solvent": "c1ccccc1",
  "method": "solvent",
  "r-product": null,
  "source": "10.1002/macp.1982.021830111",
  "calculation_method": "Joshi-Joshi",
  "polymerization_type": "free radical",
  "logP": 1.6866,
  "monomer1_smiles": "C=CC(=O)Oc1ccccc1C(=O)O",
  "monomer2_smiles": "C=C(C)C(=O)OCCN(C)c1ccccc1",
  "polytype_emb_1": 7.496725795633088,
  "polytype_emb_2": -0.4631906941937577,
  "method_emb_1": 6.958462891419976,
  "method_emb_2": 6.651678436014861,
  "solvent_logP": 1.6866,
  "solvent_TPSA": 0.0,
  "solvent_HBA": 0.0,
  "solvent_HBD": 0.0,
  "solvent_FractionCSP3": 0.0,
  "solvent_MolMR": 26.441999999999993,
  "solvent_LabuteASA": 37.43140311949697,
  "solvent_NumRotatableBonds": 0.0,
  "solvent_RingCount": 1.0,
  "solvent_HeavyAtomCount": 6.0
}

File: dump/database_json/polymerization_10.1002_macp.1982.021830111_26.json
{
  "monomer1": "2-methacryloyloxybenzoic acid",
  "monomer2": "N-methyl-N-phenyl-2-aminoethyl methacrylate",
  "r_values": {
    "constant_1": 2.544,
    "constant_2": 0.19
  },
  "conf_intervals": {
    "constant_conf_1": 2.607,
    "constant_conf_2": 0.206
  },
  "temperature": 50.0,
  "temperature_unit": "°C",
  "solvent": "c1ccccc1",
  "method": "solvent",
  "r-product": null,
  "source": "10.1002/macp.1982.021830111",
  "calculation_method": "Fineman-Ross",
  "polymerization_type": "free radical",
  "logP": 1.6866,
  "monomer1_smiles": "C=C(C)C(=O)Oc1ccccc1C(=O)O",
  "monomer2_smiles": "C=C(C)C(=O)OCCN(C)c1ccccc1",
  "polytype_emb_1": 7.496725795633088,
  "polytype_emb_2": -0.4631906941937577,
  "method_emb_1": 6.958462891419976,
  "method_emb_2": 6.651678436014861,
  "solvent_logP": 1.6866,
  "solvent_TPSA": 0.0,
  "solvent_HBA": 0.0,
  "solvent_HBD": 0.0,
  "solvent_FractionCSP3": 0.0,
  "solvent_MolMR": 26.441999999999993,
  "solvent_LabuteASA": 37.43140311949697,
  "solvent_NumRotatableBonds": 0.0,
  "solvent_RingCount": 1.0,
  "solvent_HeavyAtomCount": 6.0
}

File: dump/database_json/polymerization_10.1002_macp.1982.021830111_27.json
{
  "monomer1": "2-methacryloyloxybenzoic acid",
  "monomer2": "N-methyl-N-phenyl-2-aminoethyl methacrylate",
  "r_values": {
    "constant_1": 2.08,
    "constant_2": 0.194
  },
  "conf_intervals": {
    "constant_conf_1": 0.013,
    "constant_conf_2": 0.026
  },
  "temperature": 50.0,
  "temperature_unit": "°C",
  "solvent": "c1ccccc1",
  "method": "solvent",
  "r-product": null,
  "source": "10.1002/macp.1982.021830111",
  "calculation_method": "Joshi-Joshi",
  "polymerization_type": "free radical",
  "logP": 1.6866,
  "monomer1_smiles": "C=C(C)C(=O)Oc1ccccc1C(=O)O",
  "monomer2_smiles": "C=C(C)C(=O)OCCN(C)c1ccccc1",
  "polytype_emb_1": 7.496725795633088,
  "polytype_emb_2": -0.4631906941937577,
  "method_emb_1": 6.958462891419976,
  "method_emb_2": 6.651678436014861,
  "solvent_logP": 1.6866,
  "solvent_TPSA": 0.0,
  "solvent_HBA": 0.0,
  "solvent_HBD": 0.0,
  "solvent_FractionCSP3": 0.0,
  "solvent_MolMR": 26.441999999999993,
  "solvent_LabuteASA": 37.43140311949697,
  "solvent_NumRotatableBonds": 0.0,
  "solvent_RingCount": 1.0,
  "solvent_HeavyAtomCount": 6.0
}

File: dump/database_json/polymerization_10.1002_macp.1982.021830111_29.json
{
  "monomer1": "acrylic acid",
  "monomer2": "N-methyl-N-phenyl-2-aminoethyl methacrylate",
  "r_values": {
    "constant_1": 2.08,
    "constant_2": 0.177
  },
  "conf_intervals": {
    "constant_conf_1": 0.013,
    "constant_conf_2": 0.04
  },
  "temperature": 50.0,
  "temperature_unit": "°C",
  "solvent": "c1ccccc1",
  "method": "solvent",
  "r-product": null,
  "source": "10.1002/macp.1982.021830111",
  "calculation_method": "Joshi-Joshi",
  "polymerization_type": "free radical",
  "logP": 1.6866,
  "monomer1_smiles": "C=CC(=O)O",
  "monomer2_smiles": "C=C(C)C(=O)OCCN(C)c1ccccc1",
  "polytype_emb_1": 7.496725795633088,
  "polytype_emb_2": -0.4631906941937577,
  "method_emb_1": 6.958462891419976,
  "method_emb_2": 6.651678436014861,
  "solvent_logP": 1.6866,
  "solvent_TPSA": 0.0,
  "solvent_HBA": 0.0,
  "solvent_HBD": 0.0,
  "solvent_FractionCSP3": 0.0,
  "solvent_MolMR": 26.441999999999993,
  "solvent_LabuteASA": 37.43140311949697,
  "solvent_NumRotatableBonds": 0.0,
  "solvent_RingCount": 1.0,
  "solvent_HeavyAtomCount": 6.0
}

File: dump/database_json/polymerization_10.1002_macp.1982.021830111_3.json
{
  "monomer1": "2-methacryloyloxybenzoic acid",
  "monomer2": "N-methyl-N-phenyl-2-aminoethyl methacrylate",
  "r_values": {
    "constant_1": 2.08,
    "constant_2": 0.194
  },
  "conf_intervals": {
    "constant_conf_1": 0.013,
    "constant_conf_2": 0.026
  },
  "temperature": 50.0,
  "temperature_unit": "°C",
  "solvent": "c1ccccc1",
  "method": "solvent",
  "r-product": null,
  "source": "10.1002/macp.1982.021830111",
  "calculation_method": "Joshi-Joshi",
  "polymerization_type": "free radical",
  "logP": 1.6866,
  "publication_year": 1982,
  "monomer1_smiles": "C=C(C)C(=O)Oc1ccccc1C(=O)O",
  "monomer2_smiles": "C=C(C)C(=O)OCCN(C)c1ccccc1",
  "polytype_emb_1": 7.496725795633088,
  "polytype_emb_2": -0.4631906941937577,
  "method_emb_1": 6.958462891419976,
  "method_emb_2": 6.651678436014861,
  "solvent_logP": 1.6866,
  "solvent_TPSA": 0.0,
  "solvent_HBA": 0.0,
  "solvent_HBD": 0.0,
  "solvent_FractionCSP3": 0.0,
  "solvent_MolMR": 26.441999999999993,
  "solvent_LabuteASA": 37.43140311949697,
  "solvent_NumRotatableBonds": 0.0,
  "solvent_RingCount": 1.0,
  "solvent_HeavyAtomCount": 6.0
}

File: dump/database_json/polymerization_10.1002_macp.1982.021830111_32.json
{
  "monomer1": "2-acryloyloxybenzoic acid",
  "monomer2": "N-methyl-N-phenyl-2-aminoethyl methacrylate",
  "r_values": {
    "constant_1": 2.559,
    "constant_2": 0.19
  },
  "conf_intervals": {
    "constant_conf_1": 0.008,
    "constant_conf_2": 0.026
  },
  "temperature": 50.0,
  "temperature_unit": "°C",
  "solvent": "c1ccccc1",
  "method": "solvent",
  "r-product": null,
  "source": "10.1002/macp.1982.021830111",
  "calculation_method": "Joshi-Joshi",
  "polymerization_type": "free radical",
  "logP": 1.6866,
  "publication_year": 1982,
  "monomer1_smiles": "C=CC(=O)Oc1ccccc1C(=O)O",
  "monomer2_smiles": "C=C(C)C(=O)OCCN(C)c1ccccc1",
  "polytype_emb_1": 7.496725795633088,
  "polytype_emb_2": -0.4631906941937577,
  "method_emb_1": 6.958462891419976,
  "method_emb_2": 6.651678436014861,
  "solvent_logP": 1.6866,
  "solvent_TPSA": 0.0,
  "solvent_HBA": 0.0,
  "solvent_HBD": 0.0,
  "solvent_FractionCSP3": 0.0,
  "solvent_MolMR": 26.441999999999993,
  "solvent_LabuteASA": 37.43140311949697,
  "solvent_NumRotatableBonds": 0.0,
  "solvent_RingCount": 1.0,
  "solvent_HeavyAtomCount": 6.0
}

File: dump/database_json/polymerization_10.1002_macp.1982.021830111_4.json
{
  "monomer1": "methyl 2-methacryloyloxybenzoate",
  "monomer2": "styrene",
  "r_values": {
    "constant_1": 0.245,
    "constant_2": 0.433
  },
  "conf_intervals": {
    "constant_conf_1": 0.248,
    "constant_conf_2": 0.48
  },
  "temperature": 50.0,
  "temperature_unit": "°C",
  "solvent": "c1ccccc1",
  "method": "solvent",
  "r-product": null,
  "source": "10.1002/macp.1982.021830111",
  "calculation_method": "Fineman-Ross",
  "polymerization_type": "free radical",
  "logP": 1.6866,
  "publication_year": 1982,
  "monomer1_smiles": "C=C(C)C(=O)Oc1ccccc1C(=O)OC",
  "monomer2_smiles": "C=Cc1ccccc1",
  "polytype_emb_1": 7.496725795633088,
  "polytype_emb_2": -0.4631906941937577,
  "method_emb_1": 6.958462891419976,
  "method_emb_2": 6.651678436014861,
  "solvent_logP": 1.6866,
  "solvent_TPSA": 0.0,
  "solvent_HBA": 0.0,
  "solvent_HBD": 0.0,
  "solvent_FractionCSP3": 0.0,
  "solvent_MolMR": 26.441999999999993,
  "solvent_LabuteASA": 37.43140311949697,
  "solvent_NumRotatableBonds": 0.0,
  "solvent_RingCount": 1.0,
  "solvent_HeavyAtomCount": 6.0
}
