Repository: lamalab-org/copolymer-reactivity

# copolymer-reactivity

A condition-aware machine-learning model and FastAPI service that predicts the **microstructure of radical copolymers** — *alternating*, *random*, or *gradient* — from two monomer structures and the reaction conditions (solvent, temperature, polymerisation mechanism), backed by a curated literature dataset of **3,791 copolymerisations from 1,206 publications**.

The model is served live at <https://polycarp.cheminfo.org> (web UI: [cheminfo-py/polycarp.cheminfo.org](https://github.com/cheminfo-py/polycarp.cheminfo.org)).

File: dump/database_json/polymerization_10.1002_macp.1982.021830111_5.json
{
  "monomer1": "methyl 2-methacryloyloxybenzoate",
  "monomer2": "N-methyl-N-phenyl-2-aminoethyl methacrylate",
  "r_values": {
    "constant_1": 1.183,
    "constant_2": 0.611
  },
  "conf_intervals": {
    "constant_conf_1": 1.075,
    "constant_conf_2": 0.528
  },
  "temperature": 50.0,
  "temperature_unit": "°C",
  "solvent": "c1ccccc1",
  "method": "solvent",
  "r-product": null,
  "source": "10.1002/macp.1982.021830111",
  "calculation_method": "Fineman-Ross",
  "polymerization_type": "free radical",
  "logP": 1.6866,
  "monomer1_smiles": "C=C(C)C(=O)Oc1ccccc1C(=O)OC",
  "monomer2_smiles": "C=C(C)C(=O)OCCN(C)c1ccccc1",
  "polytype_emb_1": 7.496725795633088,
  "polytype_emb_2": -0.4631906941937577,
  "method_emb_1": 6.958462891419976,
  "method_emb_2": 6.651678436014861,
  "solvent_logP": 1.6866,
  "solvent_TPSA": 0.0,
  "solvent_HBA": 0.0,
  "solvent_HBD": 0.0,
  "solvent_FractionCSP3": 0.0,
  "solvent_MolMR": 26.441999999999993,
  "solvent_LabuteASA": 37.43140311949697,
  "solvent_NumRotatableBonds": 0.0,
  "solvent_RingCount": 1.0,
  "solvent_HeavyAtomCount": 6.0
}

File: dump/database_json/polymerization_10.1002_macp.1982.021830111_6.json
{
  "monomer1": "acrylic acid",
  "monomer2": "N-methyl-N-phenyl-2-aminoethyl methacrylate",
  "r_values": {
    "constant_1": 2.08,
    "constant_2": 0.177
  },
  "conf_intervals": {
    "constant_conf_1": 0.013,
    "constant_conf_2": 0.04
  },
  "temperature": 50.0,
  "temperature_unit": "°C",
  "solvent": "c1ccccc1",
  "method": "solvent",
  "r-product": null,
  "source": "10.1002/macp.1982.021830111",
  "calculation_method": "Joshi-Joshi",
  "polymerization_type": "free radical",
  "logP": 1.6866,
  "publication_year": 1982,
  "monomer1_smiles": "C=CC(=O)O",
  "monomer2_smiles": "C=C(C)C(=O)OCCN(C)c1ccccc1",
  "polytype_emb_1": 7.496725795633088,
  "polytype_emb_2": -0.4631906941937577,
  "method_emb_1": 6.958462891419976,
  "method_emb_2": 6.651678436014861,
  "solvent_logP": 1.6866,
  "solvent_TPSA": 0.0,
  "solvent_HBA": 0.0,
  "solvent_HBD": 0.0,
  "solvent_FractionCSP3": 0.0,
  "solvent_MolMR": 26.441999999999993,
  "solvent_LabuteASA": 37.43140311949697,
  "solvent_NumRotatableBonds": 0.0,
  "solvent_RingCount": 1.0,
  "solvent_HeavyAtomCount": 6.0
}

File: dump/database_json/polymerization_10.1002_macp.1982.021830111_7.json
{
  "monomer1": "N-methyl-N-phenyl-2-aminoethyl methacrylate",
  "monomer2": "styrene",
  "r_values": {
    "constant_1": 0.438,
    "constant_2": 0.584
  },
  "conf_intervals": {
    "constant_conf_1": 0.017,
    "constant_conf_2": 0.021
  },
  "temperature": 50.0,
  "temperature_unit": "°C",
  "solvent": "c1ccccc1",
  "method": "solvent",
  "r-product": null,
  "source": "10.1002/macp.1982.021830111",
  "calculation_method": "Joshi-Joshi",
  "polymerization_type": "free radical",
  "logP": 1.6866,
  "monomer1_smiles": "C=C(C)C(=O)OCCN(C)c1ccccc1",
  "monomer2_smiles": "C=Cc1ccccc1",
  "polytype_emb_1": 7.496725795633088,
  "polytype_emb_2": -0.4631906941937577,
  "method_emb_1": 6.958462891419976,
  "method_emb_2": 6.651678436014861,
  "solvent_logP": 1.6866,
  "solvent_TPSA": 0.0,
  "solvent_HBA": 0.0,
  "solvent_HBD": 0.0,
  "solvent_FractionCSP3": 0.0,
  "solvent_MolMR": 26.441999999999993,
  "solvent_LabuteASA": 37.43140311949697,
  "solvent_NumRotatableBonds": 0.0,
  "solvent_RingCount": 1.0,
  "solvent_HeavyAtomCount": 6.0
}

File: dump/database_json/polymerization_10.1002_macp.1982.021830111_8.json
{
  "monomer1": "2-acryloyloxybenzoic acid",
  "monomer2": "N-methyl-N-phenyl-2-aminoethyl methacrylate",
  "r_values": {
    "constant_1": 1.67,
    "constant_2": 0.152
  },
  "conf_intervals": {
    "constant_conf_1": 1.86,
    "constant_conf_2": 0.23
  },
  "temperature": 50.0,
  "temperature_unit": "°C",
  "solvent": "c1ccccc1",
  "method": "solvent",
  "r-product": null,
  "source": "10.1002/macp.1982.021830111",
  "calculation_method": "Fineman-Ross",
  "polymerization_type": "free radical",
  "logP": 1.6866,
  "monomer1_smiles": "C=CC(=O)Oc1ccccc1C(=O)O",
  "monomer2_smiles": "C=C(C)C(=O)OCCN(C)c1ccccc1",
  "polytype_emb_1": 7.496725795633088,
  "polytype_emb_2": -0.4631906941937577,
  "method_emb_1": 6.958462891419976,
  "method_emb_2": 6.651678436014861,
  "solvent_logP": 1.6866,
  "solvent_TPSA": 0.0,
  "solvent_HBA": 0.0,
  "solvent_HBD": 0.0,
  "solvent_FractionCSP3": 0.0,
  "solvent_MolMR": 26.441999999999993,
  "solvent_LabuteASA": 37.43140311949697,
  "solvent_NumRotatableBonds": 0.0,
  "solvent_RingCount": 1.0,
  "solvent_HeavyAtomCount": 6.0
}

File: dump/database_json/polymerization_10.1002_macp.1982.021830111_9.json
{
  "monomer1": "N-methyl-N-phenyl-2-aminoethyl methacrylate",
  "monomer2": "styrene",
  "r_values": {
    "constant_1": 0.445,
    "constant_2": 0.592
  },
  "conf_intervals": {
    "constant_conf_1": 0.412,
    "constant_conf_2": 0.557
  },
  "temperature": 50.0,
  "temperature_unit": "°C",
  "solvent": "c1ccccc1",
  "method": "solvent",
  "r-product": null,
  "source": "10.1002/macp.1982.021830111",
  "calculation_method": "Fineman-Ross",
  "polymerization_type": "free radical",
  "logP": 1.6866,
  "publication_year": 1982,
  "monomer1_smiles": "C=C(C)C(=O)OCCN(C)c1ccccc1",
  "monomer2_smiles": "C=Cc1ccccc1",
  "polytype_emb_1": 7.496725795633088,
  "polytype_emb_2": -0.4631906941937577,
  "method_emb_1": 6.958462891419976,
  "method_emb_2": 6.651678436014861,
  "solvent_logP": 1.6866,
  "solvent_TPSA": 0.0,
  "solvent_HBA": 0.0,
  "solvent_HBD": 0.0,
  "solvent_FractionCSP3": 0.0,
  "solvent_MolMR": 26.441999999999993,
  "solvent_LabuteASA": 37.43140311949697,
  "solvent_NumRotatableBonds": 0.0,
  "solvent_RingCount": 1.0,
  "solvent_HeavyAtomCount": 6.0
}

File: dump/database_json/polymerization_10.1002_macp.1982.021830808_1.json
{
  "monomer1": "2-Methyl-5-vinyl-tetrazole",
  "monomer2": "Methyl methacrylate",
  "r_values": {
    "constant_1": 0.48,
    "constant_2": 1.0
  },
  "conf_intervals": {
    "constant_conf_1": null,
    "constant_conf_2": null
  },
  "temperature": 65.0,
  "temperature_unit": "°C",
  "solvent": "CN(C)C=O",
  "method": "solvent",
  "r-product": 0.48,
  "source": "https://doi.org/10.1002/macp.1982.021830808",
  "calculation_method": "Fineman-Ross",
  "polymerization_type": "free radical",
  "logP": -0.2956000000000001,
  "publication_year": 1982,
  "monomer1_smiles": "C=Cc1nnn(C)n1",
  "monomer2_smiles": "C=C(C)C(=O)OC",
  "polytype_emb_1": 7.496725795633088,
  "polytype_emb_2": -0.4631906941937577,
  "method_emb_1": 6.958462891419976,
  "method_emb_2": 6.651678436014861,
  "solvent_logP": -0.2956000000000001,
  "solvent_TPSA": 20.310000000000002,
  "solvent_HBA": 1.0,
  "solvent_HBD": 0.0,
  "solvent_FractionCSP3": 0.6666666666666666,
  "solvent_MolMR": 19.750999999999998,
  "solvent_LabuteASA": 31.390491026869896,
  "solvent_NumRotatableBonds": 1.0,
  "solvent_RingCount": 0.0,
  "solvent_HeavyAtomCount": 5.0
}

File: dump/database_json/polymerization_10.1002_macp.1982.021830808_10.json
{
  "monomer1": "2-Methyl-5-vinyl-tetrazole",
  "monomer2": "Styrene",
  "r_values": {
    "constant_1": 0.77,
    "constant_2": 1.18
  },
  "conf_intervals": {
    "constant_conf_1": null,
    "constant_conf_2": null
  },
  "temperature": 65.0,
  "temperature_unit": "°C",
  "solvent": "CN(C)C=O",
  "method": "solvent",
  "r-product": 0.91,
  "source": "https://doi.org/10.1002/macp.1982.021830808",
  "calculation_method": "Fineman-Ross",
  "polymerization_type": "free radical",
  "logP": -0.2956000000000001,
  "monomer1_smiles": "C=Cc1nnn(C)n1",
  "monomer2_smiles": "C=Cc1ccccc1",
  "polytype_emb_1": 7.496725795633088,
  "polytype_emb_2": -0.4631906941937577,
  "method_emb_1": 6.958462891419976,
  "method_emb_2": 6.651678436014861,
  "solvent_logP": -0.2956000000000001,
  "solvent_TPSA": 20.310000000000002,
  "solvent_HBA": 1.0,
  "solvent_HBD": 0.0,
  "solvent_FractionCSP3": 0.6666666666666666,
  "solvent_MolMR": 19.750999999999998,
  "solvent_LabuteASA": 31.390491026869896,
  "solvent_NumRotatableBonds": 1.0,
  "solvent_RingCount": 0.0,
  "solvent_HeavyAtomCount": 5.0
}

File: dump/database_json/polymerization_10.1002_macp.1982.021830808_11.json
{
  "monomer1": "2-Methyl-5-vinyl-tetrazole",
  "monomer2": "Methyl methacrylate",
  "r_values": {
    "constant_1": 0.48,
    "constant_2": 1.0
  },
  "conf_intervals": {
    "constant_conf_1": null,
    "constant_conf_2": null
  },
  "temperature": 65.0,
  "temperature_unit": "°C",
  "solvent": "CN(C)C=O",
  "method": "solvent",
  "r-product": 0.48,
  "source": "https://doi.org/10.1002/macp.1982.021830808",
  "calculation_method": "Fineman-Ross",
  "polymerization_type": "free radical",
  "logP": -0.2956000000000001,
  "monomer1_smiles": "C=Cc1nnn(C)n1",
  "monomer2_smiles": "C=C(C)C(=O)OC",
  "polytype_emb_1": 7.496725795633088,
  "polytype_emb_2": -0.4631906941937577,
  "method_emb_1": 6.958462891419976,
  "method_emb_2": 6.651678436014861,
  "solvent_logP": -0.2956000000000001,
  "solvent_TPSA": 20.310000000000002,
  "solvent_HBA": 1.0,
  "solvent_HBD": 0.0,
  "solvent_FractionCSP3": 0.6666666666666666,
  "solvent_MolMR": 19.750999999999998,
  "solvent_LabuteASA": 31.390491026869896,
  "solvent_NumRotatableBonds": 1.0,
  "solvent_RingCount": 0.0,
  "solvent_HeavyAtomCount": 5.0
}

File: dump/database_json/polymerization_10.1002_macp.1982.021830808_12.json
{
  "monomer1": "1-p-Bromophenyl-4-vinyl-1,2,3-triazole",
  "monomer2": "Methyl methacrylate",
  "r_values": {
    "constant_1": 0.29,
    "constant_2": 0.84
  },
  "conf_intervals": {
    "constant_conf_1": null,
    "constant_conf_2": null
  },
  "temperature": 65.0,
  "temperature_unit": "°C",
  "solvent": "CN(C)C=O",
  "method": "solvent",
  "r-product": 0.24,
  "source": "https://doi.org/10.1002/macp.1982.021830808",
  "calculation_method": "Fineman-Ross",
  "polymerization_type": "free radical",
  "logP": -0.2956000000000001,
  "publication_year": 1982,
  "monomer1_smiles": "C=Cc1cn(-c2ccc(Br)cc2)nn1",
  "monomer2_smiles": "C=C(C)C(=O)OC",
  "polytype_emb_1": 7.496725795633088,
  "polytype_emb_2": -0.4631906941937577,
  "method_emb_1": 6.958462891419976,
  "method_emb_2": 6.651678436014861,
  "solvent_logP": -0.2956000000000001,
  "solvent_TPSA": 20.310000000000002,
  "solvent_HBA": 1.0,
  "solvent_HBD": 0.0,
  "solvent_FractionCSP3": 0.6666666666666666,
  "solvent_MolMR": 19.750999999999998,
  "solvent_LabuteASA": 31.390491026869896,
  "solvent_NumRotatableBonds": 1.0,
  "solvent_RingCount": 0.0,
  "solvent_HeavyAtomCount": 5.0
}

File: dump/database_json/polymerization_10.1002_macp.1982.021830808_3.json
{
  "monomer1": "1-p-Bromophenyl-4-vinyl-1,2,3-triazole",
  "monomer2": "Styrene",
  "r_values": {
    "constant_1": 0.67,
    "constant_2": 1.24
  },
  "conf_intervals": {
    "constant_conf_1": null,
    "constant_conf_2": null
  },
  "temperature": 65.0,
  "temperature_unit": "°C",
  "solvent": "CN(C)C=O",
  "method": "solvent",
  "r-product": 0.83,
  "source": "https://doi.org/10.1002/macp.1982.021830808",
  "calculation_method": "Fineman-Ross",
  "polymerization_type": "free radical",
  "logP": -0.2956000000000001,
  "publication_year": 1982,
  "monomer1_smiles": "C=Cc1cn(-c2ccc(Br)cc2)nn1",
  "monomer2_smiles": "C=Cc1ccccc1",
  "polytype_emb_1": 7.496725795633088,
  "polytype_emb_2": -0.4631906941937577,
  "method_emb_1": 6.958462891419976,
  "method_emb_2": 6.651678436014861,
  "solvent_logP": -0.2956000000000001,
  "solvent_TPSA": 20.310000000000002,
  "solvent_HBA": 1.0,
  "solvent_HBD": 0.0,
  "solvent_FractionCSP3": 0.6666666666666666,
  "solvent_MolMR": 19.750999999999998,
  "solvent_LabuteASA": 31.390491026869896,
  "solvent_NumRotatableBonds": 1.0,
  "solvent_RingCount": 0.0,
  "solvent_HeavyAtomCount": 5.0
}

File: dump/database_json/polymerization_10.1002_macp.1982.021830808_5.json
{
  "monomer1": "2-Methyl-5-vinyl-tetrazole",
  "monomer2": "Styrene",
  "r_values": {
    "constant_1": 0.77,
    "constant_2": 1.18
  },
  "conf_intervals": {
    "constant_conf_1": null,
    "constant_conf_2": null
  },
  "temperature": 65.0,
  "temperature_unit": "°C",
  "solvent": "CN(C)C=O",
  "method": "solvent",
  "r-product": 0.91,
  "source": "https://doi.org/10.1002/macp.1982.021830808",
  "calculation_method": "Fineman-Ross",
  "polymerization_type": "free radical",
  "logP": -0.2956000000000001,
  "publication_year": 1982,
  "monomer1_smiles": "C=Cc1nnn(C)n1",
  "monomer2_smiles": "C=Cc1ccccc1",
  "polytype_emb_1": 7.496725795633088,
  "polytype_emb_2": -0.4631906941937577,
  "method_emb_1": 6.958462891419976,
  "method_emb_2": 6.651678436014861,
  "solvent_logP": -0.2956000000000001,
  "solvent_TPSA": 20.310000000000002,
  "solvent_HBA": 1.0,
  "solvent_HBD": 0.0,
  "solvent_FractionCSP3": 0.6666666666666666,
  "solvent_MolMR": 19.750999999999998,
  "solvent_LabuteASA": 31.390491026869896,
  "solvent_NumRotatableBonds": 1.0,
  "solvent_RingCount": 0.0,
  "solvent_HeavyAtomCount": 5.0
}

File: dump/database_json/polymerization_10.1002_macp.1982.021830808_8.json
{
  "monomer1": "1-p-Bromophenyl-4-vinyl-1,2,3-triazole",
  "monomer2": "Styrene",
  "r_values": {
    "constant_1": 0.67,
    "constant_2": 1.24
  },
  "conf_intervals": {
    "constant_conf_1": null,
    "constant_conf_2": null
  },
  "temperature": 65.0,
  "temperature_unit": "°C",
  "solvent": "CN(C)C=O",
  "method": "solvent",
  "r-product": 0.83,
  "source": "https://doi.org/10.1002/macp.1982.021830808",
  "calculation_method": "Fineman-Ross",
  "polymerization_type": "free radical",
  "logP": -0.2956000000000001,
  "monomer1_smiles": "C=Cc1cn(-c2ccc(Br)cc2)nn1",
  "monomer2_smiles": "C=Cc1ccccc1",
  "polytype_emb_1": 7.496725795633088,
  "polytype_emb_2": -0.4631906941937577,
  "method_emb_1": 6.958462891419976,
  "method_emb_2": 6.651678436014861,
  "solvent_logP": -0.2956000000000001,
  "solvent_TPSA": 20.310000000000002,
  "solvent_HBA": 1.0,
  "solvent_HBD": 0.0,
  "solvent_FractionCSP3": 0.6666666666666666,
  "solvent_MolMR": 19.750999999999998,
  "solvent_LabuteASA": 31.390491026869896,
  "solvent_NumRotatableBonds": 1.0,
  "solvent_RingCount": 0.0,
  "solvent_HeavyAtomCount": 5.0
}

File: dump/database_json/polymerization_10.1002_macp.1982.021830808_9.json
{
  "monomer1": "1-p-Bromophenyl-4-vinyl-1,2,3-triazole",
  "monomer2": "Methyl methacrylate",
  "r_values": {
    "constant_1": 0.29,
    "constant_2": 0.84
  },
  "conf_intervals": {
    "constant_conf_1": null,
    "constant_conf_2": null
  },
  "temperature": 65.0,
  "temperature_unit": "°C",
  "solvent": "CN(C)C=O",
  "method": "solvent",
  "r-product": 0.24,
  "source": "https://doi.org/10.1002/macp.1982.021830808",
  "calculation_method": "Fineman-Ross",
  "polymerization_type": "free radical",
  "logP": -0.2956000000000001,
  "monomer1_smiles": "C=Cc1cn(-c2ccc(Br)cc2)nn1",
  "monomer2_smiles": "C=C(C)C(=O)OC",
  "polytype_emb_1": 7.496725795633088,
  "polytype_emb_2": -0.4631906941937577,
  "method_emb_1": 6.958462891419976,
  "method_emb_2": 6.651678436014861,
  "solvent_logP": -0.2956000000000001,
  "solvent_TPSA": 20.310000000000002,
  "solvent_HBA": 1.0,
  "solvent_HBD": 0.0,
  "solvent_FractionCSP3": 0.6666666666666666,
  "solvent_MolMR": 19.750999999999998,
  "solvent_LabuteASA": 31.390491026869896,
  "solvent_NumRotatableBonds": 1.0,
  "solvent_RingCount": 0.0,
  "solvent_HeavyAtomCount": 5.0
}

File: dump/database_json/polymerization_10.1002_macp.1983.021840111_1.json
{
  "monomer1": "Methyl methacrylate",
  "monomer2": "Butyl methacrylate",
  "r_values": {
    "constant_1": 0.27,
    "constant_2": 1.1
  },
  "conf_intervals": {
    "constant_conf_1": null,
    "constant_conf_2": null
  },
  "temperature": null,
  "temperature_unit": "°C",
  "solvent": "CCO",
  "method": "solvent",
  "r-product": null,
  "source": "https://doi.org/10.1002/macp.1983.021840111",
  "calculation_method": "Kelen-Tudos",
  "polymerization_type": "free radical",
  "logP": -0.0014000000000000123,
  "monomer1_smiles": "C=C(C)C(=O)OC",
  "monomer2_smiles": "C=C(C)C(=O)OCCCC",
  "polytype_emb_1": 7.496725795633088,
  "polytype_emb_2": -0.4631906941937577,
  "method_emb_1": 6.958462891419976,
  "method_emb_2": 6.651678436014861,
  "solvent_logP": -0.0014000000000000123,
  "solvent_TPSA": 20.23,
  "solvent_HBA": 1.0,
  "solvent_HBD": 1.0,
  "solvent_FractionCSP3": 1.0,
  "solvent_MolMR": 12.759800000000002,
  "solvent_LabuteASA": 19.89842689442217,
  "solvent_NumRotatableBonds": 0.0,
  "solvent_RingCount": 0.0,
  "solvent_HeavyAtomCount": 3.0
}

File: dump/database_json/polymerization_10.1002_macp.1983.021840111_10.json
{
  "monomer1": "Methyl methacrylate",
  "monomer2": "Isobutyl methacrylate",
  "r_values": {
    "constant_1": 0.9,
    "constant_2": 0.49
  },
  "conf_intervals": {
    "constant_conf_1": 0.03,
    "constant_conf_2": 0.02
  },
  "temperature": null,
  "temperature_unit": "°C",
  "solvent": "CCO",
  "method": "solvent",
  "r-product": null,
  "source": "https://doi.org/10.1002/macp.1983.021840111",
  "calculation_method": "Kelen-Tudos",
  "polymerization_type": "free radical",
  "logP": -0.0014000000000000123,
  "monomer1_smiles": "C=C(C)C(=O)OC",
  "monomer2_smiles": "C=C(C)C(=O)OCC(C)C",
  "polytype_emb_1": 7.496725795633088,
  "polytype_emb_2": -0.4631906941937577,
  "method_emb_1": 6.958462891419976,
  "method_emb_2": 6.651678436014861,
  "solvent_logP": -0.0014000000000000123,
  "solvent_TPSA": 20.23,
  "solvent_HBA": 1.0,
  "solvent_HBD": 1.0,
  "solvent_FractionCSP3": 1.0,
  "solvent_MolMR": 12.759800000000002,
  "solvent_LabuteASA": 19.89842689442217,
  "solvent_NumRotatableBonds": 0.0,
  "solvent_RingCount": 0.0,
  "solvent_HeavyAtomCount": 3.0
}

File: dump/database_json/polymerization_10.1002_macp.1983.021840111_14.json
{
  "monomer1": "Methyl methacrylate",
  "monomer2": "Glycidyl methacrylate",
  "r_values": {
    "constant_1": 0.68,
    "constant_2": 0.54
  },
  "conf_intervals": {
    "constant_conf_1": 0.04,
    "constant_conf_2": 0.04
  },
  "temperature": null,
  "temperature_unit": "°C",
  "solvent": "CCO",
  "method": "solvent",
  "r-product": null,
  "source": "https://doi.org/10.1002/macp.1983.021840111",
  "calculation_method": "Kelen-Tudos",
  "polymerization_type": "free radical",
  "logP": -0.0014000000000000123,
  "monomer1_smiles": "C=C(C)C(=O)OC",
  "monomer2_smiles": "C=C(C)C(=O)OCC1CO1",
  "polytype_emb_1": 7.496725795633088,
  "polytype_emb_2": -0.4631906941937577,
  "method_emb_1": 6.958462891419976,
  "method_emb_2": 6.651678436014861,
  "solvent_logP": -0.0014000000000000123,
  "solvent_TPSA": 20.23,
  "solvent_HBA": 1.0,
  "solvent_HBD": 1.0,
  "solvent_FractionCSP3": 1.0,
  "solvent_MolMR": 12.759800000000002,
  "solvent_LabuteASA": 19.89842689442217,
  "solvent_NumRotatableBonds": 0.0,
  "solvent_RingCount": 0.0,
  "solvent_HeavyAtomCount": 3.0
}

File: dump/database_json/polymerization_10.1002_macp.1983.021840111_2.json
{
  "monomer1": "Methyl methacrylate",
  "monomer2": "Isobutyl methacrylate",
  "r_values": {
    "constant_1": 0.77,
    "constant_2": 0.36
  },
  "conf_intervals": {
    "constant_conf_1": 0.03,
    "constant_conf_2": 0.02
  },
  "temperature": null,
  "temperature_unit": "°C",
  "solvent": "CCO",
  "method": "solvent",
  "r-product": null,
  "source": "https://doi.org/10.1002/macp.1983.021840111",
  "calculation_method": "Kelen-Tudos",
  "polymerization_type": "free radical",
  "logP": -0.0014000000000000123,
  "publication_year": 1983,
  "monomer1_smiles": "C=C(C)C(=O)OC",
  "monomer2_smiles": "C=C(C)C(=O)OCC(C)C",
  "polytype_emb_1": 7.496725795633088,
  "polytype_emb_2": -0.4631906941937577,
  "method_emb_1": 6.958462891419976,
  "method_emb_2": 6.651678436014861,
  "solvent_logP": -0.0014000000000000123,
  "solvent_TPSA": 20.23,
  "solvent_HBA": 1.0,
  "solvent_HBD": 1.0,
  "solvent_FractionCSP3": 1.0,
  "solvent_MolMR": 12.759800000000002,
  "solvent_LabuteASA": 19.89842689442217,
  "solvent_NumRotatableBonds": 0.0,
  "solvent_RingCount": 0.0,
  "solvent_HeavyAtomCount": 3.0
}

File: dump/database_json/polymerization_10.1002_macp.1983.021840111_3.json
{
  "monomer1": "Methyl methacrylate",
  "monomer2": "Isobutyl methacrylate",
  "r_values": {
    "constant_1": 0.9,
    "constant_2": 0.49
  },
  "conf_intervals": {
    "constant_conf_1": 0.03,
    "constant_conf_2": 0.02
  },
  "temperature": null,
  "temperature_unit": "°C",
  "solvent": "CCO",
  "method": "solvent",
  "r-product": null,
  "source": "https://doi.org/10.1002/macp.1983.021840111",
  "calculation_method": "Kelen-Tudos",
  "polymerization_type": "free radical",
  "logP": -0.0014000000000000123,
  "publication_year": 1983,
  "monomer1_smiles": "C=C(C)C(=O)OC",
  "monomer2_smiles": "C=C(C)C(=O)OCC(C)C",
  "polytype_emb_1": 7.496725795633088,
  "polytype_emb_2": -0.4631906941937577,
  "method_emb_1": 6.958462891419976,
  "method_emb_2": 6.651678436014861,
  "solvent_logP": -0.0014000000000000123,
  "solvent_TPSA": 20.23,
  "solvent_HBA": 1.0,
  "solvent_HBD": 1.0,
  "solvent_FractionCSP3": 1.0,
  "solvent_MolMR": 12.759800000000002,
  "solvent_LabuteASA": 19.89842689442217,
  "solvent_NumRotatableBonds": 0.0,
  "solvent_RingCount": 0.0,
  "solvent_HeavyAtomCount": 3.0
}

File: dump/database_json/polymerization_10.1002_macp.1983.021840111_4.json
{
  "monomer1": "Methyl methacrylate",
  "monomer2": "Butyl acrylate",
  "r_values": {
    "constant_1": 3.0,
    "constant_2": 0.1
  },
  "conf_intervals": {
    "constant_conf_1": 0.2,
    "constant_conf_2": 0.01
  },
  "temperature": null,
  "temperature_unit": "°C",
  "solvent": "CCO",
  "method": "solvent",
  "r-product": null,
  "source": "https://doi.org/10.1002/macp.1983.021840111",
  "calculation_method": "Kelen-Tudos",
  "polymerization_type": "free radical",
  "logP": -0.0014000000000000123,
  "monomer1_smiles": "C=C(C)C(=O)OC",
  "monomer2_smiles": "C=CC(=O)OCCCC",
  "polytype_emb_1": 7.496725795633088,
  "polytype_emb_2": -0.4631906941937577,
  "method_emb_1": 6.958462891419976,
  "method_emb_2": 6.651678436014861,
  "solvent_logP": -0.0014000000000000123,
  "solvent_TPSA": 20.23,
  "solvent_HBA": 1.0,
  "solvent_HBD": 1.0,
  "solvent_FractionCSP3": 1.0,
  "solvent_MolMR": 12.759800000000002,
  "solvent_LabuteASA": 19.89842689442217,
  "solvent_NumRotatableBonds": 0.0,
  "solvent_RingCount": 0.0,
  "solvent_HeavyAtomCount": 3.0
}

File: dump/database_json/polymerization_10.1002_macp.1983.021840111_5.json
{
  "monomer1": "Methyl methacrylate",
  "monomer2": "Butyl acrylate",
  "r_values": {
    "constant_1": 2.75,
    "constant_2": 0.105
  },
  "conf_intervals": {
    "constant_conf_1": 0.2,
    "constant_conf_2": 0.01
  },
  "temperature": null,
  "temperature_unit": "°C",
  "solvent": "CCO",
  "method": "solvent",
  "r-product": null,
  "source": "https://doi.org/10.1002/macp.1983.021840111",
  "calculation_method": "Kelen-Tudos",
  "polymerization_type": "free radical",
  "logP": -0.0014000000000000123,
  "publication_year": 1983,
  "monomer1_smiles": "C=C(C)C(=O)OC",
  "monomer2_smiles": "C=CC(=O)OCCCC",
  "polytype_emb_1": 7.496725795633088,
  "polytype_emb_2": -0.4631906941937577,
  "method_emb_1": 6.958462891419976,
  "method_emb_2": 6.651678436014861,
  "solvent_logP": -0.0014000000000000123,
  "solvent_TPSA": 20.23,
  "solvent_HBA": 1.0,
  "solvent_HBD": 1.0,
  "solvent_FractionCSP3": 1.0,
  "solvent_MolMR": 12.759800000000002,
  "solvent_LabuteASA": 19.89842689442217,
  "solvent_NumRotatableBonds": 0.0,
  "solvent_RingCount": 0.0,
  "solvent_HeavyAtomCount": 3.0
}

File: dump/database_json/polymerization_10.1002_macp.1983.021840111_6.json
{
  "monomer1": "Methyl methacrylate",
  "monomer2": "Glycidyl methacrylate",
  "r_values": {
    "constant_1": 0.68,
    "constant_2": 0.54
  },
  "conf_intervals": {
    "constant_conf_1": 0.04,
    "constant_conf_2": 0.04
  },
  "temperature": null,
  "temperature_unit": "°C",
  "solvent": "CCO",
  "method": "solvent",
  "r-product": null,
  "source": "https://doi.org/10.1002/macp.1983.021840111",
  "calculation_method": "Kelen-Tudos",
  "polymerization_type": "free radical",
  "logP": -0.0014000000000000123,
  "publication_year": 1983,
  "monomer1_smiles": "C=C(C)C(=O)OC",
  "monomer2_smiles": "C=C(C)C(=O)OCC1CO1",
  "polytype_emb_1": 7.496725795633088,
  "polytype_emb_2": -0.4631906941937577,
  "method_emb_1": 6.958462891419976,
  "method_emb_2": 6.651678436014861,
  "solvent_logP": -0.0014000000000000123,
  "solvent_TPSA": 20.23,
  "solvent_HBA": 1.0,
  "solvent_HBD": 1.0,
  "solvent_FractionCSP3": 1.0,
  "solvent_MolMR": 12.759800000000002,
  "solvent_LabuteASA": 19.89842689442217,
  "solvent_NumRotatableBonds": 0.0,
  "solvent_RingCount": 0.0,
  "solvent_HeavyAtomCount": 3.0
}

File: dump/database_json/polymerization_10.1002_macp.1983.021840111_7.json
{
  "monomer1": "Methyl methacrylate",
  "monomer2": "Isobutyl acrylate",
  "r_values": {
    "constant_1": 3.7,
    "constant_2": 0.11
  },
  "conf_intervals": {
    "constant_conf_1": 0.2,
    "constant_conf_2": 0.01
  },
  "temperature": null,
  "temperature_unit": "°C",
  "solvent": "CCO",
  "method": "solvent",
  "r-product": null,
  "source": "https://doi.org/10.1002/macp.1983.021840111",
  "calculation_method": "Kelen-Tudos",
  "polymerization_type": "free radical",
  "logP": -0.0014000000000000123,
  "publication_year": 1983,
  "monomer1_smiles": "C=C(C)C(=O)OC",
  "monomer2_smiles": "C=CC(=O)OCC(C)C",
  "polytype_emb_1": 7.496725795633088,
  "polytype_emb_2": -0.4631906941937577,
  "method_emb_1": 6.958462891419976,
  "method_emb_2": 6.651678436014861,
  "solvent_logP": -0.0014000000000000123,
  "solvent_TPSA": 20.23,
  "solvent_HBA": 1.0,
  "solvent_HBD": 1.0,
  "solvent_FractionCSP3": 1.0,
  "solvent_MolMR": 12.759800000000002,
  "solvent_LabuteASA": 19.89842689442217,
  "solvent_NumRotatableBonds": 0.0,
  "solvent_RingCount": 0.0,
  "solvent_HeavyAtomCount": 3.0
}

File: dump/database_json/polymerization_10.1002_macp.1983.021840111_8.json
{
  "monomer1": "Methyl methacrylate",
  "monomer2": "Butyl acrylate",
  "r_values": {
    "constant_1": 2.75,
    "constant_2": 0.105
  },
  "conf_intervals": {
    "constant_conf_1": 0.2,
    "constant_conf_2": 0.01
  },
  "temperature": null,
  "temperature_unit": "°C",
  "solvent": "CCO",
  "method": "solvent",
  "r-product": null,
  "source": "https://doi.org/10.1002/macp.1983.021840111",
  "calculation_method": "Kelen-Tudos",
  "polymerization_type": "free radical",
  "logP": -0.0014000000000000123,
  "monomer1_smiles": "C=C(C)C(=O)OC",
  "monomer2_smiles": "C=CC(=O)OCCCC",
  "polytype_emb_1": 7.496725795633088,
  "polytype_emb_2": -0.4631906941937577,
  "method_emb_1": 6.958462891419976,
  "method_emb_2": 6.651678436014861,
  "solvent_logP": -0.0014000000000000123,
  "solvent_TPSA": 20.23,
  "solvent_HBA": 1.0,
  "solvent_HBD": 1.0,
  "solvent_FractionCSP3": 1.0,
  "solvent_MolMR": 12.759800000000002,
  "solvent_LabuteASA": 19.89842689442217,
  "solvent_NumRotatableBonds": 0.0,
  "solvent_RingCount": 0.0,
  "solvent_HeavyAtomCount": 3.0
}

File: dump/database_json/polymerization_10.1002_macp.1983.021840401_1.json
{
  "monomer1": "N-Vinyl-N-methylacetamide",
  "monomer2": "Vinylacetat",
  "r_values": {
    "constant_1": 0.74,
    "constant_2": 0.51
  },
  "conf_intervals": {
    "constant_conf_1": null,
    "constant_conf_2": null
  },
  "temperature": 50.0,
  "temperature_unit": "°C",
  "solvent": "CO",
  "method": "solvent",
  "r-product": null,
  "source": "https://doi.org/10.1002/macp.1983.021840401",
  "calculation_method": null,
  "polymerization_type": "free radical",
  "logP": -0.3915,
  "monomer1_smiles": "C=CN(C)C(C)=O",
  "monomer2_smiles": "C=CCC(=O)[O-]",
  "polytype_emb_1": 7.496725795633088,
  "polytype_emb_2": -0.4631906941937577,
  "method_emb_1": 6.958462891419976,
  "method_emb_2": 6.651678436014861,
  "solvent_logP": -0.3915,
  "solvent_TPSA": 20.23,
  "solvent_HBA": 1.0,
  "solvent_HBD": 1.0,
  "solvent_FractionCSP3": 1.0,
  "solvent_MolMR": 8.1428,
  "solvent_LabuteASA": 13.533484780025564,
  "solvent_NumRotatableBonds": 0.0,
  "solvent_RingCount": 0.0,
  "solvent_HeavyAtomCount": 2.0
}

File: dump/database_json/polymerization_10.1002_macp.1983.021840401_10.json
{
  "monomer1": "N-Vinyl-N-methylacetamide",
  "monomer2": "Methylacrylat",
  "r_values": {
    "constant_1": 0.005,
    "constant_2": 0.94
  },
  "conf_intervals": {
    "constant_conf_1": null,
    "constant_conf_2": null
  },
  "temperature": 25.0,
  "temperature_unit": "°C",
  "solvent": "CO",
  "method": "solvent",
  "r-product": null,
  "source": "https://doi.org/10.1002/macp.1983.021840401",
  "calculation_method": null,
  "polymerization_type": "free radical",
  "logP": -0.3915,
  "monomer1_smiles": "C=CN(C)C(C)=O",
  "monomer2_smiles": "C=CC(=O)OC",
  "polytype_emb_1": 7.496725795633088,
  "polytype_emb_2": -0.4631906941937577,
  "method_emb_1": 6.958462891419976,
  "method_emb_2": 6.651678436014861,
  "solvent_logP": -0.3915,
  "solvent_TPSA": 20.23,
  "solvent_HBA": 1.0,
  "solvent_HBD": 1.0,
  "solvent_FractionCSP3": 1.0,
  "solvent_MolMR": 8.1428,
  "solvent_LabuteASA": 13.533484780025564,
  "solvent_NumRotatableBonds": 0.0,
  "solvent_RingCount": 0.0,
  "solvent_HeavyAtomCount": 2.0
}

File: dump/database_json/polymerization_10.1002_macp.1983.021840401_2.json
{
  "monomer1": "N-Vinyl-N-methylacetamide",
  "monomer2": "Vinylacetat",
  "r_values": {
    "constant_1": 0.74,
    "constant_2": 0.51
  },
  "conf_intervals": {
    "constant_conf_1": null,
    "constant_conf_2": null
  },
  "temperature": 70.0,
  "temperature_unit": "°C",
  "solvent": "CO",
  "method": "solvent",
  "r-product": null,
  "source": "https://doi.org/10.1002/macp.1983.021840401",
  "calculation_method": null,
  "polymerization_type": "free radical",
  "logP": -0.3915,
  "publication_year": 1983,
  "monomer1_smiles": "C=CN(C)C(C)=O",
  "monomer2_smiles": "C=CCC(=O)[O-]",
  "polytype_emb_1": 7.496725795633088,
  "polytype_emb_2": -0.4631906941937577,
  "method_emb_1": 6.958462891419976,
  "method_emb_2": 6.651678436014861,
  "solvent_logP": -0.3915,
  "solvent_TPSA": 20.23,
  "solvent_HBA": 1.0,
  "solvent_HBD": 1.0,
  "solvent_FractionCSP3": 1.0,
  "solvent_MolMR": 8.1428,
  "solvent_LabuteASA": 13.533484780025564,
  "solvent_NumRotatableBonds": 0.0,
  "solvent_RingCount": 0.0,
  "solvent_HeavyAtomCount": 2.0
}

File: dump/database_json/polymerization_10.1002_macp.1983.021840401_3.json
{
  "monomer1": "N-Vinyl-N-methylacetamide",
  "monomer2": "Methylmethacrylat",
  "r_values": {
    "constant_1": 0.008,
    "constant_2": 4.98
  },
  "conf_intervals": {
    "constant_conf_1": null,
    "constant_conf_2": null
  },
  "temperature": 25.0,
  "temperature_unit": "°C",
  "solvent": "CO",
  "method": "solvent",
  "r-product": null,
  "source": "https://doi.org/10.1002/macp.1983.021840401",
  "calculation_method": null,
  "polymerization_type": "free radical",
  "logP": -0.3915,
  "publication_year": 1983,
  "monomer1_smiles": "C=CN(C)C(C)=O",
  "monomer2_smiles": "C=C(C)C(=O)OC",
  "polytype_emb_1": 7.496725795633088,
  "polytype_emb_2": -0.4631906941937577,
  "method_emb_1": 6.958462891419976,
  "method_emb_2": 6.651678436014861,
  "solvent_logP": -0.3915,
  "solvent_TPSA": 20.23,
  "solvent_HBA": 1.0,
  "solvent_HBD": 1.0,
  "solvent_FractionCSP3": 1.0,
  "solvent_MolMR": 8.1428,
  "solvent_LabuteASA": 13.533484780025564,
  "solvent_NumRotatableBonds": 0.0,
  "solvent_RingCount": 0.0,
  "solvent_HeavyAtomCount": 2.0
}

File: dump/database_json/polymerization_10.1002_macp.1983.021840401_4.json
{
  "monomer1": "N-Vinyl-N-methylacetamide",
  "monomer2": "Methylacrylat",
  "r_values": {
    "constant_1": 0.005,
    "constant_2": 0.94
  },
  "conf_intervals": {
    "constant_conf_1": null,
    "constant_conf_2": null
  },
  "temperature": 25.0,
  "temperature_unit": "°C",
  "solvent": "CO",
  "method": "solvent",
  "r-product": null,
  "source": "https://doi.org/10.1002/macp.1983.021840401",
  "calculation_method": null,
  "polymerization_type": "free radical",
  "logP": -0.3915,
  "publication_year": 1983,
  "monomer1_smiles": "C=CN(C)C(C)=O",
  "monomer2_smiles": "C=CC(=O)OC",
  "polytype_emb_1": 7.496725795633088,
  "polytype_emb_2": -0.4631906941937577,
  "method_emb_1": 6.958462891419976,
  "method_emb_2": 6.651678436014861,
  "solvent_logP": -0.3915,
  "solvent_TPSA": 20.23,
  "solvent_HBA": 1.0,
  "solvent_HBD": 1.0,
  "solvent_FractionCSP3": 1.0,
  "solvent_MolMR": 8.1428,
  "solvent_LabuteASA": 13.533484780025564,
  "solvent_NumRotatableBonds": 0.0,
  "solvent_RingCount": 0.0,
  "solvent_HeavyAtomCount": 2.0
}

File: dump/database_json/polymerization_10.1002_macp.1983.021840401_5.json
{
  "monomer1": "N-Vinyl-N-methylacetamide",
  "monomer2": "Vinylacetat",
  "r_values": {
    "constant_1": 0.74,
    "constant_2": 0.51
  },
  "conf_intervals": {
    "constant_conf_1": null,
    "constant_conf_2": null
  },
  "temperature": 25.0,
  "temperature_unit": "°C",
  "solvent": "CO",
  "method": "solvent",
  "r-product": null,
  "source": "https://doi.org/10.1002/macp.1983.021840401",
  "calculation_method": null,
  "polymerization_type": "free radical",
  "logP": -0.3915,
  "publication_year": 1983,
  "monomer1_smiles": "C=CN(C)C(C)=O",
  "monomer2_smiles": "C=CCC(=O)[O-]",
  "polytype_emb_1": 7.496725795633088,
  "polytype_emb_2": -0.4631906941937577,
  "method_emb_1": 6.958462891419976,
  "method_emb_2": 6.651678436014861,
  "solvent_logP": -0.3915,
  "solvent_TPSA": 20.23,
  "solvent_HBA": 1.0,
  "solvent_HBD": 1.0,
  "solvent_FractionCSP3": 1.0,
  "solvent_MolMR": 8.1428,
  "solvent_LabuteASA": 13.533484780025564,
  "solvent_NumRotatableBonds": 0.0,
  "solvent_RingCount": 0.0,
  "solvent_HeavyAtomCount": 2.0
}

File: dump/database_json/polymerization_10.1002_macp.1983.021840401_6.json
{
  "monomer1": "N-Vinyl-N-methylacetamide",
  "monomer2": "Vinylacetat",
  "r_values": {
    "constant_1": 0.74,
    "constant_2": 0.51
  },
  "conf_intervals": {
    "constant_conf_1": null,
    "constant_conf_2": null
  },
  "temperature": 25.0,
  "temperature_unit": "°C",
  "solvent": "CO",
  "method": "solvent",
  "r-product": null,
  "source": "https://doi.org/10.1002/macp.1983.021840401",
  "calculation_method": null,
  "polymerization_type": "free radical",
  "logP": -0.3915,
  "monomer1_smiles": "C=CN(C)C(C)=O",
  "monomer2_smiles": "C=CCC(=O)[O-]",
  "polytype_emb_1": 7.496725795633088,
  "polytype_emb_2": -0.4631906941937577,
  "method_emb_1": 6.958462891419976,
  "method_emb_2": 6.651678436014861,
  "solvent_logP": -0.3915,
  "solvent_TPSA": 20.23,
  "solvent_HBA": 1.0,
  "solvent_HBD": 1.0,
  "solvent_FractionCSP3": 1.0,
  "solvent_MolMR": 8.1428,
  "solvent_LabuteASA": 13.533484780025564,
  "solvent_NumRotatableBonds": 0.0,
  "solvent_RingCount": 0.0,
  "solvent_HeavyAtomCount": 2.0
}

File: dump/database_json/polymerization_10.1002_macp.1983.021840401_8.json
{
  "monomer1": "N-Vinyl-N-methylacetamide",
  "monomer2": "Vinylacetat",
  "r_values": {
    "constant_1": 0.74,
    "constant_2": 0.51
  },
  "conf_intervals": {
    "constant_conf_1": null,
    "constant_conf_2": null
  },
  "temperature": 70.0,
  "temperature_unit": "°C",
  "solvent": "CO",
  "method": "solvent",
  "r-product": null,
  "source": "https://doi.org/10.1002/macp.1983.021840401",
  "calculation_method": null,
  "polymerization_type": "free radical",
  "logP": -0.3915,
  "monomer1_smiles": "C=CN(C)C(C)=O",
  "monomer2_smiles": "C=CCC(=O)[O-]",
  "polytype_emb_1": 7.496725795633088,
  "polytype_emb_2": -0.4631906941937577,
  "method_emb_1": 6.958462891419976,
  "method_emb_2": 6.651678436014861,
  "solvent_logP": -0.3915,
  "solvent_TPSA": 20.23,
  "solvent_HBA": 1.0,
  "solvent_HBD": 1.0,
  "solvent_FractionCSP3": 1.0,
  "solvent_MolMR": 8.1428,
  "solvent_LabuteASA": 13.533484780025564,
  "solvent_NumRotatableBonds": 0.0,
  "solvent_RingCount": 0.0,
  "solvent_HeavyAtomCount": 2.0
}

File: dump/database_json/polymerization_10.1002_macp.1983.021840401_9.json
{
  "monomer1": "N-Vinyl-N-methylacetamide",
  "monomer2": "Methylmethacrylat",
  "r_values": {
    "constant_1": 0.008,
    "constant_2": 4.98
  },
  "conf_intervals": {
    "constant_conf_1": null,
    "constant_conf_2": null
  },
  "temperature": 25.0,
  "temperature_unit": "°C",
  "solvent": "CO",
  "method": "solvent",
  "r-product": null,
  "source": "https://doi.org/10.1002/macp.1983.021840401",
  "calculation_method": null,
  "polymerization_type": "free radical",
  "logP": -0.3915,
  "monomer1_smiles": "C=CN(C)C(C)=O",
  "monomer2_smiles": "C=C(C)C(=O)OC",
  "polytype_emb_1": 7.496725795633088,
  "polytype_emb_2": -0.4631906941937577,
  "method_emb_1": 6.958462891419976,
  "method_emb_2": 6.651678436014861,
  "solvent_logP": -0.3915,
  "solvent_TPSA": 20.23,
  "solvent_HBA": 1.0,
  "solvent_HBD": 1.0,
  "solvent_FractionCSP3": 1.0,
  "solvent_MolMR": 8.1428,
  "solvent_LabuteASA": 13.533484780025564,
  "solvent_NumRotatableBonds": 0.0,
  "solvent_RingCount": 0.0,
  "solvent_HeavyAtomCount": 2.0
}

File: dump/database_json/polymerization_10.1002_macp.1984.021250111_13.json
{
  "monomer1": "acrylamide",
  "monomer2": "styrene",
  "r_values": {
    "constant_1": 2.01,
    "constant_2": 0.16
  },
  "conf_intervals": {
    "constant_conf_1": 0.32,
    "constant_conf_2": 0.04
  },
  "temperature": 90.0,
  "temperature_unit": "°C",
  "solvent": "CS(C)=O",
  "method": "solvent",
  "r-product": null,
  "source": "https://doi.org/10.1002/macp.1984.021250111",
  "calculation_method": "Kelen-Tudor",
  "polymerization_type": "free radical",
  "logP": -0.005299999999999971,
  "monomer1_smiles": "C=CC(N)=O",
  "monomer2_smiles": "C=Cc1ccccc1",
  "polytype_emb_1": 7.496725795633088,
  "polytype_emb_2": -0.4631906941937577,
  "method_emb_1": 6.958462891419976,
  "method_emb_2": 6.651678436014861,
  "solvent_logP": -0.005299999999999971,
  "solvent_TPSA": 17.07,
  "solvent_HBA": 1.0,
  "solvent_HBD": 0.0,
  "solvent_FractionCSP3": 1.0,
  "solvent_MolMR": 19.990399999999998,
  "solvent_LabuteASA": 28.478447345802074,
  "solvent_NumRotatableBonds": 0.0,
  "solvent_RingCount": 0.0,
  "solvent_HeavyAtomCount": 4.0
}

File: dump/database_json/polymerization_10.1002_macp.1984.021250111_14.json
{
  "monomer1": "acrylic acid",
  "monomer2": "styrene",
  "r_values": {
    "constant_1": 0.9,
    "constant_2": 0.14
  },
  "conf_intervals": {
    "constant_conf_1": 0.06,
    "constant_conf_2": 0.03
  },
  "temperature": 50.0,
  "temperature_unit": "°C",
  "solvent": "C1CCOC1",
  "method": "solvent",
  "r-product": null,
  "source": "https://doi.org/10.1002/macp.1984.021250111",
  "calculation_method": "Kelen-Tudor",
  "polymerization_type": "free radical",
  "logP": 0.7968,
  "monomer1_smiles": "C=CC(=O)O",
  "monomer2_smiles": "C=Cc1ccccc1",
  "polytype_emb_1": 7.496725795633088,
  "polytype_emb_2": -0.4631906941937577,
  "method_emb_1": 6.958462891419976,
  "method_emb_2": 6.651678436014861,
  "solvent_logP": 0.7968,
  "solvent_TPSA": 9.23,
  "solvent_HBA": 1.0,
  "solvent_HBD": 0.0,
  "solvent_FractionCSP3": 1.0,
  "solvent_MolMR": 20.052999999999997,
  "solvent_LabuteASA": 31.941791446997026,
  "solvent_NumRotatableBonds": 0.0,
  "solvent_RingCount": 1.0,
  "solvent_HeavyAtomCount": 5.0
}

File: dump/database_json/polymerization_10.1002_macp.1984.021250111_2.json
{
  "monomer1": "acrylonitrile",
  "monomer2": "styrene",
  "r_values": {
    "constant_1": 0.3,
    "constant_2": 0.13
  },
  "conf_intervals": {
    "constant_conf_1": 0.05,
    "constant_conf_2": 0.02
  },
  "temperature": 50.0,
  "temperature_unit": "°C",
  "solvent": "CN(C)C=O",
  "method": "solvent",
  "r-product": null,
  "source": "https://doi.org/10.1002/macp.1984.021250111",
  "calculation_method": "Kelen-Tudor",
  "polymerization_type": "free radical",
  "logP": -0.2956000000000001,
  "monomer1_smiles": "C=CC#N",
  "monomer2_smiles": "C=Cc1ccccc1",
  "polytype_emb_1": 7.496725795633088,
  "polytype_emb_2": -0.4631906941937577,
  "method_emb_1": 6.958462891419976,
  "method_emb_2": 6.651678436014861,
  "solvent_logP": -0.2956000000000001,
  "solvent_TPSA": 20.310000000000002,
  "solvent_HBA": 1.0,
  "solvent_HBD": 0.0,
  "solvent_FractionCSP3": 0.6666666666666666,
  "solvent_MolMR": 19.750999999999998,
  "solvent_LabuteASA": 31.390491026869903,
  "solvent_NumRotatableBonds": 1.0,
  "solvent_RingCount": 0.0,
  "solvent_HeavyAtomCount": 5.0
}

File: dump/database_json/polymerization_10.1002_macp.1984.021250111_3.json
{
  "monomer1": "acetoxymethyl vinyl ketone",
  "monomer2": "styrene",
  "r_values": {
    "constant_1": 0.103,
    "constant_2": 0.368
  },
  "conf_intervals": {
    "constant_conf_1": 0.011,
    "constant_conf_2": 0.018
  },
  "temperature": 50.0,
  "temperature_unit": "°C",
  "solvent": "CCC(C)=O",
  "method": "solvent",
  "r-product": null,
  "source": "https://doi.org/10.1002/macp.1984.021250111",
  "calculation_method": "Kelen-Tudor",
  "polymerization_type": "free radical",
  "logP": 0.9854,
  "monomer1_smiles": "C=CC(=O)COC(C)=O",
  "monomer2_smiles": "C=Cc1ccccc1",
  "polytype_emb_1": 7.496725795633088,
  "polytype_emb_2": -0.4631906941937577,
  "method_emb_1": 6.958462891419976,
  "method_emb_2": 6.651678436014861,
  "solvent_logP": 0.9854,
  "solvent_TPSA": 17.07,
  "solvent_HBA": 1.0,
  "solvent_HBD": 0.0,
  "solvent_FractionCSP3": 0.75,
  "solvent_MolMR": 20.971999999999994,
  "solvent_LabuteASA": 31.995599471063137,
  "solvent_NumRotatableBonds": 1.0,
  "solvent_RingCount": 0.0,
  "solvent_HeavyAtomCount": 5.0
}
