Repository: lamalab-org/copolymer-reactivity

# copolymer-reactivity

A condition-aware machine-learning model and FastAPI service that predicts the **microstructure of radical copolymers** — *alternating*, *random*, or *gradient* — from two monomer structures and the reaction conditions (solvent, temperature, polymerisation mechanism), backed by a curated literature dataset of **3,791 copolymerisations from 1,206 publications**.

The model is served live at <https://polycarp.cheminfo.org> (web UI: [cheminfo-py/polycarp.cheminfo.org](https://github.com/cheminfo-py/polycarp.cheminfo.org)).

File: dump/database_json/polymerization_10.1002_macp.1984.021250111_4.json
{
  "monomer1": "N-(1-acetoxyphenyl)itaconimide",
  "monomer2": "styrene",
  "r_values": {
    "constant_1": 0.25,
    "constant_2": 0.15
  },
  "conf_intervals": {
    "constant_conf_1": 0.08,
    "constant_conf_2": 0.07
  },
  "temperature": 60.0,
  "temperature_unit": "°C",
  "solvent": "C1CCOC1",
  "method": "solvent",
  "r-product": null,
  "source": "https://doi.org/10.1002/macp.1984.021250111",
  "calculation_method": "Kelen-Tudor",
  "polymerization_type": "free radical",
  "logP": 0.7968,
  "monomer1_smiles": "C=C1CC(=O)N(C2(OC(C)=O)C=CC=CC2)C1=O",
  "monomer2_smiles": "C=Cc1ccccc1",
  "polytype_emb_1": 7.496725795633088,
  "polytype_emb_2": -0.4631906941937577,
  "method_emb_1": 6.958462891419976,
  "method_emb_2": 6.651678436014861,
  "solvent_logP": 0.7968,
  "solvent_TPSA": 9.23,
  "solvent_HBA": 1.0,
  "solvent_HBD": 0.0,
  "solvent_FractionCSP3": 1.0,
  "solvent_MolMR": 20.052999999999997,
  "solvent_LabuteASA": 31.941791446997026,
  "solvent_NumRotatableBonds": 0.0,
  "solvent_RingCount": 1.0,
  "solvent_HeavyAtomCount": 5.0
}

File: dump/database_json/polymerization_10.1002_macp.1984.021250111_5.json
{
  "monomer1": "N-(p-acetoxyphenyl)maleimide",
  "monomer2": "styrene",
  "r_values": {
    "constant_1": 0.04,
    "constant_2": 0.0
  },
  "conf_intervals": {
    "constant_conf_1": 0.02,
    "constant_conf_2": 0.01
  },
  "temperature": 60.0,
  "temperature_unit": "°C",
  "solvent": "O=C1CCCCC1",
  "method": "solvent",
  "r-product": null,
  "source": "https://doi.org/10.1002/macp.1984.021250111",
  "calculation_method": "Kelen-Tudor",
  "polymerization_type": "free radical",
  "logP": 1.5196,
  "monomer1_smiles": "CC(=O)Oc1ccc(N2C(=O)C=CC2=O)cc1",
  "monomer2_smiles": "C=Cc1ccccc1",
  "polytype_emb_1": 7.496725795633088,
  "polytype_emb_2": -0.4631906941937577,
  "method_emb_1": 6.958462891419976,
  "method_emb_2": 6.651678436014861,
  "solvent_logP": 1.5196,
  "solvent_TPSA": 17.07,
  "solvent_HBA": 1.0,
  "solvent_HBD": 0.0,
  "solvent_FractionCSP3": 0.8333333333333334,
  "solvent_MolMR": 28.091999999999985,
  "solvent_LabuteASA": 43.719652546327126,
  "solvent_NumRotatableBonds": 0.0,
  "solvent_RingCount": 1.0,
  "solvent_HeavyAtomCount": 7.0
}

File: dump/database_json/polymerization_10.1002_macp.1984.021250111_7.json
{
  "monomer1": "N-benzyl maleimide",
  "monomer2": "styrene",
  "r_values": {
    "constant_1": 0.04,
    "constant_2": 0.02
  },
  "conf_intervals": {
    "constant_conf_1": 0.02,
    "constant_conf_2": 0.01
  },
  "temperature": 60.0,
  "temperature_unit": "°C",
  "solvent": "C1CCOC1",
  "method": "solvent",
  "r-product": null,
  "source": "https://doi.org/10.1002/macp.1984.021250111",
  "calculation_method": "Kelen-Tudor",
  "polymerization_type": "free radical",
  "logP": 0.7968,
  "monomer1_smiles": "O=C1C=CC(=O)N1Cc1ccccc1",
  "monomer2_smiles": "C=Cc1ccccc1",
  "polytype_emb_1": 7.496725795633088,
  "polytype_emb_2": -0.4631906941937577,
  "method_emb_1": 6.958462891419976,
  "method_emb_2": 6.651678436014861,
  "solvent_logP": 0.7968,
  "solvent_TPSA": 9.23,
  "solvent_HBA": 1.0,
  "solvent_HBD": 0.0,
  "solvent_FractionCSP3": 1.0,
  "solvent_MolMR": 20.052999999999997,
  "solvent_LabuteASA": 31.941791446997026,
  "solvent_NumRotatableBonds": 0.0,
  "solvent_RingCount": 1.0,
  "solvent_HeavyAtomCount": 5.0
}

File: dump/database_json/polymerization_10.1002_macp.1984.021850118_1.json
{
  "monomer1": "monomethyl itaconate",
  "monomer2": "2-naphthyl methacrylate",
  "r_values": {
    "constant_1": 2.44,
    "constant_2": 1.2
  },
  "conf_intervals": {
    "constant_conf_1": 0.19,
    "constant_conf_2": 0.28
  },
  "temperature": 60.0,
  "temperature_unit": "°C",
  "solvent": "ClC(Cl)Cl",
  "method": "solvent",
  "r-product": 2.93,
  "source": "https://doi.org/10.1002/macp.1984.021850118",
  "calculation_method": "Fineman-Ross",
  "polymerization_type": "free radical",
  "logP": 1.9864,
  "publication_year": 1984,
  "monomer1_smiles": "C=C(CC(=O)[O-])C(=O)OC",
  "monomer2_smiles": "C=C(C)C(=O)Oc1ccc2ccccc2c1",
  "polytype_emb_1": 7.496725795633088,
  "polytype_emb_2": -0.4631906941937577,
  "method_emb_1": 6.958462891419976,
  "method_emb_2": 6.651678436014861,
  "solvent_logP": 1.9864,
  "solvent_TPSA": 0.0,
  "solvent_HBA": 0.0,
  "solvent_HBD": 0.0,
  "solvent_FractionCSP3": 1.0,
  "solvent_MolMR": 21.346999999999998,
  "solvent_LabuteASA": 39.64904970847457,
  "solvent_NumRotatableBonds": 0.0,
  "solvent_RingCount": 0.0,
  "solvent_HeavyAtomCount": 4.0
}

File: dump/database_json/polymerization_10.1002_macp.1984.021850118_2.json
{
  "monomer1": "monomethyl itaconate",
  "monomer2": "2-naphthyl methacrylate",
  "r_values": {
    "constant_1": 0.1,
    "constant_2": 0.35
  },
  "conf_intervals": {
    "constant_conf_1": 0.01,
    "constant_conf_2": 0.14
  },
  "temperature": 60.0,
  "temperature_unit": "°C",
  "solvent": "CC#N",
  "method": "solvent",
  "r-product": 0.04,
  "source": "https://doi.org/10.1002/macp.1984.021850118",
  "calculation_method": "Fineman-Ross",
  "polymerization_type": "free radical",
  "logP": 0.52988,
  "publication_year": 1984,
  "monomer1_smiles": "C=C(CC(=O)[O-])C(=O)OC",
  "monomer2_smiles": "C=C(C)C(=O)Oc1ccc2ccccc2c1",
  "polytype_emb_1": 7.496725795633088,
  "polytype_emb_2": -0.4631906941937577,
  "method_emb_1": 6.958462891419976,
  "method_emb_2": 6.651678436014861,
  "solvent_logP": 0.52988,
  "solvent_TPSA": 23.79,
  "solvent_HBA": 1.0,
  "solvent_HBD": 0.0,
  "solvent_FractionCSP3": 0.5,
  "solvent_MolMR": 11.287,
  "solvent_LabuteASA": 19.496772823694872,
  "solvent_NumRotatableBonds": 0.0,
  "solvent_RingCount": 0.0,
  "solvent_HeavyAtomCount": 3.0
}

File: dump/database_json/polymerization_10.1002_macp.1984.021850118_3.json
{
  "monomer1": "monomethyl itaconate",
  "monomer2": "2-naphthyl methacrylate",
  "r_values": {
    "constant_1": 0.49,
    "constant_2": 0.97
  },
  "conf_intervals": {
    "constant_conf_1": 0.04,
    "constant_conf_2": 0.29
  },
  "temperature": 60.0,
  "temperature_unit": "°C",
  "solvent": "C1COCCO1",
  "method": "solvent",
  "r-product": 0.48,
  "source": "https://doi.org/10.1002/macp.1984.021850118",
  "calculation_method": "Fineman-Ross",
  "polymerization_type": "free radical",
  "logP": 0.03320000000000001,
  "monomer1_smiles": "C=C(CC(=O)[O-])C(=O)OC",
  "monomer2_smiles": "C=C(C)C(=O)Oc1ccc2ccccc2c1",
  "polytype_emb_1": 7.496725795633088,
  "polytype_emb_2": -0.4631906941937577,
  "method_emb_1": 6.958462891419976,
  "method_emb_2": 6.651678436014861,
  "solvent_logP": 0.03320000000000001,
  "solvent_TPSA": 18.46,
  "solvent_HBA": 2.0,
  "solvent_HBD": 0.0,
  "solvent_FractionCSP3": 1.0,
  "solvent_MolMR": 21.637999999999995,
  "solvent_LabuteASA": 37.055336676503906,
  "solvent_NumRotatableBonds": 0.0,
  "solvent_RingCount": 1.0,
  "solvent_HeavyAtomCount": 6.0
}

File: dump/database_json/polymerization_10.1002_macp.1984.021850118_4.json
{
  "monomer1": "monomethyl itaconate",
  "monomer2": "2-naphthyl methacrylate",
  "r_values": {
    "constant_1": 2.44,
    "constant_2": 1.2
  },
  "conf_intervals": {
    "constant_conf_1": 0.19,
    "constant_conf_2": 0.28
  },
  "temperature": 60.0,
  "temperature_unit": "°C",
  "solvent": "ClC(Cl)Cl",
  "method": "solvent",
  "r-product": 2.93,
  "source": "https://doi.org/10.1002/macp.1984.021850118",
  "calculation_method": "Fineman-Ross",
  "polymerization_type": "free radical",
  "logP": 1.9864,
  "monomer1_smiles": "C=C(CC(=O)[O-])C(=O)OC",
  "monomer2_smiles": "C=C(C)C(=O)Oc1ccc2ccccc2c1",
  "polytype_emb_1": 7.496725795633088,
  "polytype_emb_2": -0.4631906941937577,
  "method_emb_1": 6.958462891419976,
  "method_emb_2": 6.651678436014861,
  "solvent_logP": 1.9864,
  "solvent_TPSA": 0.0,
  "solvent_HBA": 0.0,
  "solvent_HBD": 0.0,
  "solvent_FractionCSP3": 1.0,
  "solvent_MolMR": 21.346999999999998,
  "solvent_LabuteASA": 39.64904970847457,
  "solvent_NumRotatableBonds": 0.0,
  "solvent_RingCount": 0.0,
  "solvent_HeavyAtomCount": 4.0
}

File: dump/database_json/polymerization_10.1002_macp.1984.021850118_6.json
{
  "monomer1": "monomethyl itaconate",
  "monomer2": "2-naphthyl methacrylate",
  "r_values": {
    "constant_1": 0.15,
    "constant_2": 0.28
  },
  "conf_intervals": {
    "constant_conf_1": 0.0,
    "constant_conf_2": 0.03
  },
  "temperature": 60.0,
  "temperature_unit": "°C",
  "solvent": "CC(C)=O",
  "method": "solvent",
  "r-product": 0.04,
  "source": "https://doi.org/10.1002/macp.1984.021850118",
  "calculation_method": "Fineman-Ross",
  "polymerization_type": "free radical",
  "logP": 0.5952999999999999,
  "monomer1_smiles": "C=C(CC(=O)[O-])C(=O)OC",
  "monomer2_smiles": "C=C(C)C(=O)Oc1ccc2ccccc2c1",
  "polytype_emb_1": 7.496725795633088,
  "polytype_emb_2": -0.4631906941937577,
  "method_emb_1": 6.958462891419976,
  "method_emb_2": 6.651678436014861,
  "solvent_logP": 0.5952999999999999,
  "solvent_TPSA": 17.07,
  "solvent_HBA": 1.0,
  "solvent_HBD": 0.0,
  "solvent_FractionCSP3": 0.6666666666666666,
  "solvent_MolMR": 16.355,
  "solvent_LabuteASA": 25.63065735666653,
  "solvent_NumRotatableBonds": 0.0,
  "solvent_RingCount": 0.0,
  "solvent_HeavyAtomCount": 4.0
}

File: dump/database_json/polymerization_10.1002_macp.1984.021850118_8.json
{
  "monomer1": "monomethyl itaconate",
  "monomer2": "2-naphthyl methacrylate",
  "r_values": {
    "constant_1": 0.15,
    "constant_2": 0.28
  },
  "conf_intervals": {
    "constant_conf_1": 0.0,
    "constant_conf_2": 0.03
  },
  "temperature": 60.0,
  "temperature_unit": "°C",
  "solvent": "CC(C)=O",
  "method": "solvent",
  "r-product": 0.04,
  "source": "https://doi.org/10.1002/macp.1984.021850118",
  "calculation_method": "Fineman-Ross",
  "polymerization_type": "free radical",
  "logP": 0.5952999999999999,
  "publication_year": 1984,
  "monomer1_smiles": "C=C(CC(=O)[O-])C(=O)OC",
  "monomer2_smiles": "C=C(C)C(=O)Oc1ccc2ccccc2c1",
  "polytype_emb_1": 7.496725795633088,
  "polytype_emb_2": -0.4631906941937577,
  "method_emb_1": 6.958462891419976,
  "method_emb_2": 6.651678436014861,
  "solvent_logP": 0.5952999999999999,
  "solvent_TPSA": 17.07,
  "solvent_HBA": 1.0,
  "solvent_HBD": 0.0,
  "solvent_FractionCSP3": 0.6666666666666666,
  "solvent_MolMR": 16.355,
  "solvent_LabuteASA": 25.63065735666653,
  "solvent_NumRotatableBonds": 0.0,
  "solvent_RingCount": 0.0,
  "solvent_HeavyAtomCount": 4.0
}

File: dump/database_json/polymerization_10.1002_macp.1984.021850901_1.json
{
  "monomer1": "2-naphthyl methacrylate",
  "monomer2": "acrylonitrile",
  "r_values": {
    "constant_1": 0.84,
    "constant_2": 0.01
  },
  "conf_intervals": {
    "constant_conf_1": 0.09,
    "constant_conf_2": 0.04
  },
  "temperature": 60.0,
  "temperature_unit": "°C",
  "solvent": "c1ccccc1",
  "method": "solvent",
  "r-product": null,
  "source": "https://doi.org/10.1002/macp.1984.021850901",
  "calculation_method": "Fineman-Ross",
  "polymerization_type": "free radical",
  "logP": 1.6866,
  "publication_year": 1984,
  "monomer1_smiles": "C=C(C)C(=O)Oc1ccc2ccccc2c1",
  "monomer2_smiles": "C=CC#N",
  "polytype_emb_1": 7.496725795633088,
  "polytype_emb_2": -0.4631906941937577,
  "method_emb_1": 6.958462891419976,
  "method_emb_2": 6.651678436014861,
  "solvent_logP": 1.6866,
  "solvent_TPSA": 0.0,
  "solvent_HBA": 0.0,
  "solvent_HBD": 0.0,
  "solvent_FractionCSP3": 0.0,
  "solvent_MolMR": 26.441999999999993,
  "solvent_LabuteASA": 37.43140311949697,
  "solvent_NumRotatableBonds": 0.0,
  "solvent_RingCount": 1.0,
  "solvent_HeavyAtomCount": 6.0
}

File: dump/database_json/polymerization_10.1002_macp.1984.021850901_2.json
{
  "monomer1": "2-naphthyl methacrylate",
  "monomer2": "acrylonitrile",
  "r_values": {
    "constant_1": 0.52,
    "constant_2": 0.0
  },
  "conf_intervals": {
    "constant_conf_1": 0.09,
    "constant_conf_2": 0.02
  },
  "temperature": 60.0,
  "temperature_unit": "°C",
  "solvent": "CC(C)=O",
  "method": "solvent",
  "r-product": null,
  "source": "https://doi.org/10.1002/macp.1984.021850901",
  "calculation_method": "Fineman-Ross",
  "polymerization_type": "free radical",
  "logP": 0.5952999999999999,
  "publication_year": 1984,
  "monomer1_smiles": "C=C(C)C(=O)Oc1ccc2ccccc2c1",
  "monomer2_smiles": "C=CC#N",
  "polytype_emb_1": 7.496725795633088,
  "polytype_emb_2": -0.4631906941937577,
  "method_emb_1": 6.958462891419976,
  "method_emb_2": 6.651678436014861,
  "solvent_logP": 0.5952999999999999,
  "solvent_TPSA": 17.07,
  "solvent_HBA": 1.0,
  "solvent_HBD": 0.0,
  "solvent_FractionCSP3": 0.6666666666666666,
  "solvent_MolMR": 16.355,
  "solvent_LabuteASA": 25.63065735666653,
  "solvent_NumRotatableBonds": 0.0,
  "solvent_RingCount": 0.0,
  "solvent_HeavyAtomCount": 4.0
}

File: dump/database_json/polymerization_10.1002_macp.1984.021850901_3.json
{
  "monomer1": "2-naphthyl methacrylate",
  "monomer2": "acrylonitrile",
  "r_values": {
    "constant_1": 0.51,
    "constant_2": 0.0
  },
  "conf_intervals": {
    "constant_conf_1": 0.06,
    "constant_conf_2": 0.03
  },
  "temperature": 60.0,
  "temperature_unit": "°C",
  "solvent": "CC#N",
  "method": "solvent",
  "r-product": null,
  "source": "https://doi.org/10.1002/macp.1984.021850901",
  "calculation_method": "Fineman-Ross",
  "polymerization_type": "free radical",
  "logP": 0.52988,
  "publication_year": 1984,
  "monomer1_smiles": "C=C(C)C(=O)Oc1ccc2ccccc2c1",
  "monomer2_smiles": "C=CC#N",
  "polytype_emb_1": 7.496725795633088,
  "polytype_emb_2": -0.4631906941937577,
  "method_emb_1": 6.958462891419976,
  "method_emb_2": 6.651678436014861,
  "solvent_logP": 0.52988,
  "solvent_TPSA": 23.79,
  "solvent_HBA": 1.0,
  "solvent_HBD": 0.0,
  "solvent_FractionCSP3": 0.5,
  "solvent_MolMR": 11.287,
  "solvent_LabuteASA": 19.496772823694872,
  "solvent_NumRotatableBonds": 0.0,
  "solvent_RingCount": 0.0,
  "solvent_HeavyAtomCount": 3.0
}

File: dump/database_json/polymerization_10.1002_macp.1984.021850901_4.json
{
  "monomer1": "2-naphthyl methacrylate",
  "monomer2": "acrylonitrile",
  "r_values": {
    "constant_1": 0.96,
    "constant_2": 0.0
  },
  "conf_intervals": {
    "constant_conf_1": 0.05,
    "constant_conf_2": 0.02
  },
  "temperature": 60.0,
  "temperature_unit": "°C",
  "solvent": "ClC(Cl)Cl",
  "method": "solvent",
  "r-product": null,
  "source": "https://doi.org/10.1002/macp.1984.021850901",
  "calculation_method": "Fineman-Ross",
  "polymerization_type": "free radical",
  "logP": 1.9864,
  "monomer1_smiles": "C=C(C)C(=O)Oc1ccc2ccccc2c1",
  "monomer2_smiles": "C=CC#N",
  "polytype_emb_1": 7.496725795633088,
  "polytype_emb_2": -0.4631906941937577,
  "method_emb_1": 6.958462891419976,
  "method_emb_2": 6.651678436014861,
  "solvent_logP": 1.9864,
  "solvent_TPSA": 0.0,
  "solvent_HBA": 0.0,
  "solvent_HBD": 0.0,
  "solvent_FractionCSP3": 1.0,
  "solvent_MolMR": 21.346999999999998,
  "solvent_LabuteASA": 39.64904970847457,
  "solvent_NumRotatableBonds": 0.0,
  "solvent_RingCount": 0.0,
  "solvent_HeavyAtomCount": 4.0
}

File: dump/database_json/polymerization_10.1002_macp.1985.021860810_1.json
{
  "monomer1": "methacrylic acid",
  "monomer2": "styrene",
  "r_values": {
    "constant_1": 0.54,
    "constant_2": 0.06
  },
  "conf_intervals": {
    "constant_conf_1": 0.01,
    "constant_conf_2": 0.03
  },
  "temperature": 60.0,
  "temperature_unit": "°C",
  "solvent": "ClC(Cl)(Cl)Cl",
  "method": "solvent",
  "r-product": 0.03,
  "source": "https://doi.org/10.1002/macp.1985.021860810",
  "calculation_method": "Kelen-Tudor",
  "polymerization_type": "free radical",
  "logP": 2.5529,
  "publication_year": 1985,
  "monomer1_smiles": "C=C(C)C(=O)O",
  "monomer2_smiles": "C=Cc1ccccc1",
  "polytype_emb_1": 7.496725795633088,
  "polytype_emb_2": -0.4631906941937577,
  "method_emb_1": 6.958462891419976,
  "method_emb_2": 6.651678436014861,
  "solvent_logP": 2.5529,
  "solvent_TPSA": 0.0,
  "solvent_HBA": 0.0,
  "solvent_HBD": 0.0,
  "solvent_FractionCSP3": 1.0,
  "solvent_MolMR": 26.143,
  "solvent_LabuteASA": 49.952315935356246,
  "solvent_NumRotatableBonds": 0.0,
  "solvent_RingCount": 0.0,
  "solvent_HeavyAtomCount": 5.0
}

File: dump/database_json/polymerization_10.1002_macp.1985.021860810_2.json
{
  "monomer1": "methacrylic acid",
  "monomer2": "styrene",
  "r_values": {
    "constant_1": 0.43,
    "constant_2": 0.65
  },
  "conf_intervals": {
    "constant_conf_1": 0.0,
    "constant_conf_2": 0.02
  },
  "temperature": 60.0,
  "temperature_unit": "°C",
  "solvent": "CC(C)=O",
  "method": "solvent",
  "r-product": 0.27,
  "source": "https://doi.org/10.1002/macp.1985.021860810",
  "calculation_method": "Kelen-Tudor",
  "polymerization_type": "free radical",
  "logP": 0.5952999999999999,
  "publication_year": 1985,
  "monomer1_smiles": "C=C(C)C(=O)O",
  "monomer2_smiles": "C=Cc1ccccc1",
  "polytype_emb_1": 7.496725795633088,
  "polytype_emb_2": -0.4631906941937577,
  "method_emb_1": 6.958462891419976,
  "method_emb_2": 6.651678436014861,
  "solvent_logP": 0.5952999999999999,
  "solvent_TPSA": 17.07,
  "solvent_HBA": 1.0,
  "solvent_HBD": 0.0,
  "solvent_FractionCSP3": 0.6666666666666666,
  "solvent_MolMR": 16.355,
  "solvent_LabuteASA": 25.63065735666653,
  "solvent_NumRotatableBonds": 0.0,
  "solvent_RingCount": 0.0,
  "solvent_HeavyAtomCount": 4.0
}

File: dump/database_json/polymerization_10.1002_macp.1985.021860810_3.json
{
  "monomer1": "methacrylic acid",
  "monomer2": "styrene",
  "r_values": {
    "constant_1": 0.51,
    "constant_2": 0.08
  },
  "conf_intervals": {
    "constant_conf_1": 0.01,
    "constant_conf_2": 0.03
  },
  "temperature": 60.0,
  "temperature_unit": "°C",
  "solvent": "ClC(Cl)Cl",
  "method": "solvent",
  "r-product": 0.04,
  "source": "https://doi.org/10.1002/macp.1985.021860810",
  "calculation_method": "Kelen-Tudor",
  "polymerization_type": "free radical",
  "logP": 1.9864,
  "monomer1_smiles": "C=C(C)C(=O)O",
  "monomer2_smiles": "C=Cc1ccccc1",
  "polytype_emb_1": 7.496725795633088,
  "polytype_emb_2": -0.4631906941937577,
  "method_emb_1": 6.958462891419976,
  "method_emb_2": 6.651678436014861,
  "solvent_logP": 1.9864,
  "solvent_TPSA": 0.0,
  "solvent_HBA": 0.0,
  "solvent_HBD": 0.0,
  "solvent_FractionCSP3": 1.0,
  "solvent_MolMR": 21.346999999999998,
  "solvent_LabuteASA": 39.64904970847457,
  "solvent_NumRotatableBonds": 0.0,
  "solvent_RingCount": 0.0,
  "solvent_HeavyAtomCount": 4.0
}

File: dump/database_json/polymerization_10.1002_macp.1985.021860810_4.json
{
  "monomer1": "methacrylic acid",
  "monomer2": "styrene",
  "r_values": {
    "constant_1": 0.06,
    "constant_2": 0.29
  },
  "conf_intervals": {
    "constant_conf_1": 0.02,
    "constant_conf_2": 0.0
  },
  "temperature": 60.0,
  "temperature_unit": "°C",
  "solvent": "CC#N",
  "method": "solvent",
  "r-product": 0.02,
  "source": "https://doi.org/10.1002/macp.1985.021860810",
  "calculation_method": "Kelen-Tudor",
  "polymerization_type": "free radical",
  "logP": 0.52988,
  "publication_year": 1985,
  "monomer1_smiles": "C=C(C)C(=O)O",
  "monomer2_smiles": "C=Cc1ccccc1",
  "polytype_emb_1": 7.496725795633088,
  "polytype_emb_2": -0.4631906941937577,
  "method_emb_1": 6.958462891419976,
  "method_emb_2": 6.651678436014861,
  "solvent_logP": 0.52988,
  "solvent_TPSA": 23.79,
  "solvent_HBA": 1.0,
  "solvent_HBD": 0.0,
  "solvent_FractionCSP3": 0.5,
  "solvent_MolMR": 11.287,
  "solvent_LabuteASA": 19.496772823694872,
  "solvent_NumRotatableBonds": 0.0,
  "solvent_RingCount": 0.0,
  "solvent_HeavyAtomCount": 3.0
}

File: dump/database_json/polymerization_10.1002_macp.1985.021860810_5.json
{
  "monomer1": "methacrylic acid",
  "monomer2": "styrene",
  "r_values": {
    "constant_1": 0.41,
    "constant_2": 0.59
  },
  "conf_intervals": {
    "constant_conf_1": 0.02,
    "constant_conf_2": 0.05
  },
  "temperature": 60.0,
  "temperature_unit": "°C",
  "solvent": "C1COCCO1",
  "method": "solvent",
  "r-product": 0.24,
  "source": "https://doi.org/10.1002/macp.1985.021860810",
  "calculation_method": "Kelen-Tudor",
  "polymerization_type": "free radical",
  "logP": 0.03320000000000001,
  "publication_year": 1985,
  "monomer1_smiles": "C=C(C)C(=O)O",
  "monomer2_smiles": "C=Cc1ccccc1",
  "polytype_emb_1": 7.496725795633088,
  "polytype_emb_2": -0.4631906941937577,
  "method_emb_1": 6.958462891419976,
  "method_emb_2": 6.651678436014861,
  "solvent_logP": 0.03320000000000001,
  "solvent_TPSA": 18.46,
  "solvent_HBA": 2.0,
  "solvent_HBD": 0.0,
  "solvent_FractionCSP3": 1.0,
  "solvent_MolMR": 21.637999999999995,
  "solvent_LabuteASA": 37.055336676503906,
  "solvent_NumRotatableBonds": 0.0,
  "solvent_RingCount": 1.0,
  "solvent_HeavyAtomCount": 6.0
}

File: dump/database_json/polymerization_10.1002_macp.1985.021860810_6.json
{
  "monomer1": "methacrylic acid",
  "monomer2": "styrene",
  "r_values": {
    "constant_1": 0.54,
    "constant_2": 0.06
  },
  "conf_intervals": {
    "constant_conf_1": 0.01,
    "constant_conf_2": 0.03
  },
  "temperature": 60.0,
  "temperature_unit": "°C",
  "solvent": "ClC(Cl)(Cl)Cl",
  "method": "solvent",
  "r-product": 0.03,
  "source": "https://doi.org/10.1002/macp.1985.021860810",
  "calculation_method": "Kelen-Tudor",
  "polymerization_type": "free radical",
  "logP": 2.5529,
  "monomer1_smiles": "C=C(C)C(=O)O",
  "monomer2_smiles": "C=Cc1ccccc1",
  "polytype_emb_1": 7.496725795633088,
  "polytype_emb_2": -0.4631906941937577,
  "method_emb_1": 6.958462891419976,
  "method_emb_2": 6.651678436014861,
  "solvent_logP": 2.5529,
  "solvent_TPSA": 0.0,
  "solvent_HBA": 0.0,
  "solvent_HBD": 0.0,
  "solvent_FractionCSP3": 1.0,
  "solvent_MolMR": 26.143,
  "solvent_LabuteASA": 49.952315935356246,
  "solvent_NumRotatableBonds": 0.0,
  "solvent_RingCount": 0.0,
  "solvent_HeavyAtomCount": 5.0
}

File: dump/database_json/polymerization_10.1002_macp.1985.021860810_8.json
{
  "monomer1": "methacrylic acid",
  "monomer2": "styrene",
  "r_values": {
    "constant_1": 0.43,
    "constant_2": 0.65
  },
  "conf_intervals": {
    "constant_conf_1": 0.0,
    "constant_conf_2": 0.02
  },
  "temperature": 60.0,
  "temperature_unit": "°C",
  "solvent": "CC(C)=O",
  "method": "solvent",
  "r-product": 0.27,
  "source": "https://doi.org/10.1002/macp.1985.021860810",
  "calculation_method": "Kelen-Tudor",
  "polymerization_type": "free radical",
  "logP": 0.5952999999999999,
  "monomer1_smiles": "C=C(C)C(=O)O",
  "monomer2_smiles": "C=Cc1ccccc1",
  "polytype_emb_1": 7.496725795633088,
  "polytype_emb_2": -0.4631906941937577,
  "method_emb_1": 6.958462891419976,
  "method_emb_2": 6.651678436014861,
  "solvent_logP": 0.5952999999999999,
  "solvent_TPSA": 17.07,
  "solvent_HBA": 1.0,
  "solvent_HBD": 0.0,
  "solvent_FractionCSP3": 0.6666666666666666,
  "solvent_MolMR": 16.355,
  "solvent_LabuteASA": 25.63065735666653,
  "solvent_NumRotatableBonds": 0.0,
  "solvent_RingCount": 0.0,
  "solvent_HeavyAtomCount": 4.0
}

File: dump/database_json/polymerization_10.1002_macp.1985.021860810_9.json
{
  "monomer1": "methacrylic acid",
  "monomer2": "styrene",
  "r_values": {
    "constant_1": 0.41,
    "constant_2": 0.59
  },
  "conf_intervals": {
    "constant_conf_1": 0.02,
    "constant_conf_2": 0.05
  },
  "temperature": 60.0,
  "temperature_unit": "°C",
  "solvent": "C1COCCO1",
  "method": "solvent",
  "r-product": 0.24,
  "source": "https://doi.org/10.1002/macp.1985.021860810",
  "calculation_method": "Kelen-Tudor",
  "polymerization_type": "free radical",
  "logP": 0.03320000000000001,
  "monomer1_smiles": "C=C(C)C(=O)O",
  "monomer2_smiles": "C=Cc1ccccc1",
  "polytype_emb_1": 7.496725795633088,
  "polytype_emb_2": -0.4631906941937577,
  "method_emb_1": 6.958462891419976,
  "method_emb_2": 6.651678436014861,
  "solvent_logP": 0.03320000000000001,
  "solvent_TPSA": 18.46,
  "solvent_HBA": 2.0,
  "solvent_HBD": 0.0,
  "solvent_FractionCSP3": 1.0,
  "solvent_MolMR": 21.637999999999995,
  "solvent_LabuteASA": 37.055336676503906,
  "solvent_NumRotatableBonds": 0.0,
  "solvent_RingCount": 1.0,
  "solvent_HeavyAtomCount": 6.0
}

File: dump/database_json/polymerization_10.1002_macp.1985.021860819_1.json
{
  "monomer1": "methacrylic acid",
  "monomer2": "styrene",
  "r_values": {
    "constant_1": 0.54,
    "constant_2": 0.06
  },
  "conf_intervals": {
    "constant_conf_1": 0.01,
    "constant_conf_2": 0.03
  },
  "temperature": 60.0,
  "temperature_unit": "°C",
  "solvent": "ClC(Cl)(Cl)Cl",
  "method": "solvent",
  "r-product": null,
  "source": "https://doi.org/10.1002/macp.1985.021860819",
  "calculation_method": "Kelen-Tudor",
  "polymerization_type": "free radical",
  "logP": 2.5529,
  "monomer1_smiles": "C=C(C)C(=O)O",
  "monomer2_smiles": "C=Cc1ccccc1",
  "polytype_emb_1": 7.496725795633088,
  "polytype_emb_2": -0.4631906941937577,
  "method_emb_1": 6.958462891419976,
  "method_emb_2": 6.651678436014861,
  "solvent_logP": 2.5529,
  "solvent_TPSA": 0.0,
  "solvent_HBA": 0.0,
  "solvent_HBD": 0.0,
  "solvent_FractionCSP3": 1.0,
  "solvent_MolMR": 26.143,
  "solvent_LabuteASA": 49.952315935356246,
  "solvent_NumRotatableBonds": 0.0,
  "solvent_RingCount": 0.0,
  "solvent_HeavyAtomCount": 5.0
}

File: dump/database_json/polymerization_10.1002_macp.1985.021860819_10.json
{
  "monomer1": "methacrylic acid",
  "monomer2": "styrene",
  "r_values": {
    "constant_1": 0.06,
    "constant_2": 0.29
  },
  "conf_intervals": {
    "constant_conf_1": 0.02,
    "constant_conf_2": 0.0
  },
  "temperature": 60.0,
  "temperature_unit": "°C",
  "solvent": "CC#N",
  "method": "solvent",
  "r-product": null,
  "source": "https://doi.org/10.1002/macp.1985.021860819",
  "calculation_method": "Kelen-Tudor",
  "polymerization_type": "free radical",
  "logP": 0.52988,
  "monomer1_smiles": "C=C(C)C(=O)O",
  "monomer2_smiles": "C=Cc1ccccc1",
  "polytype_emb_1": 7.496725795633088,
  "polytype_emb_2": -0.4631906941937577,
  "method_emb_1": 6.958462891419976,
  "method_emb_2": 6.651678436014861,
  "solvent_logP": 0.52988,
  "solvent_TPSA": 23.79,
  "solvent_HBA": 1.0,
  "solvent_HBD": 0.0,
  "solvent_FractionCSP3": 0.5,
  "solvent_MolMR": 11.287,
  "solvent_LabuteASA": 19.496772823694872,
  "solvent_NumRotatableBonds": 0.0,
  "solvent_RingCount": 0.0,
  "solvent_HeavyAtomCount": 3.0
}

File: dump/database_json/polymerization_10.1002_macp.1985.021860819_2.json
{
  "monomer1": "methacrylic acid",
  "monomer2": "styrene",
  "r_values": {
    "constant_1": 0.43,
    "constant_2": 0.65
  },
  "conf_intervals": {
    "constant_conf_1": 0.0,
    "constant_conf_2": 0.02
  },
  "temperature": 60.0,
  "temperature_unit": "°C",
  "solvent": "CC(C)=O",
  "method": "solvent",
  "r-product": null,
  "source": "https://doi.org/10.1002/macp.1985.021860819",
  "calculation_method": "Kelen-Tudor",
  "polymerization_type": "free radical",
  "logP": 0.5952999999999999,
  "monomer1_smiles": "C=C(C)C(=O)O",
  "monomer2_smiles": "C=Cc1ccccc1",
  "polytype_emb_1": 7.496725795633088,
  "polytype_emb_2": -0.4631906941937577,
  "method_emb_1": 6.958462891419976,
  "method_emb_2": 6.651678436014861,
  "solvent_logP": 0.5952999999999999,
  "solvent_TPSA": 17.07,
  "solvent_HBA": 1.0,
  "solvent_HBD": 0.0,
  "solvent_FractionCSP3": 0.6666666666666666,
  "solvent_MolMR": 16.355,
  "solvent_LabuteASA": 25.63065735666653,
  "solvent_NumRotatableBonds": 0.0,
  "solvent_RingCount": 0.0,
  "solvent_HeavyAtomCount": 4.0
}

File: dump/database_json/polymerization_10.1002_macp.1985.021860819_3.json
{
  "monomer1": "methacrylic acid",
  "monomer2": "styrene",
  "r_values": {
    "constant_1": 0.51,
    "constant_2": 0.08
  },
  "conf_intervals": {
    "constant_conf_1": 0.01,
    "constant_conf_2": 0.03
  },
  "temperature": 60.0,
  "temperature_unit": "°C",
  "solvent": "ClC(Cl)Cl",
  "method": "solvent",
  "r-product": null,
  "source": "https://doi.org/10.1002/macp.1985.021860819",
  "calculation_method": "Kelen-Tudor",
  "polymerization_type": "free radical",
  "logP": 1.9864,
  "publication_year": 1985,
  "monomer1_smiles": "C=C(C)C(=O)O",
  "monomer2_smiles": "C=Cc1ccccc1",
  "polytype_emb_1": 7.496725795633088,
  "polytype_emb_2": -0.4631906941937577,
  "method_emb_1": 6.958462891419976,
  "method_emb_2": 6.651678436014861,
  "solvent_logP": 1.9864,
  "solvent_TPSA": 0.0,
  "solvent_HBA": 0.0,
  "solvent_HBD": 0.0,
  "solvent_FractionCSP3": 1.0,
  "solvent_MolMR": 21.346999999999998,
  "solvent_LabuteASA": 39.64904970847457,
  "solvent_NumRotatableBonds": 0.0,
  "solvent_RingCount": 0.0,
  "solvent_HeavyAtomCount": 4.0
}

File: dump/database_json/polymerization_10.1002_macp.1985.021860819_4.json
{
  "monomer1": "methacrylic acid",
  "monomer2": "styrene",
  "r_values": {
    "constant_1": 0.06,
    "constant_2": 0.29
  },
  "conf_intervals": {
    "constant_conf_1": 0.02,
    "constant_conf_2": 0.0
  },
  "temperature": 60.0,
  "temperature_unit": "°C",
  "solvent": "CC#N",
  "method": "solvent",
  "r-product": null,
  "source": "https://doi.org/10.1002/macp.1985.021860819",
  "calculation_method": "Kelen-Tudor",
  "polymerization_type": "free radical",
  "logP": 0.52988,
  "publication_year": 1985,
  "monomer1_smiles": "C=C(C)C(=O)O",
  "monomer2_smiles": "C=Cc1ccccc1",
  "polytype_emb_1": 7.496725795633088,
  "polytype_emb_2": -0.4631906941937577,
  "method_emb_1": 6.958462891419976,
  "method_emb_2": 6.651678436014861,
  "solvent_logP": 0.52988,
  "solvent_TPSA": 23.79,
  "solvent_HBA": 1.0,
  "solvent_HBD": 0.0,
  "solvent_FractionCSP3": 0.5,
  "solvent_MolMR": 11.287,
  "solvent_LabuteASA": 19.496772823694872,
  "solvent_NumRotatableBonds": 0.0,
  "solvent_RingCount": 0.0,
  "solvent_HeavyAtomCount": 3.0
}

File: dump/database_json/polymerization_10.1002_macp.1985.021860819_5.json
{
  "monomer1": "methacrylic acid",
  "monomer2": "styrene",
  "r_values": {
    "constant_1": 0.41,
    "constant_2": 0.59
  },
  "conf_intervals": {
    "constant_conf_1": 0.02,
    "constant_conf_2": 0.05
  },
  "temperature": 60.0,
  "temperature_unit": "°C",
  "solvent": "C1COCCO1",
  "method": "solvent",
  "r-product": null,
  "source": "https://doi.org/10.1002/macp.1985.021860819",
  "calculation_method": "Kelen-Tudor",
  "polymerization_type": "free radical",
  "logP": 0.03320000000000001,
  "monomer1_smiles": "C=C(C)C(=O)O",
  "monomer2_smiles": "C=Cc1ccccc1",
  "polytype_emb_1": 7.496725795633088,
  "polytype_emb_2": -0.4631906941937577,
  "method_emb_1": 6.958462891419976,
  "method_emb_2": 6.651678436014861,
  "solvent_logP": 0.03320000000000001,
  "solvent_TPSA": 18.46,
  "solvent_HBA": 2.0,
  "solvent_HBD": 0.0,
  "solvent_FractionCSP3": 1.0,
  "solvent_MolMR": 21.637999999999995,
  "solvent_LabuteASA": 37.055336676503906,
  "solvent_NumRotatableBonds": 0.0,
  "solvent_RingCount": 1.0,
  "solvent_HeavyAtomCount": 6.0
}

File: dump/database_json/polymerization_10.1002_macp.1986.021390112_1.json
{
  "monomer1": "acrylonitrile",
  "monomer2": "N-4-chlorophenylmaleimide",
  "r_values": {
    "constant_1": 0.97,
    "constant_2": 0.73
  },
  "conf_intervals": {
    "constant_conf_1": null,
    "constant_conf_2": null
  },
  "temperature": 70.0,
  "temperature_unit": "°C",
  "solvent": "CN(C)C=O",
  "method": "solvent",
  "r-product": null,
  "source": "https://doi.org/10.1002/macp.1986.021390112",
  "calculation_method": "Kelen-Tudos",
  "polymerization_type": "free radical",
  "logP": -0.2956000000000001,
  "publication_year": 1986,
  "monomer1_smiles": "C=CC#N",
  "monomer2_smiles": "O=C1C=CC(=O)N1c1ccc(Cl)cc1",
  "polytype_emb_1": 7.496725795633088,
  "polytype_emb_2": -0.4631906941937577,
  "method_emb_1": 6.958462891419976,
  "method_emb_2": 6.651678436014861,
  "solvent_logP": -0.2956000000000001,
  "solvent_TPSA": 20.310000000000002,
  "solvent_HBA": 1.0,
  "solvent_HBD": 0.0,
  "solvent_FractionCSP3": 0.6666666666666666,
  "solvent_MolMR": 19.750999999999998,
  "solvent_LabuteASA": 31.390491026869896,
  "solvent_NumRotatableBonds": 1.0,
  "solvent_RingCount": 0.0,
  "solvent_HeavyAtomCount": 5.0
}

File: dump/database_json/polymerization_10.1002_macp.1986.021390112_10.json
{
  "monomer1": "acrylonitrile",
  "monomer2": "N-2-chlorophenylmaleimide",
  "r_values": {
    "constant_1": 0.9,
    "constant_2": 1.05
  },
  "conf_intervals": {
    "constant_conf_1": null,
    "constant_conf_2": null
  },
  "temperature": 70.0,
  "temperature_unit": "°C",
  "solvent": "CN(C)C=O",
  "method": "solvent",
  "r-product": null,
  "source": "https://doi.org/10.1002/macp.1986.021390112",
  "calculation_method": "Fineman-Ross",
  "polymerization_type": "free radical",
  "logP": -0.2956000000000001,
  "monomer1_smiles": "C=CC#N",
  "monomer2_smiles": "O=C1C=CC(=O)N1c1ccccc1Cl",
  "polytype_emb_1": 7.496725795633088,
  "polytype_emb_2": -0.4631906941937577,
  "method_emb_1": 6.958462891419976,
  "method_emb_2": 6.651678436014861,
  "solvent_logP": -0.2956000000000001,
  "solvent_TPSA": 20.310000000000002,
  "solvent_HBA": 1.0,
  "solvent_HBD": 0.0,
  "solvent_FractionCSP3": 0.6666666666666666,
  "solvent_MolMR": 19.750999999999998,
  "solvent_LabuteASA": 31.390491026869896,
  "solvent_NumRotatableBonds": 1.0,
  "solvent_RingCount": 0.0,
  "solvent_HeavyAtomCount": 5.0
}

File: dump/database_json/polymerization_10.1002_macp.1986.021390112_11.json
{
  "monomer1": "acrylonitrile",
  "monomer2": "N-4-chlorophenylmaleimide",
  "r_values": {
    "constant_1": 0.97,
    "constant_2": 0.73
  },
  "conf_intervals": {
    "constant_conf_1": null,
    "constant_conf_2": null
  },
  "temperature": 70.0,
  "temperature_unit": "°C",
  "solvent": "CN(C)C=O",
  "method": "solvent",
  "r-product": null,
  "source": "https://doi.org/10.1002/macp.1986.021390112",
  "calculation_method": "Kelen-Tudos",
  "polymerization_type": "free radical",
  "logP": -0.2956000000000001,
  "monomer1_smiles": "C=CC#N",
  "monomer2_smiles": "O=C1C=CC(=O)N1c1ccc(Cl)cc1",
  "polytype_emb_1": 7.496725795633088,
  "polytype_emb_2": -0.4631906941937577,
  "method_emb_1": 6.958462891419976,
  "method_emb_2": 6.651678436014861,
  "solvent_logP": -0.2956000000000001,
  "solvent_TPSA": 20.310000000000002,
  "solvent_HBA": 1.0,
  "solvent_HBD": 0.0,
  "solvent_FractionCSP3": 0.6666666666666666,
  "solvent_MolMR": 19.750999999999998,
  "solvent_LabuteASA": 31.390491026869896,
  "solvent_NumRotatableBonds": 1.0,
  "solvent_RingCount": 0.0,
  "solvent_HeavyAtomCount": 5.0
}

File: dump/database_json/polymerization_10.1002_macp.1986.021390112_12.json
{
  "monomer1": "acrylonitrile",
  "monomer2": "N-4-chlorophenylmaleimide",
  "r_values": {
    "constant_1": 0.97,
    "constant_2": 0.73
  },
  "conf_intervals": {
    "constant_conf_1": null,
    "constant_conf_2": null
  },
  "temperature": 70.0,
  "temperature_unit": "°C",
  "solvent": "CN(C)C=O",
  "method": "solvent",
  "r-product": null,
  "source": "https://doi.org/10.1002/macp.1986.021390112",
  "calculation_method": "Fineman-Ross",
  "polymerization_type": "free radical",
  "logP": -0.2956000000000001,
  "monomer1_smiles": "C=CC#N",
  "monomer2_smiles": "O=C1C=CC(=O)N1c1ccc(Cl)cc1",
  "polytype_emb_1": 7.496725795633088,
  "polytype_emb_2": -0.4631906941937577,
  "method_emb_1": 6.958462891419976,
  "method_emb_2": 6.651678436014861,
  "solvent_logP": -0.2956000000000001,
  "solvent_TPSA": 20.310000000000002,
  "solvent_HBA": 1.0,
  "solvent_HBD": 0.0,
  "solvent_FractionCSP3": 0.6666666666666666,
  "solvent_MolMR": 19.750999999999998,
  "solvent_LabuteASA": 31.390491026869896,
  "solvent_NumRotatableBonds": 1.0,
  "solvent_RingCount": 0.0,
  "solvent_HeavyAtomCount": 5.0
}

File: dump/database_json/polymerization_10.1002_macp.1986.021390112_13.json
{
  "monomer1": "acrylonitrile",
  "monomer2": "N-2-bromophenylmaleimide",
  "r_values": {
    "constant_1": 2.1,
    "constant_2": 0.4
  },
  "conf_intervals": {
    "constant_conf_1": null,
    "constant_conf_2": null
  },
  "temperature": 70.0,
  "temperature_unit": "°C",
  "solvent": "CN(C)C=O",
  "method": "solvent",
  "r-product": null,
  "source": "https://doi.org/10.1002/macp.1986.021390112",
  "calculation_method": "Kelen-Tudos",
  "polymerization_type": "free radical",
  "logP": -0.2956000000000001,
  "monomer1_smiles": "C=CC#N",
  "monomer2_smiles": "O=C1C=CC(=O)N1c1ccccc1Br",
  "polytype_emb_1": 7.496725795633088,
  "polytype_emb_2": -0.4631906941937577,
  "method_emb_1": 6.958462891419976,
  "method_emb_2": 6.651678436014861,
  "solvent_logP": -0.2956000000000001,
  "solvent_TPSA": 20.310000000000002,
  "solvent_HBA": 1.0,
  "solvent_HBD": 0.0,
  "solvent_FractionCSP3": 0.6666666666666666,
  "solvent_MolMR": 19.750999999999998,
  "solvent_LabuteASA": 31.390491026869903,
  "solvent_NumRotatableBonds": 1.0,
  "solvent_RingCount": 0.0,
  "solvent_HeavyAtomCount": 5.0
}

File: dump/database_json/polymerization_10.1002_macp.1986.021390112_14.json
{
  "monomer1": "acrylonitrile",
  "monomer2": "N-2-bromophenylmaleimide",
  "r_values": {
    "constant_1": 2.03,
    "constant_2": 0.33
  },
  "conf_intervals": {
    "constant_conf_1": null,
    "constant_conf_2": null
  },
  "temperature": 70.0,
  "temperature_unit": "°C",
  "solvent": "CN(C)C=O",
  "method": "solvent",
  "r-product": null,
  "source": "https://doi.org/10.1002/macp.1986.021390112",
  "calculation_method": "Fineman-Ross",
  "polymerization_type": "free radical",
  "logP": -0.2956000000000001,
  "monomer1_smiles": "C=CC#N",
  "monomer2_smiles": "O=C1C=CC(=O)N1c1ccccc1Br",
  "polytype_emb_1": 7.496725795633088,
  "polytype_emb_2": -0.4631906941937577,
  "method_emb_1": 6.958462891419976,
  "method_emb_2": 6.651678436014861,
  "solvent_logP": -0.2956000000000001,
  "solvent_TPSA": 20.310000000000002,
  "solvent_HBA": 1.0,
  "solvent_HBD": 0.0,
  "solvent_FractionCSP3": 0.6666666666666666,
  "solvent_MolMR": 19.750999999999998,
  "solvent_LabuteASA": 31.390491026869896,
  "solvent_NumRotatableBonds": 1.0,
  "solvent_RingCount": 0.0,
  "solvent_HeavyAtomCount": 5.0
}

File: dump/database_json/polymerization_10.1002_macp.1986.021390112_15.json
{
  "monomer1": "acrylonitrile",
  "monomer2": "N-octadecylmaleimide",
  "r_values": {
    "constant_1": 2.36,
    "constant_2": 0.4
  },
  "conf_intervals": {
    "constant_conf_1": null,
    "constant_conf_2": null
  },
  "temperature": 70.0,
  "temperature_unit": "°C",
  "solvent": "CN(C)C=O",
  "method": "solvent",
  "r-product": null,
  "source": "https://doi.org/10.1002/macp.1986.021390112",
  "calculation_method": "Kelen-Tudos",
  "polymerization_type": "free radical",
  "logP": -0.2956000000000001,
  "monomer1_smiles": "C=CC#N",
  "monomer2_smiles": "CCCCCCCCCCCCCCCCCCN1C(=O)C=CC1=O",
  "polytype_emb_1": 7.496725795633088,
  "polytype_emb_2": -0.4631906941937577,
  "method_emb_1": 6.958462891419976,
  "method_emb_2": 6.651678436014861,
  "solvent_logP": -0.2956000000000001,
  "solvent_TPSA": 20.310000000000002,
  "solvent_HBA": 1.0,
  "solvent_HBD": 0.0,
  "solvent_FractionCSP3": 0.6666666666666666,
  "solvent_MolMR": 19.750999999999998,
  "solvent_LabuteASA": 31.390491026869896,
  "solvent_NumRotatableBonds": 1.0,
  "solvent_RingCount": 0.0,
  "solvent_HeavyAtomCount": 5.0
}

File: dump/database_json/polymerization_10.1002_macp.1986.021390112_16.json
{
  "monomer1": "acrylonitrile",
  "monomer2": "N-octadecylmaleimide",
  "r_values": {
    "constant_1": 2.36,
    "constant_2": 0.38
  },
  "conf_intervals": {
    "constant_conf_1": null,
    "constant_conf_2": null
  },
  "temperature": 70.0,
  "temperature_unit": "°C",
  "solvent": "CN(C)C=O",
  "method": "solvent",
  "r-product": null,
  "source": "https://doi.org/10.1002/macp.1986.021390112",
  "calculation_method": "Fineman-Ross",
  "polymerization_type": "free radical",
  "logP": -0.2956000000000001,
  "monomer1_smiles": "C=CC#N",
  "monomer2_smiles": "CCCCCCCCCCCCCCCCCCN1C(=O)C=CC1=O",
  "polytype_emb_1": 7.496725795633088,
  "polytype_emb_2": -0.4631906941937577,
  "method_emb_1": 6.958462891419976,
  "method_emb_2": 6.651678436014861,
  "solvent_logP": -0.2956000000000001,
  "solvent_TPSA": 20.310000000000002,
  "solvent_HBA": 1.0,
  "solvent_HBD": 0.0,
  "solvent_FractionCSP3": 0.6666666666666666,
  "solvent_MolMR": 19.750999999999998,
  "solvent_LabuteASA": 31.390491026869903,
  "solvent_NumRotatableBonds": 1.0,
  "solvent_RingCount": 0.0,
  "solvent_HeavyAtomCount": 5.0
}
