Repository: lamalab-org/copolymer-reactivity

# copolymer-reactivity

A condition-aware machine-learning model and FastAPI service that predicts the **microstructure of radical copolymers** — *alternating*, *random*, or *gradient* — from two monomer structures and the reaction conditions (solvent, temperature, polymerisation mechanism), backed by a curated literature dataset of **3,791 copolymerisations from 1,206 publications**.

The model is served live at <https://polycarp.cheminfo.org> (web UI: [cheminfo-py/polycarp.cheminfo.org](https://github.com/cheminfo-py/polycarp.cheminfo.org)).

File: dump/database_json/polymerization_10.1002_macp.1986.021390112_2.json
{
  "monomer1": "acrylonitrile",
  "monomer2": "N-2-chlorophenylmaleimide",
  "r_values": {
    "constant_1": 0.9,
    "constant_2": 1.05
  },
  "conf_intervals": {
    "constant_conf_1": null,
    "constant_conf_2": null
  },
  "temperature": 70.0,
  "temperature_unit": "°C",
  "solvent": "CN(C)C=O",
  "method": "solvent",
  "r-product": null,
  "source": "https://doi.org/10.1002/macp.1986.021390112",
  "calculation_method": "Fineman-Ross",
  "polymerization_type": "free radical",
  "logP": -0.2956000000000001,
  "publication_year": 1986,
  "monomer1_smiles": "C=CC#N",
  "monomer2_smiles": "O=C1C=CC(=O)N1c1ccccc1Cl",
  "polytype_emb_1": 7.496725795633088,
  "polytype_emb_2": -0.4631906941937577,
  "method_emb_1": 6.958462891419976,
  "method_emb_2": 6.651678436014861,
  "solvent_logP": -0.2956000000000001,
  "solvent_TPSA": 20.310000000000002,
  "solvent_HBA": 1.0,
  "solvent_HBD": 0.0,
  "solvent_FractionCSP3": 0.6666666666666666,
  "solvent_MolMR": 19.750999999999998,
  "solvent_LabuteASA": 31.390491026869896,
  "solvent_NumRotatableBonds": 1.0,
  "solvent_RingCount": 0.0,
  "solvent_HeavyAtomCount": 5.0
}

File: dump/database_json/polymerization_10.1002_macp.1986.021390112_3.json
{
  "monomer1": "acrylonitrile",
  "monomer2": "N-2-bromophenylmaleimide",
  "r_values": {
    "constant_1": 2.1,
    "constant_2": 0.4
  },
  "conf_intervals": {
    "constant_conf_1": null,
    "constant_conf_2": null
  },
  "temperature": 70.0,
  "temperature_unit": "°C",
  "solvent": "CN(C)C=O",
  "method": "solvent",
  "r-product": null,
  "source": "https://doi.org/10.1002/macp.1986.021390112",
  "calculation_method": "Kelen-Tudos",
  "polymerization_type": "free radical",
  "logP": -0.2956000000000001,
  "publication_year": 1986,
  "monomer1_smiles": "C=CC#N",
  "monomer2_smiles": "O=C1C=CC(=O)N1c1ccccc1Br",
  "polytype_emb_1": 7.496725795633088,
  "polytype_emb_2": -0.4631906941937577,
  "method_emb_1": 6.958462891419976,
  "method_emb_2": 6.651678436014861,
  "solvent_logP": -0.2956000000000001,
  "solvent_TPSA": 20.310000000000002,
  "solvent_HBA": 1.0,
  "solvent_HBD": 0.0,
  "solvent_FractionCSP3": 0.6666666666666666,
  "solvent_MolMR": 19.750999999999998,
  "solvent_LabuteASA": 31.390491026869896,
  "solvent_NumRotatableBonds": 1.0,
  "solvent_RingCount": 0.0,
  "solvent_HeavyAtomCount": 5.0
}

File: dump/database_json/polymerization_10.1002_macp.1986.021390112_4.json
{
  "monomer1": "acrylonitrile",
  "monomer2": "N-4-chlorophenylmaleimide",
  "r_values": {
    "constant_1": 0.97,
    "constant_2": 0.73
  },
  "conf_intervals": {
    "constant_conf_1": null,
    "constant_conf_2": null
  },
  "temperature": 70.0,
  "temperature_unit": "°C",
  "solvent": "CN(C)C=O",
  "method": "solvent",
  "r-product": null,
  "source": "https://doi.org/10.1002/macp.1986.021390112",
  "calculation_method": "Fineman-Ross",
  "polymerization_type": "free radical",
  "logP": -0.2956000000000001,
  "publication_year": 1986,
  "monomer1_smiles": "C=CC#N",
  "monomer2_smiles": "O=C1C=CC(=O)N1c1ccc(Cl)cc1",
  "polytype_emb_1": 7.496725795633088,
  "polytype_emb_2": -0.4631906941937577,
  "method_emb_1": 6.958462891419976,
  "method_emb_2": 6.651678436014861,
  "solvent_logP": -0.2956000000000001,
  "solvent_TPSA": 20.310000000000002,
  "solvent_HBA": 1.0,
  "solvent_HBD": 0.0,
  "solvent_FractionCSP3": 0.6666666666666666,
  "solvent_MolMR": 19.750999999999998,
  "solvent_LabuteASA": 31.390491026869896,
  "solvent_NumRotatableBonds": 1.0,
  "solvent_RingCount": 0.0,
  "solvent_HeavyAtomCount": 5.0
}

File: dump/database_json/polymerization_10.1002_macp.1986.021390112_5.json
{
  "monomer1": "acrylonitrile",
  "monomer2": "N-octadecylmaleimide",
  "r_values": {
    "constant_1": 2.36,
    "constant_2": 0.38
  },
  "conf_intervals": {
    "constant_conf_1": null,
    "constant_conf_2": null
  },
  "temperature": 70.0,
  "temperature_unit": "°C",
  "solvent": "CN(C)C=O",
  "method": "solvent",
  "r-product": null,
  "source": "https://doi.org/10.1002/macp.1986.021390112",
  "calculation_method": "Fineman-Ross",
  "polymerization_type": "free radical",
  "logP": -0.2956000000000001,
  "publication_year": 1986,
  "monomer1_smiles": "C=CC#N",
  "monomer2_smiles": "CCCCCCCCCCCCCCCCCCN1C(=O)C=CC1=O",
  "polytype_emb_1": 7.496725795633088,
  "polytype_emb_2": -0.4631906941937577,
  "method_emb_1": 6.958462891419976,
  "method_emb_2": 6.651678436014861,
  "solvent_logP": -0.2956000000000001,
  "solvent_TPSA": 20.310000000000002,
  "solvent_HBA": 1.0,
  "solvent_HBD": 0.0,
  "solvent_FractionCSP3": 0.6666666666666666,
  "solvent_MolMR": 19.750999999999998,
  "solvent_LabuteASA": 31.390491026869896,
  "solvent_NumRotatableBonds": 1.0,
  "solvent_RingCount": 0.0,
  "solvent_HeavyAtomCount": 5.0
}

File: dump/database_json/polymerization_10.1002_macp.1986.021390112_6.json
{
  "monomer1": "acrylonitrile",
  "monomer2": "N-octadecylmaleimide",
  "r_values": {
    "constant_1": 2.36,
    "constant_2": 0.4
  },
  "conf_intervals": {
    "constant_conf_1": null,
    "constant_conf_2": null
  },
  "temperature": 70.0,
  "temperature_unit": "°C",
  "solvent": "CN(C)C=O",
  "method": "solvent",
  "r-product": null,
  "source": "https://doi.org/10.1002/macp.1986.021390112",
  "calculation_method": "Kelen-Tudos",
  "polymerization_type": "free radical",
  "logP": -0.2956000000000001,
  "publication_year": 1986,
  "monomer1_smiles": "C=CC#N",
  "monomer2_smiles": "CCCCCCCCCCCCCCCCCCN1C(=O)C=CC1=O",
  "polytype_emb_1": 7.496725795633088,
  "polytype_emb_2": -0.4631906941937577,
  "method_emb_1": 6.958462891419976,
  "method_emb_2": 6.651678436014861,
  "solvent_logP": -0.2956000000000001,
  "solvent_TPSA": 20.310000000000002,
  "solvent_HBA": 1.0,
  "solvent_HBD": 0.0,
  "solvent_FractionCSP3": 0.6666666666666666,
  "solvent_MolMR": 19.750999999999998,
  "solvent_LabuteASA": 31.390491026869896,
  "solvent_NumRotatableBonds": 1.0,
  "solvent_RingCount": 0.0,
  "solvent_HeavyAtomCount": 5.0
}

File: dump/database_json/polymerization_10.1002_macp.1986.021390112_7.json
{
  "monomer1": "acrylonitrile",
  "monomer2": "N-2-bromophenylmaleimide",
  "r_values": {
    "constant_1": 2.03,
    "constant_2": 0.33
  },
  "conf_intervals": {
    "constant_conf_1": null,
    "constant_conf_2": null
  },
  "temperature": 70.0,
  "temperature_unit": "°C",
  "solvent": "CN(C)C=O",
  "method": "solvent",
  "r-product": null,
  "source": "https://doi.org/10.1002/macp.1986.021390112",
  "calculation_method": "Fineman-Ross",
  "polymerization_type": "free radical",
  "logP": -0.2956000000000001,
  "monomer1_smiles": "C=CC#N",
  "monomer2_smiles": "O=C1C=CC(=O)N1c1ccccc1Br",
  "polytype_emb_1": 7.496725795633088,
  "polytype_emb_2": -0.4631906941937577,
  "method_emb_1": 6.958462891419976,
  "method_emb_2": 6.651678436014861,
  "solvent_logP": -0.2956000000000001,
  "solvent_TPSA": 20.310000000000002,
  "solvent_HBA": 1.0,
  "solvent_HBD": 0.0,
  "solvent_FractionCSP3": 0.6666666666666666,
  "solvent_MolMR": 19.750999999999998,
  "solvent_LabuteASA": 31.390491026869903,
  "solvent_NumRotatableBonds": 1.0,
  "solvent_RingCount": 0.0,
  "solvent_HeavyAtomCount": 5.0
}

File: dump/database_json/polymerization_10.1002_macp.1986.021390112_8.json
{
  "monomer1": "acrylonitrile",
  "monomer2": "N-2-chlorophenylmaleimide",
  "r_values": {
    "constant_1": 0.96,
    "constant_2": 1.04
  },
  "conf_intervals": {
    "constant_conf_1": null,
    "constant_conf_2": null
  },
  "temperature": 70.0,
  "temperature_unit": "°C",
  "solvent": "CN(C)C=O",
  "method": "solvent",
  "r-product": null,
  "source": "https://doi.org/10.1002/macp.1986.021390112",
  "calculation_method": "Kelen-Tudos",
  "polymerization_type": "free radical",
  "logP": -0.2956000000000001,
  "publication_year": 1986,
  "monomer1_smiles": "C=CC#N",
  "monomer2_smiles": "O=C1C=CC(=O)N1c1ccccc1Cl",
  "polytype_emb_1": 7.496725795633088,
  "polytype_emb_2": -0.4631906941937577,
  "method_emb_1": 6.958462891419976,
  "method_emb_2": 6.651678436014861,
  "solvent_logP": -0.2956000000000001,
  "solvent_TPSA": 20.310000000000002,
  "solvent_HBA": 1.0,
  "solvent_HBD": 0.0,
  "solvent_FractionCSP3": 0.6666666666666666,
  "solvent_MolMR": 19.750999999999998,
  "solvent_LabuteASA": 31.390491026869896,
  "solvent_NumRotatableBonds": 1.0,
  "solvent_RingCount": 0.0,
  "solvent_HeavyAtomCount": 5.0
}

File: dump/database_json/polymerization_10.1002_macp.1986.021390112_9.json
{
  "monomer1": "acrylonitrile",
  "monomer2": "N-2-chlorophenylmaleimide",
  "r_values": {
    "constant_1": 0.96,
    "constant_2": 1.04
  },
  "conf_intervals": {
    "constant_conf_1": null,
    "constant_conf_2": null
  },
  "temperature": 70.0,
  "temperature_unit": "°C",
  "solvent": "CN(C)C=O",
  "method": "solvent",
  "r-product": null,
  "source": "https://doi.org/10.1002/macp.1986.021390112",
  "calculation_method": "Kelen-Tudos",
  "polymerization_type": "free radical",
  "logP": -0.2956000000000001,
  "monomer1_smiles": "C=CC#N",
  "monomer2_smiles": "O=C1C=CC(=O)N1c1ccccc1Cl",
  "polytype_emb_1": 7.496725795633088,
  "polytype_emb_2": -0.4631906941937577,
  "method_emb_1": 6.958462891419976,
  "method_emb_2": 6.651678436014861,
  "solvent_logP": -0.2956000000000001,
  "solvent_TPSA": 20.310000000000002,
  "solvent_HBA": 1.0,
  "solvent_HBD": 0.0,
  "solvent_FractionCSP3": 0.6666666666666666,
  "solvent_MolMR": 19.750999999999998,
  "solvent_LabuteASA": 31.390491026869896,
  "solvent_NumRotatableBonds": 1.0,
  "solvent_RingCount": 0.0,
  "solvent_HeavyAtomCount": 5.0
}

File: dump/database_json/polymerization_10.1002_macp.1986.021870812_1.json
{
  "monomer1": "2-Isopropenyl-2-oxazoline",
  "monomer2": "Methyl acrylate",
  "r_values": {
    "constant_1": 2.1,
    "constant_2": 0.41
  },
  "conf_intervals": {
    "constant_conf_1": null,
    "constant_conf_2": null
  },
  "temperature": 85.0,
  "temperature_unit": "°C",
  "solvent": "CN(C)C=O",
  "method": "solvent",
  "r-product": null,
  "source": "https://doi.org/10.1002/macp.1986.021870812",
  "calculation_method": "Kelen-Tudos",
  "polymerization_type": "free radical",
  "logP": -0.2956000000000001,
  "publication_year": 1986,
  "monomer1_smiles": "C=C(C)C1=NCCO1",
  "monomer2_smiles": "C=CC(=O)OC",
  "polytype_emb_1": 7.496725795633088,
  "polytype_emb_2": -0.4631906941937577,
  "method_emb_1": 6.958462891419976,
  "method_emb_2": 6.651678436014861,
  "solvent_logP": -0.2956000000000001,
  "solvent_TPSA": 20.310000000000002,
  "solvent_HBA": 1.0,
  "solvent_HBD": 0.0,
  "solvent_FractionCSP3": 0.6666666666666666,
  "solvent_MolMR": 19.750999999999998,
  "solvent_LabuteASA": 31.390491026869896,
  "solvent_NumRotatableBonds": 1.0,
  "solvent_RingCount": 0.0,
  "solvent_HeavyAtomCount": 5.0
}

File: dump/database_json/polymerization_10.1002_macp.1986.021870812_2.json
{
  "monomer1": "2-Isopropenyl-2-oxazoline",
  "monomer2": "Vinyl acetate",
  "r_values": {
    "constant_1": 0.38,
    "constant_2": 0.009
  },
  "conf_intervals": {
    "constant_conf_1": null,
    "constant_conf_2": null
  },
  "temperature": 60.0,
  "temperature_unit": "°C",
  "solvent": "CN(C)C=O",
  "method": "solvent",
  "r-product": null,
  "source": "https://doi.org/10.1002/macp.1986.021870812",
  "calculation_method": "Kelen-Tudos",
  "polymerization_type": "free radical",
  "logP": -0.2956000000000001,
  "publication_year": 1986,
  "monomer1_smiles": "C=C(C)C1=NCCO1",
  "monomer2_smiles": "C=COC(C)=O",
  "polytype_emb_1": 7.496725795633088,
  "polytype_emb_2": -0.4631906941937577,
  "method_emb_1": 6.958462891419976,
  "method_emb_2": 6.651678436014861,
  "solvent_logP": -0.2956000000000001,
  "solvent_TPSA": 20.310000000000002,
  "solvent_HBA": 1.0,
  "solvent_HBD": 0.0,
  "solvent_FractionCSP3": 0.6666666666666666,
  "solvent_MolMR": 19.750999999999998,
  "solvent_LabuteASA": 31.390491026869896,
  "solvent_NumRotatableBonds": 1.0,
  "solvent_RingCount": 0.0,
  "solvent_HeavyAtomCount": 5.0
}

File: dump/database_json/polymerization_10.1002_macp.1986.021870812_3.json
{
  "monomer1": "2-Isopropenyl-2-oxazoline",
  "monomer2": "Methyl acrylate",
  "r_values": {
    "constant_1": 0.27,
    "constant_2": 0.5
  },
  "conf_intervals": {
    "constant_conf_1": null,
    "constant_conf_2": null
  },
  "temperature": 60.0,
  "temperature_unit": "°C",
  "solvent": "CN(C)C=O",
  "method": "solvent",
  "r-product": null,
  "source": "https://doi.org/10.1002/macp.1986.021870812",
  "calculation_method": "Kelen-Tudos",
  "polymerization_type": "free radical",
  "logP": -0.2956000000000001,
  "publication_year": 1986,
  "monomer1_smiles": "C=C(C)C1=NCCO1",
  "monomer2_smiles": "C=CC(=O)OC",
  "polytype_emb_1": 7.496725795633088,
  "polytype_emb_2": -0.4631906941937577,
  "method_emb_1": 6.958462891419976,
  "method_emb_2": 6.651678436014861,
  "solvent_logP": -0.2956000000000001,
  "solvent_TPSA": 20.310000000000002,
  "solvent_HBA": 1.0,
  "solvent_HBD": 0.0,
  "solvent_FractionCSP3": 0.6666666666666666,
  "solvent_MolMR": 19.750999999999998,
  "solvent_LabuteASA": 31.390491026869896,
  "solvent_NumRotatableBonds": 1.0,
  "solvent_RingCount": 0.0,
  "solvent_HeavyAtomCount": 5.0
}

File: dump/database_json/polymerization_10.1002_macp.1986.021870812_4.json
{
  "monomer1": "2-Isopropenyl-2-oxazoline",
  "monomer2": "Methyl acrylate",
  "r_values": {
    "constant_1": 0.27,
    "constant_2": 0.5
  },
  "conf_intervals": {
    "constant_conf_1": null,
    "constant_conf_2": null
  },
  "temperature": 60.0,
  "temperature_unit": "°C",
  "solvent": "CN(C)C=O",
  "method": "solvent",
  "r-product": null,
  "source": "https://doi.org/10.1002/macp.1986.021870812",
  "calculation_method": "Kelen-Tudos",
  "polymerization_type": "free radical",
  "logP": -0.2956000000000001,
  "monomer1_smiles": "C=C(C)C1=NCCO1",
  "monomer2_smiles": "C=CC(=O)OC",
  "polytype_emb_1": 7.496725795633088,
  "polytype_emb_2": -0.4631906941937577,
  "method_emb_1": 6.958462891419976,
  "method_emb_2": 6.651678436014861,
  "solvent_logP": -0.2956000000000001,
  "solvent_TPSA": 20.310000000000002,
  "solvent_HBA": 1.0,
  "solvent_HBD": 0.0,
  "solvent_FractionCSP3": 0.6666666666666666,
  "solvent_MolMR": 19.750999999999998,
  "solvent_LabuteASA": 31.390491026869896,
  "solvent_NumRotatableBonds": 1.0,
  "solvent_RingCount": 0.0,
  "solvent_HeavyAtomCount": 5.0
}

File: dump/database_json/polymerization_10.1002_macp.1986.021870812_5.json
{
  "monomer1": "2-Isopropenyl-2-oxazoline",
  "monomer2": "Methyl acrylate",
  "r_values": {
    "constant_1": 2.1,
    "constant_2": 0.41
  },
  "conf_intervals": {
    "constant_conf_1": null,
    "constant_conf_2": null
  },
  "temperature": 85.0,
  "temperature_unit": "°C",
  "solvent": "CN(C)C=O",
  "method": "solvent",
  "r-product": null,
  "source": "https://doi.org/10.1002/macp.1986.021870812",
  "calculation_method": "Kelen-Tudos",
  "polymerization_type": "free radical",
  "logP": -0.2956000000000001,
  "monomer1_smiles": "C=C(C)C1=NCCO1",
  "monomer2_smiles": "C=CC(=O)OC",
  "polytype_emb_1": 7.496725795633088,
  "polytype_emb_2": -0.4631906941937577,
  "method_emb_1": 6.958462891419976,
  "method_emb_2": 6.651678436014861,
  "solvent_logP": -0.2956000000000001,
  "solvent_TPSA": 20.310000000000002,
  "solvent_HBA": 1.0,
  "solvent_HBD": 0.0,
  "solvent_FractionCSP3": 0.6666666666666666,
  "solvent_MolMR": 19.750999999999998,
  "solvent_LabuteASA": 31.390491026869896,
  "solvent_NumRotatableBonds": 1.0,
  "solvent_RingCount": 0.0,
  "solvent_HeavyAtomCount": 5.0
}

File: dump/database_json/polymerization_10.1002_macp.1986.021870812_6.json
{
  "monomer1": "2-Isopropenyl-2-oxazoline",
  "monomer2": "Vinyl acetate",
  "r_values": {
    "constant_1": 0.38,
    "constant_2": 0.009
  },
  "conf_intervals": {
    "constant_conf_1": null,
    "constant_conf_2": null
  },
  "temperature": 60.0,
  "temperature_unit": "°C",
  "solvent": "CN(C)C=O",
  "method": "solvent",
  "r-product": null,
  "source": "https://doi.org/10.1002/macp.1986.021870812",
  "calculation_method": "Kelen-Tudos",
  "polymerization_type": "free radical",
  "logP": -0.2956000000000001,
  "monomer1_smiles": "C=C(C)C1=NCCO1",
  "monomer2_smiles": "C=COC(C)=O",
  "polytype_emb_1": 7.496725795633088,
  "polytype_emb_2": -0.4631906941937577,
  "method_emb_1": 6.958462891419976,
  "method_emb_2": 6.651678436014861,
  "solvent_logP": -0.2956000000000001,
  "solvent_TPSA": 20.310000000000002,
  "solvent_HBA": 1.0,
  "solvent_HBD": 0.0,
  "solvent_FractionCSP3": 0.6666666666666666,
  "solvent_MolMR": 19.750999999999998,
  "solvent_LabuteASA": 31.390491026869903,
  "solvent_NumRotatableBonds": 1.0,
  "solvent_RingCount": 0.0,
  "solvent_HeavyAtomCount": 5.0
}

File: dump/database_json/polymerization_10.1002_macp.1987.021880413_1.json
{
  "monomer1": "4-Methylstyrene",
  "monomer2": "Acrylonitrile",
  "r_values": {
    "constant_1": 0.27,
    "constant_2": 0.1
  },
  "conf_intervals": {
    "constant_conf_1": 0.02,
    "constant_conf_2": 0.01
  },
  "temperature": 50.0,
  "temperature_unit": "°C",
  "solvent": "CN(C)C=O",
  "method": "solvent",
  "r-product": null,
  "source": "https://doi.org/10.1002/macp.1987.021880413",
  "calculation_method": "Kelen-Tudor",
  "polymerization_type": "free radical",
  "logP": -0.2956000000000001,
  "monomer1_smiles": "C=Cc1ccc(C)cc1",
  "monomer2_smiles": "C=CC#N",
  "polytype_emb_1": 7.496725795633088,
  "polytype_emb_2": -0.4631906941937577,
  "method_emb_1": 6.958462891419976,
  "method_emb_2": 6.651678436014861,
  "solvent_logP": -0.2956000000000001,
  "solvent_TPSA": 20.310000000000002,
  "solvent_HBA": 1.0,
  "solvent_HBD": 0.0,
  "solvent_FractionCSP3": 0.6666666666666666,
  "solvent_MolMR": 19.750999999999998,
  "solvent_LabuteASA": 31.390491026869896,
  "solvent_NumRotatableBonds": 1.0,
  "solvent_RingCount": 0.0,
  "solvent_HeavyAtomCount": 5.0
}

File: dump/database_json/polymerization_10.1002_macp.1987.021880413_3.json
{
  "monomer1": "4-Methylstyrene",
  "monomer2": "Methyl methacrylate",
  "r_values": {
    "constant_1": 0.46,
    "constant_2": 0.35
  },
  "conf_intervals": {
    "constant_conf_1": 0.02,
    "constant_conf_2": 0.02
  },
  "temperature": 50.0,
  "temperature_unit": "°C",
  "solvent": "c1ccccc1",
  "method": "solvent",
  "r-product": null,
  "source": "https://doi.org/10.1002/macp.1987.021880413",
  "calculation_method": "Kelen-Tudor",
  "polymerization_type": "free radical",
  "logP": 1.6866,
  "monomer1_smiles": "C=Cc1ccc(C)cc1",
  "monomer2_smiles": "C=C(C)C(=O)OC",
  "polytype_emb_1": 7.496725795633088,
  "polytype_emb_2": -0.4631906941937577,
  "method_emb_1": 6.958462891419976,
  "method_emb_2": 6.651678436014861,
  "solvent_logP": 1.6866,
  "solvent_TPSA": 0.0,
  "solvent_HBA": 0.0,
  "solvent_HBD": 0.0,
  "solvent_FractionCSP3": 0.0,
  "solvent_MolMR": 26.441999999999993,
  "solvent_LabuteASA": 37.43140311949697,
  "solvent_NumRotatableBonds": 0.0,
  "solvent_RingCount": 1.0,
  "solvent_HeavyAtomCount": 6.0
}

File: dump/database_json/polymerization_10.1002_macp.1993.021940802_2.json
{
  "monomer1": "N-cyclohexylmaleimide",
  "monomer2": "bis(2-ethylhexyl) itaconate",
  "r_values": {
    "constant_1": 0.34,
    "constant_2": 0.38
  },
  "conf_intervals": {
    "constant_conf_1": null,
    "constant_conf_2": null
  },
  "temperature": 50.0,
  "temperature_unit": "°C",
  "solvent": "c1ccccc1",
  "method": "solvent",
  "r-product": null,
  "source": "https://doi.org/10.1002/macp.1993.021940802",
  "calculation_method": "Kelen-Tudos",
  "polymerization_type": "free radical",
  "logP": 1.6866,
  "monomer1_smiles": "O=C1C=CC(=O)N1C1CCCCC1",
  "monomer2_smiles": "C=C(CC(=O)OCC(CC)CCCC)C(=O)OCC(CC)CCCC",
  "polytype_emb_1": 7.496725795633088,
  "polytype_emb_2": -0.4631906941937577,
  "method_emb_1": 6.958462891419976,
  "method_emb_2": 6.651678436014861,
  "solvent_logP": 1.6866,
  "solvent_TPSA": 0.0,
  "solvent_HBA": 0.0,
  "solvent_HBD": 0.0,
  "solvent_FractionCSP3": 0.0,
  "solvent_MolMR": 26.441999999999993,
  "solvent_LabuteASA": 37.43140311949697,
  "solvent_NumRotatableBonds": 0.0,
  "solvent_RingCount": 1.0,
  "solvent_HeavyAtomCount": 6.0
}

File: dump/database_json/polymerization_10.1002_macp.1994.021950401_3.json
{
  "monomer1": "p-tert-butoxystyrene",
  "monomer2": "dibutyl fumarate",
  "r_values": {
    "constant_1": 0.18,
    "constant_2": 0.01
  },
  "conf_intervals": {
    "constant_conf_1": null,
    "constant_conf_2": null
  },
  "temperature": 60.0,
  "temperature_unit": "°C",
  "solvent": "c1ccccc1",
  "method": "solvent",
  "r-product": null,
  "source": "https://doi.org/10.1002/macp.1994.021950401",
  "calculation_method": "nonlinear least-squares method",
  "polymerization_type": "free radical",
  "logP": 1.6866,
  "monomer1_smiles": "C=Cc1ccc(OC(C)(C)C)cc1",
  "monomer2_smiles": "CCCCOC(=O)/C=C/C(=O)OCCCC",
  "polytype_emb_1": 7.496725795633088,
  "polytype_emb_2": -0.4631906941937577,
  "method_emb_1": 6.958462891419976,
  "method_emb_2": 6.651678436014861,
  "solvent_logP": 1.6866,
  "solvent_TPSA": 0.0,
  "solvent_HBA": 0.0,
  "solvent_HBD": 0.0,
  "solvent_FractionCSP3": 0.0,
  "solvent_MolMR": 26.441999999999993,
  "solvent_LabuteASA": 37.43140311949697,
  "solvent_NumRotatableBonds": 0.0,
  "solvent_RingCount": 1.0,
  "solvent_HeavyAtomCount": 6.0
}

File: dump/database_json/polymerization_10.1002_macp.1994.021950401_4.json
{
  "monomer1": "p-tert-butoxystyrene",
  "monomer2": "dibutyl fumarate",
  "r_values": {
    "constant_1": 0.18,
    "constant_2": 0.03
  },
  "conf_intervals": {
    "constant_conf_1": null,
    "constant_conf_2": null
  },
  "temperature": 60.0,
  "temperature_unit": "°C",
  "solvent": "c1ccccc1",
  "method": "solvent",
  "r-product": null,
  "source": "https://doi.org/10.1002/macp.1994.021950401",
  "calculation_method": "Fineman-Ross method",
  "polymerization_type": "free radical",
  "logP": 1.6866,
  "monomer1_smiles": "C=Cc1ccc(OC(C)(C)C)cc1",
  "monomer2_smiles": "CCCCOC(=O)/C=C/C(=O)OCCCC",
  "polytype_emb_1": 7.496725795633088,
  "polytype_emb_2": -0.4631906941937577,
  "method_emb_1": 6.958462891419976,
  "method_emb_2": 6.651678436014861,
  "solvent_logP": 1.6866,
  "solvent_TPSA": 0.0,
  "solvent_HBA": 0.0,
  "solvent_HBD": 0.0,
  "solvent_FractionCSP3": 0.0,
  "solvent_MolMR": 26.441999999999993,
  "solvent_LabuteASA": 37.43140311949697,
  "solvent_NumRotatableBonds": 0.0,
  "solvent_RingCount": 1.0,
  "solvent_HeavyAtomCount": 6.0
}

File: dump/database_json/polymerization_10.1002_marc.1981.030020413_1.json
{
  "monomer1": "vinyl acetate",
  "monomer2": "sodium 2-acrylamido-2-methylpropanesulfonate",
  "r_values": {
    "constant_1": 0.05,
    "constant_2": 11.6
  },
  "conf_intervals": {
    "constant_conf_1": 0.01,
    "constant_conf_2": 0.8
  },
  "temperature": 60.0,
  "temperature_unit": "°C",
  "solvent": "CO",
  "method": "solvent",
  "r-product": null,
  "source": "10.1002/marc.1981.030020413",
  "calculation_method": "Finemann-Ross",
  "polymerization_type": "free radical",
  "logP": -0.3915,
  "monomer1_smiles": "C=COC(C)=O",
  "monomer2_smiles": "C=CC(=O)NC(C)(C)CS(=O)(=O)[O-].[Na+]",
  "polytype_emb_1": 7.496725795633088,
  "polytype_emb_2": -0.4631906941937577,
  "method_emb_1": 6.958462891419976,
  "method_emb_2": 6.651678436014861,
  "solvent_logP": -0.3915,
  "solvent_TPSA": 20.23,
  "solvent_HBA": 1.0,
  "solvent_HBD": 1.0,
  "solvent_FractionCSP3": 1.0,
  "solvent_MolMR": 8.1428,
  "solvent_LabuteASA": 13.533484780025564,
  "solvent_NumRotatableBonds": 0.0,
  "solvent_RingCount": 0.0,
  "solvent_HeavyAtomCount": 2.0
}

File: dump/database_json/polymerization_10.1002_pol.1949.120040408_1.json
{
  "monomer1": "methyl methacrylate",
  "monomer2": "m-nitrostyrene",
  "r_values": {
    "constant_1": 0.35,
    "constant_2": 0.85
  },
  "conf_intervals": {
    "constant_conf_1": 0.05,
    "constant_conf_2": 0.2
  },
  "temperature": 75.0,
  "temperature_unit": "°C",
  "solvent": "c1ccccc1",
  "method": "solvent",
  "r-product": null,
  "source": "https://doi.org/10.1002/pol.1949.120040408",
  "calculation_method": null,
  "polymerization_type": "free radical",
  "logP": 1.6866,
  "publication_year": 1949,
  "monomer1_smiles": "C=C(C)C(=O)OC",
  "monomer2_smiles": "C=Cc1cccc([N+](=O)[O-])c1",
  "polytype_emb_1": 7.496725795633088,
  "polytype_emb_2": -0.4631906941937577,
  "method_emb_1": 6.958462891419976,
  "method_emb_2": 6.651678436014861,
  "solvent_logP": 1.6866,
  "solvent_TPSA": 0.0,
  "solvent_HBA": 0.0,
  "solvent_HBD": 0.0,
  "solvent_FractionCSP3": 0.0,
  "solvent_MolMR": 26.441999999999993,
  "solvent_LabuteASA": 37.43140311949697,
  "solvent_NumRotatableBonds": 0.0,
  "solvent_RingCount": 1.0,
  "solvent_HeavyAtomCount": 6.0
}

File: dump/database_json/polymerization_10.1002_pol.1949.120040408_2.json
{
  "monomer1": "styrene",
  "monomer2": "m-nitrostyrene",
  "r_values": {
    "constant_1": 0.3,
    "constant_2": 0.6
  },
  "conf_intervals": {
    "constant_conf_1": null,
    "constant_conf_2": null
  },
  "temperature": 75.0,
  "temperature_unit": "°C",
  "solvent": "c1ccccc1",
  "method": "solvent",
  "r-product": null,
  "source": "https://doi.org/10.1002/pol.1949.120040408",
  "calculation_method": null,
  "polymerization_type": "free radical",
  "logP": 1.6866,
  "publication_year": 1949,
  "monomer1_smiles": "C=Cc1ccccc1",
  "monomer2_smiles": "C=Cc1cccc([N+](=O)[O-])c1",
  "polytype_emb_1": 7.496725795633088,
  "polytype_emb_2": -0.4631906941937577,
  "method_emb_1": 6.958462891419976,
  "method_emb_2": 6.651678436014861,
  "solvent_logP": 1.6866,
  "solvent_TPSA": 0.0,
  "solvent_HBA": 0.0,
  "solvent_HBD": 0.0,
  "solvent_FractionCSP3": 0.0,
  "solvent_MolMR": 26.441999999999993,
  "solvent_LabuteASA": 37.43140311949697,
  "solvent_NumRotatableBonds": 0.0,
  "solvent_RingCount": 1.0,
  "solvent_HeavyAtomCount": 6.0
}

File: dump/database_json/polymerization_10.1002_pol.1949.120040408_3.json
{
  "monomer1": "p-chlorostyrene",
  "monomer2": "m-nitrostyrene",
  "r_values": {
    "constant_1": 0.25,
    "constant_2": 1.3
  },
  "conf_intervals": {
    "constant_conf_1": 0.05,
    "constant_conf_2": 0.1
  },
  "temperature": 75.0,
  "temperature_unit": "°C",
  "solvent": "c1ccccc1",
  "method": "solvent",
  "r-product": null,
  "source": "https://doi.org/10.1002/pol.1949.120040408",
  "calculation_method": null,
  "polymerization_type": "free radical",
  "logP": 1.6866,
  "publication_year": 1949,
  "monomer1_smiles": "C=Cc1ccc(Cl)cc1",
  "monomer2_smiles": "C=Cc1cccc([N+](=O)[O-])c1",
  "polytype_emb_1": 7.496725795633088,
  "polytype_emb_2": -0.4631906941937577,
  "method_emb_1": 6.958462891419976,
  "method_emb_2": 6.651678436014861,
  "solvent_logP": 1.6866,
  "solvent_TPSA": 0.0,
  "solvent_HBA": 0.0,
  "solvent_HBD": 0.0,
  "solvent_FractionCSP3": 0.0,
  "solvent_MolMR": 26.441999999999993,
  "solvent_LabuteASA": 37.43140311949697,
  "solvent_NumRotatableBonds": 0.0,
  "solvent_RingCount": 1.0,
  "solvent_HeavyAtomCount": 6.0
}

File: dump/database_json/polymerization_10.1002_pol.1949.120040408_4.json
{
  "monomer1": "styrene",
  "monomer2": "m-nitrostyrene",
  "r_values": {
    "constant_1": 0.45,
    "constant_2": 0.85
  },
  "conf_intervals": {
    "constant_conf_1": 0.05,
    "constant_conf_2": 0.1
  },
  "temperature": 75.0,
  "temperature_unit": "°C",
  "solvent": "c1ccccc1",
  "method": "solvent",
  "r-product": null,
  "source": "https://doi.org/10.1002/pol.1949.120040408",
  "calculation_method": null,
  "polymerization_type": "free radical",
  "logP": 1.6866,
  "monomer1_smiles": "C=Cc1ccccc1",
  "monomer2_smiles": "C=Cc1cccc([N+](=O)[O-])c1",
  "polytype_emb_1": 7.496725795633088,
  "polytype_emb_2": -0.4631906941937577,
  "method_emb_1": 6.958462891419976,
  "method_emb_2": 6.651678436014861,
  "solvent_logP": 1.6866,
  "solvent_TPSA": 0.0,
  "solvent_HBA": 0.0,
  "solvent_HBD": 0.0,
  "solvent_FractionCSP3": 0.0,
  "solvent_MolMR": 26.441999999999993,
  "solvent_LabuteASA": 37.43140311949697,
  "solvent_NumRotatableBonds": 0.0,
  "solvent_RingCount": 1.0,
  "solvent_HeavyAtomCount": 6.0
}

File: dump/database_json/polymerization_10.1002_pol.1949.120040408_5.json
{
  "monomer1": "methyl methacrylate",
  "monomer2": "m-nitrostyrene",
  "r_values": {
    "constant_1": 0.5,
    "constant_2": 0.8
  },
  "conf_intervals": {
    "constant_conf_1": 0.1,
    "constant_conf_2": 0.15
  },
  "temperature": 75.0,
  "temperature_unit": "°C",
  "solvent": "c1ccccc1",
  "method": "solvent",
  "r-product": null,
  "source": "https://doi.org/10.1002/pol.1949.120040408",
  "calculation_method": null,
  "polymerization_type": "free radical",
  "logP": 1.6866,
  "publication_year": 1949,
  "monomer1_smiles": "C=C(C)C(=O)OC",
  "monomer2_smiles": "C=Cc1cccc([N+](=O)[O-])c1",
  "polytype_emb_1": 7.496725795633088,
  "polytype_emb_2": -0.4631906941937577,
  "method_emb_1": 6.958462891419976,
  "method_emb_2": 6.651678436014861,
  "solvent_logP": 1.6866,
  "solvent_TPSA": 0.0,
  "solvent_HBA": 0.0,
  "solvent_HBD": 0.0,
  "solvent_FractionCSP3": 0.0,
  "solvent_MolMR": 26.441999999999993,
  "solvent_LabuteASA": 37.43140311949697,
  "solvent_NumRotatableBonds": 0.0,
  "solvent_RingCount": 1.0,
  "solvent_HeavyAtomCount": 6.0
}

File: dump/database_json/polymerization_10.1002_pol.1949.120040408_6.json
{
  "monomer1": "p-chlorostyrene",
  "monomer2": "m-nitrostyrene",
  "r_values": {
    "constant_1": 0.19,
    "constant_2": 1.15
  },
  "conf_intervals": {
    "constant_conf_1": 0.02,
    "constant_conf_2": 0.2
  },
  "temperature": 75.0,
  "temperature_unit": "°C",
  "solvent": "c1ccccc1",
  "method": "solvent",
  "r-product": null,
  "source": "https://doi.org/10.1002/pol.1949.120040408",
  "calculation_method": null,
  "polymerization_type": "free radical",
  "logP": 1.6866,
  "publication_year": 1949,
  "monomer1_smiles": "C=Cc1ccc(Cl)cc1",
  "monomer2_smiles": "C=Cc1cccc([N+](=O)[O-])c1",
  "polytype_emb_1": 7.496725795633088,
  "polytype_emb_2": -0.4631906941937577,
  "method_emb_1": 6.958462891419976,
  "method_emb_2": 6.651678436014861,
  "solvent_logP": 1.6866,
  "solvent_TPSA": 0.0,
  "solvent_HBA": 0.0,
  "solvent_HBD": 0.0,
  "solvent_FractionCSP3": 0.0,
  "solvent_MolMR": 26.441999999999993,
  "solvent_LabuteASA": 37.43140311949697,
  "solvent_NumRotatableBonds": 0.0,
  "solvent_RingCount": 1.0,
  "solvent_HeavyAtomCount": 6.0
}

File: dump/database_json/polymerization_10.1002_pol.1949.120040408_7.json
{
  "monomer1": "styrene",
  "monomer2": "m-nitrostyrene",
  "r_values": {
    "constant_1": 0.3,
    "constant_2": 0.6
  },
  "conf_intervals": {
    "constant_conf_1": null,
    "constant_conf_2": null
  },
  "temperature": 75.0,
  "temperature_unit": "°C",
  "solvent": "c1ccccc1",
  "method": "solvent",
  "r-product": null,
  "source": "https://doi.org/10.1002/pol.1949.120040408",
  "calculation_method": null,
  "polymerization_type": "free radical",
  "logP": 1.6866,
  "monomer1_smiles": "C=Cc1ccccc1",
  "monomer2_smiles": "C=Cc1cccc([N+](=O)[O-])c1",
  "polytype_emb_1": 7.496725795633088,
  "polytype_emb_2": -0.4631906941937577,
  "method_emb_1": 6.958462891419976,
  "method_emb_2": 6.651678436014861,
  "solvent_logP": 1.6866,
  "solvent_TPSA": 0.0,
  "solvent_HBA": 0.0,
  "solvent_HBD": 0.0,
  "solvent_FractionCSP3": 0.0,
  "solvent_MolMR": 26.441999999999993,
  "solvent_LabuteASA": 37.43140311949697,
  "solvent_NumRotatableBonds": 0.0,
  "solvent_RingCount": 1.0,
  "solvent_HeavyAtomCount": 6.0
}

File: dump/database_json/polymerization_10.1002_pol.1949.120040408_9.json
{
  "monomer1": "p-chlorostyrene",
  "monomer2": "m-nitrostyrene",
  "r_values": {
    "constant_1": 0.25,
    "constant_2": 1.3
  },
  "conf_intervals": {
    "constant_conf_1": 0.05,
    "constant_conf_2": 0.1
  },
  "temperature": 75.0,
  "temperature_unit": "°C",
  "solvent": "c1ccccc1",
  "method": "solvent",
  "r-product": null,
  "source": "https://doi.org/10.1002/pol.1949.120040408",
  "calculation_method": null,
  "polymerization_type": "free radical",
  "logP": 1.6866,
  "monomer1_smiles": "C=Cc1ccc(Cl)cc1",
  "monomer2_smiles": "C=Cc1cccc([N+](=O)[O-])c1",
  "polytype_emb_1": 7.496725795633088,
  "polytype_emb_2": -0.4631906941937577,
  "method_emb_1": 6.958462891419976,
  "method_emb_2": 6.651678436014861,
  "solvent_logP": 1.6866,
  "solvent_TPSA": 0.0,
  "solvent_HBA": 0.0,
  "solvent_HBD": 0.0,
  "solvent_FractionCSP3": 0.0,
  "solvent_MolMR": 26.441999999999993,
  "solvent_LabuteASA": 37.43140311949697,
  "solvent_NumRotatableBonds": 0.0,
  "solvent_RingCount": 1.0,
  "solvent_HeavyAtomCount": 6.0
}

File: dump/database_json/polymerization_10.1002_pol.1950.120060204_1.json
{
  "monomer1": "Styrene",
  "monomer2": "Methyl Methacrylate",
  "r_values": {
    "constant_1": 0.54,
    "constant_2": 0.42
  },
  "conf_intervals": {
    "constant_conf_1": 0.04,
    "constant_conf_2": 0.1
  },
  "temperature": 60.0,
  "temperature_unit": "°C",
  "solvent": "c1ccccc1",
  "method": "solvent",
  "r-product": 0.23,
  "source": "https://doi.org/10.1002/pol.1950.120060204",
  "calculation_method": null,
  "polymerization_type": "free radical",
  "logP": 1.6866,
  "monomer1_smiles": "C=Cc1ccccc1",
  "monomer2_smiles": "C=C(C)C(=O)OC",
  "polytype_emb_1": 7.496725795633088,
  "polytype_emb_2": -0.4631906941937577,
  "method_emb_1": 6.958462891419976,
  "method_emb_2": 6.651678436014861,
  "solvent_logP": 1.6866,
  "solvent_TPSA": 0.0,
  "solvent_HBA": 0.0,
  "solvent_HBD": 0.0,
  "solvent_FractionCSP3": 0.0,
  "solvent_MolMR": 26.441999999999993,
  "solvent_LabuteASA": 37.43140311949697,
  "solvent_NumRotatableBonds": 0.0,
  "solvent_RingCount": 1.0,
  "solvent_HeavyAtomCount": 6.0
}

File: dump/database_json/polymerization_10.1002_pol.1950.120060204_2.json
{
  "monomer1": "Styrene",
  "monomer2": "Methyl Methacrylate",
  "r_values": {
    "constant_1": 0.44,
    "constant_2": 0.5
  },
  "conf_intervals": {
    "constant_conf_1": 0.08,
    "constant_conf_2": 0.04
  },
  "temperature": 60.0,
  "temperature_unit": "°C",
  "solvent": "CC#N",
  "method": "solvent",
  "r-product": 0.22,
  "source": "https://doi.org/10.1002/pol.1950.120060204",
  "calculation_method": null,
  "polymerization_type": "free radical",
  "logP": 0.52988,
  "monomer1_smiles": "C=Cc1ccccc1",
  "monomer2_smiles": "C=C(C)C(=O)OC",
  "polytype_emb_1": 7.496725795633088,
  "polytype_emb_2": -0.4631906941937577,
  "method_emb_1": 6.958462891419976,
  "method_emb_2": 6.651678436014861,
  "solvent_logP": 0.52988,
  "solvent_TPSA": 23.79,
  "solvent_HBA": 1.0,
  "solvent_HBD": 0.0,
  "solvent_FractionCSP3": 0.5,
  "solvent_MolMR": 11.287,
  "solvent_LabuteASA": 19.496772823694872,
  "solvent_NumRotatableBonds": 0.0,
  "solvent_RingCount": 0.0,
  "solvent_HeavyAtomCount": 3.0
}

File: dump/database_json/polymerization_10.1002_pol.1950.120060204_3.json
{
  "monomer1": "Alpha-Methylstyrene",
  "monomer2": "Maleic Anhydride",
  "r_values": {
    "constant_1": 0.005,
    "constant_2": 0.27
  },
  "conf_intervals": {
    "constant_conf_1": 0.005,
    "constant_conf_2": 0.03
  },
  "temperature": 60.0,
  "temperature_unit": "°C",
  "solvent": "c1ccccc1",
  "method": "solvent",
  "r-product": 0.015,
  "source": "https://doi.org/10.1002/pol.1950.120060204",
  "calculation_method": null,
  "polymerization_type": "free radical",
  "logP": 1.6866,
  "monomer1_smiles": "C=C(C)c1ccccc1",
  "monomer2_smiles": "O=C1C=CC(=O)O1",
  "polytype_emb_1": 7.496725795633088,
  "polytype_emb_2": -0.4631906941937577,
  "method_emb_1": 6.958462891419976,
  "method_emb_2": 6.651678436014861,
  "solvent_logP": 1.6866,
  "solvent_TPSA": 0.0,
  "solvent_HBA": 0.0,
  "solvent_HBD": 0.0,
  "solvent_FractionCSP3": 0.0,
  "solvent_MolMR": 26.441999999999993,
  "solvent_LabuteASA": 37.43140311949697,
  "solvent_NumRotatableBonds": 0.0,
  "solvent_RingCount": 1.0,
  "solvent_HeavyAtomCount": 6.0
}

File: dump/database_json/polymerization_10.1002_pol.1954.1201496010_1.json
{
  "monomer1": "alpha-methylstyrene",
  "monomer2": "acrylonitrile",
  "r_values": {
    "constant_1": 0.055,
    "constant_2": 0.06
  },
  "conf_intervals": {
    "constant_conf_1": 0.005,
    "constant_conf_2": 0.02
  },
  "temperature": null,
  "temperature_unit": "°C",
  "solvent": null,
  "method": "bulk",
  "r-product": null,
  "source": "https://doi.org/10.1002/pol.1954.1201496010",
  "calculation_method": "Barb",
  "polymerization_type": "free radical",
  "monomer1_smiles": "C=C(C)c1ccccc1",
  "monomer2_smiles": "C=CC#N",
  "polytype_emb_1": 7.496725795633088,
  "polytype_emb_2": -0.4631906941937577,
  "method_emb_1": -7.23088245290138,
  "method_emb_2": -0.5848044902383194
}

File: dump/database_json/polymerization_10.1002_pol.1954.1201496010_11.json
{
  "monomer1": "alpha-acetoxystyrene",
  "monomer2": "acrylonitrile",
  "r_values": {
    "constant_1": 0.09,
    "constant_2": 0.03
  },
  "conf_intervals": {
    "constant_conf_1": 0.01,
    "constant_conf_2": 0.03
  },
  "temperature": null,
  "temperature_unit": "°C",
  "solvent": null,
  "method": "bulk",
  "r-product": null,
  "source": "https://doi.org/10.1002/pol.1954.1201496010",
  "calculation_method": "Barb",
  "polymerization_type": "free radical",
  "monomer1_smiles": "C=C(OC(C)=O)c1ccccc1",
  "monomer2_smiles": "C=CC#N",
  "polytype_emb_1": 7.496725795633088,
  "polytype_emb_2": -0.4631906941937577,
  "method_emb_1": -7.23088245290138,
  "method_emb_2": -0.5848044902383194
}

File: dump/database_json/polymerization_10.1002_pol.1954.1201496010_2.json
{
  "monomer1": "styrene",
  "monomer2": "acrylonitrile",
  "r_values": {
    "constant_1": 0.3,
    "constant_2": 0.03
  },
  "conf_intervals": {
    "constant_conf_1": 0.02,
    "constant_conf_2": 0.03
  },
  "temperature": null,
  "temperature_unit": "°C",
  "solvent": null,
  "method": "bulk",
  "r-product": null,
  "source": "https://doi.org/10.1002/pol.1954.1201496010",
  "calculation_method": "Barb",
  "polymerization_type": "free radical",
  "monomer1_smiles": "C=Cc1ccccc1",
  "monomer2_smiles": "C=CC#N",
  "polytype_emb_1": 7.496725795633088,
  "polytype_emb_2": -0.4631906941937577,
  "method_emb_1": -7.23088245290138,
  "method_emb_2": -0.5848044902383194
}

File: dump/database_json/polymerization_10.1002_pol.1954.1201496010_5.json
{
  "monomer1": "vinyl acetate",
  "monomer2": "acrylonitrile",
  "r_values": {
    "constant_1": 0.02,
    "constant_2": 6
  },
  "conf_intervals": {
    "constant_conf_1": 0.02,
    "constant_conf_2": 2
  },
  "temperature": null,
  "temperature_unit": "°C",
  "solvent": null,
  "method": "bulk",
  "r-product": null,
  "source": "https://doi.org/10.1002/pol.1954.1201496010",
  "calculation_method": "Barb",
  "polymerization_type": "free radical",
  "monomer1_smiles": "C=COC(C)=O",
  "monomer2_smiles": "C=CC#N",
  "polytype_emb_1": 7.496725795633088,
  "polytype_emb_2": -0.4631906941937577,
  "method_emb_1": -7.23088245290138,
  "method_emb_2": -0.5848044902383194
}

File: dump/database_json/polymerization_10.1002_pol.1954.1201496010_6.json
{
  "monomer1": "vinyl chloride",
  "monomer2": "acrylonitrile",
  "r_values": {
    "constant_1": 0.074,
    "constant_2": 3.7
  },
  "conf_intervals": {
    "constant_conf_1": null,
    "constant_conf_2": null
  },
  "temperature": null,
  "temperature_unit": "°C",
  "solvent": null,
  "method": "bulk",
  "r-product": null,
  "source": "https://doi.org/10.1002/pol.1954.1201496010",
  "calculation_method": "Barb",
  "polymerization_type": "free radical",
  "monomer1_smiles": "C=CCl",
  "monomer2_smiles": "C=CC#N",
  "polytype_emb_1": 7.496725795633088,
  "polytype_emb_2": -0.4631906941937577,
  "method_emb_1": -7.23088245290138,
  "method_emb_2": -0.5848044902383194
}

File: dump/database_json/polymerization_10.1002_pol.1954.1201496010_7.json
{
  "monomer1": "vinyl acetate",
  "monomer2": "crotonic acid",
  "r_values": {
    "constant_1": 0.33,
    "constant_2": 0
  },
  "conf_intervals": {
    "constant_conf_1": null,
    "constant_conf_2": null
  },
  "temperature": null,
  "temperature_unit": "°C",
  "solvent": null,
  "method": "bulk",
  "r-product": null,
  "source": "https://doi.org/10.1002/pol.1954.1201496010",
  "calculation_method": "Barb",
  "polymerization_type": "free radical",
  "monomer1_smiles": "C=COC(C)=O",
  "monomer2_smiles": "C/C=C/C(=O)O",
  "polytype_emb_1": 7.496725795633088,
  "polytype_emb_2": -0.4631906941937577,
  "method_emb_1": -7.23088245290138,
  "method_emb_2": -0.5848044902383194
}
