Repository: lamalab-org/copolymer-reactivity

# copolymer-reactivity

A condition-aware machine-learning model and FastAPI service that predicts the **microstructure of radical copolymers** — *alternating*, *random*, or *gradient* — from two monomer structures and the reaction conditions (solvent, temperature, polymerisation mechanism), backed by a curated literature dataset of **3,791 copolymerisations from 1,206 publications**.

The model is served live at <https://polycarp.cheminfo.org> (web UI: [cheminfo-py/polycarp.cheminfo.org](https://github.com/cheminfo-py/polycarp.cheminfo.org)).

File: dump/database_json/polymerization_10.1002_pol.1955.120168201_1.json
{
  "monomer1": "Ethyl Vinyl Ether",
  "monomer2": "Vinyl Chloride",
  "r_values": {
    "constant_1": 0.0,
    "constant_2": 2.0
  },
  "conf_intervals": {
    "constant_conf_1": 0.2,
    "constant_conf_2": 0.2
  },
  "temperature": 80.0,
  "temperature_unit": "°C",
  "solvent": "c1ccccc1",
  "method": "solvent",
  "r-product": null,
  "source": "https://doi.org/10.1002/pol.1955.120168201",
  "calculation_method": "intersection method",
  "polymerization_type": "free radical",
  "logP": 1.6866,
  "publication_year": 1955,
  "monomer1_smiles": "C=COCC",
  "monomer2_smiles": "C=CCl",
  "polytype_emb_1": 7.496725795633088,
  "polytype_emb_2": -0.4631906941937577,
  "method_emb_1": 6.958462891419976,
  "method_emb_2": 6.651678436014861,
  "solvent_logP": 1.6866,
  "solvent_TPSA": 0.0,
  "solvent_HBA": 0.0,
  "solvent_HBD": 0.0,
  "solvent_FractionCSP3": 0.0,
  "solvent_MolMR": 26.441999999999993,
  "solvent_LabuteASA": 37.43140311949697,
  "solvent_NumRotatableBonds": 0.0,
  "solvent_RingCount": 1.0,
  "solvent_HeavyAtomCount": 6.0
}

File: dump/database_json/polymerization_10.1002_pol.1955.120168201_2.json
{
  "monomer1": "Ethyl Vinyl Ether",
  "monomer2": "Vinyl Acetate",
  "r_values": {
    "constant_1": 0.0,
    "constant_2": 3.0
  },
  "conf_intervals": {
    "constant_conf_1": 0.1,
    "constant_conf_2": 0.1
  },
  "temperature": 80.0,
  "temperature_unit": "°C",
  "solvent": "c1ccccc1",
  "method": "solvent",
  "r-product": null,
  "source": "https://doi.org/10.1002/pol.1955.120168201",
  "calculation_method": "intersection method",
  "polymerization_type": "free radical",
  "logP": 1.6866,
  "publication_year": 1955,
  "monomer1_smiles": "C=COCC",
  "monomer2_smiles": "C=COC(C)=O",
  "polytype_emb_1": 7.496725795633088,
  "polytype_emb_2": -0.4631906941937577,
  "method_emb_1": 6.958462891419976,
  "method_emb_2": 6.651678436014861,
  "solvent_logP": 1.6866,
  "solvent_TPSA": 0.0,
  "solvent_HBA": 0.0,
  "solvent_HBD": 0.0,
  "solvent_FractionCSP3": 0.0,
  "solvent_MolMR": 26.441999999999993,
  "solvent_LabuteASA": 37.43140311949697,
  "solvent_NumRotatableBonds": 0.0,
  "solvent_RingCount": 1.0,
  "solvent_HeavyAtomCount": 6.0
}

File: dump/database_json/polymerization_10.1002_pol.1955.120168201_3.json
{
  "monomer1": "Ethyl Vinyl Ether",
  "monomer2": "Styrene",
  "r_values": {
    "constant_1": 0.02,
    "constant_2": 37.5
  },
  "conf_intervals": {
    "constant_conf_1": 0.02,
    "constant_conf_2": 2.0
  },
  "temperature": 80.0,
  "temperature_unit": "°C",
  "solvent": "c1ccccc1",
  "method": "solvent",
  "r-product": null,
  "source": "https://doi.org/10.1002/pol.1955.120168201",
  "calculation_method": "intersection method",
  "polymerization_type": "free radical",
  "logP": 1.6866,
  "publication_year": 1955,
  "monomer1_smiles": "C=COCC",
  "monomer2_smiles": "C=Cc1ccccc1",
  "polytype_emb_1": 7.496725795633088,
  "polytype_emb_2": -0.4631906941937577,
  "method_emb_1": 6.958462891419976,
  "method_emb_2": 6.651678436014861,
  "solvent_logP": 1.6866,
  "solvent_TPSA": 0.0,
  "solvent_HBA": 0.0,
  "solvent_HBD": 0.0,
  "solvent_FractionCSP3": 0.0,
  "solvent_MolMR": 26.441999999999993,
  "solvent_LabuteASA": 37.43140311949697,
  "solvent_NumRotatableBonds": 0.0,
  "solvent_RingCount": 1.0,
  "solvent_HeavyAtomCount": 6.0
}

File: dump/database_json/polymerization_10.1002_pol.1955.120168201_4.json
{
  "monomer1": "Ethyl Vinyl Ether",
  "monomer2": "Acrylonitrile",
  "r_values": {
    "constant_1": 0.03,
    "constant_2": 0.7
  },
  "conf_intervals": {
    "constant_conf_1": 0.02,
    "constant_conf_2": 0.25
  },
  "temperature": 60.0,
  "temperature_unit": "°C",
  "solvent": "CN(C)C=O",
  "method": "solvent",
  "r-product": null,
  "source": "https://doi.org/10.1002/pol.1955.120168201",
  "calculation_method": "intersection method",
  "polymerization_type": "free radical",
  "logP": -0.2956000000000001,
  "monomer1_smiles": "C=COCC",
  "monomer2_smiles": "C=CC#N",
  "polytype_emb_1": 7.496725795633088,
  "polytype_emb_2": -0.4631906941937577,
  "method_emb_1": 6.958462891419976,
  "method_emb_2": 6.651678436014861,
  "solvent_logP": -0.2956000000000001,
  "solvent_TPSA": 20.310000000000002,
  "solvent_HBA": 1.0,
  "solvent_HBD": 0.0,
  "solvent_FractionCSP3": 0.6666666666666666,
  "solvent_MolMR": 19.750999999999998,
  "solvent_LabuteASA": 31.390491026869903,
  "solvent_NumRotatableBonds": 1.0,
  "solvent_RingCount": 0.0,
  "solvent_HeavyAtomCount": 5.0
}

File: dump/database_json/polymerization_10.1002_pol.1955.120168201_5.json
{
  "monomer1": "Ethyl Vinyl Ether",
  "monomer2": "Acrylonitrile",
  "r_values": {
    "constant_1": 0.03,
    "constant_2": 0.7
  },
  "conf_intervals": {
    "constant_conf_1": 0.02,
    "constant_conf_2": 0.25
  },
  "temperature": 60.0,
  "temperature_unit": "°C",
  "solvent": "CN(C)C=O",
  "method": "solvent",
  "r-product": null,
  "source": "https://doi.org/10.1002/pol.1955.120168201",
  "calculation_method": "intersection method",
  "polymerization_type": "free radical",
  "logP": -0.2956000000000001,
  "monomer1_smiles": "C=COCC",
  "monomer2_smiles": "C=CC#N",
  "polytype_emb_1": 7.496725795633088,
  "polytype_emb_2": -0.4631906941937577,
  "method_emb_1": 6.958462891419976,
  "method_emb_2": 6.651678436014861,
  "solvent_logP": -0.2956000000000001,
  "solvent_TPSA": 20.310000000000002,
  "solvent_HBA": 1.0,
  "solvent_HBD": 0.0,
  "solvent_FractionCSP3": 0.6666666666666666,
  "solvent_MolMR": 19.750999999999998,
  "solvent_LabuteASA": 31.390491026869896,
  "solvent_NumRotatableBonds": 1.0,
  "solvent_RingCount": 0.0,
  "solvent_HeavyAtomCount": 5.0
}

File: dump/database_json/polymerization_10.1002_pol.1955.120168201_7.json
{
  "monomer1": "Ethyl Vinyl Ether",
  "monomer2": "Vinyl Acetate",
  "r_values": {
    "constant_1": 0.0,
    "constant_2": 3.0
  },
  "conf_intervals": {
    "constant_conf_1": 0.1,
    "constant_conf_2": 0.1
  },
  "temperature": 80.0,
  "temperature_unit": "°C",
  "solvent": "c1ccccc1",
  "method": "solvent",
  "r-product": null,
  "source": "https://doi.org/10.1002/pol.1955.120168201",
  "calculation_method": "intersection method",
  "polymerization_type": "free radical",
  "logP": 1.6866,
  "monomer1_smiles": "C=COCC",
  "monomer2_smiles": "C=COC(C)=O",
  "polytype_emb_1": 7.496725795633088,
  "polytype_emb_2": -0.4631906941937577,
  "method_emb_1": 6.958462891419976,
  "method_emb_2": 6.651678436014861,
  "solvent_logP": 1.6866,
  "solvent_TPSA": 0.0,
  "solvent_HBA": 0.0,
  "solvent_HBD": 0.0,
  "solvent_FractionCSP3": 0.0,
  "solvent_MolMR": 26.441999999999993,
  "solvent_LabuteASA": 37.43140311949697,
  "solvent_NumRotatableBonds": 0.0,
  "solvent_RingCount": 1.0,
  "solvent_HeavyAtomCount": 6.0
}

File: dump/database_json/polymerization_10.1002_pol.1955.120168201_8.json
{
  "monomer1": "Ethyl Vinyl Ether",
  "monomer2": "Vinyl Chloride",
  "r_values": {
    "constant_1": 0.0,
    "constant_2": 2.0
  },
  "conf_intervals": {
    "constant_conf_1": 0.2,
    "constant_conf_2": 0.2
  },
  "temperature": 80.0,
  "temperature_unit": "°C",
  "solvent": "c1ccccc1",
  "method": "solvent",
  "r-product": null,
  "source": "https://doi.org/10.1002/pol.1955.120168201",
  "calculation_method": "intersection method",
  "polymerization_type": "free radical",
  "logP": 1.6866,
  "monomer1_smiles": "C=COCC",
  "monomer2_smiles": "C=CCl",
  "polytype_emb_1": 7.496725795633088,
  "polytype_emb_2": -0.4631906941937577,
  "method_emb_1": 6.958462891419976,
  "method_emb_2": 6.651678436014861,
  "solvent_logP": 1.6866,
  "solvent_TPSA": 0.0,
  "solvent_HBA": 0.0,
  "solvent_HBD": 0.0,
  "solvent_FractionCSP3": 0.0,
  "solvent_MolMR": 26.441999999999993,
  "solvent_LabuteASA": 37.43140311949697,
  "solvent_NumRotatableBonds": 0.0,
  "solvent_RingCount": 1.0,
  "solvent_HeavyAtomCount": 6.0
}

File: dump/database_json/polymerization_10.1002_pol.1956.120209421_1.json
{
  "monomer1": "Acrylonitrile",
  "monomer2": "Trimethyl aconitate",
  "r_values": {
    "constant_1": 5.5,
    "constant_2": -0.1
  },
  "conf_intervals": {
    "constant_conf_1": 0.5,
    "constant_conf_2": 0.1
  },
  "temperature": 60.0,
  "temperature_unit": "°C",
  "solvent": "CN(C)C=O",
  "method": "solvent",
  "r-product": null,
  "source": "https://doi.org/10.1002/pol.1956.120209421",
  "calculation_method": "Mayo-Lewis",
  "polymerization_type": "free radical",
  "logP": -0.2956000000000001,
  "publication_year": 1956,
  "monomer1_smiles": "C=CC#N",
  "monomer2_smiles": "COC(=O)C=C(CC(=O)OC)C(=O)OC",
  "polytype_emb_1": 7.496725795633088,
  "polytype_emb_2": -0.4631906941937577,
  "method_emb_1": 6.958462891419976,
  "method_emb_2": 6.651678436014861,
  "solvent_logP": -0.2956000000000001,
  "solvent_TPSA": 20.310000000000002,
  "solvent_HBA": 1.0,
  "solvent_HBD": 0.0,
  "solvent_FractionCSP3": 0.6666666666666666,
  "solvent_MolMR": 19.750999999999998,
  "solvent_LabuteASA": 31.390491026869896,
  "solvent_NumRotatableBonds": 1.0,
  "solvent_RingCount": 0.0,
  "solvent_HeavyAtomCount": 5.0
}

File: dump/database_json/polymerization_10.1002_pol.1956.120209421_10.json
{
  "monomer1": "Vinyl chloride",
  "monomer2": "Trimethyl aconitate",
  "r_values": {
    "constant_1": 0.15,
    "constant_2": 0.0
  },
  "conf_intervals": {
    "constant_conf_1": 0.1,
    "constant_conf_2": 0.5
  },
  "temperature": 60.0,
  "temperature_unit": "°C",
  "solvent": null,
  "method": "bulk",
  "r-product": null,
  "source": "https://doi.org/10.1002/pol.1956.120209421",
  "calculation_method": "Mayo-Lewis",
  "polymerization_type": "free radical",
  "monomer1_smiles": "C=CCl",
  "monomer2_smiles": "COC(=O)C=C(CC(=O)OC)C(=O)OC",
  "polytype_emb_1": 7.496725795633088,
  "polytype_emb_2": -0.4631906941937577,
  "method_emb_1": -7.23088245290138,
  "method_emb_2": -0.5848044902383194
}

File: dump/database_json/polymerization_10.1002_pol.1956.120209421_11.json
{
  "monomer1": "Butadiene",
  "monomer2": "Triethyl aconitate",
  "r_values": {
    "constant_1": 0.37,
    "constant_2": 0.0
  },
  "conf_intervals": {
    "constant_conf_1": 0.03,
    "constant_conf_2": 0.01
  },
  "temperature": 60.0,
  "temperature_unit": "°C",
  "solvent": null,
  "method": "bulk",
  "r-product": null,
  "source": "https://doi.org/10.1002/pol.1956.120209421",
  "calculation_method": "Mayo-Lewis",
  "polymerization_type": "free radical",
  "monomer1_smiles": "C=CC=C",
  "monomer2_smiles": "CCOC(=O)C=C(CC(=O)OCC)C(=O)OCC",
  "polytype_emb_1": 7.496725795633088,
  "polytype_emb_2": -0.4631906941937577,
  "method_emb_1": -7.23088245290138,
  "method_emb_2": -0.5848044902383194
}

File: dump/database_json/polymerization_10.1002_pol.1956.120209421_12.json
{
  "monomer1": "Styrene",
  "monomer2": "Triethyl aconitate",
  "r_values": {
    "constant_1": 1.1,
    "constant_2": -0.1
  },
  "conf_intervals": {
    "constant_conf_1": 0.1,
    "constant_conf_2": 0.1
  },
  "temperature": 60.0,
  "temperature_unit": "°C",
  "solvent": null,
  "method": "bulk",
  "r-product": null,
  "source": "https://doi.org/10.1002/pol.1956.120209421",
  "calculation_method": "Mayo-Lewis",
  "polymerization_type": "free radical",
  "monomer1_smiles": "C=Cc1ccccc1",
  "monomer2_smiles": "CCOC(=O)C=C(CC(=O)OCC)C(=O)OCC",
  "polytype_emb_1": 7.496725795633088,
  "polytype_emb_2": -0.4631906941937577,
  "method_emb_1": -7.23088245290138,
  "method_emb_2": -0.5848044902383194
}

File: dump/database_json/polymerization_10.1002_pol.1956.120209421_2.json
{
  "monomer1": "Styrene",
  "monomer2": "Trimethyl aconitate",
  "r_values": {
    "constant_1": 1.1,
    "constant_2": 0.0
  },
  "conf_intervals": {
    "constant_conf_1": 0.01,
    "constant_conf_2": 0.01
  },
  "temperature": 60.0,
  "temperature_unit": "°C",
  "solvent": null,
  "method": "bulk",
  "r-product": null,
  "source": "https://doi.org/10.1002/pol.1956.120209421",
  "calculation_method": "Mayo-Lewis",
  "polymerization_type": "free radical",
  "monomer1_smiles": "C=Cc1ccccc1",
  "monomer2_smiles": "COC(=O)C=C(CC(=O)OC)C(=O)OC",
  "polytype_emb_1": 7.496725795633088,
  "polytype_emb_2": -0.4631906941937577,
  "method_emb_1": -7.23088245290138,
  "method_emb_2": -0.5848044902383194
}

File: dump/database_json/polymerization_10.1002_pol.1956.120209421_3.json
{
  "monomer1": "Butadiene",
  "monomer2": "Triethyl aconitate",
  "r_values": {
    "constant_1": 0.37,
    "constant_2": 0.0
  },
  "conf_intervals": {
    "constant_conf_1": 0.03,
    "constant_conf_2": 0.01
  },
  "temperature": 60.0,
  "temperature_unit": "°C",
  "solvent": null,
  "method": "bulk",
  "r-product": null,
  "source": "https://doi.org/10.1002/pol.1956.120209421",
  "calculation_method": "Mayo-Lewis",
  "polymerization_type": "free radical",
  "publication_year": 1956,
  "monomer1_smiles": "C=CC=C",
  "monomer2_smiles": "CCOC(=O)C=C(CC(=O)OCC)C(=O)OCC",
  "polytype_emb_1": 7.496725795633088,
  "polytype_emb_2": -0.4631906941937577,
  "method_emb_1": -7.23088245290138,
  "method_emb_2": -0.5848044902383194
}

File: dump/database_json/polymerization_10.1002_pol.1956.120209421_4.json
{
  "monomer1": "Vinyl chloride",
  "monomer2": "Trimethyl aconitate",
  "r_values": {
    "constant_1": 0.15,
    "constant_2": 0.0
  },
  "conf_intervals": {
    "constant_conf_1": 0.1,
    "constant_conf_2": 0.5
  },
  "temperature": 60.0,
  "temperature_unit": "°C",
  "solvent": null,
  "method": "bulk",
  "r-product": null,
  "source": "https://doi.org/10.1002/pol.1956.120209421",
  "calculation_method": "Mayo-Lewis",
  "polymerization_type": "free radical",
  "publication_year": 1956,
  "monomer1_smiles": "C=CCl",
  "monomer2_smiles": "COC(=O)C=C(CC(=O)OC)C(=O)OC",
  "polytype_emb_1": 7.496725795633088,
  "polytype_emb_2": -0.4631906941937577,
  "method_emb_1": -7.23088245290138,
  "method_emb_2": -0.5848044902383194
}

File: dump/database_json/polymerization_10.1002_pol.1956.120209421_5.json
{
  "monomer1": "Styrene",
  "monomer2": "Triethyl aconitate",
  "r_values": {
    "constant_1": 1.1,
    "constant_2": -0.1
  },
  "conf_intervals": {
    "constant_conf_1": 0.1,
    "constant_conf_2": 0.1
  },
  "temperature": 60.0,
  "temperature_unit": "°C",
  "solvent": null,
  "method": "bulk",
  "r-product": null,
  "source": "https://doi.org/10.1002/pol.1956.120209421",
  "calculation_method": "Mayo-Lewis",
  "polymerization_type": "free radical",
  "publication_year": 1956,
  "monomer1_smiles": "C=Cc1ccccc1",
  "monomer2_smiles": "CCOC(=O)C=C(CC(=O)OCC)C(=O)OCC",
  "polytype_emb_1": 7.496725795633088,
  "polytype_emb_2": -0.4631906941937577,
  "method_emb_1": -7.23088245290138,
  "method_emb_2": -0.5848044902383194
}

File: dump/database_json/polymerization_10.1002_pol.1956.120209421_6.json
{
  "monomer1": "Butadiene",
  "monomer2": "Trimethyl aconitate",
  "r_values": {
    "constant_1": 0.4,
    "constant_2": 0.0
  },
  "conf_intervals": {
    "constant_conf_1": 0.03,
    "constant_conf_2": 0.015
  },
  "temperature": 60.0,
  "temperature_unit": "°C",
  "solvent": null,
  "method": "bulk",
  "r-product": null,
  "source": "https://doi.org/10.1002/pol.1956.120209421",
  "calculation_method": "Mayo-Lewis",
  "polymerization_type": "free radical",
  "publication_year": 1956,
  "monomer1_smiles": "C=CC=C",
  "monomer2_smiles": "COC(=O)C=C(CC(=O)OC)C(=O)OC",
  "polytype_emb_1": 7.496725795633088,
  "polytype_emb_2": -0.4631906941937577,
  "method_emb_1": -7.23088245290138,
  "method_emb_2": -0.5848044902383194
}

File: dump/database_json/polymerization_10.1002_pol.1956.120209421_7.json
{
  "monomer1": "Butadiene",
  "monomer2": "Trimethyl aconitate",
  "r_values": {
    "constant_1": 0.4,
    "constant_2": 0.0
  },
  "conf_intervals": {
    "constant_conf_1": 0.03,
    "constant_conf_2": 0.015
  },
  "temperature": 60.0,
  "temperature_unit": "°C",
  "solvent": null,
  "method": "bulk",
  "r-product": null,
  "source": "https://doi.org/10.1002/pol.1956.120209421",
  "calculation_method": "Mayo-Lewis",
  "polymerization_type": "free radical",
  "monomer1_smiles": "C=CC=C",
  "monomer2_smiles": "COC(=O)C=C(CC(=O)OC)C(=O)OC",
  "polytype_emb_1": 7.496725795633088,
  "polytype_emb_2": -0.4631906941937577,
  "method_emb_1": -7.23088245290138,
  "method_emb_2": -0.5848044902383194
}

File: dump/database_json/polymerization_10.1002_pol.1956.120209421_9.json
{
  "monomer1": "Acrylonitrile",
  "monomer2": "Trimethyl aconitate",
  "r_values": {
    "constant_1": 5.5,
    "constant_2": -0.1
  },
  "conf_intervals": {
    "constant_conf_1": 0.5,
    "constant_conf_2": 0.1
  },
  "temperature": 60.0,
  "temperature_unit": "°C",
  "solvent": "CN(C)C=O",
  "method": "solvent",
  "r-product": null,
  "source": "https://doi.org/10.1002/pol.1956.120209421",
  "calculation_method": "Mayo-Lewis",
  "polymerization_type": "free radical",
  "logP": -0.2956000000000001,
  "monomer1_smiles": "C=CC#N",
  "monomer2_smiles": "COC(=O)C=C(CC(=O)OC)C(=O)OC",
  "polytype_emb_1": 7.496725795633088,
  "polytype_emb_2": -0.4631906941937577,
  "method_emb_1": 6.958462891419976,
  "method_emb_2": 6.651678436014861,
  "solvent_logP": -0.2956000000000001,
  "solvent_TPSA": 20.310000000000002,
  "solvent_HBA": 1.0,
  "solvent_HBD": 0.0,
  "solvent_FractionCSP3": 0.6666666666666666,
  "solvent_MolMR": 19.750999999999998,
  "solvent_LabuteASA": 31.390491026869903,
  "solvent_NumRotatableBonds": 1.0,
  "solvent_RingCount": 0.0,
  "solvent_HeavyAtomCount": 5.0
}

File: dump/database_json/polymerization_10.1002_pol.1958.1203312707_2.json
{
  "monomer1": "Ethyl acrylate",
  "monomer2": "Ethyl alpha-Acetoxyacrylate",
  "r_values": {
    "constant_1": 1.0,
    "constant_2": 1.0
  },
  "conf_intervals": {
    "constant_conf_1": 0.1,
    "constant_conf_2": 0.05
  },
  "temperature": 60.0,
  "temperature_unit": "°C",
  "solvent": "CCCCCC",
  "method": "bulk",
  "r-product": 1.0,
  "source": "https://doi.org/10.1002/pol.1958.1203312707",
  "calculation_method": "graphical method of intersections",
  "polymerization_type": "free radical",
  "logP": 2.5866000000000007,
  "monomer1_smiles": "C=CC(=O)OCC",
  "monomer2_smiles": "C=C(OC(C)=O)C(=O)OCC",
  "polytype_emb_1": 7.496725795633088,
  "polytype_emb_2": -0.4631906941937577,
  "method_emb_1": -7.23088245290138,
  "method_emb_2": -0.5848044902383194,
  "solvent_logP": 2.5866000000000007,
  "solvent_TPSA": 0.0,
  "solvent_HBA": 0.0,
  "solvent_HBD": 0.0,
  "solvent_FractionCSP3": 1.0,
  "solvent_MolMR": 29.81599999999998,
  "solvent_LabuteASA": 40.563961599812586,
  "solvent_NumRotatableBonds": 3.0,
  "solvent_RingCount": 0.0,
  "solvent_HeavyAtomCount": 6.0
}

File: dump/database_json/polymerization_10.1002_pol.1958.1203312707_3.json
{
  "monomer1": "Vinyl acetate",
  "monomer2": "Ethyl alpha-Acetoxyacrylate",
  "r_values": {
    "constant_1": 0.08,
    "constant_2": 5.4
  },
  "conf_intervals": {
    "constant_conf_1": 0.03,
    "constant_conf_2": 0.5
  },
  "temperature": 60.0,
  "temperature_unit": "°C",
  "solvent": "CCCCCC",
  "method": "bulk",
  "r-product": 0.432,
  "source": "https://doi.org/10.1002/pol.1958.1203312707",
  "calculation_method": "graphical method of intersections",
  "polymerization_type": "free radical",
  "logP": 2.5866000000000007,
  "monomer1_smiles": "C=COC(C)=O",
  "monomer2_smiles": "C=C(OC(C)=O)C(=O)OCC",
  "polytype_emb_1": 7.496725795633088,
  "polytype_emb_2": -0.4631906941937577,
  "method_emb_1": -7.23088245290138,
  "method_emb_2": -0.5848044902383194,
  "solvent_logP": 2.5866000000000007,
  "solvent_TPSA": 0.0,
  "solvent_HBA": 0.0,
  "solvent_HBD": 0.0,
  "solvent_FractionCSP3": 1.0,
  "solvent_MolMR": 29.81599999999998,
  "solvent_LabuteASA": 40.563961599812586,
  "solvent_NumRotatableBonds": 3.0,
  "solvent_RingCount": 0.0,
  "solvent_HeavyAtomCount": 6.0
}

File: dump/database_json/polymerization_10.1002_pol.1958.1203312707_5.json
{
  "monomer1": "Styrene",
  "monomer2": "Ethyl alpha-Acetoxyacrylate",
  "r_values": {
    "constant_1": 0.57,
    "constant_2": 0.2
  },
  "conf_intervals": {
    "constant_conf_1": 0.05,
    "constant_conf_2": 0.05
  },
  "temperature": 60.0,
  "temperature_unit": "°C",
  "solvent": "CCCCCC",
  "method": "bulk",
  "r-product": 0.114,
  "source": "https://doi.org/10.1002/pol.1958.1203312707",
  "calculation_method": "graphical method of intersections",
  "polymerization_type": "free radical",
  "logP": 2.5866000000000007,
  "monomer1_smiles": "C=Cc1ccccc1",
  "monomer2_smiles": "C=C(OC(C)=O)C(=O)OCC",
  "polytype_emb_1": 7.496725795633088,
  "polytype_emb_2": -0.4631906941937577,
  "method_emb_1": -7.23088245290138,
  "method_emb_2": -0.5848044902383194,
  "solvent_logP": 2.5866000000000007,
  "solvent_TPSA": 0.0,
  "solvent_HBA": 0.0,
  "solvent_HBD": 0.0,
  "solvent_FractionCSP3": 1.0,
  "solvent_MolMR": 29.81599999999998,
  "solvent_LabuteASA": 40.563961599812586,
  "solvent_NumRotatableBonds": 3.0,
  "solvent_RingCount": 0.0,
  "solvent_HeavyAtomCount": 6.0
}

File: dump/database_json/polymerization_10.1002_pol.1958.1203312707_6.json
{
  "monomer1": "Methyl methacrylate",
  "monomer2": "Ethyl alpha-Acetoxyacrylate",
  "r_values": {
    "constant_1": 1.65,
    "constant_2": 0.65
  },
  "conf_intervals": {
    "constant_conf_1": 0.07,
    "constant_conf_2": 0.05
  },
  "temperature": 60.0,
  "temperature_unit": "°C",
  "solvent": "CCCCCC",
  "method": "bulk",
  "r-product": 1.07,
  "source": "https://doi.org/10.1002/pol.1958.1203312707",
  "calculation_method": "graphical method of intersections",
  "polymerization_type": "free radical",
  "logP": 2.5866000000000007,
  "monomer1_smiles": "C=C(C)C(=O)OC",
  "monomer2_smiles": "C=C(OC(C)=O)C(=O)OCC",
  "polytype_emb_1": 7.496725795633088,
  "polytype_emb_2": -0.4631906941937577,
  "method_emb_1": -7.23088245290138,
  "method_emb_2": -0.5848044902383194,
  "solvent_logP": 2.5866000000000007,
  "solvent_TPSA": 0.0,
  "solvent_HBA": 0.0,
  "solvent_HBD": 0.0,
  "solvent_FractionCSP3": 1.0,
  "solvent_MolMR": 29.81599999999998,
  "solvent_LabuteASA": 40.563961599812586,
  "solvent_NumRotatableBonds": 3.0,
  "solvent_RingCount": 0.0,
  "solvent_HeavyAtomCount": 6.0
}

File: dump/database_json/polymerization_10.1002_pol.1959.120351215_2.json
{
  "monomer1": "vinylidene chloride",
  "monomer2": "vinyl oxazolidinone",
  "r_values": {
    "constant_1": 1.35,
    "constant_2": 0.08
  },
  "conf_intervals": {
    "constant_conf_1": null,
    "constant_conf_2": null
  },
  "temperature": 75.0,
  "temperature_unit": "°C",
  "solvent": "O=C1CCCCC1",
  "method": "solvent",
  "r-product": null,
  "source": "https://doi.org/10.1002/pol.1959.120351215",
  "calculation_method": "Kelen-Tudor",
  "polymerization_type": "free radical",
  "logP": 1.5196,
  "monomer1_smiles": "C=C(Cl)Cl",
  "monomer2_smiles": "C=CN1CCOC1=O",
  "polytype_emb_1": 7.496725795633088,
  "polytype_emb_2": -0.4631906941937577,
  "method_emb_1": 6.958462891419976,
  "method_emb_2": 6.651678436014861,
  "solvent_logP": 1.5196,
  "solvent_TPSA": 17.07,
  "solvent_HBA": 1.0,
  "solvent_HBD": 0.0,
  "solvent_FractionCSP3": 0.8333333333333334,
  "solvent_MolMR": 28.091999999999985,
  "solvent_LabuteASA": 43.719652546327126,
  "solvent_NumRotatableBonds": 0.0,
  "solvent_RingCount": 1.0,
  "solvent_HeavyAtomCount": 7.0
}

File: dump/database_json/polymerization_10.1002_pol.1959.120351215_4.json
{
  "monomer1": "N-Vinylethylurethane",
  "monomer2": "Vinyl acetate",
  "r_values": {
    "constant_1": 0.33,
    "constant_2": 0.33
  },
  "conf_intervals": {
    "constant_conf_1": null,
    "constant_conf_2": null
  },
  "temperature": 65.0,
  "temperature_unit": "°C",
  "solvent": "CO",
  "method": "solvent",
  "r-product": 0.109,
  "source": "https://doi.org/10.1002/pol.1959.120351215",
  "calculation_method": "Alfrey-Price",
  "polymerization_type": "free radical",
  "logP": -0.3915,
  "monomer1_smiles": "C=CCCNC(=O)OCC",
  "monomer2_smiles": "C=COC(C)=O",
  "polytype_emb_1": 7.496725795633088,
  "polytype_emb_2": -0.4631906941937577,
  "method_emb_1": 6.958462891419976,
  "method_emb_2": 6.651678436014861,
  "solvent_logP": -0.3915,
  "solvent_TPSA": 20.23,
  "solvent_HBA": 1.0,
  "solvent_HBD": 1.0,
  "solvent_FractionCSP3": 1.0,
  "solvent_MolMR": 8.1428,
  "solvent_LabuteASA": 13.533484780025564,
  "solvent_NumRotatableBonds": 0.0,
  "solvent_RingCount": 0.0,
  "solvent_HeavyAtomCount": 2.0
}

File: dump/database_json/polymerization_10.1002_pol.1959.120351215_6.json
{
  "monomer1": "vinyl acetate",
  "monomer2": "vinyl oxazolidinone",
  "r_values": {
    "constant_1": 0.6,
    "constant_2": 1.5
  },
  "conf_intervals": {
    "constant_conf_1": null,
    "constant_conf_2": null
  },
  "temperature": 75.0,
  "temperature_unit": "°C",
  "solvent": "CC(C)=O.O",
  "method": "solvent",
  "r-product": null,
  "source": "https://doi.org/10.1002/pol.1959.120351215",
  "calculation_method": "Kelen-Tudor",
  "polymerization_type": "free radical",
  "logP": -0.2294,
  "monomer1_smiles": "C=COC(C)=O",
  "monomer2_smiles": "C=CN1CCOC1=O",
  "polytype_emb_1": 7.496725795633088,
  "polytype_emb_2": -0.4631906941937577,
  "method_emb_1": 6.958462891419976,
  "method_emb_2": 6.651678436014861,
  "solvent_logP": -0.2294,
  "solvent_TPSA": 48.57,
  "solvent_HBA": 1.0,
  "solvent_HBD": 0.0,
  "solvent_FractionCSP3": 0.6666666666666666,
  "solvent_MolMR": 19.968799999999998,
  "solvent_LabuteASA": 31.111410785080903,
  "solvent_NumRotatableBonds": 0.0,
  "solvent_RingCount": 0.0,
  "solvent_HeavyAtomCount": 5.0
}

File: dump/database_json/polymerization_10.1002_pol.1959.120351215_8.json
{
  "monomer1": "methyl methacrylate",
  "monomer2": "vinyl oxazolidinone",
  "r_values": {
    "constant_1": 6.0,
    "constant_2": 0.03
  },
  "conf_intervals": {
    "constant_conf_1": null,
    "constant_conf_2": null
  },
  "temperature": 75.0,
  "temperature_unit": "°C",
  "solvent": "c1ccccc1",
  "method": "solvent",
  "r-product": null,
  "source": "https://doi.org/10.1002/pol.1959.120351215",
  "calculation_method": "Kelen-Tudor",
  "polymerization_type": "free radical",
  "logP": 1.6866,
  "monomer1_smiles": "C=C(C)C(=O)OC",
  "monomer2_smiles": "C=CN1CCOC1=O",
  "polytype_emb_1": 7.496725795633088,
  "polytype_emb_2": -0.4631906941937577,
  "method_emb_1": 6.958462891419976,
  "method_emb_2": 6.651678436014861,
  "solvent_logP": 1.6866,
  "solvent_TPSA": 0.0,
  "solvent_HBA": 0.0,
  "solvent_HBD": 0.0,
  "solvent_FractionCSP3": 0.0,
  "solvent_MolMR": 26.441999999999993,
  "solvent_LabuteASA": 37.43140311949697,
  "solvent_NumRotatableBonds": 0.0,
  "solvent_RingCount": 1.0,
  "solvent_HeavyAtomCount": 6.0
}

File: dump/database_json/polymerization_10.1002_pol.1959.1203613010_1.json
{
  "monomer1": "Octadecyl acrylate",
  "monomer2": "Acrylonitrile",
  "r_values": {
    "constant_1": 4.1,
    "constant_2": 1.2
  },
  "conf_intervals": {
    "constant_conf_1": 0.8,
    "constant_conf_2": 0.1
  },
  "temperature": 60.0,
  "temperature_unit": "°C",
  "solvent": "O",
  "method": "bulk",
  "r-product": null,
  "source": "https://doi.org/10.1002/pol.1959.1203613010",
  "calculation_method": "Fineman-Ross",
  "polymerization_type": "free radical",
  "logP": -0.8247,
  "publication_year": 1959,
  "monomer1_smiles": "C=CC(=O)OCCCCCCCCCCCCCCCCCC",
  "monomer2_smiles": "C=CC#N",
  "polytype_emb_1": 7.496725795633088,
  "polytype_emb_2": -0.4631906941937577,
  "method_emb_1": -7.23088245290138,
  "method_emb_2": -0.5848044902383194,
  "solvent_logP": -0.8247,
  "solvent_TPSA": 31.5,
  "solvent_HBA": 0.0,
  "solvent_HBD": 0.0,
  "solvent_FractionCSP3": 0.0,
  "solvent_MolMR": 3.6138,
  "solvent_LabuteASA": 6.84923118831809,
  "solvent_NumRotatableBonds": 0.0,
  "solvent_RingCount": 0.0,
  "solvent_HeavyAtomCount": 1.0
}

File: dump/database_json/polymerization_10.1002_pol.1959.1203613010_2.json
{
  "monomer1": "Butyl acrylate",
  "monomer2": "Acrylonitrile",
  "r_values": {
    "constant_1": 1.2,
    "constant_2": 0.89
  },
  "conf_intervals": {
    "constant_conf_1": 0.1,
    "constant_conf_2": 0.08
  },
  "temperature": 60.0,
  "temperature_unit": "°C",
  "solvent": "O",
  "method": "bulk",
  "r-product": null,
  "source": "https://doi.org/10.1002/pol.1959.1203613010",
  "calculation_method": "Fineman-Ross",
  "polymerization_type": "free radical",
  "logP": -0.8247,
  "publication_year": 1959,
  "monomer1_smiles": "C=CC(=O)OCCCC",
  "monomer2_smiles": "C=CC#N",
  "polytype_emb_1": 7.496725795633088,
  "polytype_emb_2": -0.4631906941937577,
  "method_emb_1": -7.23088245290138,
  "method_emb_2": -0.5848044902383194,
  "solvent_logP": -0.8247,
  "solvent_TPSA": 31.5,
  "solvent_HBA": 0.0,
  "solvent_HBD": 0.0,
  "solvent_FractionCSP3": 0.0,
  "solvent_MolMR": 3.6138,
  "solvent_LabuteASA": 6.84923118831809,
  "solvent_NumRotatableBonds": 0.0,
  "solvent_RingCount": 0.0,
  "solvent_HeavyAtomCount": 1.0
}

File: dump/database_json/polymerization_10.1002_pol.1959.1203613010_3.json
{
  "monomer1": "Dodecyl acrylate",
  "monomer2": "Acrylonitrile",
  "r_values": {
    "constant_1": 3.2,
    "constant_2": 1.3
  },
  "conf_intervals": {
    "constant_conf_1": 0.5,
    "constant_conf_2": 0.1
  },
  "temperature": 60.0,
  "temperature_unit": "°C",
  "solvent": "O",
  "method": "bulk",
  "r-product": null,
  "source": "https://doi.org/10.1002/pol.1959.1203613010",
  "calculation_method": "Fineman-Ross",
  "polymerization_type": "free radical",
  "logP": -0.8247,
  "publication_year": 1959,
  "monomer1_smiles": "C=CC(=O)OCCCCCCCCCCCC",
  "monomer2_smiles": "C=CC#N",
  "polytype_emb_1": 7.496725795633088,
  "polytype_emb_2": -0.4631906941937577,
  "method_emb_1": -7.23088245290138,
  "method_emb_2": -0.5848044902383194,
  "solvent_logP": -0.8247,
  "solvent_TPSA": 31.5,
  "solvent_HBA": 0.0,
  "solvent_HBD": 0.0,
  "solvent_FractionCSP3": 0.0,
  "solvent_MolMR": 3.6138,
  "solvent_LabuteASA": 6.84923118831809,
  "solvent_NumRotatableBonds": 0.0,
  "solvent_RingCount": 0.0,
  "solvent_HeavyAtomCount": 1.0
}

File: dump/database_json/polymerization_10.1002_pol.1959.1203613010_4.json
{
  "monomer1": "Methyl acrylate",
  "monomer2": "Acrylonitrile",
  "r_values": {
    "constant_1": 1.4,
    "constant_2": 0.95
  },
  "conf_intervals": {
    "constant_conf_1": 0.1,
    "constant_conf_2": 0.05
  },
  "temperature": 60.0,
  "temperature_unit": "°C",
  "solvent": "O",
  "method": "bulk",
  "r-product": null,
  "source": "https://doi.org/10.1002/pol.1959.1203613010",
  "calculation_method": "Fineman-Ross",
  "polymerization_type": "free radical",
  "logP": -0.8247,
  "monomer1_smiles": "C=CC(=O)OC",
  "monomer2_smiles": "C=CC#N",
  "polytype_emb_1": 7.496725795633088,
  "polytype_emb_2": -0.4631906941937577,
  "method_emb_1": -7.23088245290138,
  "method_emb_2": -0.5848044902383194,
  "solvent_logP": -0.8247,
  "solvent_TPSA": 31.5,
  "solvent_HBA": 0.0,
  "solvent_HBD": 0.0,
  "solvent_FractionCSP3": 0.0,
  "solvent_MolMR": 3.6138,
  "solvent_LabuteASA": 6.84923118831809,
  "solvent_NumRotatableBonds": 0.0,
  "solvent_RingCount": 0.0,
  "solvent_HeavyAtomCount": 1.0
}

File: dump/database_json/polymerization_10.1002_pol.1959.1203613010_6.json
{
  "monomer1": "Butyl acrylate",
  "monomer2": "Acrylonitrile",
  "r_values": {
    "constant_1": 1.2,
    "constant_2": 0.89
  },
  "conf_intervals": {
    "constant_conf_1": 0.1,
    "constant_conf_2": 0.08
  },
  "temperature": 60.0,
  "temperature_unit": "°C",
  "solvent": "O",
  "method": "bulk",
  "r-product": null,
  "source": "https://doi.org/10.1002/pol.1959.1203613010",
  "calculation_method": "Fineman-Ross",
  "polymerization_type": "free radical",
  "logP": -0.8247,
  "monomer1_smiles": "C=CC(=O)OCCCC",
  "monomer2_smiles": "C=CC#N",
  "polytype_emb_1": 7.496725795633088,
  "polytype_emb_2": -0.4631906941937577,
  "method_emb_1": -7.23088245290138,
  "method_emb_2": -0.5848044902383194,
  "solvent_logP": -0.8247,
  "solvent_TPSA": 31.5,
  "solvent_HBA": 0.0,
  "solvent_HBD": 0.0,
  "solvent_FractionCSP3": 0.0,
  "solvent_MolMR": 3.6138,
  "solvent_LabuteASA": 6.84923118831809,
  "solvent_NumRotatableBonds": 0.0,
  "solvent_RingCount": 0.0,
  "solvent_HeavyAtomCount": 1.0
}

File: dump/database_json/polymerization_10.1002_pol.1959.1203713211_1.json
{
  "monomer1": "N-Vinylsuccinimide",
  "monomer2": "Methyl Acrylate",
  "r_values": {
    "constant_1": 0.4,
    "constant_2": 1.2
  },
  "conf_intervals": {
    "constant_conf_1": null,
    "constant_conf_2": null
  },
  "temperature": 60.0,
  "temperature_unit": "°C",
  "solvent": null,
  "method": "bulk",
  "r-product": null,
  "source": "https://doi.org/10.1002/pol.1959.1203713211",
  "calculation_method": "Mayo-Lewis",
  "polymerization_type": "free radical",
  "publication_year": 1959,
  "monomer1_smiles": "C=CN1C(=O)CCC1=O",
  "monomer2_smiles": "C=CC(=O)OC",
  "polytype_emb_1": 7.496725795633088,
  "polytype_emb_2": -0.4631906941937577,
  "method_emb_1": -7.23088245290138,
  "method_emb_2": -0.5848044902383194
}

File: dump/database_json/polymerization_10.1002_pol.1959.1203713211_10.json
{
  "monomer1": "N-Vinylsuccinimide",
  "monomer2": "Acrylonitrile",
  "r_values": {
    "constant_1": 0.16,
    "constant_2": 0.54
  },
  "conf_intervals": {
    "constant_conf_1": null,
    "constant_conf_2": null
  },
  "temperature": 60.0,
  "temperature_unit": "°C",
  "solvent": null,
  "method": "bulk",
  "r-product": null,
  "source": "https://doi.org/10.1002/pol.1959.1203713211",
  "calculation_method": "Mayo-Lewis",
  "polymerization_type": "free radical",
  "monomer1_smiles": "C=CN1C(=O)CCC1=O",
  "monomer2_smiles": "C=CC#N",
  "polytype_emb_1": 7.496725795633088,
  "polytype_emb_2": -0.4631906941937577,
  "method_emb_1": -7.23088245290138,
  "method_emb_2": -0.5848044902383194
}

File: dump/database_json/polymerization_10.1002_pol.1959.1203713211_12.json
{
  "monomer1": "N-Vinylsuccinimide",
  "monomer2": "Methyl Acrylate",
  "r_values": {
    "constant_1": 0.4,
    "constant_2": 1.2
  },
  "conf_intervals": {
    "constant_conf_1": null,
    "constant_conf_2": null
  },
  "temperature": 60.0,
  "temperature_unit": "°C",
  "solvent": null,
  "method": "bulk",
  "r-product": null,
  "source": "https://doi.org/10.1002/pol.1959.1203713211",
  "calculation_method": "Mayo-Lewis",
  "polymerization_type": "free radical",
  "monomer1_smiles": "C=CN1C(=O)CCC1=O",
  "monomer2_smiles": "C=CC(=O)OC",
  "polytype_emb_1": 7.496725795633088,
  "polytype_emb_2": -0.4631906941937577,
  "method_emb_1": -7.23088245290138,
  "method_emb_2": -0.5848044902383194
}

File: dump/database_json/polymerization_10.1002_pol.1959.1203713211_3.json
{
  "monomer1": "N-Vinylsuccinimide",
  "monomer2": "n-Butyl Vinyl Ether",
  "r_values": {
    "constant_1": 15.0,
    "constant_2": 0.0
  },
  "conf_intervals": {
    "constant_conf_1": null,
    "constant_conf_2": null
  },
  "temperature": 60.0,
  "temperature_unit": "°C",
  "solvent": null,
  "method": "bulk",
  "r-product": null,
  "source": "https://doi.org/10.1002/pol.1959.1203713211",
  "calculation_method": "Mayo-Lewis",
  "polymerization_type": "free radical",
  "publication_year": 1959,
  "monomer1_smiles": "C=CN1C(=O)CCC1=O",
  "monomer2_smiles": "C=COCCCC",
  "polytype_emb_1": 7.496725795633088,
  "polytype_emb_2": -0.4631906941937577,
  "method_emb_1": -7.23088245290138,
  "method_emb_2": -0.5848044902383194
}

File: dump/database_json/polymerization_10.1002_pol.1959.1203713211_4.json
{
  "monomer1": "N-Vinylsuccinimide",
  "monomer2": "Acrylonitrile",
  "r_values": {
    "constant_1": 0.16,
    "constant_2": 0.54
  },
  "conf_intervals": {
    "constant_conf_1": null,
    "constant_conf_2": null
  },
  "temperature": 60.0,
  "temperature_unit": "°C",
  "solvent": null,
  "method": "bulk",
  "r-product": null,
  "source": "https://doi.org/10.1002/pol.1959.1203713211",
  "calculation_method": "Mayo-Lewis",
  "polymerization_type": "free radical",
  "publication_year": 1959,
  "monomer1_smiles": "C=CN1C(=O)CCC1=O",
  "monomer2_smiles": "C=CC#N",
  "polytype_emb_1": 7.496725795633088,
  "polytype_emb_2": -0.4631906941937577,
  "method_emb_1": -7.23088245290138,
  "method_emb_2": -0.5848044902383194
}

File: dump/database_json/polymerization_10.1002_pol.1959.1203713211_5.json
{
  "monomer1": "N-Vinylsuccinimide",
  "monomer2": "Styrene",
  "r_values": {
    "constant_1": 0.09,
    "constant_2": 7.0
  },
  "conf_intervals": {
    "constant_conf_1": null,
    "constant_conf_2": null
  },
  "temperature": 60.0,
  "temperature_unit": "°C",
  "solvent": null,
  "method": "bulk",
  "r-product": null,
  "source": "https://doi.org/10.1002/pol.1959.1203713211",
  "calculation_method": "Mayo-Lewis",
  "polymerization_type": "free radical",
  "publication_year": 1959,
  "monomer1_smiles": "C=CN1C(=O)CCC1=O",
  "monomer2_smiles": "C=Cc1ccccc1",
  "polytype_emb_1": 7.496725795633088,
  "polytype_emb_2": -0.4631906941937577,
  "method_emb_1": -7.23088245290138,
  "method_emb_2": -0.5848044902383194
}

File: dump/database_json/polymerization_10.1002_pol.1959.1203713211_6.json
{
  "monomer1": "N-Vinylsuccinimide",
  "monomer2": "Vinyl Acetate",
  "r_values": {
    "constant_1": 6.05,
    "constant_2": 0.18
  },
  "conf_intervals": {
    "constant_conf_1": null,
    "constant_conf_2": null
  },
  "temperature": 60.0,
  "temperature_unit": "°C",
  "solvent": null,
  "method": "bulk",
  "r-product": null,
  "source": "https://doi.org/10.1002/pol.1959.1203713211",
  "calculation_method": "Mayo-Lewis",
  "polymerization_type": "free radical",
  "publication_year": 1959,
  "monomer1_smiles": "C=CN1C(=O)CCC1=O",
  "monomer2_smiles": "C=COC(C)=O",
  "polytype_emb_1": 7.496725795633088,
  "polytype_emb_2": -0.4631906941937577,
  "method_emb_1": -7.23088245290138,
  "method_emb_2": -0.5848044902383194
}

File: dump/database_json/polymerization_10.1002_pol.1959.1203713211_9.json
{
  "monomer1": "N-Vinylsuccinimide",
  "monomer2": "Vinyl Acetate",
  "r_values": {
    "constant_1": 6.05,
    "constant_2": 0.18
  },
  "conf_intervals": {
    "constant_conf_1": null,
    "constant_conf_2": null
  },
  "temperature": 60.0,
  "temperature_unit": "°C",
  "solvent": null,
  "method": "bulk",
  "r-product": null,
  "source": "https://doi.org/10.1002/pol.1959.1203713211",
  "calculation_method": "Mayo-Lewis",
  "polymerization_type": "free radical",
  "monomer1_smiles": "C=CN1C(=O)CCC1=O",
  "monomer2_smiles": "C=COC(C)=O",
  "polytype_emb_1": 7.496725795633088,
  "polytype_emb_2": -0.4631906941937577,
  "method_emb_1": -7.23088245290138,
  "method_emb_2": -0.5848044902383194
}

File: dump/database_json/polymerization_10.1002_pol.1959.120391203_1.json
{
  "monomer1": "Styrene",
  "monomer2": "2-Methyl-5-vinylpyridine",
  "r_values": {
    "constant_1": 0.812,
    "constant_2": 0.91
  },
  "conf_intervals": {
    "constant_conf_1": 0.005,
    "constant_conf_2": 0.02
  },
  "temperature": 60.0,
  "temperature_unit": "°C",
  "solvent": null,
  "method": "bulk",
  "r-product": null,
  "source": "https://doi.org/10.1002/pol.1959.120391203",
  "calculation_method": "Fineman-Ross",
  "polymerization_type": "bulk",
  "monomer1_smiles": "C=Cc1ccccc1",
  "monomer2_smiles": "C=Cc1ccc(C)nc1",
  "polytype_emb_1": 1.6228767574413854,
  "polytype_emb_2": 7.238249323845892,
  "method_emb_1": -7.23088245290138,
  "method_emb_2": -0.5848044902383194
}

File: dump/database_json/polymerization_10.1002_pol.1959.120391203_2.json
{
  "monomer1": "Methyl methacrylate",
  "monomer2": "2-Methyl-5-vinylpyridine",
  "r_values": {
    "constant_1": 0.46,
    "constant_2": 0.61
  },
  "conf_intervals": {
    "constant_conf_1": 0.02,
    "constant_conf_2": 0.08
  },
  "temperature": 60.0,
  "temperature_unit": "°C",
  "solvent": null,
  "method": "bulk",
  "r-product": null,
  "source": "https://doi.org/10.1002/pol.1959.120391203",
  "calculation_method": "Fineman-Ross",
  "polymerization_type": "bulk",
  "monomer1_smiles": "C=C(C)C(=O)OC",
  "monomer2_smiles": "C=Cc1ccc(C)nc1",
  "polytype_emb_1": 1.6228767574413854,
  "polytype_emb_2": 7.238249323845892,
  "method_emb_1": -7.23088245290138,
  "method_emb_2": -0.5848044902383194
}

File: dump/database_json/polymerization_10.1002_pol.1959.120391203_4.json
{
  "monomer1": "Acrylonitrile",
  "monomer2": "2-Methyl-5-vinylpyridine",
  "r_values": {
    "constant_1": 0.116,
    "constant_2": 0.27
  },
  "conf_intervals": {
    "constant_conf_1": 0.003,
    "constant_conf_2": 0.04
  },
  "temperature": 60.0,
  "temperature_unit": "°C",
  "solvent": null,
  "method": "bulk",
  "r-product": null,
  "source": "https://doi.org/10.1002/pol.1959.120391203",
  "calculation_method": "Fineman-Ross",
  "polymerization_type": "bulk",
  "monomer1_smiles": "C=CC#N",
  "monomer2_smiles": "C=Cc1ccc(C)nc1",
  "polytype_emb_1": 1.6228767574413854,
  "polytype_emb_2": 7.238249323845892,
  "method_emb_1": -7.23088245290138,
  "method_emb_2": -0.5848044902383194
}
