Repository: lamalab-org/copolymer-reactivity

# copolymer-reactivity

A condition-aware machine-learning model and FastAPI service that predicts the **microstructure of radical copolymers** — *alternating*, *random*, or *gradient* — from two monomer structures and the reaction conditions (solvent, temperature, polymerisation mechanism), backed by a curated literature dataset of **3,791 copolymerisations from 1,206 publications**.

The model is served live at <https://polycarp.cheminfo.org> (web UI: [cheminfo-py/polycarp.cheminfo.org](https://github.com/cheminfo-py/polycarp.cheminfo.org)).

File: dump/database_json/polymerization_10.1002_pol.1959.1204113410_1.json
{
  "monomer1": "Crotonolactone",
  "monomer2": "Styrene",
  "r_values": {
    "constant_1": 8.5,
    "constant_2": 0.0
  },
  "conf_intervals": {
    "constant_conf_1": 5.0,
    "constant_conf_2": null
  },
  "temperature": 60.0,
  "temperature_unit": "°C",
  "solvent": "c1ccccc1",
  "method": "solvent",
  "r-product": null,
  "source": "https://doi.org/10.1002/pol.1959.1204113410",
  "calculation_method": null,
  "polymerization_type": "free radical",
  "logP": 1.6866,
  "monomer1_smiles": "O=C1C=CCO1",
  "monomer2_smiles": "C=Cc1ccccc1",
  "polytype_emb_1": 7.496725795633088,
  "polytype_emb_2": -0.4631906941937577,
  "method_emb_1": 6.958462891419976,
  "method_emb_2": 6.651678436014861,
  "solvent_logP": 1.6866,
  "solvent_TPSA": 0.0,
  "solvent_HBA": 0.0,
  "solvent_HBD": 0.0,
  "solvent_FractionCSP3": 0.0,
  "solvent_MolMR": 26.441999999999993,
  "solvent_LabuteASA": 37.43140311949697,
  "solvent_NumRotatableBonds": 0.0,
  "solvent_RingCount": 1.0,
  "solvent_HeavyAtomCount": 6.0
}

File: dump/database_json/polymerization_10.1002_pol.1959.1204113410_4.json
{
  "monomer1": "Vinylene Carbonate",
  "monomer2": "Methyl Vinyl Sulfide",
  "r_values": {
    "constant_1": 10.6,
    "constant_2": 0.05
  },
  "conf_intervals": {
    "constant_conf_1": 1.2,
    "constant_conf_2": 0.04
  },
  "temperature": 60.0,
  "temperature_unit": "°C",
  "solvent": "c1ccccc1",
  "method": "solvent",
  "r-product": null,
  "source": "https://doi.org/10.1002/pol.1959.1204113410",
  "calculation_method": null,
  "polymerization_type": "free radical",
  "logP": 1.6866,
  "monomer1_smiles": "O=c1occo1",
  "monomer2_smiles": "C=CSC",
  "polytype_emb_1": 7.496725795633088,
  "polytype_emb_2": -0.4631906941937577,
  "method_emb_1": 6.958462891419976,
  "method_emb_2": 6.651678436014861,
  "solvent_logP": 1.6866,
  "solvent_TPSA": 0.0,
  "solvent_HBA": 0.0,
  "solvent_HBD": 0.0,
  "solvent_FractionCSP3": 0.0,
  "solvent_MolMR": 26.441999999999993,
  "solvent_LabuteASA": 37.43140311949697,
  "solvent_NumRotatableBonds": 0.0,
  "solvent_RingCount": 1.0,
  "solvent_HeavyAtomCount": 6.0
}

File: dump/database_json/polymerization_10.1002_pol.1959.120411411_1.json
{
  "monomer1": "Acrylonitrile",
  "monomer2": "Styrene",
  "r_values": {
    "constant_1": 0.07,
    "constant_2": 0.37
  },
  "conf_intervals": {
    "constant_conf_1": 0.006,
    "constant_conf_2": 0.03
  },
  "temperature": 50.0,
  "temperature_unit": "°C",
  "solvent": null,
  "method": "bulk",
  "r-product": null,
  "source": "https://doi.org/10.1002/pol.1959.120411411",
  "calculation_method": "Mayo and Lewis",
  "polymerization_type": "free radical",
  "publication_year": 1959,
  "monomer1_smiles": "C=CC#N",
  "monomer2_smiles": "C=Cc1ccccc1",
  "polytype_emb_1": 7.496725795633088,
  "polytype_emb_2": -0.4631906941937577,
  "method_emb_1": -7.23088245290138,
  "method_emb_2": -0.5848044902383194
}

File: dump/database_json/polymerization_10.1002_pol.1959.120411411_2.json
{
  "monomer1": "Vinyl chloride",
  "monomer2": "Acrylonitrile",
  "r_values": {
    "constant_1": 0.052,
    "constant_2": 3.6
  },
  "conf_intervals": {
    "constant_conf_1": 0.009,
    "constant_conf_2": 0.2
  },
  "temperature": 50.0,
  "temperature_unit": "°C",
  "solvent": null,
  "method": "bulk",
  "r-product": null,
  "source": "https://doi.org/10.1002/pol.1959.120411411",
  "calculation_method": "Mayo and Lewis",
  "polymerization_type": "free radical",
  "publication_year": 1959,
  "monomer1_smiles": "C=CCl",
  "monomer2_smiles": "C=CC#N",
  "polytype_emb_1": 7.496725795633088,
  "polytype_emb_2": -0.4631906941937577,
  "method_emb_1": -7.23088245290138,
  "method_emb_2": -0.5848044902383194
}

File: dump/database_json/polymerization_10.1002_pol.1959.120411411_3.json
{
  "monomer1": "Vinylidene chloride",
  "monomer2": "Styrene",
  "r_values": {
    "constant_1": 2.1,
    "constant_2": 0.145
  },
  "conf_intervals": {
    "constant_conf_1": 0.2,
    "constant_conf_2": 0.009
  },
  "temperature": 50.0,
  "temperature_unit": "°C",
  "solvent": null,
  "method": "bulk",
  "r-product": null,
  "source": "https://doi.org/10.1002/pol.1959.120411411",
  "calculation_method": "Mayo and Lewis",
  "polymerization_type": "free radical",
  "monomer1_smiles": "C=C(Cl)Cl",
  "monomer2_smiles": "C=Cc1ccccc1",
  "polytype_emb_1": 7.496725795633088,
  "polytype_emb_2": -0.4631906941937577,
  "method_emb_1": -7.23088245290138,
  "method_emb_2": -0.5848044902383194
}

File: dump/database_json/polymerization_10.1002_pol.1960.120441421_3.json
{
  "monomer1": "acrylonitrile",
  "monomer2": "glycidyl methacrylate",
  "r_values": {
    "constant_1": 0.14,
    "constant_2": 1.32
  },
  "conf_intervals": {
    "constant_conf_1": null,
    "constant_conf_2": null
  },
  "temperature": 60.0,
  "temperature_unit": "°C",
  "solvent": "C1CCOC1",
  "method": "solvent",
  "r-product": null,
  "source": "https://doi.org/10.1002/pol.1960.120441421",
  "calculation_method": "previous paper",
  "polymerization_type": "free radical",
  "logP": 0.7968,
  "monomer1_smiles": "C=CC#N",
  "monomer2_smiles": "C=C(C)C(=O)OCC1CO1",
  "polytype_emb_1": 7.496725795633088,
  "polytype_emb_2": -0.4631906941937577,
  "method_emb_1": 6.958462891419976,
  "method_emb_2": 6.651678436014861,
  "solvent_logP": 0.7968,
  "solvent_TPSA": 9.23,
  "solvent_HBA": 1.0,
  "solvent_HBD": 0.0,
  "solvent_FractionCSP3": 1.0,
  "solvent_MolMR": 20.052999999999997,
  "solvent_LabuteASA": 31.941791446997026,
  "solvent_NumRotatableBonds": 0.0,
  "solvent_RingCount": 1.0,
  "solvent_HeavyAtomCount": 5.0
}

File: dump/database_json/polymerization_10.1002_pol.1960.120441421_4.json
{
  "monomer1": "styrene",
  "monomer2": "glycidyl methacrylate",
  "r_values": {
    "constant_1": 0.44,
    "constant_2": 0.53
  },
  "conf_intervals": {
    "constant_conf_1": null,
    "constant_conf_2": null
  },
  "temperature": 60.0,
  "temperature_unit": "°C",
  "solvent": "C1CCOC1",
  "method": "solvent",
  "r-product": null,
  "source": "https://doi.org/10.1002/pol.1960.120441421",
  "calculation_method": "previous paper",
  "polymerization_type": "free radical",
  "logP": 0.7968,
  "monomer1_smiles": "C=Cc1ccccc1",
  "monomer2_smiles": "C=C(C)C(=O)OCC1CO1",
  "polytype_emb_1": 7.496725795633088,
  "polytype_emb_2": -0.4631906941937577,
  "method_emb_1": 6.958462891419976,
  "method_emb_2": 6.651678436014861,
  "solvent_logP": 0.7968,
  "solvent_TPSA": 9.23,
  "solvent_HBA": 1.0,
  "solvent_HBD": 0.0,
  "solvent_FractionCSP3": 1.0,
  "solvent_MolMR": 20.052999999999997,
  "solvent_LabuteASA": 31.941791446997026,
  "solvent_NumRotatableBonds": 0.0,
  "solvent_RingCount": 1.0,
  "solvent_HeavyAtomCount": 5.0
}

File: dump/database_json/polymerization_10.1002_pol.1960.120441421_6.json
{
  "monomer1": "styrene",
  "monomer2": "glycidyl acrylate",
  "r_values": {
    "constant_1": 0.6,
    "constant_2": 0.17
  },
  "conf_intervals": {
    "constant_conf_1": null,
    "constant_conf_2": null
  },
  "temperature": 60.0,
  "temperature_unit": "°C",
  "solvent": "C1CCOC1",
  "method": "solvent",
  "r-product": null,
  "source": "https://doi.org/10.1002/pol.1960.120441421",
  "calculation_method": "Fineman and Ross",
  "polymerization_type": "free radical",
  "logP": 0.7968,
  "monomer1_smiles": "C=Cc1ccccc1",
  "monomer2_smiles": "C=CC(=O)OCC1CO1",
  "polytype_emb_1": 7.496725795633088,
  "polytype_emb_2": -0.4631906941937577,
  "method_emb_1": 6.958462891419976,
  "method_emb_2": 6.651678436014861,
  "solvent_logP": 0.7968,
  "solvent_TPSA": 9.23,
  "solvent_HBA": 1.0,
  "solvent_HBD": 0.0,
  "solvent_FractionCSP3": 1.0,
  "solvent_MolMR": 20.052999999999997,
  "solvent_LabuteASA": 31.941791446997026,
  "solvent_NumRotatableBonds": 0.0,
  "solvent_RingCount": 1.0,
  "solvent_HeavyAtomCount": 5.0
}

File: dump/database_json/polymerization_10.1002_pol.1961.100090625_1.json
{
  "monomer1": "Vinyl Chloride",
  "monomer2": "Acrylic Acid",
  "r_values": {
    "constant_1": 0.025,
    "constant_2": 6.4
  },
  "conf_intervals": {
    "constant_conf_1": null,
    "constant_conf_2": null
  },
  "temperature": 50.0,
  "temperature_unit": "°C",
  "solvent": "C1COCCO1",
  "method": "solvent",
  "r-product": null,
  "source": "https://doi.org/10.1002/pol.1961.100090625",
  "calculation_method": "Fineman-Ross",
  "polymerization_type": "free radical",
  "logP": 0.03320000000000001,
  "monomer1_smiles": "C=CCl",
  "monomer2_smiles": "C=CC(=O)O",
  "polytype_emb_1": 7.496725795633088,
  "polytype_emb_2": -0.4631906941937577,
  "method_emb_1": 6.958462891419976,
  "method_emb_2": 6.651678436014861,
  "solvent_logP": 0.03320000000000001,
  "solvent_TPSA": 18.46,
  "solvent_HBA": 2.0,
  "solvent_HBD": 0.0,
  "solvent_FractionCSP3": 1.0,
  "solvent_MolMR": 21.637999999999995,
  "solvent_LabuteASA": 37.055336676503906,
  "solvent_NumRotatableBonds": 0.0,
  "solvent_RingCount": 1.0,
  "solvent_HeavyAtomCount": 6.0
}

File: dump/database_json/polymerization_10.1002_pol.1961.100090625_2.json
{
  "monomer1": "Vinylidene Chloride",
  "monomer2": "Acrylic Acid",
  "r_values": {
    "constant_1": 0.46,
    "constant_2": 1.26
  },
  "conf_intervals": {
    "constant_conf_1": null,
    "constant_conf_2": null
  },
  "temperature": 50.0,
  "temperature_unit": "°C",
  "solvent": "C1COCCO1",
  "method": "solvent",
  "r-product": null,
  "source": "https://doi.org/10.1002/pol.1961.100090625",
  "calculation_method": "Fineman-Ross",
  "polymerization_type": "free radical",
  "logP": 0.03320000000000001,
  "monomer1_smiles": "C=C(Cl)Cl",
  "monomer2_smiles": "C=CC(=O)O",
  "polytype_emb_1": 7.496725795633088,
  "polytype_emb_2": -0.4631906941937577,
  "method_emb_1": 6.958462891419976,
  "method_emb_2": 6.651678436014861,
  "solvent_logP": 0.03320000000000001,
  "solvent_TPSA": 18.46,
  "solvent_HBA": 2.0,
  "solvent_HBD": 0.0,
  "solvent_FractionCSP3": 1.0,
  "solvent_MolMR": 21.637999999999995,
  "solvent_LabuteASA": 37.055336676503906,
  "solvent_NumRotatableBonds": 0.0,
  "solvent_RingCount": 1.0,
  "solvent_HeavyAtomCount": 6.0
}

File: dump/database_json/polymerization_10.1002_pol.1961.100090625_7.json
{
  "monomer1": "Vinyl Chloride",
  "monomer2": "Acrylyl Chloride",
  "r_values": {
    "constant_1": 0.017,
    "constant_2": 2.65
  },
  "conf_intervals": {
    "constant_conf_1": null,
    "constant_conf_2": null
  },
  "temperature": 50.0,
  "temperature_unit": "°C",
  "solvent": "ClCCCl",
  "method": "solvent",
  "r-product": null,
  "source": "https://doi.org/10.1002/pol.1961.100090625",
  "calculation_method": "Fineman-Ross",
  "polymerization_type": "free radical",
  "logP": 1.464,
  "monomer1_smiles": "C=CCl",
  "monomer2_smiles": "C=CC(=O)Cl",
  "polytype_emb_1": 7.496725795633088,
  "polytype_emb_2": -0.4631906941937577,
  "method_emb_1": 6.958462891419976,
  "method_emb_2": 6.651678436014861,
  "solvent_logP": 1.464,
  "solvent_TPSA": 0.0,
  "solvent_HBA": 0.0,
  "solvent_HBD": 0.0,
  "solvent_FractionCSP3": 1.0,
  "solvent_MolMR": 21.439999999999994,
  "solvent_LabuteASA": 35.71072559598951,
  "solvent_NumRotatableBonds": 1.0,
  "solvent_RingCount": 0.0,
  "solvent_HeavyAtomCount": 4.0
}

File: dump/database_json/polymerization_10.1002_pol.1961.100090625_8.json
{
  "monomer1": "Vinylidene Chloride",
  "monomer2": "Acrylyl Chloride",
  "r_values": {
    "constant_1": 0.5,
    "constant_2": 1.12
  },
  "conf_intervals": {
    "constant_conf_1": null,
    "constant_conf_2": null
  },
  "temperature": 50.0,
  "temperature_unit": "°C",
  "solvent": "ClCCCl",
  "method": "solvent",
  "r-product": null,
  "source": "https://doi.org/10.1002/pol.1961.100090625",
  "calculation_method": "Fineman-Ross",
  "polymerization_type": "free radical",
  "logP": 1.464,
  "monomer1_smiles": "C=C(Cl)Cl",
  "monomer2_smiles": "C=CC(=O)Cl",
  "polytype_emb_1": 7.496725795633088,
  "polytype_emb_2": -0.4631906941937577,
  "method_emb_1": 6.958462891419976,
  "method_emb_2": 6.651678436014861,
  "solvent_logP": 1.464,
  "solvent_TPSA": 0.0,
  "solvent_HBA": 0.0,
  "solvent_HBD": 0.0,
  "solvent_FractionCSP3": 1.0,
  "solvent_MolMR": 21.439999999999994,
  "solvent_LabuteASA": 35.71072559598951,
  "solvent_NumRotatableBonds": 1.0,
  "solvent_RingCount": 0.0,
  "solvent_HeavyAtomCount": 4.0
}

File: dump/database_json/polymerization_10.1002_pol.1961.120471215_1.json
{
  "monomer1": "Styrene",
  "monomer2": "N-Vinylsuccinimide",
  "r_values": {
    "constant_1": 0.07,
    "constant_2": 10.5
  },
  "conf_intervals": {
    "constant_conf_1": null,
    "constant_conf_2": null
  },
  "temperature": 60.0,
  "temperature_unit": "°C",
  "solvent": null,
  "method": "bulk",
  "r-product": null,
  "source": "https://doi.org/10.1002/pol.1961.120471215",
  "calculation_method": "Fineman-Ross",
  "polymerization_type": "free radical",
  "monomer1_smiles": "C=Cc1ccccc1",
  "monomer2_smiles": "C=CN1C(=O)CCC1=O",
  "polytype_emb_1": 7.496725795633088,
  "polytype_emb_2": -0.4631906941937577,
  "method_emb_1": -7.23088245290138,
  "method_emb_2": -0.5848044902383194
}

File: dump/database_json/polymerization_10.1002_pol.1961.120471215_2.json
{
  "monomer1": "Vinyl acetate",
  "monomer2": "N-Vinylsuccinimide",
  "r_values": {
    "constant_1": 6.1,
    "constant_2": 0.14
  },
  "conf_intervals": {
    "constant_conf_1": null,
    "constant_conf_2": null
  },
  "temperature": 60.0,
  "temperature_unit": "°C",
  "solvent": null,
  "method": "bulk",
  "r-product": null,
  "source": "https://doi.org/10.1002/pol.1961.120471215",
  "calculation_method": "Fineman-Ross",
  "polymerization_type": "free radical",
  "monomer1_smiles": "C=COC(C)=O",
  "monomer2_smiles": "C=CN1C(=O)CCC1=O",
  "polytype_emb_1": 7.496725795633088,
  "polytype_emb_2": -0.4631906941937577,
  "method_emb_1": -7.23088245290138,
  "method_emb_2": -0.5848044902383194
}

File: dump/database_json/polymerization_10.1002_pol.1961.120471215_3.json
{
  "monomer1": "Vinylidene chloride",
  "monomer2": "N-Vinylsuccinimide",
  "r_values": {
    "constant_1": 0.32,
    "constant_2": 1.44
  },
  "conf_intervals": {
    "constant_conf_1": null,
    "constant_conf_2": null
  },
  "temperature": 60.0,
  "temperature_unit": "°C",
  "solvent": null,
  "method": "bulk",
  "r-product": null,
  "source": "https://doi.org/10.1002/pol.1961.120471215",
  "calculation_method": "Fineman-Ross",
  "polymerization_type": "free radical",
  "monomer1_smiles": "C=C(Cl)Cl",
  "monomer2_smiles": "C=CN1C(=O)CCC1=O",
  "polytype_emb_1": 7.496725795633088,
  "polytype_emb_2": -0.4631906941937577,
  "method_emb_1": -7.23088245290138,
  "method_emb_2": -0.5848044902383194
}

File: dump/database_json/polymerization_10.1002_pol.1961.120471215_6.json
{
  "monomer1": "Methylmethacrylate",
  "monomer2": "N-Vinylsuccinimide",
  "r_values": {
    "constant_1": 0.064,
    "constant_2": 9.5
  },
  "conf_intervals": {
    "constant_conf_1": null,
    "constant_conf_2": null
  },
  "temperature": 60.0,
  "temperature_unit": "°C",
  "solvent": null,
  "method": "bulk",
  "r-product": null,
  "source": "https://doi.org/10.1002/pol.1961.120471215",
  "calculation_method": "Fineman-Ross",
  "polymerization_type": "free radical",
  "monomer1_smiles": "C=C(C)C(=O)OC",
  "monomer2_smiles": "C=CN1C(=O)CCC1=O",
  "polytype_emb_1": 7.496725795633088,
  "polytype_emb_2": -0.4631906941937577,
  "method_emb_1": -7.23088245290138,
  "method_emb_2": -0.5848044902383194
}

File: dump/database_json/polymerization_10.1002_pol.1961.120471521_4.json
{
  "monomer1": "n-Butyl methacrylate",
  "monomer2": "Acrylonitrile",
  "r_values": {
    "constant_1": 1.08,
    "constant_2": 0.31
  },
  "conf_intervals": {
    "constant_conf_1": null,
    "constant_conf_2": null
  },
  "temperature": 59.8,
  "temperature_unit": "°C",
  "solvent": "CC(C)=O.CN(C)C=O",
  "method": "solvent",
  "r-product": 0.3348,
  "source": "https://doi.org/10.1002/pol.1961.120471521",
  "calculation_method": null,
  "polymerization_type": "free radical",
  "logP": 0.29969999999999986,
  "monomer1_smiles": "C=C(C)C(=O)OCCCC",
  "monomer2_smiles": "C=CC#N",
  "polytype_emb_1": 7.496725795633088,
  "polytype_emb_2": -0.4631906941937577,
  "method_emb_1": 6.958462891419976,
  "method_emb_2": 6.651678436014861,
  "solvent_logP": 0.29969999999999986,
  "solvent_TPSA": 37.38,
  "solvent_HBA": 2.0,
  "solvent_HBD": 0.0,
  "solvent_FractionCSP3": 0.6666666666666666,
  "solvent_MolMR": 36.105999999999995,
  "solvent_LabuteASA": 55.65267062363271,
  "solvent_NumRotatableBonds": 1.0,
  "solvent_RingCount": 0.0,
  "solvent_HeavyAtomCount": 9.0
}

File: dump/database_json/polymerization_10.1002_pol.1961.120471521_5.json
{
  "monomer1": "Isobutyl methacrylate",
  "monomer2": "Acrylonitrile",
  "r_values": {
    "constant_1": 1.04,
    "constant_2": 0.21
  },
  "conf_intervals": {
    "constant_conf_1": null,
    "constant_conf_2": null
  },
  "temperature": 59.8,
  "temperature_unit": "°C",
  "solvent": "CC(C)=O.CN(C)C=O",
  "method": "solvent",
  "r-product": 0.2184,
  "source": "https://doi.org/10.1002/pol.1961.120471521",
  "calculation_method": null,
  "polymerization_type": "free radical",
  "logP": 0.29969999999999986,
  "monomer1_smiles": "C=C(C)C(=O)OCC(C)C",
  "monomer2_smiles": "C=CC#N",
  "polytype_emb_1": 7.496725795633088,
  "polytype_emb_2": -0.4631906941937577,
  "method_emb_1": 6.958462891419976,
  "method_emb_2": 6.651678436014861,
  "solvent_logP": 0.29969999999999986,
  "solvent_TPSA": 37.38,
  "solvent_HBA": 2.0,
  "solvent_HBD": 0.0,
  "solvent_FractionCSP3": 0.6666666666666666,
  "solvent_MolMR": 36.105999999999995,
  "solvent_LabuteASA": 55.65267062363271,
  "solvent_NumRotatableBonds": 1.0,
  "solvent_RingCount": 0.0,
  "solvent_HeavyAtomCount": 9.0
}

File: dump/database_json/polymerization_10.1002_pol.1961.120471521_6.json
{
  "monomer1": "n-Butyl methacrylate",
  "monomer2": "Vinyl acetate",
  "r_values": {
    "constant_1": 28.8,
    "constant_2": 0.023
  },
  "conf_intervals": {
    "constant_conf_1": null,
    "constant_conf_2": null
  },
  "temperature": 59.8,
  "temperature_unit": "°C",
  "solvent": "CC(C)=O",
  "method": "solvent",
  "r-product": 0.6624,
  "source": "https://doi.org/10.1002/pol.1961.120471521",
  "calculation_method": null,
  "polymerization_type": "free radical",
  "logP": 0.5952999999999999,
  "monomer1_smiles": "C=C(C)C(=O)OCCCC",
  "monomer2_smiles": "C=COC(C)=O",
  "polytype_emb_1": 7.496725795633088,
  "polytype_emb_2": -0.4631906941937577,
  "method_emb_1": 6.958462891419976,
  "method_emb_2": 6.651678436014861,
  "solvent_logP": 0.5952999999999999,
  "solvent_TPSA": 17.07,
  "solvent_HBA": 1.0,
  "solvent_HBD": 0.0,
  "solvent_FractionCSP3": 0.6666666666666666,
  "solvent_MolMR": 16.355,
  "solvent_LabuteASA": 25.63065735666653,
  "solvent_NumRotatableBonds": 0.0,
  "solvent_RingCount": 0.0,
  "solvent_HeavyAtomCount": 4.0
}

File: dump/database_json/polymerization_10.1002_pol.1961.120471521_7.json
{
  "monomer1": "Isobutyl methacrylate",
  "monomer2": "Vinyl acetate",
  "r_values": {
    "constant_1": 29.8,
    "constant_2": 0.025
  },
  "conf_intervals": {
    "constant_conf_1": null,
    "constant_conf_2": null
  },
  "temperature": 59.8,
  "temperature_unit": "°C",
  "solvent": "CC(C)=O",
  "method": "solvent",
  "r-product": 0.745,
  "source": "https://doi.org/10.1002/pol.1961.120471521",
  "calculation_method": null,
  "polymerization_type": "free radical",
  "logP": 0.5952999999999999,
  "monomer1_smiles": "C=C(C)C(=O)OCC(C)C",
  "monomer2_smiles": "C=COC(C)=O",
  "polytype_emb_1": 7.496725795633088,
  "polytype_emb_2": -0.4631906941937577,
  "method_emb_1": 6.958462891419976,
  "method_emb_2": 6.651678436014861,
  "solvent_logP": 0.5952999999999999,
  "solvent_TPSA": 17.07,
  "solvent_HBA": 1.0,
  "solvent_HBD": 0.0,
  "solvent_FractionCSP3": 0.6666666666666666,
  "solvent_MolMR": 16.355,
  "solvent_LabuteASA": 25.63065735666653,
  "solvent_NumRotatableBonds": 0.0,
  "solvent_RingCount": 0.0,
  "solvent_HeavyAtomCount": 4.0
}

File: dump/database_json/polymerization_10.1002_pol.1961.1205012010_1.json
{
  "monomer1": "1-Deoxy-1-methacrylamido-D-glucitol",
  "monomer2": "Vinyl acetate",
  "r_values": {
    "constant_1": 0.56,
    "constant_2": 0.16
  },
  "conf_intervals": {
    "constant_conf_1": null,
    "constant_conf_2": null
  },
  "temperature": 50.0,
  "temperature_unit": "°C",
  "solvent": "O",
  "method": "solvent",
  "r-product": null,
  "source": "https://doi.org/10.1002/pol.1961.1205012010",
  "calculation_method": "Fineman-Ross",
  "polymerization_type": "free radical",
  "logP": -0.8247,
  "monomer1_smiles": "C=C(C)C(=O)NC[C@H](O)[C@@H](O)[C@H](O)[C@H](O)CO",
  "monomer2_smiles": "C=COC(C)=O",
  "polytype_emb_1": 7.496725795633088,
  "polytype_emb_2": -0.4631906941937577,
  "method_emb_1": 6.958462891419976,
  "method_emb_2": 6.651678436014861,
  "solvent_logP": -0.8247,
  "solvent_TPSA": 31.5,
  "solvent_HBA": 0.0,
  "solvent_HBD": 0.0,
  "solvent_FractionCSP3": 0.0,
  "solvent_MolMR": 3.6138,
  "solvent_LabuteASA": 6.84923118831809,
  "solvent_NumRotatableBonds": 0.0,
  "solvent_RingCount": 0.0,
  "solvent_HeavyAtomCount": 1.0
}

File: dump/database_json/polymerization_10.1002_pol.1961.1205012010_2.json
{
  "monomer1": "1-Deoxy-1-methacrylamido-D-glucitol",
  "monomer2": "Styrene",
  "r_values": {
    "constant_1": 0.005,
    "constant_2": 2.09
  },
  "conf_intervals": {
    "constant_conf_1": null,
    "constant_conf_2": null
  },
  "temperature": 50.0,
  "temperature_unit": "°C",
  "solvent": "CO",
  "method": "solvent",
  "r-product": null,
  "source": "https://doi.org/10.1002/pol.1961.1205012010",
  "calculation_method": "Fineman-Ross",
  "polymerization_type": "free radical",
  "logP": -0.3915,
  "publication_year": 1961,
  "monomer1_smiles": "C=C(C)C(=O)NC[C@H](O)[C@@H](O)[C@H](O)[C@H](O)CO",
  "monomer2_smiles": "C=Cc1ccccc1",
  "polytype_emb_1": 7.496725795633088,
  "polytype_emb_2": -0.4631906941937577,
  "method_emb_1": 6.958462891419976,
  "method_emb_2": 6.651678436014861,
  "solvent_logP": -0.3915,
  "solvent_TPSA": 20.23,
  "solvent_HBA": 1.0,
  "solvent_HBD": 1.0,
  "solvent_FractionCSP3": 1.0,
  "solvent_MolMR": 8.1428,
  "solvent_LabuteASA": 13.533484780025564,
  "solvent_NumRotatableBonds": 0.0,
  "solvent_RingCount": 0.0,
  "solvent_HeavyAtomCount": 2.0
}

File: dump/database_json/polymerization_10.1002_pol.1961.1205012010_3.json
{
  "monomer1": "1-Acrylamido-1-deoxy-D-glucitol",
  "monomer2": "Styrene",
  "r_values": {
    "constant_1": 0.056,
    "constant_2": 2.72
  },
  "conf_intervals": {
    "constant_conf_1": null,
    "constant_conf_2": null
  },
  "temperature": 50.0,
  "temperature_unit": "°C",
  "solvent": "CO",
  "method": "solvent",
  "r-product": null,
  "source": "https://doi.org/10.1002/pol.1961.1205012010",
  "calculation_method": "Fineman-Ross",
  "polymerization_type": "free radical",
  "logP": -0.3915,
  "publication_year": 1961,
  "monomer1_smiles": "C=CC(=O)NC[C@H](O)[C@@H](O)[C@H](O)[C@H](O)CO",
  "monomer2_smiles": "C=Cc1ccccc1",
  "polytype_emb_1": 7.496725795633088,
  "polytype_emb_2": -0.4631906941937577,
  "method_emb_1": 6.958462891419976,
  "method_emb_2": 6.651678436014861,
  "solvent_logP": -0.3915,
  "solvent_TPSA": 20.23,
  "solvent_HBA": 1.0,
  "solvent_HBD": 1.0,
  "solvent_FractionCSP3": 1.0,
  "solvent_MolMR": 8.1428,
  "solvent_LabuteASA": 13.533484780025564,
  "solvent_NumRotatableBonds": 0.0,
  "solvent_RingCount": 0.0,
  "solvent_HeavyAtomCount": 2.0
}

File: dump/database_json/polymerization_10.1002_pol.1961.1205012010_4.json
{
  "monomer1": "1-Acrylamido-1-deoxy-D-glucitol",
  "monomer2": "Methyl methacrylate",
  "r_values": {
    "constant_1": 0.206,
    "constant_2": 4.22
  },
  "conf_intervals": {
    "constant_conf_1": null,
    "constant_conf_2": null
  },
  "temperature": 50.0,
  "temperature_unit": "°C",
  "solvent": "CO",
  "method": "solvent",
  "r-product": null,
  "source": "https://doi.org/10.1002/pol.1961.1205012010",
  "calculation_method": "Fineman-Ross",
  "polymerization_type": "free radical",
  "logP": -0.3915,
  "publication_year": 1961,
  "monomer1_smiles": "C=CC(=O)NC[C@H](O)[C@@H](O)[C@H](O)[C@H](O)CO",
  "monomer2_smiles": "C=C(C)C(=O)OC",
  "polytype_emb_1": 7.496725795633088,
  "polytype_emb_2": -0.4631906941937577,
  "method_emb_1": 6.958462891419976,
  "method_emb_2": 6.651678436014861,
  "solvent_logP": -0.3915,
  "solvent_TPSA": 20.23,
  "solvent_HBA": 1.0,
  "solvent_HBD": 1.0,
  "solvent_FractionCSP3": 1.0,
  "solvent_MolMR": 8.1428,
  "solvent_LabuteASA": 13.533484780025564,
  "solvent_NumRotatableBonds": 0.0,
  "solvent_RingCount": 0.0,
  "solvent_HeavyAtomCount": 2.0
}

File: dump/database_json/polymerization_10.1002_pol.1961.1205012010_5.json
{
  "monomer1": "1-Acrylamido-1-deoxy-D-glucitol",
  "monomer2": "Vinyl acetate",
  "r_values": {
    "constant_1": 2.41,
    "constant_2": 0.18
  },
  "conf_intervals": {
    "constant_conf_1": null,
    "constant_conf_2": null
  },
  "temperature": 50.0,
  "temperature_unit": "°C",
  "solvent": "O",
  "method": "solvent",
  "r-product": null,
  "source": "https://doi.org/10.1002/pol.1961.1205012010",
  "calculation_method": "Fineman-Ross",
  "polymerization_type": "free radical",
  "logP": -0.8247,
  "publication_year": 1961,
  "monomer1_smiles": "C=CC(=O)NC[C@H](O)[C@@H](O)[C@H](O)[C@H](O)CO",
  "monomer2_smiles": "C=COC(C)=O",
  "polytype_emb_1": 7.496725795633088,
  "polytype_emb_2": -0.4631906941937577,
  "method_emb_1": 6.958462891419976,
  "method_emb_2": 6.651678436014861,
  "solvent_logP": -0.8247,
  "solvent_TPSA": 31.5,
  "solvent_HBA": 0.0,
  "solvent_HBD": 0.0,
  "solvent_FractionCSP3": 0.0,
  "solvent_MolMR": 3.6138,
  "solvent_LabuteASA": 6.84923118831809,
  "solvent_NumRotatableBonds": 0.0,
  "solvent_RingCount": 0.0,
  "solvent_HeavyAtomCount": 1.0
}

File: dump/database_json/polymerization_10.1002_pol.1961.1205012010_6.json
{
  "monomer1": "1-Deoxy-1-methacrylamido-D-glucitol",
  "monomer2": "Methyl methacrylate",
  "r_values": {
    "constant_1": 0.036,
    "constant_2": 4.2
  },
  "conf_intervals": {
    "constant_conf_1": null,
    "constant_conf_2": null
  },
  "temperature": 50.0,
  "temperature_unit": "°C",
  "solvent": "CO",
  "method": "solvent",
  "r-product": null,
  "source": "https://doi.org/10.1002/pol.1961.1205012010",
  "calculation_method": "Fineman-Ross",
  "polymerization_type": "free radical",
  "logP": -0.3915,
  "monomer1_smiles": "C=C(C)C(=O)NC[C@H](O)[C@@H](O)[C@H](O)[C@H](O)CO",
  "monomer2_smiles": "C=C(C)C(=O)OC",
  "polytype_emb_1": 7.496725795633088,
  "polytype_emb_2": -0.4631906941937577,
  "method_emb_1": 6.958462891419976,
  "method_emb_2": 6.651678436014861,
  "solvent_logP": -0.3915,
  "solvent_TPSA": 20.23,
  "solvent_HBA": 1.0,
  "solvent_HBD": 1.0,
  "solvent_FractionCSP3": 1.0,
  "solvent_MolMR": 8.1428,
  "solvent_LabuteASA": 13.533484780025564,
  "solvent_NumRotatableBonds": 0.0,
  "solvent_RingCount": 0.0,
  "solvent_HeavyAtomCount": 2.0
}

File: dump/database_json/polymerization_10.1002_pol.1961.1205012010_7.json
{
  "monomer1": "1-Acrylamido-1-deoxy-D-glucitol",
  "monomer2": "Vinyl acetate",
  "r_values": {
    "constant_1": 2.41,
    "constant_2": 0.18
  },
  "conf_intervals": {
    "constant_conf_1": null,
    "constant_conf_2": null
  },
  "temperature": 50.0,
  "temperature_unit": "°C",
  "solvent": "O",
  "method": "solvent",
  "r-product": null,
  "source": "https://doi.org/10.1002/pol.1961.1205012010",
  "calculation_method": "Fineman-Ross",
  "polymerization_type": "free radical",
  "logP": -0.8247,
  "monomer1_smiles": "C=CC(=O)NC[C@H](O)[C@@H](O)[C@H](O)[C@H](O)CO",
  "monomer2_smiles": "C=COC(C)=O",
  "polytype_emb_1": 7.496725795633088,
  "polytype_emb_2": -0.4631906941937577,
  "method_emb_1": 6.958462891419976,
  "method_emb_2": 6.651678436014861,
  "solvent_logP": -0.8247,
  "solvent_TPSA": 31.5,
  "solvent_HBA": 0.0,
  "solvent_HBD": 0.0,
  "solvent_FractionCSP3": 0.0,
  "solvent_MolMR": 3.6138,
  "solvent_LabuteASA": 6.84923118831809,
  "solvent_NumRotatableBonds": 0.0,
  "solvent_RingCount": 0.0,
  "solvent_HeavyAtomCount": 1.0
}

File: dump/database_json/polymerization_10.1002_pol.1961.1205012010_8.json
{
  "monomer1": "1-Acrylamido-1-deoxy-D-glucitol",
  "monomer2": "Styrene",
  "r_values": {
    "constant_1": 0.056,
    "constant_2": 2.72
  },
  "conf_intervals": {
    "constant_conf_1": null,
    "constant_conf_2": null
  },
  "temperature": 50.0,
  "temperature_unit": "°C",
  "solvent": "CO",
  "method": "solvent",
  "r-product": null,
  "source": "https://doi.org/10.1002/pol.1961.1205012010",
  "calculation_method": "Fineman-Ross",
  "polymerization_type": "free radical",
  "logP": -0.3915,
  "monomer1_smiles": "C=CC(=O)NC[C@H](O)[C@@H](O)[C@H](O)[C@H](O)CO",
  "monomer2_smiles": "C=Cc1ccccc1",
  "polytype_emb_1": 7.496725795633088,
  "polytype_emb_2": -0.4631906941937577,
  "method_emb_1": 6.958462891419976,
  "method_emb_2": 6.651678436014861,
  "solvent_logP": -0.3915,
  "solvent_TPSA": 20.23,
  "solvent_HBA": 1.0,
  "solvent_HBD": 1.0,
  "solvent_FractionCSP3": 1.0,
  "solvent_MolMR": 8.1428,
  "solvent_LabuteASA": 13.533484780025564,
  "solvent_NumRotatableBonds": 0.0,
  "solvent_RingCount": 0.0,
  "solvent_HeavyAtomCount": 2.0
}

File: dump/database_json/polymerization_10.1002_pol.1961.120501431_1.json
{
  "monomer1": "methyl methacrylate",
  "monomer2": "N-vinylcarbazole",
  "r_values": {
    "constant_1": 2.0,
    "constant_2": 0.04
  },
  "conf_intervals": {
    "constant_conf_1": null,
    "constant_conf_2": null
  },
  "temperature": 75.0,
  "temperature_unit": "°C",
  "solvent": "c1ccccc1",
  "method": "solvent",
  "r-product": null,
  "source": "https://doi.org/10.1002/pol.1961.120501431",
  "calculation_method": "Mayo and Lewis",
  "polymerization_type": "free radical",
  "logP": 1.6866,
  "monomer1_smiles": "C=C(C)C(=O)OC",
  "monomer2_smiles": "C=Cn1c2ccccc2c2ccccc21",
  "polytype_emb_1": 7.496725795633088,
  "polytype_emb_2": -0.4631906941937577,
  "method_emb_1": 6.958462891419976,
  "method_emb_2": 6.651678436014861,
  "solvent_logP": 1.6866,
  "solvent_TPSA": 0.0,
  "solvent_HBA": 0.0,
  "solvent_HBD": 0.0,
  "solvent_FractionCSP3": 0.0,
  "solvent_MolMR": 26.441999999999993,
  "solvent_LabuteASA": 37.43140311949697,
  "solvent_NumRotatableBonds": 0.0,
  "solvent_RingCount": 1.0,
  "solvent_HeavyAtomCount": 6.0
}

File: dump/database_json/polymerization_10.1002_pol.1961.120501431_13.json
{
  "monomer1": "methyl acrylate",
  "monomer2": "N-vinylcarbazole",
  "r_values": {
    "constant_1": 0.5,
    "constant_2": 0.05
  },
  "conf_intervals": {
    "constant_conf_1": null,
    "constant_conf_2": null
  },
  "temperature": 75.0,
  "temperature_unit": "°C",
  "solvent": "c1ccccc1",
  "method": "solvent",
  "r-product": null,
  "source": "https://doi.org/10.1002/pol.1961.120501431",
  "calculation_method": "Mayo and Lewis",
  "polymerization_type": "free radical",
  "logP": 1.6866,
  "monomer1_smiles": "C=CC(=O)OC",
  "monomer2_smiles": "C=Cn1c2ccccc2c2ccccc21",
  "polytype_emb_1": 7.496725795633088,
  "polytype_emb_2": -0.4631906941937577,
  "method_emb_1": 6.958462891419976,
  "method_emb_2": 6.651678436014861,
  "solvent_logP": 1.6866,
  "solvent_TPSA": 0.0,
  "solvent_HBA": 0.0,
  "solvent_HBD": 0.0,
  "solvent_FractionCSP3": 0.0,
  "solvent_MolMR": 26.441999999999993,
  "solvent_LabuteASA": 37.43140311949697,
  "solvent_NumRotatableBonds": 0.0,
  "solvent_RingCount": 1.0,
  "solvent_HeavyAtomCount": 6.0
}

File: dump/database_json/polymerization_10.1002_pol.1961.120501431_14.json
{
  "monomer1": "methyl acrylate",
  "monomer2": "N-vinylcarbazole",
  "r_values": {
    "constant_1": 0.5,
    "constant_2": 0.05
  },
  "conf_intervals": {
    "constant_conf_1": null,
    "constant_conf_2": null
  },
  "temperature": 75.0,
  "temperature_unit": "°C",
  "solvent": "c1ccccc1",
  "method": "solvent",
  "r-product": null,
  "source": "https://doi.org/10.1002/pol.1961.120501431",
  "calculation_method": "Schwan and Price",
  "polymerization_type": "free radical",
  "logP": 1.6866,
  "monomer1_smiles": "C=CC(=O)OC",
  "monomer2_smiles": "C=Cn1c2ccccc2c2ccccc21",
  "polytype_emb_1": 7.496725795633088,
  "polytype_emb_2": -0.4631906941937577,
  "method_emb_1": 6.958462891419976,
  "method_emb_2": 6.651678436014861,
  "solvent_logP": 1.6866,
  "solvent_TPSA": 0.0,
  "solvent_HBA": 0.0,
  "solvent_HBD": 0.0,
  "solvent_FractionCSP3": 0.0,
  "solvent_MolMR": 26.441999999999993,
  "solvent_LabuteASA": 37.43140311949697,
  "solvent_NumRotatableBonds": 0.0,
  "solvent_RingCount": 1.0,
  "solvent_HeavyAtomCount": 6.0
}

File: dump/database_json/polymerization_10.1002_pol.1961.120501431_16.json
{
  "monomer1": "styrene",
  "monomer2": "N-vinylcarbazole",
  "r_values": {
    "constant_1": 5.5,
    "constant_2": 0.012
  },
  "conf_intervals": {
    "constant_conf_1": null,
    "constant_conf_2": null
  },
  "temperature": 70.0,
  "temperature_unit": "°C",
  "solvent": "c1ccccc1",
  "method": "solvent",
  "r-product": null,
  "source": "https://doi.org/10.1002/pol.1961.120501431",
  "calculation_method": "Schwan and Price",
  "polymerization_type": "free radical",
  "logP": 1.6866,
  "monomer1_smiles": "C=Cc1ccccc1",
  "monomer2_smiles": "C=Cn1c2ccccc2c2ccccc21",
  "polytype_emb_1": 7.496725795633088,
  "polytype_emb_2": -0.4631906941937577,
  "method_emb_1": 6.958462891419976,
  "method_emb_2": 6.651678436014861,
  "solvent_logP": 1.6866,
  "solvent_TPSA": 0.0,
  "solvent_HBA": 0.0,
  "solvent_HBD": 0.0,
  "solvent_FractionCSP3": 0.0,
  "solvent_MolMR": 26.441999999999993,
  "solvent_LabuteASA": 37.43140311949697,
  "solvent_NumRotatableBonds": 0.0,
  "solvent_RingCount": 1.0,
  "solvent_HeavyAtomCount": 6.0
}

File: dump/database_json/polymerization_10.1002_pol.1961.120501431_2.json
{
  "monomer1": "methyl methacrylate",
  "monomer2": "N-vinylcarbazole",
  "r_values": {
    "constant_1": 2.0,
    "constant_2": 0.2
  },
  "conf_intervals": {
    "constant_conf_1": null,
    "constant_conf_2": null
  },
  "temperature": 70.0,
  "temperature_unit": "°C",
  "solvent": "c1ccccc1",
  "method": "solvent",
  "r-product": null,
  "source": "https://doi.org/10.1002/pol.1961.120501431",
  "calculation_method": "Schwan and Price",
  "polymerization_type": "free radical",
  "logP": 1.6866,
  "monomer1_smiles": "C=C(C)C(=O)OC",
  "monomer2_smiles": "C=Cn1c2ccccc2c2ccccc21",
  "polytype_emb_1": 7.496725795633088,
  "polytype_emb_2": -0.4631906941937577,
  "method_emb_1": 6.958462891419976,
  "method_emb_2": 6.651678436014861,
  "solvent_logP": 1.6866,
  "solvent_TPSA": 0.0,
  "solvent_HBA": 0.0,
  "solvent_HBD": 0.0,
  "solvent_FractionCSP3": 0.0,
  "solvent_MolMR": 26.441999999999993,
  "solvent_LabuteASA": 37.43140311949697,
  "solvent_NumRotatableBonds": 0.0,
  "solvent_RingCount": 1.0,
  "solvent_HeavyAtomCount": 6.0
}

File: dump/database_json/polymerization_10.1002_pol.1961.120501431_5.json
{
  "monomer1": "styrene",
  "monomer2": "N-vinylcarbazole",
  "r_values": {
    "constant_1": 5.7,
    "constant_2": 0.035
  },
  "conf_intervals": {
    "constant_conf_1": null,
    "constant_conf_2": null
  },
  "temperature": 75.0,
  "temperature_unit": "°C",
  "solvent": "c1ccccc1",
  "method": "solvent",
  "r-product": null,
  "source": "https://doi.org/10.1002/pol.1961.120501431",
  "calculation_method": "Mayo and Lewis",
  "polymerization_type": "free radical",
  "logP": 1.6866,
  "monomer1_smiles": "C=Cc1ccccc1",
  "monomer2_smiles": "C=Cn1c2ccccc2c2ccccc21",
  "polytype_emb_1": 7.496725795633088,
  "polytype_emb_2": -0.4631906941937577,
  "method_emb_1": 6.958462891419976,
  "method_emb_2": 6.651678436014861,
  "solvent_logP": 1.6866,
  "solvent_TPSA": 0.0,
  "solvent_HBA": 0.0,
  "solvent_HBD": 0.0,
  "solvent_FractionCSP3": 0.0,
  "solvent_MolMR": 26.441999999999993,
  "solvent_LabuteASA": 37.43140311949697,
  "solvent_NumRotatableBonds": 0.0,
  "solvent_RingCount": 1.0,
  "solvent_HeavyAtomCount": 6.0
}

File: dump/database_json/polymerization_10.1002_pol.1961.120501431_7.json
{
  "monomer1": "vinylidene chloride",
  "monomer2": "N-vinylcarbazole",
  "r_values": {
    "constant_1": 0.02,
    "constant_2": 3.7
  },
  "conf_intervals": {
    "constant_conf_1": null,
    "constant_conf_2": null
  },
  "temperature": 75.0,
  "temperature_unit": "°C",
  "solvent": "c1ccccc1",
  "method": "solvent",
  "r-product": null,
  "source": "https://doi.org/10.1002/pol.1961.120501431",
  "calculation_method": "Mayo and Lewis",
  "polymerization_type": "free radical",
  "logP": 1.6866,
  "monomer1_smiles": "C=C(Cl)Cl",
  "monomer2_smiles": "C=Cn1c2ccccc2c2ccccc21",
  "polytype_emb_1": 7.496725795633088,
  "polytype_emb_2": -0.4631906941937577,
  "method_emb_1": 6.958462891419976,
  "method_emb_2": 6.651678436014861,
  "solvent_logP": 1.6866,
  "solvent_TPSA": 0.0,
  "solvent_HBA": 0.0,
  "solvent_HBD": 0.0,
  "solvent_FractionCSP3": 0.0,
  "solvent_MolMR": 26.441999999999993,
  "solvent_LabuteASA": 37.43140311949697,
  "solvent_NumRotatableBonds": 0.0,
  "solvent_RingCount": 1.0,
  "solvent_HeavyAtomCount": 6.0
}

File: dump/database_json/polymerization_10.1002_pol.1961.120501431_8.json
{
  "monomer1": "2,5-dichlorostyrene",
  "monomer2": "N-vinylcarbazole",
  "r_values": {
    "constant_1": 8.0,
    "constant_2": 0.016
  },
  "conf_intervals": {
    "constant_conf_1": null,
    "constant_conf_2": null
  },
  "temperature": 70.0,
  "temperature_unit": "°C",
  "solvent": "c1ccccc1",
  "method": "solvent",
  "r-product": null,
  "source": "https://doi.org/10.1002/pol.1961.120501431",
  "calculation_method": "Mayo and Lewis",
  "polymerization_type": "free radical",
  "logP": 1.6866,
  "monomer1_smiles": "C=Cc1cc(Cl)ccc1Cl",
  "monomer2_smiles": "C=Cn1c2ccccc2c2ccccc21",
  "polytype_emb_1": 7.496725795633088,
  "polytype_emb_2": -0.4631906941937577,
  "method_emb_1": 6.958462891419976,
  "method_emb_2": 6.651678436014861,
  "solvent_logP": 1.6866,
  "solvent_TPSA": 0.0,
  "solvent_HBA": 0.0,
  "solvent_HBD": 0.0,
  "solvent_FractionCSP3": 0.0,
  "solvent_MolMR": 26.441999999999993,
  "solvent_LabuteASA": 37.43140311949697,
  "solvent_NumRotatableBonds": 0.0,
  "solvent_RingCount": 1.0,
  "solvent_HeavyAtomCount": 6.0
}

File: dump/database_json/polymerization_10.1002_pol.1961.120501431_9.json
{
  "monomer1": "vinyl acetate",
  "monomer2": "N-vinylcarbazole",
  "r_values": {
    "constant_1": 0.126,
    "constant_2": 2.68
  },
  "conf_intervals": {
    "constant_conf_1": null,
    "constant_conf_2": null
  },
  "temperature": 65.0,
  "temperature_unit": "°C",
  "solvent": "c1ccccc1",
  "method": "solvent",
  "r-product": null,
  "source": "https://doi.org/10.1002/pol.1961.120501431",
  "calculation_method": "Mayo and Lewis",
  "polymerization_type": "free radical",
  "logP": 1.6866,
  "monomer1_smiles": "C=COC(C)=O",
  "monomer2_smiles": "C=Cn1c2ccccc2c2ccccc21",
  "polytype_emb_1": 7.496725795633088,
  "polytype_emb_2": -0.4631906941937577,
  "method_emb_1": 6.958462891419976,
  "method_emb_2": 6.651678436014861,
  "solvent_logP": 1.6866,
  "solvent_TPSA": 0.0,
  "solvent_HBA": 0.0,
  "solvent_HBD": 0.0,
  "solvent_FractionCSP3": 0.0,
  "solvent_MolMR": 26.441999999999993,
  "solvent_LabuteASA": 37.43140311949697,
  "solvent_NumRotatableBonds": 0.0,
  "solvent_RingCount": 1.0,
  "solvent_HeavyAtomCount": 6.0
}

File: dump/database_json/polymerization_10.1002_pol.1961.1205412310_1.json
{
  "monomer1": "Vinyl Acetate",
  "monomer2": "N-Vinyl Pyrrolidone",
  "r_values": {
    "constant_1": 0.237,
    "constant_2": 2.28
  },
  "conf_intervals": {
    "constant_conf_1": 0.037,
    "constant_conf_2": 0.19
  },
  "temperature": 75.0,
  "temperature_unit": "°C",
  "solvent": "c1ccccc1",
  "method": "solvent",
  "r-product": null,
  "source": "https://doi.org/10.1002/pol.1961.1205412310",
  "calculation_method": "Fineman-Ross",
  "polymerization_type": "free radical",
  "logP": 1.6866,
  "monomer1_smiles": "C=COC(C)=O",
  "monomer2_smiles": "C=CN1CCCC1=O",
  "polytype_emb_1": 7.496725795633088,
  "polytype_emb_2": -0.4631906941937577,
  "method_emb_1": 6.958462891419976,
  "method_emb_2": 6.651678436014861,
  "solvent_logP": 1.6866,
  "solvent_TPSA": 0.0,
  "solvent_HBA": 0.0,
  "solvent_HBD": 0.0,
  "solvent_FractionCSP3": 0.0,
  "solvent_MolMR": 26.441999999999993,
  "solvent_LabuteASA": 37.43140311949697,
  "solvent_NumRotatableBonds": 0.0,
  "solvent_RingCount": 1.0,
  "solvent_HeavyAtomCount": 6.0
}

File: dump/database_json/polymerization_10.1002_pol.1961.1205412310_2.json
{
  "monomer1": "Dioctyl Fumarate",
  "monomer2": "N-Vinyl Pyrrolidone",
  "r_values": {
    "constant_1": 0.03,
    "constant_2": 0.041
  },
  "conf_intervals": {
    "constant_conf_1": 0.033,
    "constant_conf_2": 0.007
  },
  "temperature": 75.0,
  "temperature_unit": "°C",
  "solvent": "CCCCCCC",
  "method": "solvent",
  "r-product": null,
  "source": "https://doi.org/10.1002/pol.1961.1205412310",
  "calculation_method": "Fineman-Ross",
  "polymerization_type": "free radical",
  "logP": 2.976700000000002,
  "monomer1_smiles": "CCCCCCCCOC(=O)/C=C/C(=O)OCCCCCCCC",
  "monomer2_smiles": "C=CN1CCCC1=O",
  "polytype_emb_1": 7.496725795633088,
  "polytype_emb_2": -0.4631906941937577,
  "method_emb_1": 6.958462891419976,
  "method_emb_2": 6.651678436014861,
  "solvent_logP": 2.976700000000002,
  "solvent_TPSA": 0.0,
  "solvent_HBA": 0.0,
  "solvent_HBD": 0.0,
  "solvent_FractionCSP3": 1.0,
  "solvent_MolMR": 34.432999999999986,
  "solvent_LabuteASA": 46.92890371420919,
  "solvent_NumRotatableBonds": 4.0,
  "solvent_RingCount": 0.0,
  "solvent_HeavyAtomCount": 7.0
}
