Repository: lamalab-org/copolymer-reactivity

# copolymer-reactivity

A condition-aware machine-learning model and FastAPI service that predicts the **microstructure of radical copolymers** — *alternating*, *random*, or *gradient* — from two monomer structures and the reaction conditions (solvent, temperature, polymerisation mechanism), backed by a curated literature dataset of **3,791 copolymerisations from 1,206 publications**.

The model is served live at <https://polycarp.cheminfo.org> (web UI: [cheminfo-py/polycarp.cheminfo.org](https://github.com/cheminfo-py/polycarp.cheminfo.org)).

File: dump/database_json/polymerization_10.1002_pol.1961.1205416505_3.json
{
  "monomer1": "acrylyl chloride",
  "monomer2": "methyl acrylate",
  "r_values": {
    "constant_1": 2.3,
    "constant_2": 0.345
  },
  "conf_intervals": {
    "constant_conf_1": null,
    "constant_conf_2": null
  },
  "temperature": 45.0,
  "temperature_unit": "°C",
  "solvent": "Cc1ccccc1",
  "method": "solvent",
  "r-product": null,
  "source": "https://doi.org/10.1002/pol.1961.1205416505",
  "calculation_method": null,
  "polymerization_type": "free radical",
  "logP": 1.99502,
  "monomer1_smiles": "C=CC(=O)Cl",
  "monomer2_smiles": "C=CC(=O)OC",
  "polytype_emb_1": 7.496725795633088,
  "polytype_emb_2": -0.4631906941937577,
  "method_emb_1": 6.958462891419976,
  "method_emb_2": 6.651678436014861,
  "solvent_logP": 1.99502,
  "solvent_TPSA": 0.0,
  "solvent_HBA": 0.0,
  "solvent_HBD": 0.0,
  "solvent_FractionCSP3": 0.14285714285714285,
  "solvent_MolMR": 31.17899999999999,
  "solvent_LabuteASA": 43.79634523389357,
  "solvent_NumRotatableBonds": 0.0,
  "solvent_RingCount": 1.0,
  "solvent_HeavyAtomCount": 7.0
}

File: dump/database_json/polymerization_10.1002_pol.1961.1205416505_4.json
{
  "monomer1": "acrylyl chloride",
  "monomer2": "methyl methacrylate",
  "r_values": {
    "constant_1": 1.51,
    "constant_2": 0.48
  },
  "conf_intervals": {
    "constant_conf_1": null,
    "constant_conf_2": null
  },
  "temperature": 45.0,
  "temperature_unit": "°C",
  "solvent": "Cc1ccccc1",
  "method": "solvent",
  "r-product": null,
  "source": "https://doi.org/10.1002/pol.1961.1205416505",
  "calculation_method": null,
  "polymerization_type": "free radical",
  "logP": 1.99502,
  "monomer1_smiles": "C=CC(=O)Cl",
  "monomer2_smiles": "C=C(C)C(=O)OC",
  "polytype_emb_1": 7.496725795633088,
  "polytype_emb_2": -0.4631906941937577,
  "method_emb_1": 6.958462891419976,
  "method_emb_2": 6.651678436014861,
  "solvent_logP": 1.99502,
  "solvent_TPSA": 0.0,
  "solvent_HBA": 0.0,
  "solvent_HBD": 0.0,
  "solvent_FractionCSP3": 0.14285714285714285,
  "solvent_MolMR": 31.17899999999999,
  "solvent_LabuteASA": 43.79634523389357,
  "solvent_NumRotatableBonds": 0.0,
  "solvent_RingCount": 1.0,
  "solvent_HeavyAtomCount": 7.0
}

File: dump/database_json/polymerization_10.1002_pol.1961.1205515505_10.json
{
  "monomer1": "Styrene",
  "monomer2": "Triallyl isocyanurate",
  "r_values": {
    "constant_1": 90.1,
    "constant_2": -0.01
  },
  "conf_intervals": {
    "constant_conf_1": 13.1,
    "constant_conf_2": 0.05
  },
  "temperature": 60.0,
  "temperature_unit": "°C",
  "solvent": null,
  "method": "bulk",
  "r-product": null,
  "source": "https://doi.org/10.1002/pol.1961.1205515505",
  "calculation_method": "Mayo and Lewis",
  "polymerization_type": "free radical",
  "monomer1_smiles": "C=Cc1ccccc1",
  "monomer2_smiles": "C=CCn1c(=O)n(CC=C)c(=O)n(CC=C)c1=O",
  "polytype_emb_1": 7.496725795633088,
  "polytype_emb_2": -0.4631906941937577,
  "method_emb_1": -7.23088245290138,
  "method_emb_2": -0.5848044902383194
}

File: dump/database_json/polymerization_10.1002_pol.1961.1205515505_11.json
{
  "monomer1": "Vinyl acetate",
  "monomer2": "Triallyl isocyanurate",
  "r_values": {
    "constant_1": 0.91,
    "constant_2": 0.75
  },
  "conf_intervals": {
    "constant_conf_1": 0.03,
    "constant_conf_2": 0.06
  },
  "temperature": 60.0,
  "temperature_unit": "°C",
  "solvent": null,
  "method": "bulk",
  "r-product": null,
  "source": "https://doi.org/10.1002/pol.1961.1205515505",
  "calculation_method": "Mayo and Lewis",
  "polymerization_type": "free radical",
  "monomer1_smiles": "C=COC(C)=O",
  "monomer2_smiles": "C=CCn1c(=O)n(CC=C)c(=O)n(CC=C)c1=O",
  "polytype_emb_1": 7.496725795633088,
  "polytype_emb_2": -0.4631906941937577,
  "method_emb_1": -7.23088245290138,
  "method_emb_2": -0.5848044902383194
}

File: dump/database_json/polymerization_10.1002_pol.1961.1205515505_12.json
{
  "monomer1": "Methyl methacrylate",
  "monomer2": "Diallylmelamine",
  "r_values": {
    "constant_1": 27.8,
    "constant_2": -0.15
  },
  "conf_intervals": {
    "constant_conf_1": 3.2,
    "constant_conf_2": 0.18
  },
  "temperature": 60.0,
  "temperature_unit": "°C",
  "solvent": "CN(C)C=O",
  "method": "solvent",
  "r-product": null,
  "source": "https://doi.org/10.1002/pol.1961.1205515505",
  "calculation_method": "Fineman and Ross",
  "polymerization_type": "free radical",
  "logP": -0.2956000000000001,
  "monomer1_smiles": "C=C(C)C(=O)OC",
  "monomer2_smiles": "C=CCN(CC=C)c1nc(N)nc(N)n1",
  "polytype_emb_1": 7.496725795633088,
  "polytype_emb_2": -0.4631906941937577,
  "method_emb_1": 6.958462891419976,
  "method_emb_2": 6.651678436014861,
  "solvent_logP": -0.2956000000000001,
  "solvent_TPSA": 20.310000000000002,
  "solvent_HBA": 1.0,
  "solvent_HBD": 0.0,
  "solvent_FractionCSP3": 0.6666666666666666,
  "solvent_MolMR": 19.750999999999998,
  "solvent_LabuteASA": 31.390491026869903,
  "solvent_NumRotatableBonds": 1.0,
  "solvent_RingCount": 0.0,
  "solvent_HeavyAtomCount": 5.0
}

File: dump/database_json/polymerization_10.1002_pol.1961.1205515505_14.json
{
  "monomer1": "Vinyl acetate",
  "monomer2": "Diallylmelamine",
  "r_values": {
    "constant_1": 1.44,
    "constant_2": 0.2
  },
  "conf_intervals": {
    "constant_conf_1": 0.28,
    "constant_conf_2": 0.03
  },
  "temperature": 60.0,
  "temperature_unit": "°C",
  "solvent": "CN(C)C=O",
  "method": "solvent",
  "r-product": null,
  "source": "https://doi.org/10.1002/pol.1961.1205515505",
  "calculation_method": "Fineman and Ross",
  "polymerization_type": "free radical",
  "logP": -0.2956000000000001,
  "monomer1_smiles": "C=COC(C)=O",
  "monomer2_smiles": "C=CCN(CC=C)c1nc(N)nc(N)n1",
  "polytype_emb_1": 7.496725795633088,
  "polytype_emb_2": -0.4631906941937577,
  "method_emb_1": 6.958462891419976,
  "method_emb_2": 6.651678436014861,
  "solvent_logP": -0.2956000000000001,
  "solvent_TPSA": 20.310000000000002,
  "solvent_HBA": 1.0,
  "solvent_HBD": 0.0,
  "solvent_FractionCSP3": 0.6666666666666666,
  "solvent_MolMR": 19.750999999999998,
  "solvent_LabuteASA": 31.390491026869903,
  "solvent_NumRotatableBonds": 1.0,
  "solvent_RingCount": 0.0,
  "solvent_HeavyAtomCount": 5.0
}

File: dump/database_json/polymerization_10.1002_pol.1961.1205515505_16.json
{
  "monomer1": "Vinyl acetate",
  "monomer2": "Triallyl cyanurate",
  "r_values": {
    "constant_1": 0.71,
    "constant_2": 0.62
  },
  "conf_intervals": {
    "constant_conf_1": 0.02,
    "constant_conf_2": 0.05
  },
  "temperature": 60.0,
  "temperature_unit": "°C",
  "solvent": null,
  "method": "bulk",
  "r-product": null,
  "source": "https://doi.org/10.1002/pol.1961.1205515505",
  "calculation_method": "Mayo and Lewis",
  "polymerization_type": "free radical",
  "monomer1_smiles": "C=COC(C)=O",
  "monomer2_smiles": "C=CCOc1nc(OCC=C)nc(OCC=C)n1",
  "polytype_emb_1": 7.496725795633088,
  "polytype_emb_2": -0.4631906941937577,
  "method_emb_1": -7.23088245290138,
  "method_emb_2": -0.5848044902383194
}

File: dump/database_json/polymerization_10.1002_pol.1961.1205515505_17.json
{
  "monomer1": "Styrene",
  "monomer2": "Diallylmelamine",
  "r_values": {
    "constant_1": 103.0,
    "constant_2": -0.12
  },
  "conf_intervals": {
    "constant_conf_1": 11.8,
    "constant_conf_2": 0.15
  },
  "temperature": 60.0,
  "temperature_unit": "°C",
  "solvent": "CN(C)C=O",
  "method": "solvent",
  "r-product": null,
  "source": "https://doi.org/10.1002/pol.1961.1205515505",
  "calculation_method": "Fineman and Ross",
  "polymerization_type": "free radical",
  "logP": -0.2956000000000001,
  "monomer1_smiles": "C=Cc1ccccc1",
  "monomer2_smiles": "C=CCN(CC=C)c1nc(N)nc(N)n1",
  "polytype_emb_1": 7.496725795633088,
  "polytype_emb_2": -0.4631906941937577,
  "method_emb_1": 6.958462891419976,
  "method_emb_2": 6.651678436014861,
  "solvent_logP": -0.2956000000000001,
  "solvent_TPSA": 20.310000000000002,
  "solvent_HBA": 1.0,
  "solvent_HBD": 0.0,
  "solvent_FractionCSP3": 0.6666666666666666,
  "solvent_MolMR": 19.750999999999998,
  "solvent_LabuteASA": 31.390491026869903,
  "solvent_NumRotatableBonds": 1.0,
  "solvent_RingCount": 0.0,
  "solvent_HeavyAtomCount": 5.0
}

File: dump/database_json/polymerization_10.1002_pol.1961.1205515505_19.json
{
  "monomer1": "Methyl methacrylate",
  "monomer2": "Triallyl cyanurate",
  "r_values": {
    "constant_1": 50.2,
    "constant_2": 0.0
  },
  "conf_intervals": {
    "constant_conf_1": 7.5,
    "constant_conf_2": 0.07
  },
  "temperature": 60.0,
  "temperature_unit": "°C",
  "solvent": null,
  "method": "bulk",
  "r-product": null,
  "source": "https://doi.org/10.1002/pol.1961.1205515505",
  "calculation_method": "Mayo and Lewis",
  "polymerization_type": "free radical",
  "monomer1_smiles": "C=C(C)C(=O)OC",
  "monomer2_smiles": "C=CCOc1nc(OCC=C)nc(OCC=C)n1",
  "polytype_emb_1": 7.496725795633088,
  "polytype_emb_2": -0.4631906941937577,
  "method_emb_1": -7.23088245290138,
  "method_emb_2": -0.5848044902383194
}

File: dump/database_json/polymerization_10.1002_pol.1961.1205515505_20.json
{
  "monomer1": "Methyl methacrylate",
  "monomer2": "Triallyl cyanurate",
  "r_values": {
    "constant_1": 46.3,
    "constant_2": 0.03
  },
  "conf_intervals": {
    "constant_conf_1": 5.3,
    "constant_conf_2": 0.05
  },
  "temperature": 60.0,
  "temperature_unit": "°C",
  "solvent": null,
  "method": "bulk",
  "r-product": null,
  "source": "https://doi.org/10.1002/pol.1961.1205515505",
  "calculation_method": "Fineman and Ross",
  "polymerization_type": "free radical",
  "monomer1_smiles": "C=C(C)C(=O)OC",
  "monomer2_smiles": "C=CCOc1nc(OCC=C)nc(OCC=C)n1",
  "polytype_emb_1": 7.496725795633088,
  "polytype_emb_2": -0.4631906941937577,
  "method_emb_1": -7.23088245290138,
  "method_emb_2": -0.5848044902383194
}

File: dump/database_json/polymerization_10.1002_pol.1961.1205515505_22.json
{
  "monomer1": "Methyl methacrylate",
  "monomer2": "Triallyl isocyanurate",
  "r_values": {
    "constant_1": 45.0,
    "constant_2": -0.08
  },
  "conf_intervals": {
    "constant_conf_1": 5.1,
    "constant_conf_2": 0.08
  },
  "temperature": 60.0,
  "temperature_unit": "°C",
  "solvent": null,
  "method": "bulk",
  "r-product": null,
  "source": "https://doi.org/10.1002/pol.1961.1205515505",
  "calculation_method": "Fineman and Ross",
  "polymerization_type": "free radical",
  "monomer1_smiles": "C=C(C)C(=O)OC",
  "monomer2_smiles": "C=CCn1c(=O)n(CC=C)c(=O)n(CC=C)c1=O",
  "polytype_emb_1": 7.496725795633088,
  "polytype_emb_2": -0.4631906941937577,
  "method_emb_1": -7.23088245290138,
  "method_emb_2": -0.5848044902383194
}

File: dump/database_json/polymerization_10.1002_pol.1961.1205515505_23.json
{
  "monomer1": "Methyl methacrylate",
  "monomer2": "Diallylmelamine",
  "r_values": {
    "constant_1": 28.9,
    "constant_2": -0.18
  },
  "conf_intervals": {
    "constant_conf_1": 2.3,
    "constant_conf_2": 0.19
  },
  "temperature": 60.0,
  "temperature_unit": "°C",
  "solvent": "CN(C)C=O",
  "method": "solvent",
  "r-product": null,
  "source": "https://doi.org/10.1002/pol.1961.1205515505",
  "calculation_method": "Mayo and Lewis",
  "polymerization_type": "free radical",
  "logP": -0.2956000000000001,
  "monomer1_smiles": "C=C(C)C(=O)OC",
  "monomer2_smiles": "C=CCN(CC=C)c1nc(N)nc(N)n1",
  "polytype_emb_1": 7.496725795633088,
  "polytype_emb_2": -0.4631906941937577,
  "method_emb_1": 6.958462891419976,
  "method_emb_2": 6.651678436014861,
  "solvent_logP": -0.2956000000000001,
  "solvent_TPSA": 20.310000000000002,
  "solvent_HBA": 1.0,
  "solvent_HBD": 0.0,
  "solvent_FractionCSP3": 0.6666666666666666,
  "solvent_MolMR": 19.750999999999998,
  "solvent_LabuteASA": 31.390491026869903,
  "solvent_NumRotatableBonds": 1.0,
  "solvent_RingCount": 0.0,
  "solvent_HeavyAtomCount": 5.0
}

File: dump/database_json/polymerization_10.1002_pol.1961.1205515505_24.json
{
  "monomer1": "Methyl methacrylate",
  "monomer2": "Diallylmelamine",
  "r_values": {
    "constant_1": 27.8,
    "constant_2": -0.15
  },
  "conf_intervals": {
    "constant_conf_1": 3.2,
    "constant_conf_2": 0.18
  },
  "temperature": 60.0,
  "temperature_unit": "°C",
  "solvent": "CN(C)C=O",
  "method": "solvent",
  "r-product": null,
  "source": "https://doi.org/10.1002/pol.1961.1205515505",
  "calculation_method": "Fineman and Ross",
  "polymerization_type": "free radical",
  "logP": -0.2956000000000001,
  "monomer1_smiles": "C=C(C)C(=O)OC",
  "monomer2_smiles": "C=CCN(CC=C)c1nc(N)nc(N)n1",
  "polytype_emb_1": 7.496725795633088,
  "polytype_emb_2": -0.4631906941937577,
  "method_emb_1": 6.958462891419976,
  "method_emb_2": 6.651678436014861,
  "solvent_logP": -0.2956000000000001,
  "solvent_TPSA": 20.310000000000002,
  "solvent_HBA": 1.0,
  "solvent_HBD": 0.0,
  "solvent_FractionCSP3": 0.6666666666666666,
  "solvent_MolMR": 19.750999999999998,
  "solvent_LabuteASA": 31.390491026869896,
  "solvent_NumRotatableBonds": 1.0,
  "solvent_RingCount": 0.0,
  "solvent_HeavyAtomCount": 5.0
}

File: dump/database_json/polymerization_10.1002_pol.1961.1205515505_25.json
{
  "monomer1": "Styrene",
  "monomer2": "Triallyl cyanurate",
  "r_values": {
    "constant_1": 90.6,
    "constant_2": 0.0
  },
  "conf_intervals": {
    "constant_conf_1": 13.2,
    "constant_conf_2": 0.08
  },
  "temperature": 60.0,
  "temperature_unit": "°C",
  "solvent": null,
  "method": "bulk",
  "r-product": null,
  "source": "https://doi.org/10.1002/pol.1961.1205515505",
  "calculation_method": "Mayo and Lewis",
  "polymerization_type": "free radical",
  "monomer1_smiles": "C=Cc1ccccc1",
  "monomer2_smiles": "C=CCOc1nc(OCC=C)nc(OCC=C)n1",
  "polytype_emb_1": 7.496725795633088,
  "polytype_emb_2": -0.4631906941937577,
  "method_emb_1": -7.23088245290138,
  "method_emb_2": -0.5848044902383194
}

File: dump/database_json/polymerization_10.1002_pol.1961.1205515505_29.json
{
  "monomer1": "Styrene",
  "monomer2": "Diallylmelamine",
  "r_values": {
    "constant_1": 102.3,
    "constant_2": -0.13
  },
  "conf_intervals": {
    "constant_conf_1": 15.1,
    "constant_conf_2": 0.15
  },
  "temperature": 60.0,
  "temperature_unit": "°C",
  "solvent": "CN(C)C=O",
  "method": "solvent",
  "r-product": null,
  "source": "https://doi.org/10.1002/pol.1961.1205515505",
  "calculation_method": "Mayo and Lewis",
  "polymerization_type": "free radical",
  "logP": -0.2956000000000001,
  "monomer1_smiles": "C=Cc1ccccc1",
  "monomer2_smiles": "C=CCN(CC=C)c1nc(N)nc(N)n1",
  "polytype_emb_1": 7.496725795633088,
  "polytype_emb_2": -0.4631906941937577,
  "method_emb_1": 6.958462891419976,
  "method_emb_2": 6.651678436014861,
  "solvent_logP": -0.2956000000000001,
  "solvent_TPSA": 20.310000000000002,
  "solvent_HBA": 1.0,
  "solvent_HBD": 0.0,
  "solvent_FractionCSP3": 0.6666666666666666,
  "solvent_MolMR": 19.750999999999998,
  "solvent_LabuteASA": 31.390491026869903,
  "solvent_NumRotatableBonds": 1.0,
  "solvent_RingCount": 0.0,
  "solvent_HeavyAtomCount": 5.0
}

File: dump/database_json/polymerization_10.1002_pol.1961.1205515505_3.json
{
  "monomer1": "Styrene",
  "monomer2": "Triallyl isocyanurate",
  "r_values": {
    "constant_1": 87.6,
    "constant_2": 0.1
  },
  "conf_intervals": {
    "constant_conf_1": 10.0,
    "constant_conf_2": 0.03
  },
  "temperature": 60.0,
  "temperature_unit": "°C",
  "solvent": null,
  "method": "bulk",
  "r-product": null,
  "source": "https://doi.org/10.1002/pol.1961.1205515505",
  "calculation_method": "Fineman and Ross",
  "polymerization_type": "free radical",
  "monomer1_smiles": "C=Cc1ccccc1",
  "monomer2_smiles": "C=CCn1c(=O)n(CC=C)c(=O)n(CC=C)c1=O",
  "polytype_emb_1": 7.496725795633088,
  "polytype_emb_2": -0.4631906941937577,
  "method_emb_1": -7.23088245290138,
  "method_emb_2": -0.5848044902383194
}

File: dump/database_json/polymerization_10.1002_pol.1961.1205515505_30.json
{
  "monomer1": "Styrene",
  "monomer2": "Diallylmelamine",
  "r_values": {
    "constant_1": 103.0,
    "constant_2": -0.12
  },
  "conf_intervals": {
    "constant_conf_1": 11.8,
    "constant_conf_2": 0.15
  },
  "temperature": 60.0,
  "temperature_unit": "°C",
  "solvent": "CN(C)C=O",
  "method": "solvent",
  "r-product": null,
  "source": "https://doi.org/10.1002/pol.1961.1205515505",
  "calculation_method": "Fineman and Ross",
  "polymerization_type": "free radical",
  "logP": -0.2956000000000001,
  "monomer1_smiles": "C=Cc1ccccc1",
  "monomer2_smiles": "C=CCN(CC=C)c1nc(N)nc(N)n1",
  "polytype_emb_1": 7.496725795633088,
  "polytype_emb_2": -0.4631906941937577,
  "method_emb_1": 6.958462891419976,
  "method_emb_2": 6.651678436014861,
  "solvent_logP": -0.2956000000000001,
  "solvent_TPSA": 20.310000000000002,
  "solvent_HBA": 1.0,
  "solvent_HBD": 0.0,
  "solvent_FractionCSP3": 0.6666666666666666,
  "solvent_MolMR": 19.750999999999998,
  "solvent_LabuteASA": 31.390491026869896,
  "solvent_NumRotatableBonds": 1.0,
  "solvent_RingCount": 0.0,
  "solvent_HeavyAtomCount": 5.0
}

File: dump/database_json/polymerization_10.1002_pol.1961.1205515505_32.json
{
  "monomer1": "Vinyl acetate",
  "monomer2": "Triallyl cyanurate",
  "r_values": {
    "constant_1": 0.77,
    "constant_2": 0.52
  },
  "conf_intervals": {
    "constant_conf_1": 0.15,
    "constant_conf_2": 0.07
  },
  "temperature": 60.0,
  "temperature_unit": "°C",
  "solvent": null,
  "method": "bulk",
  "r-product": null,
  "source": "https://doi.org/10.1002/pol.1961.1205515505",
  "calculation_method": "Fineman and Ross",
  "polymerization_type": "free radical",
  "monomer1_smiles": "C=COC(C)=O",
  "monomer2_smiles": "C=CCOc1nc(OCC=C)nc(OCC=C)n1",
  "polytype_emb_1": 7.496725795633088,
  "polytype_emb_2": -0.4631906941937577,
  "method_emb_1": -7.23088245290138,
  "method_emb_2": -0.5848044902383194
}

File: dump/database_json/polymerization_10.1002_pol.1961.1205515505_35.json
{
  "monomer1": "Vinyl acetate",
  "monomer2": "Diallylmelamine",
  "r_values": {
    "constant_1": 1.41,
    "constant_2": 0.19
  },
  "conf_intervals": {
    "constant_conf_1": 0.06,
    "constant_conf_2": 0.004
  },
  "temperature": 60.0,
  "temperature_unit": "°C",
  "solvent": "CN(C)C=O",
  "method": "solvent",
  "r-product": null,
  "source": "https://doi.org/10.1002/pol.1961.1205515505",
  "calculation_method": "Mayo and Lewis",
  "polymerization_type": "free radical",
  "logP": -0.2956000000000001,
  "monomer1_smiles": "C=COC(C)=O",
  "monomer2_smiles": "C=CCN(CC=C)c1nc(N)nc(N)n1",
  "polytype_emb_1": 7.496725795633088,
  "polytype_emb_2": -0.4631906941937577,
  "method_emb_1": 6.958462891419976,
  "method_emb_2": 6.651678436014861,
  "solvent_logP": -0.2956000000000001,
  "solvent_TPSA": 20.310000000000002,
  "solvent_HBA": 1.0,
  "solvent_HBD": 0.0,
  "solvent_FractionCSP3": 0.6666666666666666,
  "solvent_MolMR": 19.750999999999998,
  "solvent_LabuteASA": 31.390491026869896,
  "solvent_NumRotatableBonds": 1.0,
  "solvent_RingCount": 0.0,
  "solvent_HeavyAtomCount": 5.0
}

File: dump/database_json/polymerization_10.1002_pol.1961.1205515505_4.json
{
  "monomer1": "Methyl methacrylate",
  "monomer2": "Triallyl isocyanurate",
  "r_values": {
    "constant_1": 48.9,
    "constant_2": -0.1
  },
  "conf_intervals": {
    "constant_conf_1": 7.3,
    "constant_conf_2": 0.12
  },
  "temperature": 60.0,
  "temperature_unit": "°C",
  "solvent": null,
  "method": "bulk",
  "r-product": null,
  "source": "https://doi.org/10.1002/pol.1961.1205515505",
  "calculation_method": "Mayo and Lewis",
  "polymerization_type": "free radical",
  "monomer1_smiles": "C=C(C)C(=O)OC",
  "monomer2_smiles": "C=CCn1c(=O)n(CC=C)c(=O)n(CC=C)c1=O",
  "polytype_emb_1": 7.496725795633088,
  "polytype_emb_2": -0.4631906941937577,
  "method_emb_1": -7.23088245290138,
  "method_emb_2": -0.5848044902383194
}

File: dump/database_json/polymerization_10.1002_pol.1961.1205515505_5.json
{
  "monomer1": "Styrene",
  "monomer2": "Triallyl cyanurate",
  "r_values": {
    "constant_1": 80.7,
    "constant_2": 0.2
  },
  "conf_intervals": {
    "constant_conf_1": 9.3,
    "constant_conf_2": 0.05
  },
  "temperature": 60.0,
  "temperature_unit": "°C",
  "solvent": null,
  "method": "bulk",
  "r-product": null,
  "source": "https://doi.org/10.1002/pol.1961.1205515505",
  "calculation_method": "Fineman and Ross",
  "polymerization_type": "free radical",
  "monomer1_smiles": "C=Cc1ccccc1",
  "monomer2_smiles": "C=CCOc1nc(OCC=C)nc(OCC=C)n1",
  "polytype_emb_1": 7.496725795633088,
  "polytype_emb_2": -0.4631906941937577,
  "method_emb_1": -7.23088245290138,
  "method_emb_2": -0.5848044902383194
}

File: dump/database_json/polymerization_10.1002_pol.1961.1205515505_6.json
{
  "monomer1": "Vinyl acetate",
  "monomer2": "Diallylmelamine",
  "r_values": {
    "constant_1": 1.41,
    "constant_2": 0.19
  },
  "conf_intervals": {
    "constant_conf_1": 0.06,
    "constant_conf_2": 0.004
  },
  "temperature": 60.0,
  "temperature_unit": "°C",
  "solvent": "CN(C)C=O",
  "method": "solvent",
  "r-product": null,
  "source": "https://doi.org/10.1002/pol.1961.1205515505",
  "calculation_method": "Mayo and Lewis",
  "polymerization_type": "free radical",
  "logP": -0.2956000000000001,
  "monomer1_smiles": "C=COC(C)=O",
  "monomer2_smiles": "C=CCN(CC=C)c1nc(N)nc(N)n1",
  "polytype_emb_1": 7.496725795633088,
  "polytype_emb_2": -0.4631906941937577,
  "method_emb_1": 6.958462891419976,
  "method_emb_2": 6.651678436014861,
  "solvent_logP": -0.2956000000000001,
  "solvent_TPSA": 20.310000000000002,
  "solvent_HBA": 1.0,
  "solvent_HBD": 0.0,
  "solvent_FractionCSP3": 0.6666666666666666,
  "solvent_MolMR": 19.750999999999998,
  "solvent_LabuteASA": 31.390491026869903,
  "solvent_NumRotatableBonds": 1.0,
  "solvent_RingCount": 0.0,
  "solvent_HeavyAtomCount": 5.0
}

File: dump/database_json/polymerization_10.1002_pol.1961.1205515505_9.json
{
  "monomer1": "Vinyl acetate",
  "monomer2": "Triallyl isocyanurate",
  "r_values": {
    "constant_1": 0.95,
    "constant_2": 0.7
  },
  "conf_intervals": {
    "constant_conf_1": 0.18,
    "constant_conf_2": 0.09
  },
  "temperature": 60.0,
  "temperature_unit": "°C",
  "solvent": null,
  "method": "bulk",
  "r-product": null,
  "source": "https://doi.org/10.1002/pol.1961.1205515505",
  "calculation_method": "Fineman and Ross",
  "polymerization_type": "free radical",
  "monomer1_smiles": "C=COC(C)=O",
  "monomer2_smiles": "C=CCn1c(=O)n(CC=C)c(=O)n(CC=C)c1=O",
  "polytype_emb_1": 7.496725795633088,
  "polytype_emb_2": -0.4631906941937577,
  "method_emb_1": -7.23088245290138,
  "method_emb_2": -0.5848044902383194
}

File: dump/database_json/polymerization_10.1002_pol.1961.1205519713_1.json
{
  "monomer1": "Methacrylic Anhydride",
  "monomer2": "Benzyl Vinyl Sulfide",
  "r_values": {
    "constant_1": 0.8,
    "constant_2": 0.1
  },
  "conf_intervals": {
    "constant_conf_1": 0.1,
    "constant_conf_2": null
  },
  "temperature": 60.0,
  "temperature_unit": "°C",
  "solvent": "c1ccccc1",
  "method": "solvent",
  "r-product": null,
  "source": "https://doi.org/10.1002/pol.1961.1205519713",
  "calculation_method": null,
  "polymerization_type": "free radical",
  "logP": 1.6866,
  "monomer1_smiles": "C=C(C)C(=O)OC(=O)C(=C)C",
  "monomer2_smiles": "C=CSCc1ccccc1",
  "polytype_emb_1": 7.496725795633088,
  "polytype_emb_2": -0.4631906941937577,
  "method_emb_1": 6.958462891419976,
  "method_emb_2": 6.651678436014861,
  "solvent_logP": 1.6866,
  "solvent_TPSA": 0.0,
  "solvent_HBA": 0.0,
  "solvent_HBD": 0.0,
  "solvent_FractionCSP3": 0.0,
  "solvent_MolMR": 26.441999999999993,
  "solvent_LabuteASA": 37.43140311949697,
  "solvent_NumRotatableBonds": 0.0,
  "solvent_RingCount": 1.0,
  "solvent_HeavyAtomCount": 6.0
}

File: dump/database_json/polymerization_10.1002_pol.1961.1205519713_3.json
{
  "monomer1": "Methacrylic Anhydride",
  "monomer2": "2-Chloroethyl Vinyl Ether",
  "r_values": {
    "constant_1": 6.1,
    "constant_2": 0.3
  },
  "conf_intervals": {
    "constant_conf_1": 0.3,
    "constant_conf_2": null
  },
  "temperature": 60.0,
  "temperature_unit": "°C",
  "solvent": "c1ccccc1",
  "method": "solvent",
  "r-product": null,
  "source": "https://doi.org/10.1002/pol.1961.1205519713",
  "calculation_method": null,
  "polymerization_type": "free radical",
  "logP": 1.6866,
  "monomer1_smiles": "C=C(C)C(=O)OC(=O)C(=C)C",
  "monomer2_smiles": "C=COCCCl",
  "polytype_emb_1": 7.496725795633088,
  "polytype_emb_2": -0.4631906941937577,
  "method_emb_1": 6.958462891419976,
  "method_emb_2": 6.651678436014861,
  "solvent_logP": 1.6866,
  "solvent_TPSA": 0.0,
  "solvent_HBA": 0.0,
  "solvent_HBD": 0.0,
  "solvent_FractionCSP3": 0.0,
  "solvent_MolMR": 26.441999999999993,
  "solvent_LabuteASA": 37.43140311949697,
  "solvent_NumRotatableBonds": 0.0,
  "solvent_RingCount": 1.0,
  "solvent_HeavyAtomCount": 6.0
}

File: dump/database_json/polymerization_10.1002_pol.1961.1205519713_4.json
{
  "monomer1": "Methacrylic Anhydride",
  "monomer2": "Allyl Chloroacetate",
  "r_values": {
    "constant_1": 42.0,
    "constant_2": 2.0
  },
  "conf_intervals": {
    "constant_conf_1": 2.0,
    "constant_conf_2": null
  },
  "temperature": 60.0,
  "temperature_unit": "°C",
  "solvent": "c1ccccc1",
  "method": "solvent",
  "r-product": null,
  "source": "https://doi.org/10.1002/pol.1961.1205519713",
  "calculation_method": null,
  "polymerization_type": "free radical",
  "logP": 1.6866,
  "monomer1_smiles": "C=C(C)C(=O)OC(=O)C(=C)C",
  "monomer2_smiles": "C=CCOC(=O)CCl",
  "polytype_emb_1": 7.496725795633088,
  "polytype_emb_2": -0.4631906941937577,
  "method_emb_1": 6.958462891419976,
  "method_emb_2": 6.651678436014861,
  "solvent_logP": 1.6866,
  "solvent_TPSA": 0.0,
  "solvent_HBA": 0.0,
  "solvent_HBD": 0.0,
  "solvent_FractionCSP3": 0.0,
  "solvent_MolMR": 26.441999999999993,
  "solvent_LabuteASA": 37.43140311949697,
  "solvent_NumRotatableBonds": 0.0,
  "solvent_RingCount": 1.0,
  "solvent_HeavyAtomCount": 6.0
}

File: dump/database_json/polymerization_10.1002_pol.1961.1205519713_7.json
{
  "monomer1": "Methacrylic Anhydride",
  "monomer2": "Allyl Urea",
  "r_values": {
    "constant_1": 28.0,
    "constant_2": 2.0
  },
  "conf_intervals": {
    "constant_conf_1": 2.0,
    "constant_conf_2": null
  },
  "temperature": 60.0,
  "temperature_unit": "°C",
  "solvent": "C1COCCO1",
  "method": "solvent",
  "r-product": null,
  "source": "https://doi.org/10.1002/pol.1961.1205519713",
  "calculation_method": null,
  "polymerization_type": "free radical",
  "logP": 0.03320000000000001,
  "monomer1_smiles": "C=C(C)C(=O)OC(=O)C(=C)C",
  "monomer2_smiles": "C=CCNC(N)=O",
  "polytype_emb_1": 7.496725795633088,
  "polytype_emb_2": -0.4631906941937577,
  "method_emb_1": 6.958462891419976,
  "method_emb_2": 6.651678436014861,
  "solvent_logP": 0.03320000000000001,
  "solvent_TPSA": 18.46,
  "solvent_HBA": 2.0,
  "solvent_HBD": 0.0,
  "solvent_FractionCSP3": 1.0,
  "solvent_MolMR": 21.637999999999995,
  "solvent_LabuteASA": 37.055336676503906,
  "solvent_NumRotatableBonds": 0.0,
  "solvent_RingCount": 1.0,
  "solvent_HeavyAtomCount": 6.0
}

File: dump/database_json/polymerization_10.1002_pol.1962.120251201_1.json
{
  "monomer1": "Acrolein",
  "monomer2": "Acrylonitril",
  "r_values": {
    "constant_1": 1.6,
    "constant_2": 0.52
  },
  "conf_intervals": {
    "constant_conf_1": 0.04,
    "constant_conf_2": 0.02
  },
  "temperature": 50.0,
  "temperature_unit": "°C",
  "solvent": "CNC(C)=O",
  "method": "solvent",
  "r-product": null,
  "source": "https://doi.org/10.1002/pol.1962.120251201",
  "calculation_method": null,
  "polymerization_type": "free radical",
  "logP": -0.24770000000000003,
  "monomer1_smiles": "C=CC=O",
  "monomer2_smiles": "C=CC#N",
  "polytype_emb_1": 7.496725795633088,
  "polytype_emb_2": -0.4631906941937577,
  "method_emb_1": 6.958462891419976,
  "method_emb_2": 6.651678436014861,
  "solvent_logP": -0.24770000000000003,
  "solvent_TPSA": 29.1,
  "solvent_HBA": 1.0,
  "solvent_HBD": 1.0,
  "solvent_FractionCSP3": 0.6666666666666666,
  "solvent_MolMR": 19.740699999999997,
  "solvent_LabuteASA": 31.18051954027457,
  "solvent_NumRotatableBonds": 0.0,
  "solvent_RingCount": 0.0,
  "solvent_HeavyAtomCount": 5.0
}

File: dump/database_json/polymerization_10.1002_pol.1962.120251201_2.json
{
  "monomer1": "Methacrolein",
  "monomer2": "Methacrylnitril",
  "r_values": {
    "constant_1": 1.78,
    "constant_2": 0.4
  },
  "conf_intervals": {
    "constant_conf_1": 0.06,
    "constant_conf_2": 0.04
  },
  "temperature": 50.0,
  "temperature_unit": "°C",
  "solvent": "CNC(C)=O",
  "method": "solvent",
  "r-product": null,
  "source": "https://doi.org/10.1002/pol.1962.120251201",
  "calculation_method": null,
  "polymerization_type": "free radical",
  "logP": -0.24770000000000003,
  "monomer1_smiles": "C=C(C)C=O",
  "monomer2_smiles": "C=C(C)C#N",
  "polytype_emb_1": 7.496725795633088,
  "polytype_emb_2": -0.4631906941937577,
  "method_emb_1": 6.958462891419976,
  "method_emb_2": 6.651678436014861,
  "solvent_logP": -0.24770000000000003,
  "solvent_TPSA": 29.1,
  "solvent_HBA": 1.0,
  "solvent_HBD": 1.0,
  "solvent_FractionCSP3": 0.6666666666666666,
  "solvent_MolMR": 19.740699999999997,
  "solvent_LabuteASA": 31.18051954027457,
  "solvent_NumRotatableBonds": 0.0,
  "solvent_RingCount": 0.0,
  "solvent_HeavyAtomCount": 5.0
}

File: dump/database_json/polymerization_10.1002_pol.1962.120251201_3.json
{
  "monomer1": "Acrolein",
  "monomer2": "Methacrylnitril",
  "r_values": {
    "constant_1": 0.72,
    "constant_2": 1.2
  },
  "conf_intervals": {
    "constant_conf_1": 0.06,
    "constant_conf_2": 0.08
  },
  "temperature": 50.0,
  "temperature_unit": "°C",
  "solvent": "C1COCCO1",
  "method": "solvent",
  "r-product": null,
  "source": "https://doi.org/10.1002/pol.1962.120251201",
  "calculation_method": null,
  "polymerization_type": "free radical",
  "logP": 0.03320000000000001,
  "monomer1_smiles": "C=CC=O",
  "monomer2_smiles": "C=C(C)C#N",
  "polytype_emb_1": 7.496725795633088,
  "polytype_emb_2": -0.4631906941937577,
  "method_emb_1": 6.958462891419976,
  "method_emb_2": 6.651678436014861,
  "solvent_logP": 0.03320000000000001,
  "solvent_TPSA": 18.46,
  "solvent_HBA": 2.0,
  "solvent_HBD": 0.0,
  "solvent_FractionCSP3": 1.0,
  "solvent_MolMR": 21.637999999999995,
  "solvent_LabuteASA": 37.055336676503906,
  "solvent_NumRotatableBonds": 0.0,
  "solvent_RingCount": 1.0,
  "solvent_HeavyAtomCount": 6.0
}

File: dump/database_json/polymerization_10.1002_pol.1962.120251201_7.json
{
  "monomer1": "Acrolein",
  "monomer2": "Acrylamid",
  "r_values": {
    "constant_1": 1.69,
    "constant_2": 0.21
  },
  "conf_intervals": {
    "constant_conf_1": 0.1,
    "constant_conf_2": 0.02
  },
  "temperature": 50.0,
  "temperature_unit": "°C",
  "solvent": "CNC(C)=O",
  "method": "solvent",
  "r-product": null,
  "source": "https://doi.org/10.1002/pol.1962.120251201",
  "calculation_method": null,
  "polymerization_type": "free radical",
  "logP": -0.24770000000000003,
  "monomer1_smiles": "C=CC=O",
  "monomer2_smiles": "C=CC(N)=O",
  "polytype_emb_1": 7.496725795633088,
  "polytype_emb_2": -0.4631906941937577,
  "method_emb_1": 6.958462891419976,
  "method_emb_2": 6.651678436014861,
  "solvent_logP": -0.24770000000000003,
  "solvent_TPSA": 29.1,
  "solvent_HBA": 1.0,
  "solvent_HBD": 1.0,
  "solvent_FractionCSP3": 0.6666666666666666,
  "solvent_MolMR": 19.740699999999997,
  "solvent_LabuteASA": 31.18051954027457,
  "solvent_NumRotatableBonds": 0.0,
  "solvent_RingCount": 0.0,
  "solvent_HeavyAtomCount": 5.0
}

File: dump/database_json/polymerization_10.1002_pol.1962.120571763_1.json
{
  "monomer1": "vinyl cinnamate",
  "monomer2": "vinyl pyrrolidone",
  "r_values": {
    "constant_1": 0.01,
    "constant_2": 1.15
  },
  "conf_intervals": {
    "constant_conf_1": 0.01,
    "constant_conf_2": 0.1
  },
  "temperature": 70.0,
  "temperature_unit": "°C",
  "solvent": "c1ccccc1",
  "method": "solvent",
  "r-product": null,
  "source": "https://doi.org/10.1002/pol.1962.120571763",
  "calculation_method": "graphical evaluation",
  "polymerization_type": "free radical",
  "logP": 1.6866,
  "monomer1_smiles": "C=COC(=O)C=Cc1ccccc1",
  "monomer2_smiles": "C=CN1CCCC1=O",
  "polytype_emb_1": 7.496725795633088,
  "polytype_emb_2": -0.4631906941937577,
  "method_emb_1": 6.958462891419976,
  "method_emb_2": 6.651678436014861,
  "solvent_logP": 1.6866,
  "solvent_TPSA": 0.0,
  "solvent_HBA": 0.0,
  "solvent_HBD": 0.0,
  "solvent_FractionCSP3": 0.0,
  "solvent_MolMR": 26.441999999999993,
  "solvent_LabuteASA": 37.43140311949697,
  "solvent_NumRotatableBonds": 0.0,
  "solvent_RingCount": 1.0,
  "solvent_HeavyAtomCount": 6.0
}

File: dump/database_json/polymerization_10.1002_pol.1962.120571763_2.json
{
  "monomer1": "vinyl cinnamate",
  "monomer2": "vinyl pyrrolidone",
  "r_values": {
    "constant_1": 0.01,
    "constant_2": 1.3
  },
  "conf_intervals": {
    "constant_conf_1": 0.01,
    "constant_conf_2": 0.1
  },
  "temperature": 70.0,
  "temperature_unit": "°C",
  "solvent": "c1ccccc1",
  "method": "solvent",
  "r-product": null,
  "source": "https://doi.org/10.1002/pol.1962.120571763",
  "calculation_method": "graphical evaluation",
  "polymerization_type": "free radical",
  "logP": 1.6866,
  "publication_year": 1962,
  "monomer1_smiles": "C=COC(=O)C=Cc1ccccc1",
  "monomer2_smiles": "C=CN1CCCC1=O",
  "polytype_emb_1": 7.496725795633088,
  "polytype_emb_2": -0.4631906941937577,
  "method_emb_1": 6.958462891419976,
  "method_emb_2": 6.651678436014861,
  "solvent_logP": 1.6866,
  "solvent_TPSA": 0.0,
  "solvent_HBA": 0.0,
  "solvent_HBD": 0.0,
  "solvent_FractionCSP3": 0.0,
  "solvent_MolMR": 26.441999999999993,
  "solvent_LabuteASA": 37.43140311949697,
  "solvent_NumRotatableBonds": 0.0,
  "solvent_RingCount": 1.0,
  "solvent_HeavyAtomCount": 6.0
}

File: dump/database_json/polymerization_10.1002_pol.1962.120571763_3.json
{
  "monomer1": "vinyl cinnamate",
  "monomer2": "methacrylonitrile",
  "r_values": {
    "constant_1": 4.0,
    "constant_2": 0.15
  },
  "conf_intervals": {
    "constant_conf_1": 0.4,
    "constant_conf_2": 0.06
  },
  "temperature": 70.0,
  "temperature_unit": "°C",
  "solvent": "O=C1CCCCC1",
  "method": "solvent",
  "r-product": null,
  "source": "https://doi.org/10.1002/pol.1962.120571763",
  "calculation_method": "Alfrey-Price equation",
  "polymerization_type": "free radical",
  "logP": 1.5196,
  "publication_year": 1962,
  "monomer1_smiles": "C=COC(=O)C=Cc1ccccc1",
  "monomer2_smiles": "C=C(C)C#N",
  "polytype_emb_1": 7.496725795633088,
  "polytype_emb_2": -0.4631906941937577,
  "method_emb_1": 6.958462891419976,
  "method_emb_2": 6.651678436014861,
  "solvent_logP": 1.5196,
  "solvent_TPSA": 17.07,
  "solvent_HBA": 1.0,
  "solvent_HBD": 0.0,
  "solvent_FractionCSP3": 0.8333333333333334,
  "solvent_MolMR": 28.091999999999985,
  "solvent_LabuteASA": 43.719652546327126,
  "solvent_NumRotatableBonds": 0.0,
  "solvent_RingCount": 1.0,
  "solvent_HeavyAtomCount": 7.0
}

File: dump/database_json/polymerization_10.1002_pol.1962.120571763_4.json
{
  "monomer1": "vinyl cinnamate",
  "monomer2": "styrene",
  "r_values": {
    "constant_1": 0.25,
    "constant_2": 1.25
  },
  "conf_intervals": {
    "constant_conf_1": 0.1,
    "constant_conf_2": 0.1
  },
  "temperature": 70.0,
  "temperature_unit": "°C",
  "solvent": "c1ccccc1",
  "method": "solvent",
  "r-product": null,
  "source": "https://doi.org/10.1002/pol.1962.120571763",
  "calculation_method": "Alfrey-Price equation",
  "polymerization_type": "free radical",
  "logP": 1.6866,
  "monomer1_smiles": "C=COC(=O)C=Cc1ccccc1",
  "monomer2_smiles": "C=Cc1ccccc1",
  "polytype_emb_1": 7.496725795633088,
  "polytype_emb_2": -0.4631906941937577,
  "method_emb_1": 6.958462891419976,
  "method_emb_2": 6.651678436014861,
  "solvent_logP": 1.6866,
  "solvent_TPSA": 0.0,
  "solvent_HBA": 0.0,
  "solvent_HBD": 0.0,
  "solvent_FractionCSP3": 0.0,
  "solvent_MolMR": 26.441999999999993,
  "solvent_LabuteASA": 37.43140311949697,
  "solvent_NumRotatableBonds": 0.0,
  "solvent_RingCount": 1.0,
  "solvent_HeavyAtomCount": 6.0
}

File: dump/database_json/polymerization_10.1002_pol.1962.120571763_5.json
{
  "monomer1": "vinyl cinnamate",
  "monomer2": "vinyl acetate",
  "r_values": {
    "constant_1": 0.04,
    "constant_2": 1.2
  },
  "conf_intervals": {
    "constant_conf_1": 0.01,
    "constant_conf_2": 0.1
  },
  "temperature": 70.0,
  "temperature_unit": "°C",
  "solvent": "c1ccccc1",
  "method": "solvent",
  "r-product": null,
  "source": "https://doi.org/10.1002/pol.1962.120571763",
  "calculation_method": "graphical evaluation",
  "polymerization_type": "free radical",
  "logP": 1.6866,
  "publication_year": 1962,
  "monomer1_smiles": "C=COC(=O)C=Cc1ccccc1",
  "monomer2_smiles": "C=COC(C)=O",
  "polytype_emb_1": 7.496725795633088,
  "polytype_emb_2": -0.4631906941937577,
  "method_emb_1": 6.958462891419976,
  "method_emb_2": 6.651678436014861,
  "solvent_logP": 1.6866,
  "solvent_TPSA": 0.0,
  "solvent_HBA": 0.0,
  "solvent_HBD": 0.0,
  "solvent_FractionCSP3": 0.0,
  "solvent_MolMR": 26.441999999999993,
  "solvent_LabuteASA": 37.43140311949697,
  "solvent_NumRotatableBonds": 0.0,
  "solvent_RingCount": 1.0,
  "solvent_HeavyAtomCount": 6.0
}

File: dump/database_json/polymerization_10.1002_pol.1962.120571763_6.json
{
  "monomer1": "vinyl cinnamate",
  "monomer2": "vinyl acetate",
  "r_values": {
    "constant_1": 0.04,
    "constant_2": 1.2
  },
  "conf_intervals": {
    "constant_conf_1": 0.01,
    "constant_conf_2": 0.1
  },
  "temperature": 70.0,
  "temperature_unit": "°C",
  "solvent": "c1ccccc1",
  "method": "solvent",
  "r-product": null,
  "source": "https://doi.org/10.1002/pol.1962.120571763",
  "calculation_method": "graphical evaluation",
  "polymerization_type": "free radical",
  "logP": 1.6866,
  "monomer1_smiles": "C=COC(=O)C=Cc1ccccc1",
  "monomer2_smiles": "C=COC(C)=O",
  "polytype_emb_1": 7.496725795633088,
  "polytype_emb_2": -0.4631906941937577,
  "method_emb_1": 6.958462891419976,
  "method_emb_2": 6.651678436014861,
  "solvent_logP": 1.6866,
  "solvent_TPSA": 0.0,
  "solvent_HBA": 0.0,
  "solvent_HBD": 0.0,
  "solvent_FractionCSP3": 0.0,
  "solvent_MolMR": 26.441999999999993,
  "solvent_LabuteASA": 37.43140311949697,
  "solvent_NumRotatableBonds": 0.0,
  "solvent_RingCount": 1.0,
  "solvent_HeavyAtomCount": 6.0
}

File: dump/database_json/polymerization_10.1002_pol.1962.120571763_8.json
{
  "monomer1": "vinyl cinnamate",
  "monomer2": "vinyl pyrrolidone",
  "r_values": {
    "constant_1": 0.01,
    "constant_2": 1.3
  },
  "conf_intervals": {
    "constant_conf_1": 0.01,
    "constant_conf_2": 0.1
  },
  "temperature": 70.0,
  "temperature_unit": "°C",
  "solvent": "c1ccccc1",
  "method": "solvent",
  "r-product": null,
  "source": "https://doi.org/10.1002/pol.1962.120571763",
  "calculation_method": "graphical evaluation",
  "polymerization_type": "free radical",
  "logP": 1.6866,
  "monomer1_smiles": "C=COC(=O)C=Cc1ccccc1",
  "monomer2_smiles": "C=CN1CCCC1=O",
  "polytype_emb_1": 7.496725795633088,
  "polytype_emb_2": -0.4631906941937577,
  "method_emb_1": 6.958462891419976,
  "method_emb_2": 6.651678436014861,
  "solvent_logP": 1.6866,
  "solvent_TPSA": 0.0,
  "solvent_HBA": 0.0,
  "solvent_HBD": 0.0,
  "solvent_FractionCSP3": 0.0,
  "solvent_MolMR": 26.441999999999993,
  "solvent_LabuteASA": 37.43140311949697,
  "solvent_NumRotatableBonds": 0.0,
  "solvent_RingCount": 1.0,
  "solvent_HeavyAtomCount": 6.0
}

File: dump/database_json/polymerization_10.1002_pol.1962.120571763_9.json
{
  "monomer1": "vinyl cinnamate",
  "monomer2": "methacrylonitrile",
  "r_values": {
    "constant_1": 4.0,
    "constant_2": 0.15
  },
  "conf_intervals": {
    "constant_conf_1": 0.4,
    "constant_conf_2": 0.06
  },
  "temperature": 70.0,
  "temperature_unit": "°C",
  "solvent": "O=C1CCCCC1",
  "method": "solvent",
  "r-product": null,
  "source": "https://doi.org/10.1002/pol.1962.120571763",
  "calculation_method": "Alfrey-Price equation",
  "polymerization_type": "free radical",
  "logP": 1.5196,
  "monomer1_smiles": "C=COC(=O)C=Cc1ccccc1",
  "monomer2_smiles": "C=C(C)C#N",
  "polytype_emb_1": 7.496725795633088,
  "polytype_emb_2": -0.4631906941937577,
  "method_emb_1": 6.958462891419976,
  "method_emb_2": 6.651678436014861,
  "solvent_logP": 1.5196,
  "solvent_TPSA": 17.07,
  "solvent_HBA": 1.0,
  "solvent_HBD": 0.0,
  "solvent_FractionCSP3": 0.8333333333333334,
  "solvent_MolMR": 28.091999999999985,
  "solvent_LabuteASA": 43.719652546327126,
  "solvent_NumRotatableBonds": 0.0,
  "solvent_RingCount": 1.0,
  "solvent_HeavyAtomCount": 7.0
}
