Repository: lamalab-org/copolymer-reactivity

# copolymer-reactivity

A condition-aware machine-learning model and FastAPI service that predicts the **microstructure of radical copolymers** — *alternating*, *random*, or *gradient* — from two monomer structures and the reaction conditions (solvent, temperature, polymerisation mechanism), backed by a curated literature dataset of **3,791 copolymerisations from 1,206 publications**.

The model is served live at <https://polycarp.cheminfo.org> (web UI: [cheminfo-py/polycarp.cheminfo.org](https://github.com/cheminfo-py/polycarp.cheminfo.org)).

File: dump/database_json/polymerization_10.1002_pol.1963.100010123_1.json
{
  "monomer1": "2-Chloro-1,3-butadiene",
  "monomer2": "Methyl isopropenyl ketone",
  "r_values": {
    "constant_1": 3.6,
    "constant_2": 0.1
  },
  "conf_intervals": {
    "constant_conf_1": 0.2,
    "constant_conf_2": 0.05
  },
  "temperature": 40.0,
  "temperature_unit": "°C",
  "solvent": "O",
  "method": "emulsion",
  "r-product": null,
  "source": "https://doi.org/10.1002/pol.1963.100010123",
  "calculation_method": "Fineman-Ross",
  "polymerization_type": "free radical",
  "logP": -0.8247,
  "monomer1_smiles": "C=CC(=C)Cl",
  "monomer2_smiles": "C=C(C)C(C)=O",
  "polytype_emb_1": 7.496725795633088,
  "polytype_emb_2": -0.4631906941937577,
  "method_emb_1": -4.911729965574156,
  "method_emb_2": 0.07905181466983252,
  "solvent_logP": -0.8247,
  "solvent_TPSA": 31.5,
  "solvent_HBA": 0.0,
  "solvent_HBD": 0.0,
  "solvent_FractionCSP3": 0.0,
  "solvent_MolMR": 3.6138,
  "solvent_LabuteASA": 6.84923118831809,
  "solvent_NumRotatableBonds": 0.0,
  "solvent_RingCount": 0.0,
  "solvent_HeavyAtomCount": 1.0
}

File: dump/database_json/polymerization_10.1002_pol.1963.100010123_2.json
{
  "monomer1": "2-Chloro-1,3-butadiene",
  "monomer2": "Methacrylic acid",
  "r_values": {
    "constant_1": 2.7,
    "constant_2": 0.15
  },
  "conf_intervals": {
    "constant_conf_1": 0.2,
    "constant_conf_2": 0.05
  },
  "temperature": 40.0,
  "temperature_unit": "°C",
  "solvent": "O",
  "method": "emulsion",
  "r-product": null,
  "source": "https://doi.org/10.1002/pol.1963.100010123",
  "calculation_method": "Fineman-Ross",
  "polymerization_type": "free radical",
  "logP": -0.8247,
  "publication_year": 1963,
  "monomer1_smiles": "C=CC(=C)Cl",
  "monomer2_smiles": "C=C(C)C(=O)O",
  "polytype_emb_1": 7.496725795633088,
  "polytype_emb_2": -0.4631906941937577,
  "method_emb_1": -4.911729965574156,
  "method_emb_2": 0.07905181466983252,
  "solvent_logP": -0.8247,
  "solvent_TPSA": 31.5,
  "solvent_HBA": 0.0,
  "solvent_HBD": 0.0,
  "solvent_FractionCSP3": 0.0,
  "solvent_MolMR": 3.6138,
  "solvent_LabuteASA": 6.84923118831809,
  "solvent_NumRotatableBonds": 0.0,
  "solvent_RingCount": 0.0,
  "solvent_HeavyAtomCount": 1.0
}

File: dump/database_json/polymerization_10.1002_pol.1963.100010327_1.json
{
  "monomer1": "Vinyl fluoride",
  "monomer2": "Ethylene",
  "r_values": {
    "constant_1": 0.16,
    "constant_2": 4.39
  },
  "conf_intervals": {
    "constant_conf_1": 0.05,
    "constant_conf_2": 0.77
  },
  "temperature": 160.0,
  "temperature_unit": "°C",
  "solvent": "Cc1ccccc1",
  "method": "bulk",
  "r-product": 0.7,
  "source": "https://doi.org/10.1002/pol.1963.100010327",
  "calculation_method": "Fineman and Ross",
  "polymerization_type": "free radical",
  "logP": 1.99502,
  "publication_year": 1963,
  "monomer1_smiles": "C=CF",
  "monomer2_smiles": "C=C",
  "polytype_emb_1": 7.496725795633088,
  "polytype_emb_2": -0.4631906941937577,
  "method_emb_1": -7.23088245290138,
  "method_emb_2": -0.5848044902383194,
  "solvent_logP": 1.99502,
  "solvent_TPSA": 0.0,
  "solvent_HBA": 0.0,
  "solvent_HBD": 0.0,
  "solvent_FractionCSP3": 0.14285714285714285,
  "solvent_MolMR": 31.17899999999999,
  "solvent_LabuteASA": 43.79634523389357,
  "solvent_NumRotatableBonds": 0.0,
  "solvent_RingCount": 1.0,
  "solvent_HeavyAtomCount": 7.0
}

File: dump/database_json/polymerization_10.1002_pol.1963.100010327_2.json
{
  "monomer1": "Vinyl acetate",
  "monomer2": "Ethylene",
  "r_values": {
    "constant_1": 1.08,
    "constant_2": 1.07
  },
  "conf_intervals": {
    "constant_conf_1": 0.19,
    "constant_conf_2": 0.06
  },
  "temperature": 90.0,
  "temperature_unit": "°C",
  "solvent": "Cc1ccccc1",
  "method": "bulk",
  "r-product": 1.16,
  "source": "https://doi.org/10.1002/pol.1963.100010327",
  "calculation_method": "Fineman and Ross",
  "polymerization_type": "free radical",
  "logP": 1.99502,
  "publication_year": 1963,
  "monomer1_smiles": "C=COC(C)=O",
  "monomer2_smiles": "C=C",
  "polytype_emb_1": 7.496725795633088,
  "polytype_emb_2": -0.4631906941937577,
  "method_emb_1": -7.23088245290138,
  "method_emb_2": -0.5848044902383194,
  "solvent_logP": 1.99502,
  "solvent_TPSA": 0.0,
  "solvent_HBA": 0.0,
  "solvent_HBD": 0.0,
  "solvent_FractionCSP3": 0.14285714285714285,
  "solvent_MolMR": 31.17899999999999,
  "solvent_LabuteASA": 43.79634523389357,
  "solvent_NumRotatableBonds": 0.0,
  "solvent_RingCount": 1.0,
  "solvent_HeavyAtomCount": 7.0
}

File: dump/database_json/polymerization_10.1002_pol.1963.100010327_3.json
{
  "monomer1": "Vinyl chloride",
  "monomer2": "Ethylene",
  "r_values": {
    "constant_1": 3.6,
    "constant_2": 0.24
  },
  "conf_intervals": {
    "constant_conf_1": 0.3,
    "constant_conf_2": 0.07
  },
  "temperature": 90.0,
  "temperature_unit": "°C",
  "solvent": "Cc1ccccc1",
  "method": "bulk",
  "r-product": 0.85,
  "source": "https://doi.org/10.1002/pol.1963.100010327",
  "calculation_method": "Fineman and Ross",
  "polymerization_type": "free radical",
  "logP": 1.99502,
  "publication_year": 1963,
  "monomer1_smiles": "C=CCl",
  "monomer2_smiles": "C=C",
  "polytype_emb_1": 7.496725795633088,
  "polytype_emb_2": -0.4631906941937577,
  "method_emb_1": -7.23088245290138,
  "method_emb_2": -0.5848044902383194,
  "solvent_logP": 1.99502,
  "solvent_TPSA": 0.0,
  "solvent_HBA": 0.0,
  "solvent_HBD": 0.0,
  "solvent_FractionCSP3": 0.14285714285714285,
  "solvent_MolMR": 31.17899999999999,
  "solvent_LabuteASA": 43.79634523389357,
  "solvent_NumRotatableBonds": 0.0,
  "solvent_RingCount": 1.0,
  "solvent_HeavyAtomCount": 7.0
}

File: dump/database_json/polymerization_10.1002_pol.1963.100010327_4.json
{
  "monomer1": "n-Butyl acrylate",
  "monomer2": "Ethylene",
  "r_values": {
    "constant_1": 11.9,
    "constant_2": 0.03
  },
  "conf_intervals": {
    "constant_conf_1": 2.5,
    "constant_conf_2": 0.01
  },
  "temperature": 70.0,
  "temperature_unit": "°C",
  "solvent": "Cc1ccccc1",
  "method": "bulk",
  "r-product": 0.36,
  "source": "https://doi.org/10.1002/pol.1963.100010327",
  "calculation_method": "Fineman and Ross",
  "polymerization_type": "free radical",
  "logP": 1.99502,
  "publication_year": 1963,
  "monomer1_smiles": "C=CC(=O)OCCCC",
  "monomer2_smiles": "C=C",
  "polytype_emb_1": 7.496725795633088,
  "polytype_emb_2": -0.4631906941937577,
  "method_emb_1": -7.23088245290138,
  "method_emb_2": -0.5848044902383194,
  "solvent_logP": 1.99502,
  "solvent_TPSA": 0.0,
  "solvent_HBA": 0.0,
  "solvent_HBD": 0.0,
  "solvent_FractionCSP3": 0.14285714285714285,
  "solvent_MolMR": 31.17899999999999,
  "solvent_LabuteASA": 43.79634523389357,
  "solvent_NumRotatableBonds": 0.0,
  "solvent_RingCount": 1.0,
  "solvent_HeavyAtomCount": 7.0
}

File: dump/database_json/polymerization_10.1002_pol.1963.100010327_6.json
{
  "monomer1": "Vinyl chloride",
  "monomer2": "Ethylene",
  "r_values": {
    "constant_1": 3.6,
    "constant_2": 0.24
  },
  "conf_intervals": {
    "constant_conf_1": 0.3,
    "constant_conf_2": 0.07
  },
  "temperature": 90.0,
  "temperature_unit": "°C",
  "solvent": "Cc1ccccc1",
  "method": "bulk",
  "r-product": 0.85,
  "source": "https://doi.org/10.1002/pol.1963.100010327",
  "calculation_method": "Fineman and Ross",
  "polymerization_type": "free radical",
  "logP": 1.99502,
  "monomer1_smiles": "C=CCl",
  "monomer2_smiles": "C=C",
  "polytype_emb_1": 7.496725795633088,
  "polytype_emb_2": -0.4631906941937577,
  "method_emb_1": -7.23088245290138,
  "method_emb_2": -0.5848044902383194,
  "solvent_logP": 1.99502,
  "solvent_TPSA": 0.0,
  "solvent_HBA": 0.0,
  "solvent_HBD": 0.0,
  "solvent_FractionCSP3": 0.14285714285714285,
  "solvent_MolMR": 31.17899999999999,
  "solvent_LabuteASA": 43.79634523389357,
  "solvent_NumRotatableBonds": 0.0,
  "solvent_RingCount": 1.0,
  "solvent_HeavyAtomCount": 7.0
}

File: dump/database_json/polymerization_10.1002_pol.1963.100010327_7.json
{
  "monomer1": "Vinyl acetate",
  "monomer2": "Ethylene",
  "r_values": {
    "constant_1": 1.08,
    "constant_2": 1.07
  },
  "conf_intervals": {
    "constant_conf_1": 0.19,
    "constant_conf_2": 0.06
  },
  "temperature": 90.0,
  "temperature_unit": "°C",
  "solvent": "Cc1ccccc1",
  "method": "bulk",
  "r-product": 1.16,
  "source": "https://doi.org/10.1002/pol.1963.100010327",
  "calculation_method": "Fineman and Ross",
  "polymerization_type": "free radical",
  "logP": 1.99502,
  "monomer1_smiles": "C=COC(C)=O",
  "monomer2_smiles": "C=C",
  "polytype_emb_1": 7.496725795633088,
  "polytype_emb_2": -0.4631906941937577,
  "method_emb_1": -7.23088245290138,
  "method_emb_2": -0.5848044902383194,
  "solvent_logP": 1.99502,
  "solvent_TPSA": 0.0,
  "solvent_HBA": 0.0,
  "solvent_HBD": 0.0,
  "solvent_FractionCSP3": 0.14285714285714285,
  "solvent_MolMR": 31.17899999999999,
  "solvent_LabuteASA": 43.79634523389357,
  "solvent_NumRotatableBonds": 0.0,
  "solvent_RingCount": 1.0,
  "solvent_HeavyAtomCount": 7.0
}

File: dump/database_json/polymerization_10.1002_pol.1963.100010327_8.json
{
  "monomer1": "Vinyl fluoride",
  "monomer2": "Ethylene",
  "r_values": {
    "constant_1": 0.16,
    "constant_2": 4.39
  },
  "conf_intervals": {
    "constant_conf_1": 0.05,
    "constant_conf_2": 0.77
  },
  "temperature": 160.0,
  "temperature_unit": "°C",
  "solvent": "Cc1ccccc1",
  "method": "bulk",
  "r-product": 0.7,
  "source": "https://doi.org/10.1002/pol.1963.100010327",
  "calculation_method": "Fineman and Ross",
  "polymerization_type": "free radical",
  "logP": 1.99502,
  "monomer1_smiles": "C=CF",
  "monomer2_smiles": "C=C",
  "polytype_emb_1": 7.496725795633088,
  "polytype_emb_2": -0.4631906941937577,
  "method_emb_1": -7.23088245290138,
  "method_emb_2": -0.5848044902383194,
  "solvent_logP": 1.99502,
  "solvent_TPSA": 0.0,
  "solvent_HBA": 0.0,
  "solvent_HBD": 0.0,
  "solvent_FractionCSP3": 0.14285714285714285,
  "solvent_MolMR": 31.17899999999999,
  "solvent_LabuteASA": 43.79634523389357,
  "solvent_NumRotatableBonds": 0.0,
  "solvent_RingCount": 1.0,
  "solvent_HeavyAtomCount": 7.0
}

File: dump/database_json/polymerization_10.1002_pol.1963.100010522_1.json
{
  "monomer1": "Vinyl chloride",
  "monomer2": "Bicyclo[2.2.1]hepta-2,5-diene",
  "r_values": {
    "constant_1": 0.74,
    "constant_2": 0.35
  },
  "conf_intervals": {
    "constant_conf_1": null,
    "constant_conf_2": null
  },
  "temperature": 50.0,
  "temperature_unit": "°C",
  "solvent": "c1ccccc1",
  "method": "bulk",
  "r-product": null,
  "source": "https://doi.org/10.1002/pol.1963.100010522",
  "calculation_method": "Fineman-Ross",
  "polymerization_type": "free radical",
  "logP": 1.6866,
  "publication_year": 1963,
  "monomer1_smiles": "C=CCl",
  "monomer2_smiles": "C1=CC2C=CC1C2",
  "polytype_emb_1": 7.496725795633088,
  "polytype_emb_2": -0.4631906941937577,
  "method_emb_1": -7.23088245290138,
  "method_emb_2": -0.5848044902383194,
  "solvent_logP": 1.6866,
  "solvent_TPSA": 0.0,
  "solvent_HBA": 0.0,
  "solvent_HBD": 0.0,
  "solvent_FractionCSP3": 0.0,
  "solvent_MolMR": 26.441999999999993,
  "solvent_LabuteASA": 37.43140311949697,
  "solvent_NumRotatableBonds": 0.0,
  "solvent_RingCount": 1.0,
  "solvent_HeavyAtomCount": 6.0
}

File: dump/database_json/polymerization_10.1002_pol.1963.100010522_2.json
{
  "monomer1": "Ethyl acrylate",
  "monomer2": "Bicyclo[2.2.1]hepta-2,5-diene",
  "r_values": {
    "constant_1": 3.05,
    "constant_2": 0.01
  },
  "conf_intervals": {
    "constant_conf_1": null,
    "constant_conf_2": null
  },
  "temperature": 50.0,
  "temperature_unit": "°C",
  "solvent": "c1ccccc1",
  "method": "bulk",
  "r-product": null,
  "source": "https://doi.org/10.1002/pol.1963.100010522",
  "calculation_method": "Fineman-Ross",
  "polymerization_type": "free radical",
  "logP": 1.6866,
  "publication_year": 1963,
  "monomer1_smiles": "C=CC(=O)OCC",
  "monomer2_smiles": "C1=CC2C=CC1C2",
  "polytype_emb_1": 7.496725795633088,
  "polytype_emb_2": -0.4631906941937577,
  "method_emb_1": -7.23088245290138,
  "method_emb_2": -0.5848044902383194,
  "solvent_logP": 1.6866,
  "solvent_TPSA": 0.0,
  "solvent_HBA": 0.0,
  "solvent_HBD": 0.0,
  "solvent_FractionCSP3": 0.0,
  "solvent_MolMR": 26.441999999999993,
  "solvent_LabuteASA": 37.43140311949697,
  "solvent_NumRotatableBonds": 0.0,
  "solvent_RingCount": 1.0,
  "solvent_HeavyAtomCount": 6.0
}

File: dump/database_json/polymerization_10.1002_pol.1963.100010522_3.json
{
  "monomer1": "Methyl methacrylate",
  "monomer2": "Bicyclo[2.2.1]hepta-2,5-diene",
  "r_values": {
    "constant_1": 10.0,
    "constant_2": 0.0
  },
  "conf_intervals": {
    "constant_conf_1": null,
    "constant_conf_2": null
  },
  "temperature": 50.0,
  "temperature_unit": "°C",
  "solvent": "c1ccccc1",
  "method": "bulk",
  "r-product": null,
  "source": "https://doi.org/10.1002/pol.1963.100010522",
  "calculation_method": "Fineman-Ross",
  "polymerization_type": "free radical",
  "logP": 1.6866,
  "publication_year": 1963,
  "monomer1_smiles": "C=C(C)C(=O)OC",
  "monomer2_smiles": "C1=CC2C=CC1C2",
  "polytype_emb_1": 7.496725795633088,
  "polytype_emb_2": -0.4631906941937577,
  "method_emb_1": -7.23088245290138,
  "method_emb_2": -0.5848044902383194,
  "solvent_logP": 1.6866,
  "solvent_TPSA": 0.0,
  "solvent_HBA": 0.0,
  "solvent_HBD": 0.0,
  "solvent_FractionCSP3": 0.0,
  "solvent_MolMR": 26.441999999999993,
  "solvent_LabuteASA": 37.43140311949697,
  "solvent_NumRotatableBonds": 0.0,
  "solvent_RingCount": 1.0,
  "solvent_HeavyAtomCount": 6.0
}

File: dump/database_json/polymerization_10.1002_pol.1963.100010522_4.json
{
  "monomer1": "Vinylidene chloride",
  "monomer2": "Bicyclo[2.2.1]hepta-2,5-diene",
  "r_values": {
    "constant_1": 1.41,
    "constant_2": 0.08
  },
  "conf_intervals": {
    "constant_conf_1": null,
    "constant_conf_2": null
  },
  "temperature": 50.0,
  "temperature_unit": "°C",
  "solvent": "c1ccccc1",
  "method": "bulk",
  "r-product": null,
  "source": "https://doi.org/10.1002/pol.1963.100010522",
  "calculation_method": "Fineman-Ross",
  "polymerization_type": "free radical",
  "logP": 1.6866,
  "publication_year": 1963,
  "monomer1_smiles": "C=C(Cl)Cl",
  "monomer2_smiles": "C1=CC2C=CC1C2",
  "polytype_emb_1": 7.496725795633088,
  "polytype_emb_2": -0.4631906941937577,
  "method_emb_1": -7.23088245290138,
  "method_emb_2": -0.5848044902383194,
  "solvent_logP": 1.6866,
  "solvent_TPSA": 0.0,
  "solvent_HBA": 0.0,
  "solvent_HBD": 0.0,
  "solvent_FractionCSP3": 0.0,
  "solvent_MolMR": 26.441999999999993,
  "solvent_LabuteASA": 37.43140311949697,
  "solvent_NumRotatableBonds": 0.0,
  "solvent_RingCount": 1.0,
  "solvent_HeavyAtomCount": 6.0
}

File: dump/database_json/polymerization_10.1002_pol.1963.100010522_5.json
{
  "monomer1": "Acrylonitrile",
  "monomer2": "Bicyclo[2.2.1]hepta-2,5-diene",
  "r_values": {
    "constant_1": 0.67,
    "constant_2": 0.08
  },
  "conf_intervals": {
    "constant_conf_1": null,
    "constant_conf_2": null
  },
  "temperature": 50.0,
  "temperature_unit": "°C",
  "solvent": "c1ccccc1",
  "method": "bulk",
  "r-product": null,
  "source": "https://doi.org/10.1002/pol.1963.100010522",
  "calculation_method": "Fineman-Ross",
  "polymerization_type": "free radical",
  "logP": 1.6866,
  "publication_year": 1963,
  "monomer1_smiles": "C=CC#N",
  "monomer2_smiles": "C1=CC2C=CC1C2",
  "polytype_emb_1": 7.496725795633088,
  "polytype_emb_2": -0.4631906941937577,
  "method_emb_1": -7.23088245290138,
  "method_emb_2": -0.5848044902383194,
  "solvent_logP": 1.6866,
  "solvent_TPSA": 0.0,
  "solvent_HBA": 0.0,
  "solvent_HBD": 0.0,
  "solvent_FractionCSP3": 0.0,
  "solvent_MolMR": 26.441999999999993,
  "solvent_LabuteASA": 37.43140311949697,
  "solvent_NumRotatableBonds": 0.0,
  "solvent_RingCount": 1.0,
  "solvent_HeavyAtomCount": 6.0
}

File: dump/database_json/polymerization_10.1002_pol.1963.100010522_7.json
{
  "monomer1": "Vinylidene chloride",
  "monomer2": "Bicyclo[2.2.1]hepta-2,5-diene",
  "r_values": {
    "constant_1": 1.41,
    "constant_2": 0.08
  },
  "conf_intervals": {
    "constant_conf_1": null,
    "constant_conf_2": null
  },
  "temperature": 50.0,
  "temperature_unit": "°C",
  "solvent": "c1ccccc1",
  "method": "bulk",
  "r-product": null,
  "source": "https://doi.org/10.1002/pol.1963.100010522",
  "calculation_method": "Fineman-Ross",
  "polymerization_type": "free radical",
  "logP": 1.6866,
  "monomer1_smiles": "C=C(Cl)Cl",
  "monomer2_smiles": "C1=CC2C=CC1C2",
  "polytype_emb_1": 7.496725795633088,
  "polytype_emb_2": -0.4631906941937577,
  "method_emb_1": -7.23088245290138,
  "method_emb_2": -0.5848044902383194,
  "solvent_logP": 1.6866,
  "solvent_TPSA": 0.0,
  "solvent_HBA": 0.0,
  "solvent_HBD": 0.0,
  "solvent_FractionCSP3": 0.0,
  "solvent_MolMR": 26.441999999999993,
  "solvent_LabuteASA": 37.43140311949697,
  "solvent_NumRotatableBonds": 0.0,
  "solvent_RingCount": 1.0,
  "solvent_HeavyAtomCount": 6.0
}

File: dump/database_json/polymerization_10.1002_pol.1963.100010522_8.json
{
  "monomer1": "Acrylonitrile",
  "monomer2": "Bicyclo[2.2.1]hepta-2,5-diene",
  "r_values": {
    "constant_1": 0.67,
    "constant_2": 0.08
  },
  "conf_intervals": {
    "constant_conf_1": null,
    "constant_conf_2": null
  },
  "temperature": 50.0,
  "temperature_unit": "°C",
  "solvent": "c1ccccc1",
  "method": "bulk",
  "r-product": null,
  "source": "https://doi.org/10.1002/pol.1963.100010522",
  "calculation_method": "Fineman-Ross",
  "polymerization_type": "free radical",
  "logP": 1.6866,
  "monomer1_smiles": "C=CC#N",
  "monomer2_smiles": "C1=CC2C=CC1C2",
  "polytype_emb_1": 7.496725795633088,
  "polytype_emb_2": -0.4631906941937577,
  "method_emb_1": -7.23088245290138,
  "method_emb_2": -0.5848044902383194,
  "solvent_logP": 1.6866,
  "solvent_TPSA": 0.0,
  "solvent_HBA": 0.0,
  "solvent_HBD": 0.0,
  "solvent_FractionCSP3": 0.0,
  "solvent_MolMR": 26.441999999999993,
  "solvent_LabuteASA": 37.43140311949697,
  "solvent_NumRotatableBonds": 0.0,
  "solvent_RingCount": 1.0,
  "solvent_HeavyAtomCount": 6.0
}

File: dump/database_json/polymerization_10.1002_pol.1963.110010415_1.json
{
  "monomer1": "ethylene",
  "monomer2": "carbon monoxide",
  "r_values": {
    "constant_1": 22.0,
    "constant_2": 0.0
  },
  "conf_intervals": {
    "constant_conf_1": null,
    "constant_conf_2": null
  },
  "temperature": 20.0,
  "temperature_unit": "°C",
  "solvent": null,
  "method": "bulk",
  "r-product": null,
  "source": "https://doi.org/10.1002/pol.1963.110010415",
  "calculation_method": null,
  "polymerization_type": "free radical",
  "monomer1_smiles": "C=C",
  "monomer2_smiles": "C=O",
  "polytype_emb_1": 7.496725795633088,
  "polytype_emb_2": -0.4631906941937577,
  "method_emb_1": -7.23088245290138,
  "method_emb_2": -0.5848044902383194
}

File: dump/database_json/polymerization_10.1002_pol.1964.100020234_1.json
{
  "monomer1": "Methacrylic Anhydride",
  "monomer2": "Styrene",
  "r_values": {
    "constant_1": 0.26,
    "constant_2": 0.12
  },
  "conf_intervals": {
    "constant_conf_1": null,
    "constant_conf_2": null
  },
  "temperature": 36.6,
  "temperature_unit": "°C",
  "solvent": "O=C1CCCCC1",
  "method": "solvent",
  "r-product": null,
  "source": "https://doi.org/10.1002/pol.1964.100020234",
  "calculation_method": "Fineman and Ross",
  "polymerization_type": "free radical",
  "logP": 1.5196,
  "monomer1_smiles": "C=C(C)C(=O)OC(=O)C(=C)C",
  "monomer2_smiles": "C=Cc1ccccc1",
  "polytype_emb_1": 7.496725795633088,
  "polytype_emb_2": -0.4631906941937577,
  "method_emb_1": 6.958462891419976,
  "method_emb_2": 6.651678436014861,
  "solvent_logP": 1.5196,
  "solvent_TPSA": 17.07,
  "solvent_HBA": 1.0,
  "solvent_HBD": 0.0,
  "solvent_FractionCSP3": 0.8333333333333334,
  "solvent_MolMR": 28.091999999999985,
  "solvent_LabuteASA": 43.719652546327126,
  "solvent_NumRotatableBonds": 0.0,
  "solvent_RingCount": 1.0,
  "solvent_HeavyAtomCount": 7.0
}

File: dump/database_json/polymerization_10.1002_pol.1964.100020234_2.json
{
  "monomer1": "Acrylic Anhydride",
  "monomer2": "Allyl Chloride",
  "r_values": {
    "constant_1": 11.5,
    "constant_2": 0.01
  },
  "conf_intervals": {
    "constant_conf_1": null,
    "constant_conf_2": null
  },
  "temperature": 35.0,
  "temperature_unit": "°C",
  "solvent": "O=C1CCCCC1",
  "method": "solvent",
  "r-product": null,
  "source": "https://doi.org/10.1002/pol.1964.100020234",
  "calculation_method": "Fineman and Ross",
  "polymerization_type": "free radical",
  "logP": 1.5196,
  "publication_year": 1964,
  "monomer1_smiles": "C=CC(=O)OC(=O)C=C",
  "monomer2_smiles": "C=CCCl",
  "polytype_emb_1": 7.496725795633088,
  "polytype_emb_2": -0.4631906941937577,
  "method_emb_1": 6.958462891419976,
  "method_emb_2": 6.651678436014861,
  "solvent_logP": 1.5196,
  "solvent_TPSA": 17.07,
  "solvent_HBA": 1.0,
  "solvent_HBD": 0.0,
  "solvent_FractionCSP3": 0.8333333333333334,
  "solvent_MolMR": 28.091999999999985,
  "solvent_LabuteASA": 43.719652546327126,
  "solvent_NumRotatableBonds": 0.0,
  "solvent_RingCount": 1.0,
  "solvent_HeavyAtomCount": 7.0
}

File: dump/database_json/polymerization_10.1002_pol.1964.100020234_3.json
{
  "monomer1": "Acrylic Anhydride",
  "monomer2": "Methacrylonitrile",
  "r_values": {
    "constant_1": 0.9,
    "constant_2": 0.4
  },
  "conf_intervals": {
    "constant_conf_1": null,
    "constant_conf_2": null
  },
  "temperature": 35.0,
  "temperature_unit": "°C",
  "solvent": "O=C1CCCCC1",
  "method": "solvent",
  "r-product": null,
  "source": "https://doi.org/10.1002/pol.1964.100020234",
  "calculation_method": "Fineman and Ross",
  "polymerization_type": "free radical",
  "logP": 1.5196,
  "publication_year": 1964,
  "monomer1_smiles": "C=CC(=O)OC(=O)C=C",
  "monomer2_smiles": "C=C(C)C#N",
  "polytype_emb_1": 7.496725795633088,
  "polytype_emb_2": -0.4631906941937577,
  "method_emb_1": 6.958462891419976,
  "method_emb_2": 6.651678436014861,
  "solvent_logP": 1.5196,
  "solvent_TPSA": 17.07,
  "solvent_HBA": 1.0,
  "solvent_HBD": 0.0,
  "solvent_FractionCSP3": 0.8333333333333334,
  "solvent_MolMR": 28.091999999999985,
  "solvent_LabuteASA": 43.719652546327126,
  "solvent_NumRotatableBonds": 0.0,
  "solvent_RingCount": 1.0,
  "solvent_HeavyAtomCount": 7.0
}

File: dump/database_json/polymerization_10.1002_pol.1964.100020234_4.json
{
  "monomer1": "Acrylic Anhydride",
  "monomer2": "Styrene",
  "r_values": {
    "constant_1": 0.1,
    "constant_2": 0.17
  },
  "conf_intervals": {
    "constant_conf_1": null,
    "constant_conf_2": null
  },
  "temperature": 35.0,
  "temperature_unit": "°C",
  "solvent": "O=C1CCCCC1",
  "method": "solvent",
  "r-product": null,
  "source": "https://doi.org/10.1002/pol.1964.100020234",
  "calculation_method": "Fineman and Ross",
  "polymerization_type": "free radical",
  "logP": 1.5196,
  "publication_year": 1964,
  "monomer1_smiles": "C=CC(=O)OC(=O)C=C",
  "monomer2_smiles": "C=Cc1ccccc1",
  "polytype_emb_1": 7.496725795633088,
  "polytype_emb_2": -0.4631906941937577,
  "method_emb_1": 6.958462891419976,
  "method_emb_2": 6.651678436014861,
  "solvent_logP": 1.5196,
  "solvent_TPSA": 17.07,
  "solvent_HBA": 1.0,
  "solvent_HBD": 0.0,
  "solvent_FractionCSP3": 0.8333333333333334,
  "solvent_MolMR": 28.091999999999985,
  "solvent_LabuteASA": 43.719652546327126,
  "solvent_NumRotatableBonds": 0.0,
  "solvent_RingCount": 1.0,
  "solvent_HeavyAtomCount": 7.0
}

File: dump/database_json/polymerization_10.1002_pol.1964.100020234_5.json
{
  "monomer1": "Methacrylic Anhydride",
  "monomer2": "Methacrylonitrile",
  "r_values": {
    "constant_1": 1.6,
    "constant_2": 0.27
  },
  "conf_intervals": {
    "constant_conf_1": null,
    "constant_conf_2": null
  },
  "temperature": 36.6,
  "temperature_unit": "°C",
  "solvent": "O=C1CCCCC1",
  "method": "solvent",
  "r-product": null,
  "source": "https://doi.org/10.1002/pol.1964.100020234",
  "calculation_method": "Fineman and Ross",
  "polymerization_type": "free radical",
  "logP": 1.5196,
  "publication_year": 1964,
  "monomer1_smiles": "C=C(C)C(=O)OC(=O)C(=C)C",
  "monomer2_smiles": "C=C(C)C#N",
  "polytype_emb_1": 7.496725795633088,
  "polytype_emb_2": -0.4631906941937577,
  "method_emb_1": 6.958462891419976,
  "method_emb_2": 6.651678436014861,
  "solvent_logP": 1.5196,
  "solvent_TPSA": 17.07,
  "solvent_HBA": 1.0,
  "solvent_HBD": 0.0,
  "solvent_FractionCSP3": 0.8333333333333334,
  "solvent_MolMR": 28.091999999999985,
  "solvent_LabuteASA": 43.719652546327126,
  "solvent_NumRotatableBonds": 0.0,
  "solvent_RingCount": 1.0,
  "solvent_HeavyAtomCount": 7.0
}

File: dump/database_json/polymerization_10.1002_pol.1964.100020414_1.json
{
  "monomer1": "Methyl Methacrylate",
  "monomer2": "Allyl Chloride",
  "r_values": {
    "constant_1": 0.052,
    "constant_2": 0.026
  },
  "conf_intervals": {
    "constant_conf_1": null,
    "constant_conf_2": null
  },
  "temperature": 60.0,
  "temperature_unit": "°C",
  "solvent": null,
  "method": "bulk",
  "r-product": null,
  "source": "https://doi.org/10.1002/pol.1964.100020414",
  "calculation_method": null,
  "polymerization_type": null,
  "monomer1_smiles": "C=C(C)C(=O)OC",
  "monomer2_smiles": "C=CCCl",
  "method_emb_1": -7.23088245290138,
  "method_emb_2": -0.5848044902383194
}

File: dump/database_json/polymerization_10.1002_pol.1964.100020414_11.json
{
  "monomer1": "Methyl Acrylate",
  "monomer2": "Allyl Chloride",
  "r_values": {
    "constant_1": 0.11,
    "constant_2": 0.055
  },
  "conf_intervals": {
    "constant_conf_1": null,
    "constant_conf_2": null
  },
  "temperature": 60.0,
  "temperature_unit": "°C",
  "solvent": null,
  "method": "bulk",
  "r-product": null,
  "source": "https://doi.org/10.1002/pol.1964.100020414",
  "calculation_method": null,
  "polymerization_type": null,
  "monomer1_smiles": "C=CC(=O)OC",
  "monomer2_smiles": "C=CCCl",
  "method_emb_1": -7.23088245290138,
  "method_emb_2": -0.5848044902383194
}

File: dump/database_json/polymerization_10.1002_pol.1964.100020414_2.json
{
  "monomer1": "Styrene",
  "monomer2": "Tetrachloroethylene",
  "r_values": {
    "constant_1": 0.113,
    "constant_2": 0.091
  },
  "conf_intervals": {
    "constant_conf_1": null,
    "constant_conf_2": null
  },
  "temperature": 60.0,
  "temperature_unit": "°C",
  "solvent": null,
  "method": "bulk",
  "r-product": null,
  "source": "https://doi.org/10.1002/pol.1964.100020414",
  "calculation_method": null,
  "polymerization_type": null,
  "monomer1_smiles": "C=Cc1ccccc1",
  "monomer2_smiles": "ClC(Cl)=C(Cl)Cl",
  "method_emb_1": -7.23088245290138,
  "method_emb_2": -0.5848044902383194
}

File: dump/database_json/polymerization_10.1002_pol.1964.100020414_3.json
{
  "monomer1": "Methyl Acrylate",
  "monomer2": "Allyl Chloride",
  "r_values": {
    "constant_1": 0.11,
    "constant_2": 0.055
  },
  "conf_intervals": {
    "constant_conf_1": null,
    "constant_conf_2": null
  },
  "temperature": 60.0,
  "temperature_unit": "°C",
  "solvent": null,
  "method": "bulk",
  "r-product": null,
  "source": "https://doi.org/10.1002/pol.1964.100020414",
  "calculation_method": null,
  "polymerization_type": null,
  "publication_year": 1964,
  "monomer1_smiles": "C=CC(=O)OC",
  "monomer2_smiles": "C=CCCl",
  "method_emb_1": -7.23088245290138,
  "method_emb_2": -0.5848044902383194
}

File: dump/database_json/polymerization_10.1002_pol.1964.100020414_4.json
{
  "monomer1": "Methyl Methacrylate",
  "monomer2": "Tetrachloroethylene",
  "r_values": {
    "constant_1": 0.052,
    "constant_2": 0.021
  },
  "conf_intervals": {
    "constant_conf_1": null,
    "constant_conf_2": null
  },
  "temperature": 60.0,
  "temperature_unit": "°C",
  "solvent": null,
  "method": "bulk",
  "r-product": null,
  "source": "https://doi.org/10.1002/pol.1964.100020414",
  "calculation_method": null,
  "polymerization_type": null,
  "monomer1_smiles": "C=C(C)C(=O)OC",
  "monomer2_smiles": "ClC(Cl)=C(Cl)Cl",
  "method_emb_1": -7.23088245290138,
  "method_emb_2": -0.5848044902383194
}

File: dump/database_json/polymerization_10.1002_pol.1964.100020414_5.json
{
  "monomer1": "Vinyl Acetate",
  "monomer2": "Allyl Chloride",
  "r_values": {
    "constant_1": 0.092,
    "constant_2": 0.046
  },
  "conf_intervals": {
    "constant_conf_1": null,
    "constant_conf_2": null
  },
  "temperature": 60.0,
  "temperature_unit": "°C",
  "solvent": null,
  "method": "bulk",
  "r-product": null,
  "source": "https://doi.org/10.1002/pol.1964.100020414",
  "calculation_method": null,
  "polymerization_type": null,
  "monomer1_smiles": "C=COC(C)=O",
  "monomer2_smiles": "C=CCCl",
  "method_emb_1": -7.23088245290138,
  "method_emb_2": -0.5848044902383194
}

File: dump/database_json/polymerization_10.1002_pol.1964.100020414_6.json
{
  "monomer1": "Styrene",
  "monomer2": "Allyl Chloride",
  "r_values": {
    "constant_1": 0.07,
    "constant_2": 0.055
  },
  "conf_intervals": {
    "constant_conf_1": null,
    "constant_conf_2": null
  },
  "temperature": 60.0,
  "temperature_unit": "°C",
  "solvent": null,
  "method": "bulk",
  "r-product": null,
  "source": "https://doi.org/10.1002/pol.1964.100020414",
  "calculation_method": null,
  "polymerization_type": null,
  "publication_year": 1964,
  "monomer1_smiles": "C=Cc1ccccc1",
  "monomer2_smiles": "C=CCCl",
  "method_emb_1": -7.23088245290138,
  "method_emb_2": -0.5848044902383194
}

File: dump/database_json/polymerization_10.1002_pol.1964.100020414_7.json
{
  "monomer1": "Styrene",
  "monomer2": "Allyl Chloride",
  "r_values": {
    "constant_1": 0.07,
    "constant_2": 0.055
  },
  "conf_intervals": {
    "constant_conf_1": null,
    "constant_conf_2": null
  },
  "temperature": 60.0,
  "temperature_unit": "°C",
  "solvent": null,
  "method": "bulk",
  "r-product": null,
  "source": "https://doi.org/10.1002/pol.1964.100020414",
  "calculation_method": null,
  "polymerization_type": null,
  "monomer1_smiles": "C=Cc1ccccc1",
  "monomer2_smiles": "C=CCCl",
  "method_emb_1": -7.23088245290138,
  "method_emb_2": -0.5848044902383194
}

File: dump/database_json/polymerization_10.1002_pol.1964.100020_1.json
{
  "monomer1": "Methyl methacrylate",
  "monomer2": "2-Methyl-N-vinyl imidazole",
  "r_values": {
    "constant_1": 3.48,
    "constant_2": 0.003
  },
  "conf_intervals": {
    "constant_conf_1": 0.1,
    "constant_conf_2": 0.019
  },
  "temperature": 60.0,
  "temperature_unit": "°C",
  "solvent": null,
  "method": "bulk",
  "r-product": 0.01,
  "source": "https://doi.org/10.1002/pol.1964.100020",
  "calculation_method": "Fineman-Ross",
  "polymerization_type": "free radical",
  "publication_year": 1964,
  "monomer1_smiles": "C=C(C)C(=O)OC",
  "monomer2_smiles": "C=Cn1ccnc1C",
  "polytype_emb_1": 7.496725795633088,
  "polytype_emb_2": -0.4631906941937577,
  "method_emb_1": -7.23088245290138,
  "method_emb_2": -0.5848044902383194
}

File: dump/database_json/polymerization_10.1002_pol.1964.100020_2.json
{
  "monomer1": "Methyl methacrylate",
  "monomer2": "2-Phenyl-N-vinyl imidazole",
  "r_values": {
    "constant_1": 3.5,
    "constant_2": 0.006
  },
  "conf_intervals": {
    "constant_conf_1": 0.01,
    "constant_conf_2": 0.001
  },
  "temperature": 60.0,
  "temperature_unit": "°C",
  "solvent": null,
  "method": "bulk",
  "r-product": 0.02,
  "source": "https://doi.org/10.1002/pol.1964.100020",
  "calculation_method": "Fineman-Ross",
  "polymerization_type": "free radical",
  "publication_year": 1964,
  "monomer1_smiles": "C=C(C)C(=O)OC",
  "monomer2_smiles": "C=Cn1ccnc1-c1ccccc1",
  "polytype_emb_1": 7.496725795633088,
  "polytype_emb_2": -0.4631906941937577,
  "method_emb_1": -7.23088245290138,
  "method_emb_2": -0.5848044902383194
}

File: dump/database_json/polymerization_10.1002_pol.1964.100020_3.json
{
  "monomer1": "Styrene",
  "monomer2": "2-Methyl-N-vinyl imidazole",
  "r_values": {
    "constant_1": 8.97,
    "constant_2": 0.069
  },
  "conf_intervals": {
    "constant_conf_1": 0.1,
    "constant_conf_2": 0.025
  },
  "temperature": 60.0,
  "temperature_unit": "°C",
  "solvent": null,
  "method": "bulk",
  "r-product": 0.619,
  "source": "https://doi.org/10.1002/pol.1964.100020",
  "calculation_method": "Fineman-Ross",
  "polymerization_type": "free radical",
  "publication_year": 1964,
  "monomer1_smiles": "C=Cc1ccccc1",
  "monomer2_smiles": "C=Cn1ccnc1C",
  "polytype_emb_1": 7.496725795633088,
  "polytype_emb_2": -0.4631906941937577,
  "method_emb_1": -7.23088245290138,
  "method_emb_2": -0.5848044902383194
}

File: dump/database_json/polymerization_10.1002_pol.1964.100020_4.json
{
  "monomer1": "Styrene",
  "monomer2": "2-Methyl-N-vinyl imidazole",
  "r_values": {
    "constant_1": 8.97,
    "constant_2": 0.069
  },
  "conf_intervals": {
    "constant_conf_1": 0.1,
    "constant_conf_2": 0.025
  },
  "temperature": 60.0,
  "temperature_unit": "°C",
  "solvent": null,
  "method": "bulk",
  "r-product": 0.619,
  "source": "https://doi.org/10.1002/pol.1964.100020",
  "calculation_method": "Fineman-Ross",
  "polymerization_type": "free radical",
  "monomer1_smiles": "C=Cc1ccccc1",
  "monomer2_smiles": "C=Cn1ccnc1C",
  "polytype_emb_1": 7.496725795633088,
  "polytype_emb_2": -0.4631906941937577,
  "method_emb_1": -7.23088245290138,
  "method_emb_2": -0.5848044902383194
}

File: dump/database_json/polymerization_10.1002_pol.1964.100020_6.json
{
  "monomer1": "Methyl methacrylate",
  "monomer2": "2-Phenyl-N-vinyl imidazole",
  "r_values": {
    "constant_1": 3.5,
    "constant_2": 0.006
  },
  "conf_intervals": {
    "constant_conf_1": 0.01,
    "constant_conf_2": 0.001
  },
  "temperature": 60.0,
  "temperature_unit": "°C",
  "solvent": null,
  "method": "bulk",
  "r-product": 0.02,
  "source": "https://doi.org/10.1002/pol.1964.100020",
  "calculation_method": "Fineman-Ross",
  "polymerization_type": "free radical",
  "monomer1_smiles": "C=C(C)C(=O)OC",
  "monomer2_smiles": "C=Cn1ccnc1-c1ccccc1",
  "polytype_emb_1": 7.496725795633088,
  "polytype_emb_2": -0.4631906941937577,
  "method_emb_1": -7.23088245290138,
  "method_emb_2": -0.5848044902383194
}

File: dump/database_json/polymerization_10.1002_pol.1964.110020601_1.json
{
  "monomer1": "p-Vinylbenzoic acid",
  "monomer2": "Acrylonitrile",
  "r_values": {
    "constant_1": 0.26,
    "constant_2": 0.09
  },
  "conf_intervals": {
    "constant_conf_1": 0.06,
    "constant_conf_2": 0.08
  },
  "temperature": 50.0,
  "temperature_unit": "°C",
  "solvent": "O",
  "method": "solvent",
  "r-product": 0.023,
  "source": "https://doi.org/10.1002/pol.1964.110020601",
  "calculation_method": "intersection method of Mayo and Lewis",
  "polymerization_type": "free radical",
  "logP": -0.8247,
  "publication_year": 1964,
  "monomer1_smiles": "C=Cc1ccc(C(=O)O)cc1",
  "monomer2_smiles": "C=CC#N",
  "polytype_emb_1": 7.496725795633088,
  "polytype_emb_2": -0.4631906941937577,
  "method_emb_1": 6.958462891419976,
  "method_emb_2": 6.651678436014861,
  "solvent_logP": -0.8247,
  "solvent_TPSA": 31.5,
  "solvent_HBA": 0.0,
  "solvent_HBD": 0.0,
  "solvent_FractionCSP3": 0.0,
  "solvent_MolMR": 3.6138,
  "solvent_LabuteASA": 6.84923118831809,
  "solvent_NumRotatableBonds": 0.0,
  "solvent_RingCount": 0.0,
  "solvent_HeavyAtomCount": 1.0
}

File: dump/database_json/polymerization_10.1002_pol.1964.110020601_2.json
{
  "monomer1": "Styrene",
  "monomer2": "Acrylonitrile",
  "r_values": {
    "constant_1": 0.37,
    "constant_2": 0.05
  },
  "conf_intervals": {
    "constant_conf_1": 0.02,
    "constant_conf_2": 0.02
  },
  "temperature": 50.0,
  "temperature_unit": "°C",
  "solvent": "O",
  "method": "solvent",
  "r-product": 0.02,
  "source": "https://doi.org/10.1002/pol.1964.110020601",
  "calculation_method": "intersection method of Mayo and Lewis",
  "polymerization_type": "free radical",
  "logP": -0.8247,
  "monomer1_smiles": "C=Cc1ccccc1",
  "monomer2_smiles": "C=CC#N",
  "polytype_emb_1": 7.496725795633088,
  "polytype_emb_2": -0.4631906941937577,
  "method_emb_1": 6.958462891419976,
  "method_emb_2": 6.651678436014861,
  "solvent_logP": -0.8247,
  "solvent_TPSA": 31.5,
  "solvent_HBA": 0.0,
  "solvent_HBD": 0.0,
  "solvent_FractionCSP3": 0.0,
  "solvent_MolMR": 3.6138,
  "solvent_LabuteASA": 6.84923118831809,
  "solvent_NumRotatableBonds": 0.0,
  "solvent_RingCount": 0.0,
  "solvent_HeavyAtomCount": 1.0
}

File: dump/database_json/polymerization_10.1002_pol.1964.110020601_3.json
{
  "monomer1": "p-Vinylbenzoic acid",
  "monomer2": "Acrylonitrile",
  "r_values": {
    "constant_1": 1.8,
    "constant_2": 0.076
  },
  "conf_intervals": {
    "constant_conf_1": 0.05,
    "constant_conf_2": 0.001
  },
  "temperature": 60.0,
  "temperature_unit": "°C",
  "solvent": "CN(C)C=O",
  "method": "solvent",
  "r-product": 0.14,
  "source": "https://doi.org/10.1002/pol.1964.110020601",
  "calculation_method": "intersection method of Mayo and Lewis",
  "polymerization_type": "free radical",
  "logP": -0.2956000000000001,
  "monomer1_smiles": "C=Cc1ccc(C(=O)O)cc1",
  "monomer2_smiles": "C=CC#N",
  "polytype_emb_1": 7.496725795633088,
  "polytype_emb_2": -0.4631906941937577,
  "method_emb_1": 6.958462891419976,
  "method_emb_2": 6.651678436014861,
  "solvent_logP": -0.2956000000000001,
  "solvent_TPSA": 20.310000000000002,
  "solvent_HBA": 1.0,
  "solvent_HBD": 0.0,
  "solvent_FractionCSP3": 0.6666666666666666,
  "solvent_MolMR": 19.750999999999998,
  "solvent_LabuteASA": 31.390491026869903,
  "solvent_NumRotatableBonds": 1.0,
  "solvent_RingCount": 0.0,
  "solvent_HeavyAtomCount": 5.0
}

File: dump/database_json/polymerization_10.1002_pol.1964.110020601_4.json
{
  "monomer1": "p-Vinylbenzoic acid",
  "monomer2": "Acrylonitrile",
  "r_values": {
    "constant_1": 1.8,
    "constant_2": 0.076
  },
  "conf_intervals": {
    "constant_conf_1": 0.05,
    "constant_conf_2": 0.001
  },
  "temperature": 60.0,
  "temperature_unit": "°C",
  "solvent": "CN(C)C=O",
  "method": "solvent",
  "r-product": 0.14,
  "source": "https://doi.org/10.1002/pol.1964.110020601",
  "calculation_method": "intersection method of Mayo and Lewis",
  "polymerization_type": "free radical",
  "logP": -0.2956000000000001,
  "monomer1_smiles": "C=Cc1ccc(C(=O)O)cc1",
  "monomer2_smiles": "C=CC#N",
  "polytype_emb_1": 7.496725795633088,
  "polytype_emb_2": -0.4631906941937577,
  "method_emb_1": 6.958462891419976,
  "method_emb_2": 6.651678436014861,
  "solvent_logP": -0.2956000000000001,
  "solvent_TPSA": 20.310000000000002,
  "solvent_HBA": 1.0,
  "solvent_HBD": 0.0,
  "solvent_FractionCSP3": 0.6666666666666666,
  "solvent_MolMR": 19.750999999999998,
  "solvent_LabuteASA": 31.390491026869896,
  "solvent_NumRotatableBonds": 1.0,
  "solvent_RingCount": 0.0,
  "solvent_HeavyAtomCount": 5.0
}

File: dump/database_json/polymerization_10.1002_pol.1964.110020601_5.json
{
  "monomer1": "p-Vinylbenzoic acid",
  "monomer2": "Acrylonitrile",
  "r_values": {
    "constant_1": 0.26,
    "constant_2": 0.09
  },
  "conf_intervals": {
    "constant_conf_1": 0.06,
    "constant_conf_2": 0.08
  },
  "temperature": 50.0,
  "temperature_unit": "°C",
  "solvent": "O",
  "method": "solvent",
  "r-product": 0.023,
  "source": "https://doi.org/10.1002/pol.1964.110020601",
  "calculation_method": "intersection method of Mayo and Lewis",
  "polymerization_type": "free radical",
  "logP": -0.8247,
  "monomer1_smiles": "C=Cc1ccc(C(=O)O)cc1",
  "monomer2_smiles": "C=CC#N",
  "polytype_emb_1": 7.496725795633088,
  "polytype_emb_2": -0.4631906941937577,
  "method_emb_1": 6.958462891419976,
  "method_emb_2": 6.651678436014861,
  "solvent_logP": -0.8247,
  "solvent_TPSA": 31.5,
  "solvent_HBA": 0.0,
  "solvent_HBD": 0.0,
  "solvent_FractionCSP3": 0.0,
  "solvent_MolMR": 3.6138,
  "solvent_LabuteASA": 6.84923118831809,
  "solvent_NumRotatableBonds": 0.0,
  "solvent_RingCount": 0.0,
  "solvent_HeavyAtomCount": 1.0
}

File: dump/database_json/polymerization_10.1002_pol.1964.120020112_1.json
{
  "monomer1": "styrene",
  "monomer2": "maleimide",
  "r_values": {
    "constant_1": 0.1,
    "constant_2": 0.1
  },
  "conf_intervals": {
    "constant_conf_1": null,
    "constant_conf_2": null
  },
  "temperature": 75.0,
  "temperature_unit": "°C",
  "solvent": "O=C1CCCCC1",
  "method": "solvent",
  "r-product": null,
  "source": "https://doi.org/10.1002/pol.1964.120020112",
  "calculation_method": "fundamental equation of copolymerisation",
  "polymerization_type": "free radical",
  "logP": 1.5196,
  "publication_year": 1964,
  "monomer1_smiles": "C=Cc1ccccc1",
  "monomer2_smiles": "O=C1C=CC(=O)N1",
  "polytype_emb_1": 7.496725795633088,
  "polytype_emb_2": -0.4631906941937577,
  "method_emb_1": 6.958462891419976,
  "method_emb_2": 6.651678436014861,
  "solvent_logP": 1.5196,
  "solvent_TPSA": 17.07,
  "solvent_HBA": 1.0,
  "solvent_HBD": 0.0,
  "solvent_FractionCSP3": 0.8333333333333334,
  "solvent_MolMR": 28.091999999999985,
  "solvent_LabuteASA": 43.719652546327126,
  "solvent_NumRotatableBonds": 0.0,
  "solvent_RingCount": 1.0,
  "solvent_HeavyAtomCount": 7.0
}
