Repository: lamalab-org/copolymer-reactivity

# copolymer-reactivity

A condition-aware machine-learning model and FastAPI service that predicts the **microstructure of radical copolymers** — *alternating*, *random*, or *gradient* — from two monomer structures and the reaction conditions (solvent, temperature, polymerisation mechanism), backed by a curated literature dataset of **3,791 copolymerisations from 1,206 publications**.

The model is served live at <https://polycarp.cheminfo.org> (web UI: [cheminfo-py/polycarp.cheminfo.org](https://github.com/cheminfo-py/polycarp.cheminfo.org)).

File: dump/database_json/polymerization_10.1002_pol.1964.120020112_2.json
{
  "monomer1": "vinylidene chloride",
  "monomer2": "maleimide",
  "r_values": {
    "constant_1": 0.71,
    "constant_2": 0.48
  },
  "conf_intervals": {
    "constant_conf_1": null,
    "constant_conf_2": null
  },
  "temperature": 75.0,
  "temperature_unit": "°C",
  "solvent": "O=C1CCCCC1",
  "method": "solvent",
  "r-product": null,
  "source": "https://doi.org/10.1002/pol.1964.120020112",
  "calculation_method": "fundamental equation of copolymerisation",
  "polymerization_type": "free radical",
  "logP": 1.5196,
  "publication_year": 1964,
  "monomer1_smiles": "C=C(Cl)Cl",
  "monomer2_smiles": "O=C1C=CC(=O)N1",
  "polytype_emb_1": 7.496725795633088,
  "polytype_emb_2": -0.4631906941937577,
  "method_emb_1": 6.958462891419976,
  "method_emb_2": 6.651678436014861,
  "solvent_logP": 1.5196,
  "solvent_TPSA": 17.07,
  "solvent_HBA": 1.0,
  "solvent_HBD": 0.0,
  "solvent_FractionCSP3": 0.8333333333333334,
  "solvent_MolMR": 28.091999999999985,
  "solvent_LabuteASA": 43.719652546327126,
  "solvent_NumRotatableBonds": 0.0,
  "solvent_RingCount": 1.0,
  "solvent_HeavyAtomCount": 7.0
}

File: dump/database_json/polymerization_10.1002_pol.1964.120020112_3.json
{
  "monomer1": "methyl methacrylate",
  "monomer2": "maleimide",
  "r_values": {
    "constant_1": 2.5,
    "constant_2": 0.17
  },
  "conf_intervals": {
    "constant_conf_1": null,
    "constant_conf_2": null
  },
  "temperature": 75.0,
  "temperature_unit": "°C",
  "solvent": "O=C1CCCCC1",
  "method": "solvent",
  "r-product": null,
  "source": "https://doi.org/10.1002/pol.1964.120020112",
  "calculation_method": "fundamental equation of copolymerisation",
  "polymerization_type": "free radical",
  "logP": 1.5196,
  "publication_year": 1964,
  "monomer1_smiles": "C=C(C)C(=O)OC",
  "monomer2_smiles": "O=C1C=CC(=O)N1",
  "polytype_emb_1": 7.496725795633088,
  "polytype_emb_2": -0.4631906941937577,
  "method_emb_1": 6.958462891419976,
  "method_emb_2": 6.651678436014861,
  "solvent_logP": 1.5196,
  "solvent_TPSA": 17.07,
  "solvent_HBA": 1.0,
  "solvent_HBD": 0.0,
  "solvent_FractionCSP3": 0.8333333333333334,
  "solvent_MolMR": 28.091999999999985,
  "solvent_LabuteASA": 43.719652546327126,
  "solvent_NumRotatableBonds": 0.0,
  "solvent_RingCount": 1.0,
  "solvent_HeavyAtomCount": 7.0
}

File: dump/database_json/polymerization_10.1002_pol.1964.120020112_4.json
{
  "monomer1": "styrene",
  "monomer2": "N-methyl citraconimide",
  "r_values": {
    "constant_1": 0.135,
    "constant_2": 0.24
  },
  "conf_intervals": {
    "constant_conf_1": null,
    "constant_conf_2": null
  },
  "temperature": 75.0,
  "temperature_unit": "°C",
  "solvent": "O=C1CCCCC1",
  "method": "solvent",
  "r-product": null,
  "source": "https://doi.org/10.1002/pol.1964.120020112",
  "calculation_method": "fundamental equation of copolymerisation",
  "polymerization_type": "free radical",
  "logP": 1.5196,
  "publication_year": 1964,
  "monomer1_smiles": "C=Cc1ccccc1",
  "monomer2_smiles": "CC1=CC(=O)N(C)C1=O",
  "polytype_emb_1": 7.496725795633088,
  "polytype_emb_2": -0.4631906941937577,
  "method_emb_1": 6.958462891419976,
  "method_emb_2": 6.651678436014861,
  "solvent_logP": 1.5196,
  "solvent_TPSA": 17.07,
  "solvent_HBA": 1.0,
  "solvent_HBD": 0.0,
  "solvent_FractionCSP3": 0.8333333333333334,
  "solvent_MolMR": 28.091999999999985,
  "solvent_LabuteASA": 43.719652546327126,
  "solvent_NumRotatableBonds": 0.0,
  "solvent_RingCount": 1.0,
  "solvent_HeavyAtomCount": 7.0
}

File: dump/database_json/polymerization_10.1002_pol.1964.120020112_5.json
{
  "monomer1": "methyl methacrylate",
  "monomer2": "N-methyl citraconimide",
  "r_values": {
    "constant_1": 3.24,
    "constant_2": 0.15
  },
  "conf_intervals": {
    "constant_conf_1": null,
    "constant_conf_2": null
  },
  "temperature": 75.0,
  "temperature_unit": "°C",
  "solvent": "O=C1CCCCC1",
  "method": "solvent",
  "r-product": null,
  "source": "https://doi.org/10.1002/pol.1964.120020112",
  "calculation_method": "fundamental equation of copolymerisation",
  "polymerization_type": "free radical",
  "logP": 1.5196,
  "monomer1_smiles": "C=C(C)C(=O)OC",
  "monomer2_smiles": "CC1=CC(=O)N(C)C1=O",
  "polytype_emb_1": 7.496725795633088,
  "polytype_emb_2": -0.4631906941937577,
  "method_emb_1": 6.958462891419976,
  "method_emb_2": 6.651678436014861,
  "solvent_logP": 1.5196,
  "solvent_TPSA": 17.07,
  "solvent_HBA": 1.0,
  "solvent_HBD": 0.0,
  "solvent_FractionCSP3": 0.8333333333333334,
  "solvent_MolMR": 28.091999999999985,
  "solvent_LabuteASA": 43.719652546327126,
  "solvent_NumRotatableBonds": 0.0,
  "solvent_RingCount": 1.0,
  "solvent_HeavyAtomCount": 7.0
}

File: dump/database_json/polymerization_10.1002_pol.1964.120020112_6.json
{
  "monomer1": "styrene",
  "monomer2": "maleimide",
  "r_values": {
    "constant_1": 0.1,
    "constant_2": 0.1
  },
  "conf_intervals": {
    "constant_conf_1": null,
    "constant_conf_2": null
  },
  "temperature": 75.0,
  "temperature_unit": "°C",
  "solvent": "O=C1CCCCC1",
  "method": "solvent",
  "r-product": null,
  "source": "https://doi.org/10.1002/pol.1964.120020112",
  "calculation_method": "fundamental equation of copolymerisation",
  "polymerization_type": "free radical",
  "logP": 1.5196,
  "monomer1_smiles": "C=Cc1ccccc1",
  "monomer2_smiles": "O=C1C=CC(=O)N1",
  "polytype_emb_1": 7.496725795633088,
  "polytype_emb_2": -0.4631906941937577,
  "method_emb_1": 6.958462891419976,
  "method_emb_2": 6.651678436014861,
  "solvent_logP": 1.5196,
  "solvent_TPSA": 17.07,
  "solvent_HBA": 1.0,
  "solvent_HBD": 0.0,
  "solvent_FractionCSP3": 0.8333333333333334,
  "solvent_MolMR": 28.091999999999985,
  "solvent_LabuteASA": 43.719652546327126,
  "solvent_NumRotatableBonds": 0.0,
  "solvent_RingCount": 1.0,
  "solvent_HeavyAtomCount": 7.0
}

File: dump/database_json/polymerization_10.1002_pol.1964.120020112_7.json
{
  "monomer1": "vinylidene chloride",
  "monomer2": "maleimide",
  "r_values": {
    "constant_1": 0.71,
    "constant_2": 0.48
  },
  "conf_intervals": {
    "constant_conf_1": null,
    "constant_conf_2": null
  },
  "temperature": 75.0,
  "temperature_unit": "°C",
  "solvent": "O=C1CCCCC1",
  "method": "solvent",
  "r-product": null,
  "source": "https://doi.org/10.1002/pol.1964.120020112",
  "calculation_method": "fundamental equation of copolymerisation",
  "polymerization_type": "free radical",
  "logP": 1.5196,
  "monomer1_smiles": "C=C(Cl)Cl",
  "monomer2_smiles": "O=C1C=CC(=O)N1",
  "polytype_emb_1": 7.496725795633088,
  "polytype_emb_2": -0.4631906941937577,
  "method_emb_1": 6.958462891419976,
  "method_emb_2": 6.651678436014861,
  "solvent_logP": 1.5196,
  "solvent_TPSA": 17.07,
  "solvent_HBA": 1.0,
  "solvent_HBD": 0.0,
  "solvent_FractionCSP3": 0.8333333333333334,
  "solvent_MolMR": 28.091999999999985,
  "solvent_LabuteASA": 43.719652546327126,
  "solvent_NumRotatableBonds": 0.0,
  "solvent_RingCount": 1.0,
  "solvent_HeavyAtomCount": 7.0
}

File: dump/database_json/polymerization_10.1002_pol.1964.120020112_8.json
{
  "monomer1": "methyl methacrylate",
  "monomer2": "maleimide",
  "r_values": {
    "constant_1": 2.5,
    "constant_2": 0.17
  },
  "conf_intervals": {
    "constant_conf_1": null,
    "constant_conf_2": null
  },
  "temperature": 75.0,
  "temperature_unit": "°C",
  "solvent": "O=C1CCCCC1",
  "method": "solvent",
  "r-product": null,
  "source": "https://doi.org/10.1002/pol.1964.120020112",
  "calculation_method": "fundamental equation of copolymerisation",
  "polymerization_type": "free radical",
  "logP": 1.5196,
  "monomer1_smiles": "C=C(C)C(=O)OC",
  "monomer2_smiles": "O=C1C=CC(=O)N1",
  "polytype_emb_1": 7.496725795633088,
  "polytype_emb_2": -0.4631906941937577,
  "method_emb_1": 6.958462891419976,
  "method_emb_2": 6.651678436014861,
  "solvent_logP": 1.5196,
  "solvent_TPSA": 17.07,
  "solvent_HBA": 1.0,
  "solvent_HBD": 0.0,
  "solvent_FractionCSP3": 0.8333333333333334,
  "solvent_MolMR": 28.091999999999985,
  "solvent_LabuteASA": 43.719652546327126,
  "solvent_NumRotatableBonds": 0.0,
  "solvent_RingCount": 1.0,
  "solvent_HeavyAtomCount": 7.0
}

File: dump/database_json/polymerization_10.1002_pol.1965.100030308_1.json
{
  "monomer1": "4-Cyclopentene-1,3-dione",
  "monomer2": "Styrene",
  "r_values": {
    "constant_1": 0.015,
    "constant_2": 0.4
  },
  "conf_intervals": {
    "constant_conf_1": 0.015,
    "constant_conf_2": 0.35
  },
  "temperature": 50.0,
  "temperature_unit": "°C",
  "solvent": "c1ccccc1",
  "method": "solvent",
  "r-product": null,
  "source": "https://doi.org/10.1002/pol.1965.100030308",
  "calculation_method": "Mayo-Lewis",
  "polymerization_type": "free radical",
  "logP": 1.6866,
  "monomer1_smiles": "O=C1C=CC(=O)C1",
  "monomer2_smiles": "C=Cc1ccccc1",
  "polytype_emb_1": 7.496725795633088,
  "polytype_emb_2": -0.4631906941937577,
  "method_emb_1": 6.958462891419976,
  "method_emb_2": 6.651678436014861,
  "solvent_logP": 1.6866,
  "solvent_TPSA": 0.0,
  "solvent_HBA": 0.0,
  "solvent_HBD": 0.0,
  "solvent_FractionCSP3": 0.0,
  "solvent_MolMR": 26.441999999999993,
  "solvent_LabuteASA": 37.43140311949697,
  "solvent_NumRotatableBonds": 0.0,
  "solvent_RingCount": 1.0,
  "solvent_HeavyAtomCount": 6.0
}

File: dump/database_json/polymerization_10.1002_pol.1965.100030308_10.json
{
  "monomer1": "Isopropenyl Chloride",
  "monomer2": "Vinyl Chloride",
  "r_values": {
    "constant_1": 5.21,
    "constant_2": 0.18
  },
  "conf_intervals": {
    "constant_conf_1": null,
    "constant_conf_2": null
  },
  "temperature": 60.0,
  "temperature_unit": "°C",
  "solvent": "c1ccccc1",
  "method": "solvent",
  "r-product": null,
  "source": "https://doi.org/10.1002/pol.1965.100030308",
  "calculation_method": "Fineman-Ross",
  "polymerization_type": "free radical",
  "logP": 1.6866,
  "publication_year": 1965,
  "monomer1_smiles": "C=C(C)Cl",
  "monomer2_smiles": "C=CCl",
  "polytype_emb_1": 7.496725795633088,
  "polytype_emb_2": -0.4631906941937577,
  "method_emb_1": 6.958462891419976,
  "method_emb_2": 6.651678436014861,
  "solvent_logP": 1.6866,
  "solvent_TPSA": 0.0,
  "solvent_HBA": 0.0,
  "solvent_HBD": 0.0,
  "solvent_FractionCSP3": 0.0,
  "solvent_MolMR": 26.441999999999993,
  "solvent_LabuteASA": 37.43140311949697,
  "solvent_NumRotatableBonds": 0.0,
  "solvent_RingCount": 1.0,
  "solvent_HeavyAtomCount": 6.0
}

File: dump/database_json/polymerization_10.1002_pol.1965.100030308_11.json
{
  "monomer1": "Trans-Propenyl Chloride",
  "monomer2": "Vinyl Acetate",
  "r_values": {
    "constant_1": 0.08,
    "constant_2": 3.56
  },
  "conf_intervals": {
    "constant_conf_1": null,
    "constant_conf_2": null
  },
  "temperature": 60.0,
  "temperature_unit": "°C",
  "solvent": "c1ccccc1",
  "method": "solvent",
  "r-product": null,
  "source": "https://doi.org/10.1002/pol.1965.100030308",
  "calculation_method": "Fineman-Ross",
  "polymerization_type": "free radical",
  "logP": 1.6866,
  "publication_year": 1965,
  "monomer1_smiles": "C/C=C/Cl",
  "monomer2_smiles": "C=COC(C)=O",
  "polytype_emb_1": 7.496725795633088,
  "polytype_emb_2": -0.4631906941937577,
  "method_emb_1": 6.958462891419976,
  "method_emb_2": 6.651678436014861,
  "solvent_logP": 1.6866,
  "solvent_TPSA": 0.0,
  "solvent_HBA": 0.0,
  "solvent_HBD": 0.0,
  "solvent_FractionCSP3": 0.0,
  "solvent_MolMR": 26.441999999999993,
  "solvent_LabuteASA": 37.43140311949697,
  "solvent_NumRotatableBonds": 0.0,
  "solvent_RingCount": 1.0,
  "solvent_HeavyAtomCount": 6.0
}

File: dump/database_json/polymerization_10.1002_pol.1965.100030308_12.json
{
  "monomer1": "4-Cyclopentene-1,3-dione",
  "monomer2": "Styrene",
  "r_values": {
    "constant_1": 0.02,
    "constant_2": 0.4
  },
  "conf_intervals": {
    "constant_conf_1": null,
    "constant_conf_2": null
  },
  "temperature": 50.0,
  "temperature_unit": "°C",
  "solvent": "c1ccccc1",
  "method": "solvent",
  "r-product": null,
  "source": "https://doi.org/10.1002/pol.1965.100030308",
  "calculation_method": "Curve fitting",
  "polymerization_type": "free radical",
  "logP": 1.6866,
  "publication_year": 1965,
  "monomer1_smiles": "O=C1C=CC(=O)C1",
  "monomer2_smiles": "C=Cc1ccccc1",
  "polytype_emb_1": 7.496725795633088,
  "polytype_emb_2": -0.4631906941937577,
  "method_emb_1": 6.958462891419976,
  "method_emb_2": 6.651678436014861,
  "solvent_logP": 1.6866,
  "solvent_TPSA": 0.0,
  "solvent_HBA": 0.0,
  "solvent_HBD": 0.0,
  "solvent_FractionCSP3": 0.0,
  "solvent_MolMR": 26.441999999999993,
  "solvent_LabuteASA": 37.43140311949697,
  "solvent_NumRotatableBonds": 0.0,
  "solvent_RingCount": 1.0,
  "solvent_HeavyAtomCount": 6.0
}

File: dump/database_json/polymerization_10.1002_pol.1965.100030308_13.json
{
  "monomer1": "Cis-Propenyl Chloride",
  "monomer2": "Vinyl Acetate",
  "r_values": {
    "constant_1": 0.01,
    "constant_2": 7.0
  },
  "conf_intervals": {
    "constant_conf_1": null,
    "constant_conf_2": null
  },
  "temperature": 60.0,
  "temperature_unit": "°C",
  "solvent": "c1ccccc1",
  "method": "solvent",
  "r-product": null,
  "source": "https://doi.org/10.1002/pol.1965.100030308",
  "calculation_method": "Fineman-Ross",
  "polymerization_type": "free radical",
  "logP": 1.6866,
  "monomer1_smiles": "C/C=C\\Cl",
  "monomer2_smiles": "C=COC(C)=O",
  "polytype_emb_1": 7.496725795633088,
  "polytype_emb_2": -0.4631906941937577,
  "method_emb_1": 6.958462891419976,
  "method_emb_2": 6.651678436014861,
  "solvent_logP": 1.6866,
  "solvent_TPSA": 0.0,
  "solvent_HBA": 0.0,
  "solvent_HBD": 0.0,
  "solvent_FractionCSP3": 0.0,
  "solvent_MolMR": 26.441999999999993,
  "solvent_LabuteASA": 37.43140311949697,
  "solvent_NumRotatableBonds": 0.0,
  "solvent_RingCount": 1.0,
  "solvent_HeavyAtomCount": 6.0
}

File: dump/database_json/polymerization_10.1002_pol.1965.100030308_14.json
{
  "monomer1": "Trans-Propenyl Chloride",
  "monomer2": "Maleic Anhydride",
  "r_values": {
    "constant_1": 0.05,
    "constant_2": 0.26
  },
  "conf_intervals": {
    "constant_conf_1": null,
    "constant_conf_2": null
  },
  "temperature": 60.0,
  "temperature_unit": "°C",
  "solvent": "c1ccccc1",
  "method": "solvent",
  "r-product": 0.013,
  "source": "https://doi.org/10.1002/pol.1965.100030308",
  "calculation_method": "Fineman-Ross",
  "polymerization_type": "free radical",
  "logP": 1.6866,
  "publication_year": 1965,
  "monomer1_smiles": "C/C=C/Cl",
  "monomer2_smiles": "O=C1C=CC(=O)O1",
  "polytype_emb_1": 7.496725795633088,
  "polytype_emb_2": -0.4631906941937577,
  "method_emb_1": 6.958462891419976,
  "method_emb_2": 6.651678436014861,
  "solvent_logP": 1.6866,
  "solvent_TPSA": 0.0,
  "solvent_HBA": 0.0,
  "solvent_HBD": 0.0,
  "solvent_FractionCSP3": 0.0,
  "solvent_MolMR": 26.441999999999993,
  "solvent_LabuteASA": 37.43140311949697,
  "solvent_NumRotatableBonds": 0.0,
  "solvent_RingCount": 1.0,
  "solvent_HeavyAtomCount": 6.0
}

File: dump/database_json/polymerization_10.1002_pol.1965.100030308_15.json
{
  "monomer1": "4-Cyclopentene-1,3-dione",
  "monomer2": "Styrene",
  "r_values": {
    "constant_1": 0.024,
    "constant_2": 0.415
  },
  "conf_intervals": {
    "constant_conf_1": null,
    "constant_conf_2": null
  },
  "temperature": 50.0,
  "temperature_unit": "°C",
  "solvent": "c1ccccc1",
  "method": "solvent",
  "r-product": null,
  "source": "https://doi.org/10.1002/pol.1965.100030308",
  "calculation_method": "Fineman-Ross",
  "polymerization_type": "free radical",
  "logP": 1.6866,
  "publication_year": 1965,
  "monomer1_smiles": "O=C1C=CC(=O)C1",
  "monomer2_smiles": "C=Cc1ccccc1",
  "polytype_emb_1": 7.496725795633088,
  "polytype_emb_2": -0.4631906941937577,
  "method_emb_1": 6.958462891419976,
  "method_emb_2": 6.651678436014861,
  "solvent_logP": 1.6866,
  "solvent_TPSA": 0.0,
  "solvent_HBA": 0.0,
  "solvent_HBD": 0.0,
  "solvent_FractionCSP3": 0.0,
  "solvent_MolMR": 26.441999999999993,
  "solvent_LabuteASA": 37.43140311949697,
  "solvent_NumRotatableBonds": 0.0,
  "solvent_RingCount": 1.0,
  "solvent_HeavyAtomCount": 6.0
}

File: dump/database_json/polymerization_10.1002_pol.1965.100030308_16.json
{
  "monomer1": "Isopropenyl Chloride",
  "monomer2": "Vinyl Acetate",
  "r_values": {
    "constant_1": 1.84,
    "constant_2": 0.22
  },
  "conf_intervals": {
    "constant_conf_1": null,
    "constant_conf_2": null
  },
  "temperature": 60.0,
  "temperature_unit": "°C",
  "solvent": "c1ccccc1",
  "method": "solvent",
  "r-product": null,
  "source": "https://doi.org/10.1002/pol.1965.100030308",
  "calculation_method": "Fineman-Ross",
  "polymerization_type": "free radical",
  "logP": 1.6866,
  "monomer1_smiles": "C=C(C)Cl",
  "monomer2_smiles": "C=COC(C)=O",
  "polytype_emb_1": 7.496725795633088,
  "polytype_emb_2": -0.4631906941937577,
  "method_emb_1": 6.958462891419976,
  "method_emb_2": 6.651678436014861,
  "solvent_logP": 1.6866,
  "solvent_TPSA": 0.0,
  "solvent_HBA": 0.0,
  "solvent_HBD": 0.0,
  "solvent_FractionCSP3": 0.0,
  "solvent_MolMR": 26.441999999999993,
  "solvent_LabuteASA": 37.43140311949697,
  "solvent_NumRotatableBonds": 0.0,
  "solvent_RingCount": 1.0,
  "solvent_HeavyAtomCount": 6.0
}

File: dump/database_json/polymerization_10.1002_pol.1965.100030308_2.json
{
  "monomer1": "Trans-Propenyl Chloride",
  "monomer2": "Acrylonitrile",
  "r_values": {
    "constant_1": 0.01,
    "constant_2": 18.0
  },
  "conf_intervals": {
    "constant_conf_1": null,
    "constant_conf_2": null
  },
  "temperature": 60.0,
  "temperature_unit": "°C",
  "solvent": "c1ccccc1",
  "method": "solvent",
  "r-product": null,
  "source": "https://doi.org/10.1002/pol.1965.100030308",
  "calculation_method": "Fineman-Ross",
  "polymerization_type": "free radical",
  "logP": 1.6866,
  "publication_year": 1965,
  "monomer1_smiles": "C/C=C/Cl",
  "monomer2_smiles": "C=CC#N",
  "polytype_emb_1": 7.496725795633088,
  "polytype_emb_2": -0.4631906941937577,
  "method_emb_1": 6.958462891419976,
  "method_emb_2": 6.651678436014861,
  "solvent_logP": 1.6866,
  "solvent_TPSA": 0.0,
  "solvent_HBA": 0.0,
  "solvent_HBD": 0.0,
  "solvent_FractionCSP3": 0.0,
  "solvent_MolMR": 26.441999999999993,
  "solvent_LabuteASA": 37.43140311949697,
  "solvent_NumRotatableBonds": 0.0,
  "solvent_RingCount": 1.0,
  "solvent_HeavyAtomCount": 6.0
}

File: dump/database_json/polymerization_10.1002_pol.1965.100030308_22.json
{
  "monomer1": "Trans-Propenyl Chloride",
  "monomer2": "Acrylonitrile",
  "r_values": {
    "constant_1": 0.01,
    "constant_2": 18.0
  },
  "conf_intervals": {
    "constant_conf_1": null,
    "constant_conf_2": null
  },
  "temperature": 60.0,
  "temperature_unit": "°C",
  "solvent": "c1ccccc1",
  "method": "solvent",
  "r-product": null,
  "source": "https://doi.org/10.1002/pol.1965.100030308",
  "calculation_method": "Fineman-Ross",
  "polymerization_type": "free radical",
  "logP": 1.6866,
  "monomer1_smiles": "C/C=C/Cl",
  "monomer2_smiles": "C=CC#N",
  "polytype_emb_1": 7.496725795633088,
  "polytype_emb_2": -0.4631906941937577,
  "method_emb_1": 6.958462891419976,
  "method_emb_2": 6.651678436014861,
  "solvent_logP": 1.6866,
  "solvent_TPSA": 0.0,
  "solvent_HBA": 0.0,
  "solvent_HBD": 0.0,
  "solvent_FractionCSP3": 0.0,
  "solvent_MolMR": 26.441999999999993,
  "solvent_LabuteASA": 37.43140311949697,
  "solvent_NumRotatableBonds": 0.0,
  "solvent_RingCount": 1.0,
  "solvent_HeavyAtomCount": 6.0
}

File: dump/database_json/polymerization_10.1002_pol.1965.100030308_27.json
{
  "monomer1": "Cis-Propenyl Chloride",
  "monomer2": "Maleic Anhydride",
  "r_values": {
    "constant_1": 0.004,
    "constant_2": 0.41
  },
  "conf_intervals": {
    "constant_conf_1": null,
    "constant_conf_2": null
  },
  "temperature": 60.0,
  "temperature_unit": "°C",
  "solvent": "c1ccccc1",
  "method": "solvent",
  "r-product": 0.0002,
  "source": "https://doi.org/10.1002/pol.1965.100030308",
  "calculation_method": "Fineman-Ross",
  "polymerization_type": "free radical",
  "logP": 1.6866,
  "monomer1_smiles": "C/C=C\\Cl",
  "monomer2_smiles": "O=C1C=CC(=O)O1",
  "polytype_emb_1": 7.496725795633088,
  "polytype_emb_2": -0.4631906941937577,
  "method_emb_1": 6.958462891419976,
  "method_emb_2": 6.651678436014861,
  "solvent_logP": 1.6866,
  "solvent_TPSA": 0.0,
  "solvent_HBA": 0.0,
  "solvent_HBD": 0.0,
  "solvent_FractionCSP3": 0.0,
  "solvent_MolMR": 26.441999999999993,
  "solvent_LabuteASA": 37.43140311949697,
  "solvent_NumRotatableBonds": 0.0,
  "solvent_RingCount": 1.0,
  "solvent_HeavyAtomCount": 6.0
}

File: dump/database_json/polymerization_10.1002_pol.1965.100030308_3.json
{
  "monomer1": "Trans-Propenyl Chloride",
  "monomer2": "Vinyl Chloride",
  "r_values": {
    "constant_1": 0.18,
    "constant_2": 4.0
  },
  "conf_intervals": {
    "constant_conf_1": null,
    "constant_conf_2": null
  },
  "temperature": 60.0,
  "temperature_unit": "°C",
  "solvent": "c1ccccc1",
  "method": "solvent",
  "r-product": null,
  "source": "https://doi.org/10.1002/pol.1965.100030308",
  "calculation_method": "Fineman-Ross",
  "polymerization_type": "free radical",
  "logP": 1.6866,
  "monomer1_smiles": "C/C=C/Cl",
  "monomer2_smiles": "C=CCl",
  "polytype_emb_1": 7.496725795633088,
  "polytype_emb_2": -0.4631906941937577,
  "method_emb_1": 6.958462891419976,
  "method_emb_2": 6.651678436014861,
  "solvent_logP": 1.6866,
  "solvent_TPSA": 0.0,
  "solvent_HBA": 0.0,
  "solvent_HBD": 0.0,
  "solvent_FractionCSP3": 0.0,
  "solvent_MolMR": 26.441999999999993,
  "solvent_LabuteASA": 37.43140311949697,
  "solvent_NumRotatableBonds": 0.0,
  "solvent_RingCount": 1.0,
  "solvent_HeavyAtomCount": 6.0
}

File: dump/database_json/polymerization_10.1002_pol.1965.100030308_32.json
{
  "monomer1": "Isopropenyl Chloride",
  "monomer2": "Maleic Anhydride",
  "r_values": {
    "constant_1": 0.06,
    "constant_2": 0.06
  },
  "conf_intervals": {
    "constant_conf_1": null,
    "constant_conf_2": null
  },
  "temperature": 60.0,
  "temperature_unit": "°C",
  "solvent": "c1ccccc1",
  "method": "solvent",
  "r-product": 0.0004,
  "source": "https://doi.org/10.1002/pol.1965.100030308",
  "calculation_method": "Fineman-Ross",
  "polymerization_type": "free radical",
  "logP": 1.6866,
  "publication_year": 1965,
  "monomer1_smiles": "C=C(C)Cl",
  "monomer2_smiles": "O=C1C=CC(=O)O1",
  "polytype_emb_1": 7.496725795633088,
  "polytype_emb_2": -0.4631906941937577,
  "method_emb_1": 6.958462891419976,
  "method_emb_2": 6.651678436014861,
  "solvent_logP": 1.6866,
  "solvent_TPSA": 0.0,
  "solvent_HBA": 0.0,
  "solvent_HBD": 0.0,
  "solvent_FractionCSP3": 0.0,
  "solvent_MolMR": 26.441999999999993,
  "solvent_LabuteASA": 37.43140311949697,
  "solvent_NumRotatableBonds": 0.0,
  "solvent_RingCount": 1.0,
  "solvent_HeavyAtomCount": 6.0
}

File: dump/database_json/polymerization_10.1002_pol.1965.100030308_4.json
{
  "monomer1": "Cis-Propenyl Chloride",
  "monomer2": "Vinyl Chloride",
  "r_values": {
    "constant_1": 0.08,
    "constant_2": 12.1
  },
  "conf_intervals": {
    "constant_conf_1": null,
    "constant_conf_2": null
  },
  "temperature": 60.0,
  "temperature_unit": "°C",
  "solvent": "c1ccccc1",
  "method": "solvent",
  "r-product": null,
  "source": "https://doi.org/10.1002/pol.1965.100030308",
  "calculation_method": "Fineman-Ross",
  "polymerization_type": "free radical",
  "logP": 1.6866,
  "publication_year": 1965,
  "monomer1_smiles": "C/C=C\\Cl",
  "monomer2_smiles": "C=CCl",
  "polytype_emb_1": 7.496725795633088,
  "polytype_emb_2": -0.4631906941937577,
  "method_emb_1": 6.958462891419976,
  "method_emb_2": 6.651678436014861,
  "solvent_logP": 1.6866,
  "solvent_TPSA": 0.0,
  "solvent_HBA": 0.0,
  "solvent_HBD": 0.0,
  "solvent_FractionCSP3": 0.0,
  "solvent_MolMR": 26.441999999999993,
  "solvent_LabuteASA": 37.43140311949697,
  "solvent_NumRotatableBonds": 0.0,
  "solvent_RingCount": 1.0,
  "solvent_HeavyAtomCount": 6.0
}

File: dump/database_json/polymerization_10.1002_pol.1965.100030308_5.json
{
  "monomer1": "Isopropenyl Chloride",
  "monomer2": "Vinyl Acetate",
  "r_values": {
    "constant_1": 1.84,
    "constant_2": 0.22
  },
  "conf_intervals": {
    "constant_conf_1": null,
    "constant_conf_2": null
  },
  "temperature": 60.0,
  "temperature_unit": "°C",
  "solvent": "c1ccccc1",
  "method": "solvent",
  "r-product": null,
  "source": "https://doi.org/10.1002/pol.1965.100030308",
  "calculation_method": "Fineman-Ross",
  "polymerization_type": "free radical",
  "logP": 1.6866,
  "publication_year": 1965,
  "monomer1_smiles": "C=C(C)Cl",
  "monomer2_smiles": "C=COC(C)=O",
  "polytype_emb_1": 7.496725795633088,
  "polytype_emb_2": -0.4631906941937577,
  "method_emb_1": 6.958462891419976,
  "method_emb_2": 6.651678436014861,
  "solvent_logP": 1.6866,
  "solvent_TPSA": 0.0,
  "solvent_HBA": 0.0,
  "solvent_HBD": 0.0,
  "solvent_FractionCSP3": 0.0,
  "solvent_MolMR": 26.441999999999993,
  "solvent_LabuteASA": 37.43140311949697,
  "solvent_NumRotatableBonds": 0.0,
  "solvent_RingCount": 1.0,
  "solvent_HeavyAtomCount": 6.0
}

File: dump/database_json/polymerization_10.1002_pol.1965.100030308_6.json
{
  "monomer1": "Cis-Propenyl Chloride",
  "monomer2": "Acrylonitrile",
  "r_values": {
    "constant_1": 0.005,
    "constant_2": 29.5
  },
  "conf_intervals": {
    "constant_conf_1": null,
    "constant_conf_2": null
  },
  "temperature": 60.0,
  "temperature_unit": "°C",
  "solvent": "c1ccccc1",
  "method": "solvent",
  "r-product": null,
  "source": "https://doi.org/10.1002/pol.1965.100030308",
  "calculation_method": "Fineman-Ross",
  "polymerization_type": "free radical",
  "logP": 1.6866,
  "publication_year": 1965,
  "monomer1_smiles": "C/C=C\\Cl",
  "monomer2_smiles": "C=CC#N",
  "polytype_emb_1": 7.496725795633088,
  "polytype_emb_2": -0.4631906941937577,
  "method_emb_1": 6.958462891419976,
  "method_emb_2": 6.651678436014861,
  "solvent_logP": 1.6866,
  "solvent_TPSA": 0.0,
  "solvent_HBA": 0.0,
  "solvent_HBD": 0.0,
  "solvent_FractionCSP3": 0.0,
  "solvent_MolMR": 26.441999999999993,
  "solvent_LabuteASA": 37.43140311949697,
  "solvent_NumRotatableBonds": 0.0,
  "solvent_RingCount": 1.0,
  "solvent_HeavyAtomCount": 6.0
}

File: dump/database_json/polymerization_10.1002_pol.1965.100030308_7.json
{
  "monomer1": "Isopropenyl Chloride",
  "monomer2": "Acrylonitrile",
  "r_values": {
    "constant_1": 0.01,
    "constant_2": 1.4
  },
  "conf_intervals": {
    "constant_conf_1": null,
    "constant_conf_2": null
  },
  "temperature": 60.0,
  "temperature_unit": "°C",
  "solvent": "c1ccccc1",
  "method": "solvent",
  "r-product": null,
  "source": "https://doi.org/10.1002/pol.1965.100030308",
  "calculation_method": "Fineman-Ross",
  "polymerization_type": "free radical",
  "logP": 1.6866,
  "monomer1_smiles": "C=C(C)Cl",
  "monomer2_smiles": "C=CC#N",
  "polytype_emb_1": 7.496725795633088,
  "polytype_emb_2": -0.4631906941937577,
  "method_emb_1": 6.958462891419976,
  "method_emb_2": 6.651678436014861,
  "solvent_logP": 1.6866,
  "solvent_TPSA": 0.0,
  "solvent_HBA": 0.0,
  "solvent_HBD": 0.0,
  "solvent_FractionCSP3": 0.0,
  "solvent_MolMR": 26.441999999999993,
  "solvent_LabuteASA": 37.43140311949697,
  "solvent_NumRotatableBonds": 0.0,
  "solvent_RingCount": 1.0,
  "solvent_HeavyAtomCount": 6.0
}

File: dump/database_json/polymerization_10.1002_pol.1965.100030308_8.json
{
  "monomer1": "Cis-Propenyl Chloride",
  "monomer2": "Maleic Anhydride",
  "r_values": {
    "constant_1": 0.004,
    "constant_2": 0.41
  },
  "conf_intervals": {
    "constant_conf_1": null,
    "constant_conf_2": null
  },
  "temperature": 60.0,
  "temperature_unit": "°C",
  "solvent": "c1ccccc1",
  "method": "solvent",
  "r-product": 0.0002,
  "source": "https://doi.org/10.1002/pol.1965.100030308",
  "calculation_method": "Fineman-Ross",
  "polymerization_type": "free radical",
  "logP": 1.6866,
  "publication_year": 1965,
  "monomer1_smiles": "C/C=C\\Cl",
  "monomer2_smiles": "O=C1C=CC(=O)O1",
  "polytype_emb_1": 7.496725795633088,
  "polytype_emb_2": -0.4631906941937577,
  "method_emb_1": 6.958462891419976,
  "method_emb_2": 6.651678436014861,
  "solvent_logP": 1.6866,
  "solvent_TPSA": 0.0,
  "solvent_HBA": 0.0,
  "solvent_HBD": 0.0,
  "solvent_FractionCSP3": 0.0,
  "solvent_MolMR": 26.441999999999993,
  "solvent_LabuteASA": 37.43140311949697,
  "solvent_NumRotatableBonds": 0.0,
  "solvent_RingCount": 1.0,
  "solvent_HeavyAtomCount": 6.0
}

File: dump/database_json/polymerization_10.1002_pol.1965.100030308_9.json
{
  "monomer1": "4-Cyclopentene-1,3-dione",
  "monomer2": "Styrene",
  "r_values": {
    "constant_1": 1.5,
    "constant_2": 0.033
  },
  "conf_intervals": {
    "constant_conf_1": null,
    "constant_conf_2": null
  },
  "temperature": 50.0,
  "temperature_unit": "°C",
  "solvent": "c1ccccc1",
  "method": "solvent",
  "r-product": null,
  "source": "https://doi.org/10.1002/pol.1965.100030308",
  "calculation_method": "Alfrey-Price",
  "polymerization_type": "free radical",
  "logP": 1.6866,
  "monomer1_smiles": "O=C1C=CC(=O)C1",
  "monomer2_smiles": "C=Cc1ccccc1",
  "polytype_emb_1": 7.496725795633088,
  "polytype_emb_2": -0.4631906941937577,
  "method_emb_1": 6.958462891419976,
  "method_emb_2": 6.651678436014861,
  "solvent_logP": 1.6866,
  "solvent_TPSA": 0.0,
  "solvent_HBA": 0.0,
  "solvent_HBD": 0.0,
  "solvent_FractionCSP3": 0.0,
  "solvent_MolMR": 26.441999999999993,
  "solvent_LabuteASA": 37.43140311949697,
  "solvent_NumRotatableBonds": 0.0,
  "solvent_RingCount": 1.0,
  "solvent_HeavyAtomCount": 6.0
}

File: dump/database_json/polymerization_10.1002_pol.1965.110030138_1.json
{
  "monomer1": "Isobutene",
  "monomer2": "Vinyl acetate",
  "r_values": {
    "constant_1": 0.31,
    "constant_2": 2.15
  },
  "conf_intervals": {
    "constant_conf_1": null,
    "constant_conf_2": null
  },
  "temperature": 60.0,
  "temperature_unit": "°C",
  "solvent": "c1ccccc1",
  "method": "solvent",
  "r-product": null,
  "source": "https://doi.org/10.1002/pol.1965.110030138",
  "calculation_method": "Fineman-Ross",
  "polymerization_type": "free radical",
  "logP": 1.6866,
  "publication_year": 1965,
  "monomer1_smiles": "C=C(C)C",
  "monomer2_smiles": "C=COC(C)=O",
  "polytype_emb_1": 7.496725795633088,
  "polytype_emb_2": -0.4631906941937577,
  "method_emb_1": 6.958462891419976,
  "method_emb_2": 6.651678436014861,
  "solvent_logP": 1.6866,
  "solvent_TPSA": 0.0,
  "solvent_HBA": 0.0,
  "solvent_HBD": 0.0,
  "solvent_FractionCSP3": 0.0,
  "solvent_MolMR": 26.441999999999993,
  "solvent_LabuteASA": 37.43140311949697,
  "solvent_NumRotatableBonds": 0.0,
  "solvent_RingCount": 1.0,
  "solvent_HeavyAtomCount": 6.0
}

File: dump/database_json/polymerization_10.1002_pol.1965.110030138_10.json
{
  "monomer1": "Isobutene",
  "monomer2": "Acrylonitrile",
  "r_values": {
    "constant_1": 0.0,
    "constant_2": 0.8
  },
  "conf_intervals": {
    "constant_conf_1": null,
    "constant_conf_2": null
  },
  "temperature": 60.0,
  "temperature_unit": "°C",
  "solvent": "c1ccccc1",
  "method": "solvent",
  "r-product": null,
  "source": "https://doi.org/10.1002/pol.1965.110030138",
  "calculation_method": "Fineman-Ross",
  "polymerization_type": "free radical",
  "logP": 1.6866,
  "monomer1_smiles": "C=C(C)C",
  "monomer2_smiles": "C=CC#N",
  "polytype_emb_1": 7.496725795633088,
  "polytype_emb_2": -0.4631906941937577,
  "method_emb_1": 6.958462891419976,
  "method_emb_2": 6.651678436014861,
  "solvent_logP": 1.6866,
  "solvent_TPSA": 0.0,
  "solvent_HBA": 0.0,
  "solvent_HBD": 0.0,
  "solvent_FractionCSP3": 0.0,
  "solvent_MolMR": 26.441999999999993,
  "solvent_LabuteASA": 37.43140311949697,
  "solvent_NumRotatableBonds": 0.0,
  "solvent_RingCount": 1.0,
  "solvent_HeavyAtomCount": 6.0
}

File: dump/database_json/polymerization_10.1002_pol.1965.110030138_11.json
{
  "monomer1": "n-Butene",
  "monomer2": "Vinyl acetate",
  "r_values": {
    "constant_1": 0.34,
    "constant_2": 2.0
  },
  "conf_intervals": {
    "constant_conf_1": null,
    "constant_conf_2": null
  },
  "temperature": 60.0,
  "temperature_unit": "°C",
  "solvent": "c1ccccc1",
  "method": "solvent",
  "r-product": null,
  "source": "https://doi.org/10.1002/pol.1965.110030138",
  "calculation_method": "Fineman-Ross",
  "polymerization_type": "free radical",
  "logP": 1.6866,
  "monomer1_smiles": "C=CCC",
  "monomer2_smiles": "C=COC(C)=O",
  "polytype_emb_1": 7.496725795633088,
  "polytype_emb_2": -0.4631906941937577,
  "method_emb_1": 6.958462891419976,
  "method_emb_2": 6.651678436014861,
  "solvent_logP": 1.6866,
  "solvent_TPSA": 0.0,
  "solvent_HBA": 0.0,
  "solvent_HBD": 0.0,
  "solvent_FractionCSP3": 0.0,
  "solvent_MolMR": 26.441999999999993,
  "solvent_LabuteASA": 37.43140311949697,
  "solvent_NumRotatableBonds": 0.0,
  "solvent_RingCount": 1.0,
  "solvent_HeavyAtomCount": 6.0
}

File: dump/database_json/polymerization_10.1002_pol.1965.110030138_14.json
{
  "monomer1": "trans-Butene",
  "monomer2": "Acrylonitrile",
  "r_values": {
    "constant_1": 0.0,
    "constant_2": 14.0
  },
  "conf_intervals": {
    "constant_conf_1": null,
    "constant_conf_2": null
  },
  "temperature": 60.0,
  "temperature_unit": "°C",
  "solvent": "c1ccccc1",
  "method": "solvent",
  "r-product": null,
  "source": "https://doi.org/10.1002/pol.1965.110030138",
  "calculation_method": "Fineman-Ross",
  "polymerization_type": "free radical",
  "logP": 1.6866,
  "monomer1_smiles": "C/C=C/C",
  "monomer2_smiles": "C=CC#N",
  "polytype_emb_1": 7.496725795633088,
  "polytype_emb_2": -0.4631906941937577,
  "method_emb_1": 6.958462891419976,
  "method_emb_2": 6.651678436014861,
  "solvent_logP": 1.6866,
  "solvent_TPSA": 0.0,
  "solvent_HBA": 0.0,
  "solvent_HBD": 0.0,
  "solvent_FractionCSP3": 0.0,
  "solvent_MolMR": 26.441999999999993,
  "solvent_LabuteASA": 37.43140311949697,
  "solvent_NumRotatableBonds": 0.0,
  "solvent_RingCount": 1.0,
  "solvent_HeavyAtomCount": 6.0
}

File: dump/database_json/polymerization_10.1002_pol.1965.110030138_15.json
{
  "monomer1": "cis-Butene",
  "monomer2": "Vinyl acetate",
  "r_values": {
    "constant_1": 0.07,
    "constant_2": 8.0
  },
  "conf_intervals": {
    "constant_conf_1": null,
    "constant_conf_2": null
  },
  "temperature": 60.0,
  "temperature_unit": "°C",
  "solvent": "c1ccccc1",
  "method": "solvent",
  "r-product": null,
  "source": "https://doi.org/10.1002/pol.1965.110030138",
  "calculation_method": "Fineman-Ross",
  "polymerization_type": "free radical",
  "logP": 1.6866,
  "monomer1_smiles": "C/C=C\\C",
  "monomer2_smiles": "C=COC(C)=O",
  "polytype_emb_1": 7.496725795633088,
  "polytype_emb_2": -0.4631906941937577,
  "method_emb_1": 6.958462891419976,
  "method_emb_2": 6.651678436014861,
  "solvent_logP": 1.6866,
  "solvent_TPSA": 0.0,
  "solvent_HBA": 0.0,
  "solvent_HBD": 0.0,
  "solvent_FractionCSP3": 0.0,
  "solvent_MolMR": 26.441999999999993,
  "solvent_LabuteASA": 37.43140311949697,
  "solvent_NumRotatableBonds": 0.0,
  "solvent_RingCount": 1.0,
  "solvent_HeavyAtomCount": 6.0
}

File: dump/database_json/polymerization_10.1002_pol.1965.110030138_2.json
{
  "monomer1": "cis-Butene",
  "monomer2": "Vinyl acetate",
  "r_values": {
    "constant_1": 0.07,
    "constant_2": 8.0
  },
  "conf_intervals": {
    "constant_conf_1": null,
    "constant_conf_2": null
  },
  "temperature": 60.0,
  "temperature_unit": "°C",
  "solvent": "c1ccccc1",
  "method": "solvent",
  "r-product": null,
  "source": "https://doi.org/10.1002/pol.1965.110030138",
  "calculation_method": "Fineman-Ross",
  "polymerization_type": "free radical",
  "logP": 1.6866,
  "publication_year": 1965,
  "monomer1_smiles": "C/C=C\\C",
  "monomer2_smiles": "C=COC(C)=O",
  "polytype_emb_1": 7.496725795633088,
  "polytype_emb_2": -0.4631906941937577,
  "method_emb_1": 6.958462891419976,
  "method_emb_2": 6.651678436014861,
  "solvent_logP": 1.6866,
  "solvent_TPSA": 0.0,
  "solvent_HBA": 0.0,
  "solvent_HBD": 0.0,
  "solvent_FractionCSP3": 0.0,
  "solvent_MolMR": 26.441999999999993,
  "solvent_LabuteASA": 37.43140311949697,
  "solvent_NumRotatableBonds": 0.0,
  "solvent_RingCount": 1.0,
  "solvent_HeavyAtomCount": 6.0
}

File: dump/database_json/polymerization_10.1002_pol.1965.110030138_3.json
{
  "monomer1": "trans-Butene",
  "monomer2": "Acrylonitrile",
  "r_values": {
    "constant_1": 0.0,
    "constant_2": 14.0
  },
  "conf_intervals": {
    "constant_conf_1": null,
    "constant_conf_2": null
  },
  "temperature": 60.0,
  "temperature_unit": "°C",
  "solvent": "c1ccccc1",
  "method": "solvent",
  "r-product": null,
  "source": "https://doi.org/10.1002/pol.1965.110030138",
  "calculation_method": "Fineman-Ross",
  "polymerization_type": "free radical",
  "logP": 1.6866,
  "publication_year": 1965,
  "monomer1_smiles": "C/C=C/C",
  "monomer2_smiles": "C=CC#N",
  "polytype_emb_1": 7.496725795633088,
  "polytype_emb_2": -0.4631906941937577,
  "method_emb_1": 6.958462891419976,
  "method_emb_2": 6.651678436014861,
  "solvent_logP": 1.6866,
  "solvent_TPSA": 0.0,
  "solvent_HBA": 0.0,
  "solvent_HBD": 0.0,
  "solvent_FractionCSP3": 0.0,
  "solvent_MolMR": 26.441999999999993,
  "solvent_LabuteASA": 37.43140311949697,
  "solvent_NumRotatableBonds": 0.0,
  "solvent_RingCount": 1.0,
  "solvent_HeavyAtomCount": 6.0
}

File: dump/database_json/polymerization_10.1002_pol.1965.110030138_4.json
{
  "monomer1": "trans-Butene",
  "monomer2": "Vinyl acetate",
  "r_values": {
    "constant_1": 0.07,
    "constant_2": 7.0
  },
  "conf_intervals": {
    "constant_conf_1": null,
    "constant_conf_2": null
  },
  "temperature": 60.0,
  "temperature_unit": "°C",
  "solvent": "c1ccccc1",
  "method": "solvent",
  "r-product": null,
  "source": "https://doi.org/10.1002/pol.1965.110030138",
  "calculation_method": "Fineman-Ross",
  "polymerization_type": "free radical",
  "logP": 1.6866,
  "monomer1_smiles": "C/C=C/C",
  "monomer2_smiles": "C=COC(C)=O",
  "polytype_emb_1": 7.496725795633088,
  "polytype_emb_2": -0.4631906941937577,
  "method_emb_1": 6.958462891419976,
  "method_emb_2": 6.651678436014861,
  "solvent_logP": 1.6866,
  "solvent_TPSA": 0.0,
  "solvent_HBA": 0.0,
  "solvent_HBD": 0.0,
  "solvent_FractionCSP3": 0.0,
  "solvent_MolMR": 26.441999999999993,
  "solvent_LabuteASA": 37.43140311949697,
  "solvent_NumRotatableBonds": 0.0,
  "solvent_RingCount": 1.0,
  "solvent_HeavyAtomCount": 6.0
}

File: dump/database_json/polymerization_10.1002_pol.1965.110030138_5.json
{
  "monomer1": "cis-Butene",
  "monomer2": "Acrylonitrile",
  "r_values": {
    "constant_1": 0.0,
    "constant_2": 14.0
  },
  "conf_intervals": {
    "constant_conf_1": null,
    "constant_conf_2": null
  },
  "temperature": 60.0,
  "temperature_unit": "°C",
  "solvent": "c1ccccc1",
  "method": "solvent",
  "r-product": null,
  "source": "https://doi.org/10.1002/pol.1965.110030138",
  "calculation_method": "Fineman-Ross",
  "polymerization_type": "free radical",
  "logP": 1.6866,
  "publication_year": 1965,
  "monomer1_smiles": "C/C=C\\C",
  "monomer2_smiles": "C=CC#N",
  "polytype_emb_1": 7.496725795633088,
  "polytype_emb_2": -0.4631906941937577,
  "method_emb_1": 6.958462891419976,
  "method_emb_2": 6.651678436014861,
  "solvent_logP": 1.6866,
  "solvent_TPSA": 0.0,
  "solvent_HBA": 0.0,
  "solvent_HBD": 0.0,
  "solvent_FractionCSP3": 0.0,
  "solvent_MolMR": 26.441999999999993,
  "solvent_LabuteASA": 37.43140311949697,
  "solvent_NumRotatableBonds": 0.0,
  "solvent_RingCount": 1.0,
  "solvent_HeavyAtomCount": 6.0
}

File: dump/database_json/polymerization_10.1002_pol.1965.110030138_6.json
{
  "monomer1": "n-Butene",
  "monomer2": "Acrylonitrile",
  "r_values": {
    "constant_1": 0.1,
    "constant_2": 8.0
  },
  "conf_intervals": {
    "constant_conf_1": null,
    "constant_conf_2": null
  },
  "temperature": 60.0,
  "temperature_unit": "°C",
  "solvent": "c1ccccc1",
  "method": "solvent",
  "r-product": null,
  "source": "https://doi.org/10.1002/pol.1965.110030138",
  "calculation_method": "Fineman-Ross",
  "polymerization_type": "free radical",
  "logP": 1.6866,
  "publication_year": 1965,
  "monomer1_smiles": "C=CCC",
  "monomer2_smiles": "C=CC#N",
  "polytype_emb_1": 7.496725795633088,
  "polytype_emb_2": -0.4631906941937577,
  "method_emb_1": 6.958462891419976,
  "method_emb_2": 6.651678436014861,
  "solvent_logP": 1.6866,
  "solvent_TPSA": 0.0,
  "solvent_HBA": 0.0,
  "solvent_HBD": 0.0,
  "solvent_FractionCSP3": 0.0,
  "solvent_MolMR": 26.441999999999993,
  "solvent_LabuteASA": 37.43140311949697,
  "solvent_NumRotatableBonds": 0.0,
  "solvent_RingCount": 1.0,
  "solvent_HeavyAtomCount": 6.0
}
