Repository: lamalab-org/copolymer-reactivity

# copolymer-reactivity

A condition-aware machine-learning model and FastAPI service that predicts the **microstructure of radical copolymers** — *alternating*, *random*, or *gradient* — from two monomer structures and the reaction conditions (solvent, temperature, polymerisation mechanism), backed by a curated literature dataset of **3,791 copolymerisations from 1,206 publications**.

The model is served live at <https://polycarp.cheminfo.org> (web UI: [cheminfo-py/polycarp.cheminfo.org](https://github.com/cheminfo-py/polycarp.cheminfo.org)).

File: dump/database_json/polymerization_10.1002_pol.1965.110030138_7.json
{
  "monomer1": "n-Butene",
  "monomer2": "Vinyl acetate",
  "r_values": {
    "constant_1": 0.34,
    "constant_2": 2.0
  },
  "conf_intervals": {
    "constant_conf_1": null,
    "constant_conf_2": null
  },
  "temperature": 60.0,
  "temperature_unit": "°C",
  "solvent": "c1ccccc1",
  "method": "solvent",
  "r-product": null,
  "source": "https://doi.org/10.1002/pol.1965.110030138",
  "calculation_method": "Fineman-Ross",
  "polymerization_type": "free radical",
  "logP": 1.6866,
  "publication_year": 1965,
  "monomer1_smiles": "C=CCC",
  "monomer2_smiles": "C=COC(C)=O",
  "polytype_emb_1": 7.496725795633088,
  "polytype_emb_2": -0.4631906941937577,
  "method_emb_1": 6.958462891419976,
  "method_emb_2": 6.651678436014861,
  "solvent_logP": 1.6866,
  "solvent_TPSA": 0.0,
  "solvent_HBA": 0.0,
  "solvent_HBD": 0.0,
  "solvent_FractionCSP3": 0.0,
  "solvent_MolMR": 26.441999999999993,
  "solvent_LabuteASA": 37.43140311949697,
  "solvent_NumRotatableBonds": 0.0,
  "solvent_RingCount": 1.0,
  "solvent_HeavyAtomCount": 6.0
}

File: dump/database_json/polymerization_10.1002_pol.1965.110030138_8.json
{
  "monomer1": "Isobutene",
  "monomer2": "Acrylonitrile",
  "r_values": {
    "constant_1": 0.0,
    "constant_2": 0.8
  },
  "conf_intervals": {
    "constant_conf_1": null,
    "constant_conf_2": null
  },
  "temperature": 60.0,
  "temperature_unit": "°C",
  "solvent": "c1ccccc1",
  "method": "solvent",
  "r-product": null,
  "source": "https://doi.org/10.1002/pol.1965.110030138",
  "calculation_method": "Fineman-Ross",
  "polymerization_type": "free radical",
  "logP": 1.6866,
  "publication_year": 1965,
  "monomer1_smiles": "C=C(C)C",
  "monomer2_smiles": "C=CC#N",
  "polytype_emb_1": 7.496725795633088,
  "polytype_emb_2": -0.4631906941937577,
  "method_emb_1": 6.958462891419976,
  "method_emb_2": 6.651678436014861,
  "solvent_logP": 1.6866,
  "solvent_TPSA": 0.0,
  "solvent_HBA": 0.0,
  "solvent_HBD": 0.0,
  "solvent_FractionCSP3": 0.0,
  "solvent_MolMR": 26.441999999999993,
  "solvent_LabuteASA": 37.43140311949697,
  "solvent_NumRotatableBonds": 0.0,
  "solvent_RingCount": 1.0,
  "solvent_HeavyAtomCount": 6.0
}

File: dump/database_json/polymerization_10.1002_pol.1965.110030308_1.json
{
  "monomer1": "Ethylene",
  "monomer2": "Propylene",
  "r_values": {
    "constant_1": 3.2,
    "constant_2": 0.62
  },
  "conf_intervals": {
    "constant_conf_1": null,
    "constant_conf_2": null
  },
  "temperature": 130.0,
  "temperature_unit": "°C",
  "solvent": null,
  "method": null,
  "r-product": null,
  "source": "https://doi.org/10.1002/pol.1965.110030308",
  "calculation_method": null,
  "polymerization_type": "free radical",
  "publication_year": 1965,
  "monomer1_smiles": "C=C",
  "monomer2_smiles": "C=CC",
  "polytype_emb_1": 7.496725795633088,
  "polytype_emb_2": -0.4631906941937577
}

File: dump/database_json/polymerization_10.1002_pol.1965.110030308_2.json
{
  "monomer1": "Ethylene",
  "monomer2": "Butene-1",
  "r_values": {
    "constant_1": 3.2,
    "constant_2": 0.64
  },
  "conf_intervals": {
    "constant_conf_1": null,
    "constant_conf_2": null
  },
  "temperature": 130.0,
  "temperature_unit": "°C",
  "solvent": null,
  "method": null,
  "r-product": null,
  "source": "https://doi.org/10.1002/pol.1965.110030308",
  "calculation_method": null,
  "polymerization_type": "free radical",
  "publication_year": 1965,
  "monomer1_smiles": "C=C",
  "monomer2_smiles": "C=CCC",
  "polytype_emb_1": 7.496725795633088,
  "polytype_emb_2": -0.4631906941937577
}

File: dump/database_json/polymerization_10.1002_pol.1965.110030308_3.json
{
  "monomer1": "Ethylene",
  "monomer2": "Octene-1",
  "r_values": {
    "constant_1": 3.2,
    "constant_2": null
  },
  "conf_intervals": {
    "constant_conf_1": null,
    "constant_conf_2": null
  },
  "temperature": 130.0,
  "temperature_unit": "°C",
  "solvent": null,
  "method": null,
  "r-product": null,
  "source": "https://doi.org/10.1002/pol.1965.110030308",
  "calculation_method": null,
  "polymerization_type": "free radical",
  "publication_year": 1965,
  "monomer1_smiles": "C=C",
  "monomer2_smiles": "C=CCCCCCC",
  "polytype_emb_1": 7.496725795633088,
  "polytype_emb_2": -0.4631906941937577
}

File: dump/database_json/polymerization_10.1002_pol.1965.110030308_4.json
{
  "monomer1": "Ethylene",
  "monomer2": "Isobutylene",
  "r_values": {
    "constant_1": 2.1,
    "constant_2": 0.49
  },
  "conf_intervals": {
    "constant_conf_1": null,
    "constant_conf_2": null
  },
  "temperature": 130.0,
  "temperature_unit": "°C",
  "solvent": null,
  "method": null,
  "r-product": null,
  "source": "https://doi.org/10.1002/pol.1965.110030308",
  "calculation_method": null,
  "polymerization_type": "free radical",
  "monomer1_smiles": "C=C",
  "monomer2_smiles": "C=C(C)C",
  "polytype_emb_1": 7.496725795633088,
  "polytype_emb_2": -0.4631906941937577
}

File: dump/database_json/polymerization_10.1002_pol.1965.110030308_6.json
{
  "monomer1": "Ethylene",
  "monomer2": "Propylene",
  "r_values": {
    "constant_1": 3.2,
    "constant_2": 0.62
  },
  "conf_intervals": {
    "constant_conf_1": null,
    "constant_conf_2": null
  },
  "temperature": 130.0,
  "temperature_unit": "°C",
  "solvent": null,
  "method": null,
  "r-product": null,
  "source": "https://doi.org/10.1002/pol.1965.110030308",
  "calculation_method": null,
  "polymerization_type": "free radical",
  "monomer1_smiles": "C=C",
  "monomer2_smiles": "C=CC",
  "polytype_emb_1": 7.496725795633088,
  "polytype_emb_2": -0.4631906941937577
}

File: dump/database_json/polymerization_10.1002_pol.1965.110030308_7.json
{
  "monomer1": "Ethylene",
  "monomer2": "Butene-1",
  "r_values": {
    "constant_1": 3.2,
    "constant_2": 0.64
  },
  "conf_intervals": {
    "constant_conf_1": null,
    "constant_conf_2": null
  },
  "temperature": 130.0,
  "temperature_unit": "°C",
  "solvent": null,
  "method": null,
  "r-product": null,
  "source": "https://doi.org/10.1002/pol.1965.110030308",
  "calculation_method": null,
  "polymerization_type": "free radical",
  "monomer1_smiles": "C=C",
  "monomer2_smiles": "C=CCC",
  "polytype_emb_1": 7.496725795633088,
  "polytype_emb_2": -0.4631906941937577
}

File: dump/database_json/polymerization_10.1002_pol.1966.110040409_1.json
{
  "monomer1": "Acrylonitrile",
  "monomer2": "Ethyl Acrylate",
  "r_values": {
    "constant_1": 1.12,
    "constant_2": 0.93
  },
  "conf_intervals": {
    "constant_conf_1": null,
    "constant_conf_2": null
  },
  "temperature": 70.0,
  "temperature_unit": "°C",
  "solvent": "CS(C)=O",
  "method": "solvent",
  "r-product": 1.04,
  "source": "https://doi.org/10.1002/pol.1966.110040409",
  "calculation_method": "Kjeldahl analysis",
  "polymerization_type": "free radical",
  "logP": -0.005299999999999971,
  "monomer1_smiles": "C=CC#N",
  "monomer2_smiles": "C=CC(=O)OCC",
  "polytype_emb_1": 7.496725795633088,
  "polytype_emb_2": -0.4631906941937577,
  "method_emb_1": 6.958462891419976,
  "method_emb_2": 6.651678436014861,
  "solvent_logP": -0.005299999999999971,
  "solvent_TPSA": 17.07,
  "solvent_HBA": 1.0,
  "solvent_HBD": 0.0,
  "solvent_FractionCSP3": 1.0,
  "solvent_MolMR": 19.990399999999998,
  "solvent_LabuteASA": 28.478447345802074,
  "solvent_NumRotatableBonds": 0.0,
  "solvent_RingCount": 0.0,
  "solvent_HeavyAtomCount": 4.0
}

File: dump/database_json/polymerization_10.1002_pol.1966.110040409_10.json
{
  "monomer1": "Acrylonitrile",
  "monomer2": "Methacrylonitrile",
  "r_values": {
    "constant_1": 0.43,
    "constant_2": 1.69
  },
  "conf_intervals": {
    "constant_conf_1": null,
    "constant_conf_2": null
  },
  "temperature": 70.0,
  "temperature_unit": "°C",
  "solvent": "CS(C)=O",
  "method": "solvent",
  "r-product": 0.73,
  "source": "https://doi.org/10.1002/pol.1966.110040409",
  "calculation_method": "NMR analysis",
  "polymerization_type": "free radical",
  "logP": -0.005299999999999971,
  "monomer1_smiles": "C=CC#N",
  "monomer2_smiles": "C=C(C)C#N",
  "polytype_emb_1": 7.496725795633088,
  "polytype_emb_2": -0.4631906941937577,
  "method_emb_1": 6.958462891419976,
  "method_emb_2": 6.651678436014861,
  "solvent_logP": -0.005299999999999971,
  "solvent_TPSA": 17.07,
  "solvent_HBA": 1.0,
  "solvent_HBD": 0.0,
  "solvent_FractionCSP3": 1.0,
  "solvent_MolMR": 19.990399999999998,
  "solvent_LabuteASA": 28.478447345802074,
  "solvent_NumRotatableBonds": 0.0,
  "solvent_RingCount": 0.0,
  "solvent_HeavyAtomCount": 4.0
}

File: dump/database_json/polymerization_10.1002_pol.1966.110040409_2.json
{
  "monomer1": "Acrylonitrile",
  "monomer2": "Styrene",
  "r_values": {
    "constant_1": 0.058,
    "constant_2": 0.4
  },
  "conf_intervals": {
    "constant_conf_1": null,
    "constant_conf_2": null
  },
  "temperature": 70.0,
  "temperature_unit": "°C",
  "solvent": "CS(C)=O",
  "method": "solvent",
  "r-product": null,
  "source": "https://doi.org/10.1002/pol.1966.110040409",
  "calculation_method": "NMR analysis",
  "polymerization_type": "free radical",
  "logP": -0.005299999999999971,
  "monomer1_smiles": "C=CC#N",
  "monomer2_smiles": "C=Cc1ccccc1",
  "polytype_emb_1": 7.496725795633088,
  "polytype_emb_2": -0.4631906941937577,
  "method_emb_1": 6.958462891419976,
  "method_emb_2": 6.651678436014861,
  "solvent_logP": -0.005299999999999971,
  "solvent_TPSA": 17.07,
  "solvent_HBA": 1.0,
  "solvent_HBD": 0.0,
  "solvent_FractionCSP3": 1.0,
  "solvent_MolMR": 19.990399999999998,
  "solvent_LabuteASA": 28.478447345802074,
  "solvent_NumRotatableBonds": 0.0,
  "solvent_RingCount": 0.0,
  "solvent_HeavyAtomCount": 4.0
}

File: dump/database_json/polymerization_10.1002_pol.1966.110040409_3.json
{
  "monomer1": "Acrylonitrile",
  "monomer2": "Styrene",
  "r_values": {
    "constant_1": 0.0576,
    "constant_2": 0.398
  },
  "conf_intervals": {
    "constant_conf_1": null,
    "constant_conf_2": null
  },
  "temperature": 70.0,
  "temperature_unit": "°C",
  "solvent": "CS(C)=O",
  "method": "solvent",
  "r-product": null,
  "source": "https://doi.org/10.1002/pol.1966.110040409",
  "calculation_method": "Kjeldahl analysis",
  "polymerization_type": "free radical",
  "logP": -0.005299999999999971,
  "monomer1_smiles": "C=CC#N",
  "monomer2_smiles": "C=Cc1ccccc1",
  "polytype_emb_1": 7.496725795633088,
  "polytype_emb_2": -0.4631906941937577,
  "method_emb_1": 6.958462891419976,
  "method_emb_2": 6.651678436014861,
  "solvent_logP": -0.005299999999999971,
  "solvent_TPSA": 17.07,
  "solvent_HBA": 1.0,
  "solvent_HBD": 0.0,
  "solvent_FractionCSP3": 1.0,
  "solvent_MolMR": 19.990399999999998,
  "solvent_LabuteASA": 28.478447345802074,
  "solvent_NumRotatableBonds": 0.0,
  "solvent_RingCount": 0.0,
  "solvent_HeavyAtomCount": 4.0
}

File: dump/database_json/polymerization_10.1002_pol.1966.110040409_5.json
{
  "monomer1": "Acrylonitrile",
  "monomer2": "Ethyl Acrylate",
  "r_values": {
    "constant_1": 1.12,
    "constant_2": 0.93
  },
  "conf_intervals": {
    "constant_conf_1": null,
    "constant_conf_2": null
  },
  "temperature": 70.0,
  "temperature_unit": "°C",
  "solvent": "CS(C)=O",
  "method": "solvent",
  "r-product": 1.04,
  "source": "https://doi.org/10.1002/pol.1966.110040409",
  "calculation_method": "NMR analysis",
  "polymerization_type": "free radical",
  "logP": -0.005299999999999971,
  "monomer1_smiles": "C=CC#N",
  "monomer2_smiles": "C=CC(=O)OCC",
  "polytype_emb_1": 7.496725795633088,
  "polytype_emb_2": -0.4631906941937577,
  "method_emb_1": 6.958462891419976,
  "method_emb_2": 6.651678436014861,
  "solvent_logP": -0.005299999999999971,
  "solvent_TPSA": 17.07,
  "solvent_HBA": 1.0,
  "solvent_HBD": 0.0,
  "solvent_FractionCSP3": 1.0,
  "solvent_MolMR": 19.990399999999998,
  "solvent_LabuteASA": 28.478447345802074,
  "solvent_NumRotatableBonds": 0.0,
  "solvent_RingCount": 0.0,
  "solvent_HeavyAtomCount": 4.0
}

File: dump/database_json/polymerization_10.1002_pol.1966.110040423_1.json
{
  "monomer1": "vinyl chloride",
  "monomer2": "propylene",
  "r_values": {
    "constant_1": 9.7,
    "constant_2": 0.0
  },
  "conf_intervals": {
    "constant_conf_1": null,
    "constant_conf_2": null
  },
  "temperature": 50.0,
  "temperature_unit": "°C",
  "solvent": "c1ccccc1",
  "method": "solvent",
  "r-product": null,
  "source": "https://doi.org/10.1002/pol.1966.110040423",
  "calculation_method": null,
  "polymerization_type": "free radical",
  "logP": 1.6866,
  "monomer1_smiles": "C=CCl",
  "monomer2_smiles": "C=CC",
  "polytype_emb_1": 7.496725795633088,
  "polytype_emb_2": -0.4631906941937577,
  "method_emb_1": 6.958462891419976,
  "method_emb_2": 6.651678436014861,
  "solvent_logP": 1.6866,
  "solvent_TPSA": 0.0,
  "solvent_HBA": 0.0,
  "solvent_HBD": 0.0,
  "solvent_FractionCSP3": 0.0,
  "solvent_MolMR": 26.441999999999993,
  "solvent_LabuteASA": 37.43140311949697,
  "solvent_NumRotatableBonds": 0.0,
  "solvent_RingCount": 1.0,
  "solvent_HeavyAtomCount": 6.0
}

File: dump/database_json/polymerization_10.1002_pol.1967.110050819_1.json
{
  "monomer1": "crotonic acid",
  "monomer2": "vinylpyrrolidone",
  "r_values": {
    "constant_1": 0.02,
    "constant_2": 0.85
  },
  "conf_intervals": {
    "constant_conf_1": 0.02,
    "constant_conf_2": 0.05
  },
  "temperature": 80.0,
  "temperature_unit": "°C",
  "solvent": "O",
  "method": "bulk",
  "r-product": 0.017,
  "source": "https://doi.org/10.1002/pol.1967.110050819",
  "calculation_method": "Finemann and Ross",
  "polymerization_type": "free radical",
  "logP": -0.8247,
  "monomer1_smiles": "C/C=C/C(=O)O",
  "monomer2_smiles": "C=CN1CCCC1=O",
  "polytype_emb_1": 7.496725795633088,
  "polytype_emb_2": -0.4631906941937577,
  "method_emb_1": -7.23088245290138,
  "method_emb_2": -0.5848044902383194,
  "solvent_logP": -0.8247,
  "solvent_TPSA": 31.5,
  "solvent_HBA": 0.0,
  "solvent_HBD": 0.0,
  "solvent_FractionCSP3": 0.0,
  "solvent_MolMR": 3.6138,
  "solvent_LabuteASA": 6.84923118831809,
  "solvent_NumRotatableBonds": 0.0,
  "solvent_RingCount": 0.0,
  "solvent_HeavyAtomCount": 1.0
}

File: dump/database_json/polymerization_10.1002_pol.1967.110050819_2.json
{
  "monomer1": "crotonic acid",
  "monomer2": "vinylpyrrolidone",
  "r_values": {
    "constant_1": 0.02,
    "constant_2": 0.85
  },
  "conf_intervals": {
    "constant_conf_1": 0.02,
    "constant_conf_2": 0.05
  },
  "temperature": 65.0,
  "temperature_unit": "°C",
  "solvent": "O",
  "method": "bulk",
  "r-product": 0.017,
  "source": "https://doi.org/10.1002/pol.1967.110050819",
  "calculation_method": "Finemann and Ross",
  "polymerization_type": "free radical",
  "logP": -0.8247,
  "monomer1_smiles": "C/C=C/C(=O)O",
  "monomer2_smiles": "C=CN1CCCC1=O",
  "polytype_emb_1": 7.496725795633088,
  "polytype_emb_2": -0.4631906941937577,
  "method_emb_1": -7.23088245290138,
  "method_emb_2": -0.5848044902383194,
  "solvent_logP": -0.8247,
  "solvent_TPSA": 31.5,
  "solvent_HBA": 0.0,
  "solvent_HBD": 0.0,
  "solvent_FractionCSP3": 0.0,
  "solvent_MolMR": 3.6138,
  "solvent_LabuteASA": 6.84923118831809,
  "solvent_NumRotatableBonds": 0.0,
  "solvent_RingCount": 0.0,
  "solvent_HeavyAtomCount": 1.0
}

File: dump/database_json/polymerization_10.1002_pol.1967.150050512_1.json
{
  "monomer1": "Divinyl Ether",
  "monomer2": "Fumaronitrile",
  "r_values": {
    "constant_1": 0.23,
    "constant_2": 0.12
  },
  "conf_intervals": {
    "constant_conf_1": null,
    "constant_conf_2": null
  },
  "temperature": 60.0,
  "temperature_unit": "°C",
  "solvent": "CN(C)C=O",
  "method": "solvent",
  "r-product": null,
  "source": "https://doi.org/10.1002/pol.1967.150050512",
  "calculation_method": "Alfrey-Price",
  "polymerization_type": "free radical",
  "logP": -0.2956000000000001,
  "publication_year": 1967,
  "monomer1_smiles": "C=COC=C",
  "monomer2_smiles": "N#C/C=C/C#N",
  "polytype_emb_1": 7.496725795633088,
  "polytype_emb_2": -0.4631906941937577,
  "method_emb_1": 6.958462891419976,
  "method_emb_2": 6.651678436014861,
  "solvent_logP": -0.2956000000000001,
  "solvent_TPSA": 20.310000000000002,
  "solvent_HBA": 1.0,
  "solvent_HBD": 0.0,
  "solvent_FractionCSP3": 0.6666666666666666,
  "solvent_MolMR": 19.750999999999998,
  "solvent_LabuteASA": 31.390491026869896,
  "solvent_NumRotatableBonds": 1.0,
  "solvent_RingCount": 0.0,
  "solvent_HeavyAtomCount": 5.0
}

File: dump/database_json/polymerization_10.1002_pol.1967.150050512_2.json
{
  "monomer1": "Divinyl Ether",
  "monomer2": "4-Vinylpyridine",
  "r_values": {
    "constant_1": 0.032,
    "constant_2": 32.1
  },
  "conf_intervals": {
    "constant_conf_1": null,
    "constant_conf_2": null
  },
  "temperature": 60.0,
  "temperature_unit": "°C",
  "solvent": "CN(C)C=O",
  "method": "solvent",
  "r-product": null,
  "source": "https://doi.org/10.1002/pol.1967.150050512",
  "calculation_method": "Fineman and Ross",
  "polymerization_type": "free radical",
  "logP": -0.2956000000000001,
  "monomer1_smiles": "C=COC=C",
  "monomer2_smiles": "C=Cc1ccncc1",
  "polytype_emb_1": 7.496725795633088,
  "polytype_emb_2": -0.4631906941937577,
  "method_emb_1": 6.958462891419976,
  "method_emb_2": 6.651678436014861,
  "solvent_logP": -0.2956000000000001,
  "solvent_TPSA": 20.310000000000002,
  "solvent_HBA": 1.0,
  "solvent_HBD": 0.0,
  "solvent_FractionCSP3": 0.6666666666666666,
  "solvent_MolMR": 19.750999999999998,
  "solvent_LabuteASA": 31.390491026869903,
  "solvent_NumRotatableBonds": 1.0,
  "solvent_RingCount": 0.0,
  "solvent_HeavyAtomCount": 5.0
}

File: dump/database_json/polymerization_10.1002_pol.1967.150050512_3.json
{
  "monomer1": "Divinyl Ether",
  "monomer2": "Fumaronitrile",
  "r_values": {
    "constant_1": 0.23,
    "constant_2": 0.12
  },
  "conf_intervals": {
    "constant_conf_1": null,
    "constant_conf_2": null
  },
  "temperature": 60.0,
  "temperature_unit": "°C",
  "solvent": "CN(C)C=O",
  "method": "solvent",
  "r-product": null,
  "source": "https://doi.org/10.1002/pol.1967.150050512",
  "calculation_method": "Alfrey-Price",
  "polymerization_type": "free radical",
  "logP": -0.2956000000000001,
  "monomer1_smiles": "C=COC=C",
  "monomer2_smiles": "N#C/C=C/C#N",
  "polytype_emb_1": 7.496725795633088,
  "polytype_emb_2": -0.4631906941937577,
  "method_emb_1": 6.958462891419976,
  "method_emb_2": 6.651678436014861,
  "solvent_logP": -0.2956000000000001,
  "solvent_TPSA": 20.310000000000002,
  "solvent_HBA": 1.0,
  "solvent_HBD": 0.0,
  "solvent_FractionCSP3": 0.6666666666666666,
  "solvent_MolMR": 19.750999999999998,
  "solvent_LabuteASA": 31.390491026869903,
  "solvent_NumRotatableBonds": 1.0,
  "solvent_RingCount": 0.0,
  "solvent_HeavyAtomCount": 5.0
}

File: dump/database_json/polymerization_10.1002_pol.1967.150050512_4.json
{
  "monomer1": "Divinyl Ether",
  "monomer2": "Tetracyanoethylene",
  "r_values": {
    "constant_1": 0.2,
    "constant_2": 0.11
  },
  "conf_intervals": {
    "constant_conf_1": null,
    "constant_conf_2": null
  },
  "temperature": 50.0,
  "temperature_unit": "°C",
  "solvent": "CN(C)C=O",
  "method": "solvent",
  "r-product": null,
  "source": "https://doi.org/10.1002/pol.1967.150050512",
  "calculation_method": "Fineman and Ross",
  "polymerization_type": "free radical",
  "logP": -0.2956000000000001,
  "monomer1_smiles": "C=COC=C",
  "monomer2_smiles": "N#CC(C#N)=C(C#N)C#N",
  "polytype_emb_1": 7.496725795633088,
  "polytype_emb_2": -0.4631906941937577,
  "method_emb_1": 6.958462891419976,
  "method_emb_2": 6.651678436014861,
  "solvent_logP": -0.2956000000000001,
  "solvent_TPSA": 20.310000000000002,
  "solvent_HBA": 1.0,
  "solvent_HBD": 0.0,
  "solvent_FractionCSP3": 0.6666666666666666,
  "solvent_MolMR": 19.750999999999998,
  "solvent_LabuteASA": 31.390491026869896,
  "solvent_NumRotatableBonds": 1.0,
  "solvent_RingCount": 0.0,
  "solvent_HeavyAtomCount": 5.0
}

File: dump/database_json/polymerization_10.1002_pol.1967.150050512_5.json
{
  "monomer1": "Divinyl Ether",
  "monomer2": "4-Vinylpyridine",
  "r_values": {
    "constant_1": 0.032,
    "constant_2": 32.1
  },
  "conf_intervals": {
    "constant_conf_1": null,
    "constant_conf_2": null
  },
  "temperature": 60.0,
  "temperature_unit": "°C",
  "solvent": "CN(C)C=O",
  "method": "solvent",
  "r-product": null,
  "source": "https://doi.org/10.1002/pol.1967.150050512",
  "calculation_method": "Fineman and Ross",
  "polymerization_type": "free radical",
  "logP": -0.2956000000000001,
  "monomer1_smiles": "C=COC=C",
  "monomer2_smiles": "C=Cc1ccncc1",
  "polytype_emb_1": 7.496725795633088,
  "polytype_emb_2": -0.4631906941937577,
  "method_emb_1": 6.958462891419976,
  "method_emb_2": 6.651678436014861,
  "solvent_logP": -0.2956000000000001,
  "solvent_TPSA": 20.310000000000002,
  "solvent_HBA": 1.0,
  "solvent_HBD": 0.0,
  "solvent_FractionCSP3": 0.6666666666666666,
  "solvent_MolMR": 19.750999999999998,
  "solvent_LabuteASA": 31.390491026869896,
  "solvent_NumRotatableBonds": 1.0,
  "solvent_RingCount": 0.0,
  "solvent_HeavyAtomCount": 5.0
}

File: dump/database_json/polymerization_10.1002_pol.1967.150050512_6.json
{
  "monomer1": "Divinyl Ether",
  "monomer2": "Tetracyanoethylene",
  "r_values": {
    "constant_1": 0.2,
    "constant_2": 0.11
  },
  "conf_intervals": {
    "constant_conf_1": null,
    "constant_conf_2": null
  },
  "temperature": 50.0,
  "temperature_unit": "°C",
  "solvent": "CN(C)C=O",
  "method": "solvent",
  "r-product": null,
  "source": "https://doi.org/10.1002/pol.1967.150050512",
  "calculation_method": "Fineman and Ross",
  "polymerization_type": "free radical",
  "logP": -0.2956000000000001,
  "publication_year": 1967,
  "monomer1_smiles": "C=COC=C",
  "monomer2_smiles": "N#CC(C#N)=C(C#N)C#N",
  "polytype_emb_1": 7.496725795633088,
  "polytype_emb_2": -0.4631906941937577,
  "method_emb_1": 6.958462891419976,
  "method_emb_2": 6.651678436014861,
  "solvent_logP": -0.2956000000000001,
  "solvent_TPSA": 20.310000000000002,
  "solvent_HBA": 1.0,
  "solvent_HBD": 0.0,
  "solvent_FractionCSP3": 0.6666666666666666,
  "solvent_MolMR": 19.750999999999998,
  "solvent_LabuteASA": 31.390491026869896,
  "solvent_NumRotatableBonds": 1.0,
  "solvent_RingCount": 0.0,
  "solvent_HeavyAtomCount": 5.0
}

File: dump/database_json/polymerization_10.1002_pol.1967.150050522_2.json
{
  "monomer1": "styrene",
  "monomer2": "methyl crotonate",
  "r_values": {
    "constant_1": 26.0,
    "constant_2": 0.01
  },
  "conf_intervals": {
    "constant_conf_1": null,
    "constant_conf_2": null
  },
  "temperature": 60.0,
  "temperature_unit": "°C",
  "solvent": "c1ccccc1",
  "method": "solvent",
  "r-product": null,
  "source": "https://doi.org/10.1002/pol.1967.150050522",
  "calculation_method": "Fineman-Ross",
  "polymerization_type": "free radical",
  "logP": 1.6866,
  "monomer1_smiles": "C=Cc1ccccc1",
  "monomer2_smiles": "C/C=C/C(=O)OC",
  "polytype_emb_1": 7.496725795633088,
  "polytype_emb_2": -0.4631906941937577,
  "method_emb_1": 6.958462891419976,
  "method_emb_2": 6.651678436014861,
  "solvent_logP": 1.6866,
  "solvent_TPSA": 0.0,
  "solvent_HBA": 0.0,
  "solvent_HBD": 0.0,
  "solvent_FractionCSP3": 0.0,
  "solvent_MolMR": 26.441999999999993,
  "solvent_LabuteASA": 37.43140311949697,
  "solvent_NumRotatableBonds": 0.0,
  "solvent_RingCount": 1.0,
  "solvent_HeavyAtomCount": 6.0
}

File: dump/database_json/polymerization_10.1002_pol.1967.150050522_3.json
{
  "monomer1": "styrene",
  "monomer2": "n-propenyl methyl ketone",
  "r_values": {
    "constant_1": 13.7,
    "constant_2": 0.01
  },
  "conf_intervals": {
    "constant_conf_1": null,
    "constant_conf_2": null
  },
  "temperature": 60.0,
  "temperature_unit": "°C",
  "solvent": "c1ccccc1",
  "method": "solvent",
  "r-product": null,
  "source": "https://doi.org/10.1002/pol.1967.150050522",
  "calculation_method": "Fineman-Ross",
  "polymerization_type": "free radical",
  "logP": 1.6866,
  "monomer1_smiles": "C=Cc1ccccc1",
  "monomer2_smiles": "CC=CC(C)=O",
  "polytype_emb_1": 7.496725795633088,
  "polytype_emb_2": -0.4631906941937577,
  "method_emb_1": 6.958462891419976,
  "method_emb_2": 6.651678436014861,
  "solvent_logP": 1.6866,
  "solvent_TPSA": 0.0,
  "solvent_HBA": 0.0,
  "solvent_HBD": 0.0,
  "solvent_FractionCSP3": 0.0,
  "solvent_MolMR": 26.441999999999993,
  "solvent_LabuteASA": 37.43140311949697,
  "solvent_NumRotatableBonds": 0.0,
  "solvent_RingCount": 1.0,
  "solvent_HeavyAtomCount": 6.0
}

File: dump/database_json/polymerization_10.1002_pol.1967.150050522_6.json
{
  "monomer1": "styrene",
  "monomer2": "crotononitrile",
  "r_values": {
    "constant_1": 24.0,
    "constant_2": 0.0
  },
  "conf_intervals": {
    "constant_conf_1": null,
    "constant_conf_2": null
  },
  "temperature": 60.0,
  "temperature_unit": "°C",
  "solvent": "c1ccccc1",
  "method": "solvent",
  "r-product": null,
  "source": "https://doi.org/10.1002/pol.1967.150050522",
  "calculation_method": "Fineman-Ross",
  "polymerization_type": "free radical",
  "logP": 1.6866,
  "monomer1_smiles": "C=Cc1ccccc1",
  "monomer2_smiles": "C/C=C/C#N",
  "polytype_emb_1": 7.496725795633088,
  "polytype_emb_2": -0.4631906941937577,
  "method_emb_1": 6.958462891419976,
  "method_emb_2": 6.651678436014861,
  "solvent_logP": 1.6866,
  "solvent_TPSA": 0.0,
  "solvent_HBA": 0.0,
  "solvent_HBD": 0.0,
  "solvent_FractionCSP3": 0.0,
  "solvent_MolMR": 26.441999999999993,
  "solvent_LabuteASA": 37.43140311949697,
  "solvent_NumRotatableBonds": 0.0,
  "solvent_RingCount": 1.0,
  "solvent_HeavyAtomCount": 6.0
}

File: dump/database_json/polymerization_10.1002_pol.1968.150060409_1.json
{
  "monomer1": "N-Vinyl Carbazole",
  "monomer2": "Cyanoacetylene",
  "r_values": {
    "constant_1": 0.075,
    "constant_2": 0.03
  },
  "conf_intervals": {
    "constant_conf_1": 0.005,
    "constant_conf_2": 0.005
  },
  "temperature": 30.0,
  "temperature_unit": "°C",
  "solvent": "C1CCOC1",
  "method": "solvent",
  "r-product": 0.002,
  "source": "https://doi.org/10.1002/pol.1968.150060409",
  "calculation_method": null,
  "polymerization_type": "free radical",
  "logP": 0.7968,
  "publication_year": 1968,
  "monomer1_smiles": "C=Cn1c2ccccc2c2ccccc21",
  "monomer2_smiles": "C#CC#N",
  "polytype_emb_1": 7.496725795633088,
  "polytype_emb_2": -0.4631906941937577,
  "method_emb_1": 6.958462891419976,
  "method_emb_2": 6.651678436014861,
  "solvent_logP": 0.7968,
  "solvent_TPSA": 9.23,
  "solvent_HBA": 1.0,
  "solvent_HBD": 0.0,
  "solvent_FractionCSP3": 1.0,
  "solvent_MolMR": 20.052999999999997,
  "solvent_LabuteASA": 31.941791446997026,
  "solvent_NumRotatableBonds": 0.0,
  "solvent_RingCount": 1.0,
  "solvent_HeavyAtomCount": 5.0
}

File: dump/database_json/polymerization_10.1002_pol.1968.150060409_11.json
{
  "monomer1": "N-Vinyl Carbazole",
  "monomer2": "Methyl Methacrylate",
  "r_values": {
    "constant_1": 0.07,
    "constant_2": 2.7
  },
  "conf_intervals": {
    "constant_conf_1": 0.01,
    "constant_conf_2": 0.1
  },
  "temperature": 30.0,
  "temperature_unit": "°C",
  "solvent": "C1CCOC1",
  "method": "solvent",
  "r-product": 0.19,
  "source": "https://doi.org/10.1002/pol.1968.150060409",
  "calculation_method": null,
  "polymerization_type": "free radical",
  "logP": 0.7968,
  "monomer1_smiles": "C=Cn1c2ccccc2c2ccccc21",
  "monomer2_smiles": "C=C(C)C(=O)OC",
  "polytype_emb_1": 7.496725795633088,
  "polytype_emb_2": -0.4631906941937577,
  "method_emb_1": 6.958462891419976,
  "method_emb_2": 6.651678436014861,
  "solvent_logP": 0.7968,
  "solvent_TPSA": 9.23,
  "solvent_HBA": 1.0,
  "solvent_HBD": 0.0,
  "solvent_FractionCSP3": 1.0,
  "solvent_MolMR": 20.052999999999997,
  "solvent_LabuteASA": 31.941791446997026,
  "solvent_NumRotatableBonds": 0.0,
  "solvent_RingCount": 1.0,
  "solvent_HeavyAtomCount": 5.0
}

File: dump/database_json/polymerization_10.1002_pol.1968.150060409_12.json
{
  "monomer1": "N-Vinyl Carbazole",
  "monomer2": "Vinyl Acetate",
  "r_values": {
    "constant_1": 3.9,
    "constant_2": 0.13
  },
  "conf_intervals": {
    "constant_conf_1": 0.2,
    "constant_conf_2": 0.03
  },
  "temperature": 30.0,
  "temperature_unit": "°C",
  "solvent": "C1CCOC1",
  "method": "solvent",
  "r-product": 0.51,
  "source": "https://doi.org/10.1002/pol.1968.150060409",
  "calculation_method": null,
  "polymerization_type": "free radical",
  "logP": 0.7968,
  "monomer1_smiles": "C=Cn1c2ccccc2c2ccccc21",
  "monomer2_smiles": "C=COC(C)=O",
  "polytype_emb_1": 7.496725795633088,
  "polytype_emb_2": -0.4631906941937577,
  "method_emb_1": 6.958462891419976,
  "method_emb_2": 6.651678436014861,
  "solvent_logP": 0.7968,
  "solvent_TPSA": 9.23,
  "solvent_HBA": 1.0,
  "solvent_HBD": 0.0,
  "solvent_FractionCSP3": 1.0,
  "solvent_MolMR": 20.052999999999997,
  "solvent_LabuteASA": 31.941791446997026,
  "solvent_NumRotatableBonds": 0.0,
  "solvent_RingCount": 1.0,
  "solvent_HeavyAtomCount": 5.0
}

File: dump/database_json/polymerization_10.1002_pol.1968.150060409_2.json
{
  "monomer1": "N-Vinyl Carbazole",
  "monomer2": "Vinyl Acetate",
  "r_values": {
    "constant_1": 3.9,
    "constant_2": 0.13
  },
  "conf_intervals": {
    "constant_conf_1": 0.2,
    "constant_conf_2": 0.03
  },
  "temperature": 30.0,
  "temperature_unit": "°C",
  "solvent": "C1CCOC1",
  "method": "solvent",
  "r-product": 0.51,
  "source": "https://doi.org/10.1002/pol.1968.150060409",
  "calculation_method": null,
  "polymerization_type": "free radical",
  "logP": 0.7968,
  "publication_year": 1968,
  "monomer1_smiles": "C=Cn1c2ccccc2c2ccccc21",
  "monomer2_smiles": "C=COC(C)=O",
  "polytype_emb_1": 7.496725795633088,
  "polytype_emb_2": -0.4631906941937577,
  "method_emb_1": 6.958462891419976,
  "method_emb_2": 6.651678436014861,
  "solvent_logP": 0.7968,
  "solvent_TPSA": 9.23,
  "solvent_HBA": 1.0,
  "solvent_HBD": 0.0,
  "solvent_FractionCSP3": 1.0,
  "solvent_MolMR": 20.052999999999997,
  "solvent_LabuteASA": 31.941791446997026,
  "solvent_NumRotatableBonds": 0.0,
  "solvent_RingCount": 1.0,
  "solvent_HeavyAtomCount": 5.0
}

File: dump/database_json/polymerization_10.1002_pol.1968.150060409_3.json
{
  "monomer1": "N-Vinyl Carbazole",
  "monomer2": "p-Chlorostyrene",
  "r_values": {
    "constant_1": 0.023,
    "constant_2": 7.0
  },
  "conf_intervals": {
    "constant_conf_1": 0.003,
    "constant_conf_2": 0.2
  },
  "temperature": 30.0,
  "temperature_unit": "°C",
  "solvent": "C1CCOC1",
  "method": "solvent",
  "r-product": 0.16,
  "source": "https://doi.org/10.1002/pol.1968.150060409",
  "calculation_method": null,
  "polymerization_type": "free radical",
  "logP": 0.7968,
  "publication_year": 1968,
  "monomer1_smiles": "C=Cn1c2ccccc2c2ccccc21",
  "monomer2_smiles": "C=Cc1ccc(Cl)cc1",
  "polytype_emb_1": 7.496725795633088,
  "polytype_emb_2": -0.4631906941937577,
  "method_emb_1": 6.958462891419976,
  "method_emb_2": 6.651678436014861,
  "solvent_logP": 0.7968,
  "solvent_TPSA": 9.23,
  "solvent_HBA": 1.0,
  "solvent_HBD": 0.0,
  "solvent_FractionCSP3": 1.0,
  "solvent_MolMR": 20.052999999999997,
  "solvent_LabuteASA": 31.941791446997026,
  "solvent_NumRotatableBonds": 0.0,
  "solvent_RingCount": 1.0,
  "solvent_HeavyAtomCount": 5.0
}

File: dump/database_json/polymerization_10.1002_pol.1968.150060409_4.json
{
  "monomer1": "N-Vinyl Carbazole",
  "monomer2": "Methyl Methacrylate",
  "r_values": {
    "constant_1": 0.07,
    "constant_2": 2.7
  },
  "conf_intervals": {
    "constant_conf_1": 0.01,
    "constant_conf_2": 0.1
  },
  "temperature": 30.0,
  "temperature_unit": "°C",
  "solvent": "C1CCOC1",
  "method": "solvent",
  "r-product": 0.19,
  "source": "https://doi.org/10.1002/pol.1968.150060409",
  "calculation_method": null,
  "polymerization_type": "free radical",
  "logP": 0.7968,
  "publication_year": 1968,
  "monomer1_smiles": "C=Cn1c2ccccc2c2ccccc21",
  "monomer2_smiles": "C=C(C)C(=O)OC",
  "polytype_emb_1": 7.496725795633088,
  "polytype_emb_2": -0.4631906941937577,
  "method_emb_1": 6.958462891419976,
  "method_emb_2": 6.651678436014861,
  "solvent_logP": 0.7968,
  "solvent_TPSA": 9.23,
  "solvent_HBA": 1.0,
  "solvent_HBD": 0.0,
  "solvent_FractionCSP3": 1.0,
  "solvent_MolMR": 20.052999999999997,
  "solvent_LabuteASA": 31.941791446997026,
  "solvent_NumRotatableBonds": 0.0,
  "solvent_RingCount": 1.0,
  "solvent_HeavyAtomCount": 5.0
}

File: dump/database_json/polymerization_10.1002_pol.1968.150060409_5.json
{
  "monomer1": "N-Vinyl Carbazole",
  "monomer2": "Acrylonitrile",
  "r_values": {
    "constant_1": 0.04,
    "constant_2": 0.28
  },
  "conf_intervals": {
    "constant_conf_1": 0.02,
    "constant_conf_2": 0.02
  },
  "temperature": 30.0,
  "temperature_unit": "°C",
  "solvent": "C1CCOC1",
  "method": "solvent",
  "r-product": 0.012,
  "source": "https://doi.org/10.1002/pol.1968.150060409",
  "calculation_method": null,
  "polymerization_type": "free radical",
  "logP": 0.7968,
  "publication_year": 1968,
  "monomer1_smiles": "C=Cn1c2ccccc2c2ccccc21",
  "monomer2_smiles": "C=CC#N",
  "polytype_emb_1": 7.496725795633088,
  "polytype_emb_2": -0.4631906941937577,
  "method_emb_1": 6.958462891419976,
  "method_emb_2": 6.651678436014861,
  "solvent_logP": 0.7968,
  "solvent_TPSA": 9.23,
  "solvent_HBA": 1.0,
  "solvent_HBD": 0.0,
  "solvent_FractionCSP3": 1.0,
  "solvent_MolMR": 20.052999999999997,
  "solvent_LabuteASA": 31.941791446997026,
  "solvent_NumRotatableBonds": 0.0,
  "solvent_RingCount": 1.0,
  "solvent_HeavyAtomCount": 5.0
}

File: dump/database_json/polymerization_10.1002_pol.1968.150060409_6.json
{
  "monomer1": "N-Vinyl Carbazole",
  "monomer2": "Methyl Acrylate",
  "r_values": {
    "constant_1": 0.11,
    "constant_2": 0.43
  },
  "conf_intervals": {
    "constant_conf_1": 0.02,
    "constant_conf_2": 0.02
  },
  "temperature": 30.0,
  "temperature_unit": "°C",
  "solvent": "C1CCOC1",
  "method": "solvent",
  "r-product": 0.05,
  "source": "https://doi.org/10.1002/pol.1968.150060409",
  "calculation_method": null,
  "polymerization_type": "free radical",
  "logP": 0.7968,
  "publication_year": 1968,
  "monomer1_smiles": "C=Cn1c2ccccc2c2ccccc21",
  "monomer2_smiles": "C=CC(=O)OC",
  "polytype_emb_1": 7.496725795633088,
  "polytype_emb_2": -0.4631906941937577,
  "method_emb_1": 6.958462891419976,
  "method_emb_2": 6.651678436014861,
  "solvent_logP": 0.7968,
  "solvent_TPSA": 9.23,
  "solvent_HBA": 1.0,
  "solvent_HBD": 0.0,
  "solvent_FractionCSP3": 1.0,
  "solvent_MolMR": 20.052999999999997,
  "solvent_LabuteASA": 31.941791446997026,
  "solvent_NumRotatableBonds": 0.0,
  "solvent_RingCount": 1.0,
  "solvent_HeavyAtomCount": 5.0
}

File: dump/database_json/polymerization_10.1002_pol.1968.150060409_7.json
{
  "monomer1": "N-Vinyl Carbazole",
  "monomer2": "Cyanoacetylene",
  "r_values": {
    "constant_1": 0.075,
    "constant_2": 0.03
  },
  "conf_intervals": {
    "constant_conf_1": 0.005,
    "constant_conf_2": 0.005
  },
  "temperature": 30.0,
  "temperature_unit": "°C",
  "solvent": "C1CCOC1",
  "method": "solvent",
  "r-product": 0.002,
  "source": "https://doi.org/10.1002/pol.1968.150060409",
  "calculation_method": null,
  "polymerization_type": "free radical",
  "logP": 0.7968,
  "monomer1_smiles": "C=Cn1c2ccccc2c2ccccc21",
  "monomer2_smiles": "C#CC#N",
  "polytype_emb_1": 7.496725795633088,
  "polytype_emb_2": -0.4631906941937577,
  "method_emb_1": 6.958462891419976,
  "method_emb_2": 6.651678436014861,
  "solvent_logP": 0.7968,
  "solvent_TPSA": 9.23,
  "solvent_HBA": 1.0,
  "solvent_HBD": 0.0,
  "solvent_FractionCSP3": 1.0,
  "solvent_MolMR": 20.052999999999997,
  "solvent_LabuteASA": 31.941791446997026,
  "solvent_NumRotatableBonds": 0.0,
  "solvent_RingCount": 1.0,
  "solvent_HeavyAtomCount": 5.0
}

File: dump/database_json/polymerization_10.1002_pol.1968.150060409_8.json
{
  "monomer1": "N-Vinyl Carbazole",
  "monomer2": "Acrylonitrile",
  "r_values": {
    "constant_1": 0.04,
    "constant_2": 0.28
  },
  "conf_intervals": {
    "constant_conf_1": 0.02,
    "constant_conf_2": 0.02
  },
  "temperature": 30.0,
  "temperature_unit": "°C",
  "solvent": "C1CCOC1",
  "method": "solvent",
  "r-product": 0.012,
  "source": "https://doi.org/10.1002/pol.1968.150060409",
  "calculation_method": null,
  "polymerization_type": "free radical",
  "logP": 0.7968,
  "monomer1_smiles": "C=Cn1c2ccccc2c2ccccc21",
  "monomer2_smiles": "C=CC#N",
  "polytype_emb_1": 7.496725795633088,
  "polytype_emb_2": -0.4631906941937577,
  "method_emb_1": 6.958462891419976,
  "method_emb_2": 6.651678436014861,
  "solvent_logP": 0.7968,
  "solvent_TPSA": 9.23,
  "solvent_HBA": 1.0,
  "solvent_HBD": 0.0,
  "solvent_FractionCSP3": 1.0,
  "solvent_MolMR": 20.052999999999997,
  "solvent_LabuteASA": 31.941791446997026,
  "solvent_NumRotatableBonds": 0.0,
  "solvent_RingCount": 1.0,
  "solvent_HeavyAtomCount": 5.0
}

File: dump/database_json/polymerization_10.1002_pol.1968.150060409_9.json
{
  "monomer1": "N-Vinyl Carbazole",
  "monomer2": "Methyl Acrylate",
  "r_values": {
    "constant_1": 0.11,
    "constant_2": 0.43
  },
  "conf_intervals": {
    "constant_conf_1": 0.02,
    "constant_conf_2": 0.02
  },
  "temperature": 30.0,
  "temperature_unit": "°C",
  "solvent": "C1CCOC1",
  "method": "solvent",
  "r-product": 0.05,
  "source": "https://doi.org/10.1002/pol.1968.150060409",
  "calculation_method": null,
  "polymerization_type": "free radical",
  "logP": 0.7968,
  "monomer1_smiles": "C=Cn1c2ccccc2c2ccccc21",
  "monomer2_smiles": "C=CC(=O)OC",
  "polytype_emb_1": 7.496725795633088,
  "polytype_emb_2": -0.4631906941937577,
  "method_emb_1": 6.958462891419976,
  "method_emb_2": 6.651678436014861,
  "solvent_logP": 0.7968,
  "solvent_TPSA": 9.23,
  "solvent_HBA": 1.0,
  "solvent_HBD": 0.0,
  "solvent_FractionCSP3": 1.0,
  "solvent_MolMR": 20.052999999999997,
  "solvent_LabuteASA": 31.941791446997026,
  "solvent_NumRotatableBonds": 0.0,
  "solvent_RingCount": 1.0,
  "solvent_HeavyAtomCount": 5.0
}

File: dump/database_json/polymerization_10.1002_pol.1968.150060902_1.json
{
  "monomer1": "Methyl methacrylate",
  "monomer2": "9-Vinylanthracene",
  "r_values": {
    "constant_1": 3.81,
    "constant_2": 0.071
  },
  "conf_intervals": {
    "constant_conf_1": null,
    "constant_conf_2": null
  },
  "temperature": 78.0,
  "temperature_unit": "°C",
  "solvent": "ClC(Cl)Cl",
  "method": "Solvent",
  "r-product": null,
  "source": "https://doi.org/10.1002/pol.1968.150060902",
  "calculation_method": null,
  "polymerization_type": "Free radical",
  "logP": 1.9864,
  "monomer1_smiles": "C=C(C)C(=O)OC",
  "monomer2_smiles": "C=Cc1c2ccccc2cc2ccccc12",
  "polytype_emb_1": 5.79912604668028,
  "polytype_emb_2": 6.51492902416655,
  "method_emb_1": 1.125733258863235,
  "method_emb_2": 0.12017221573952507,
  "solvent_logP": 1.9864,
  "solvent_TPSA": 0.0,
  "solvent_HBA": 0.0,
  "solvent_HBD": 0.0,
  "solvent_FractionCSP3": 1.0,
  "solvent_MolMR": 21.346999999999998,
  "solvent_LabuteASA": 39.64904970847457,
  "solvent_NumRotatableBonds": 0.0,
  "solvent_RingCount": 0.0,
  "solvent_HeavyAtomCount": 4.0
}

File: dump/database_json/polymerization_10.1002_pol.1968.150060902_2.json
{
  "monomer1": "Butyl acrylate",
  "monomer2": "9-Vinylanthracene",
  "r_values": {
    "constant_1": 3.76,
    "constant_2": 0.163
  },
  "conf_intervals": {
    "constant_conf_1": null,
    "constant_conf_2": null
  },
  "temperature": 78.0,
  "temperature_unit": "°C",
  "solvent": "ClC(Cl)Cl",
  "method": "Solvent",
  "r-product": null,
  "source": "https://doi.org/10.1002/pol.1968.150060902",
  "calculation_method": null,
  "polymerization_type": "Free radical",
  "logP": 1.9864,
  "monomer1_smiles": "C=CC(=O)OCCCC",
  "monomer2_smiles": "C=Cc1c2ccccc2cc2ccccc12",
  "polytype_emb_1": 5.79912604668028,
  "polytype_emb_2": 6.51492902416655,
  "method_emb_1": 1.125733258863235,
  "method_emb_2": 0.12017221573952507,
  "solvent_logP": 1.9864,
  "solvent_TPSA": 0.0,
  "solvent_HBA": 0.0,
  "solvent_HBD": 0.0,
  "solvent_FractionCSP3": 1.0,
  "solvent_MolMR": 21.346999999999998,
  "solvent_LabuteASA": 39.64904970847457,
  "solvent_NumRotatableBonds": 0.0,
  "solvent_RingCount": 0.0,
  "solvent_HeavyAtomCount": 4.0
}
