Repository: lamalab-org/copolymer-reactivity

# copolymer-reactivity

A condition-aware machine-learning model and FastAPI service that predicts the **microstructure of radical copolymers** — *alternating*, *random*, or *gradient* — from two monomer structures and the reaction conditions (solvent, temperature, polymerisation mechanism), backed by a curated literature dataset of **3,791 copolymerisations from 1,206 publications**.

The model is served live at <https://polycarp.cheminfo.org> (web UI: [cheminfo-py/polycarp.cheminfo.org](https://github.com/cheminfo-py/polycarp.cheminfo.org)).

File: dump/database_json/polymerization_10.1002_pol.1968.150060902_4.json
{
  "monomer1": "Methyl acrylate",
  "monomer2": "9-Vinylanthracene",
  "r_values": {
    "constant_1": 2.97,
    "constant_2": 0.082
  },
  "conf_intervals": {
    "constant_conf_1": null,
    "constant_conf_2": null
  },
  "temperature": 76.0,
  "temperature_unit": "°C",
  "solvent": "ClC(Cl)Cl",
  "method": "Solvent",
  "r-product": null,
  "source": "https://doi.org/10.1002/pol.1968.150060902",
  "calculation_method": null,
  "polymerization_type": "Free radical",
  "logP": 1.9864,
  "monomer1_smiles": "C=CC(=O)OC",
  "monomer2_smiles": "C=Cc1c2ccccc2cc2ccccc12",
  "polytype_emb_1": 5.79912604668028,
  "polytype_emb_2": 6.51492902416655,
  "method_emb_1": 1.125733258863235,
  "method_emb_2": 0.12017221573952507,
  "solvent_logP": 1.9864,
  "solvent_TPSA": 0.0,
  "solvent_HBA": 0.0,
  "solvent_HBD": 0.0,
  "solvent_FractionCSP3": 1.0,
  "solvent_MolMR": 21.346999999999998,
  "solvent_LabuteASA": 39.64904970847457,
  "solvent_NumRotatableBonds": 0.0,
  "solvent_RingCount": 0.0,
  "solvent_HeavyAtomCount": 4.0
}

File: dump/database_json/polymerization_10.1002_pol.1968.150060902_6.json
{
  "monomer1": "Ethyl acrylate",
  "monomer2": "9-Vinylanthracene",
  "r_values": {
    "constant_1": 3.43,
    "constant_2": 0.274
  },
  "conf_intervals": {
    "constant_conf_1": null,
    "constant_conf_2": null
  },
  "temperature": 78.0,
  "temperature_unit": "°C",
  "solvent": "ClC(Cl)Cl",
  "method": "Solvent",
  "r-product": null,
  "source": "https://doi.org/10.1002/pol.1968.150060902",
  "calculation_method": null,
  "polymerization_type": "Free radical",
  "logP": 1.9864,
  "monomer1_smiles": "C=CC(=O)OCC",
  "monomer2_smiles": "C=Cc1c2ccccc2cc2ccccc12",
  "polytype_emb_1": 5.79912604668028,
  "polytype_emb_2": 6.51492902416655,
  "method_emb_1": 1.125733258863235,
  "method_emb_2": 0.12017221573952507,
  "solvent_logP": 1.9864,
  "solvent_TPSA": 0.0,
  "solvent_HBA": 0.0,
  "solvent_HBD": 0.0,
  "solvent_FractionCSP3": 1.0,
  "solvent_MolMR": 21.346999999999998,
  "solvent_LabuteASA": 39.64904970847457,
  "solvent_NumRotatableBonds": 0.0,
  "solvent_RingCount": 0.0,
  "solvent_HeavyAtomCount": 4.0
}

File: dump/database_json/polymerization_10.1002_pol.1968.160060607_3.json
{
  "monomer1": "methyl methacrylate",
  "monomer2": "beta-methoxyethyl methacrylate",
  "r_values": {
    "constant_1": 0.86,
    "constant_2": 1.06
  },
  "conf_intervals": {
    "constant_conf_1": 0.11,
    "constant_conf_2": 0.11
  },
  "temperature": 60.0,
  "temperature_unit": "°C",
  "solvent": "c1ccccc1",
  "method": "solvent",
  "r-product": null,
  "source": "https://doi.org/10.1002/pol.1968.160060607",
  "calculation_method": "Fineman-Ross",
  "polymerization_type": "free radical",
  "logP": 1.6866,
  "monomer1_smiles": "C=C(C)C(=O)OC",
  "monomer2_smiles": "C=C(C)C(=O)OCCOC",
  "polytype_emb_1": 7.496725795633088,
  "polytype_emb_2": -0.4631906941937577,
  "method_emb_1": 6.958462891419976,
  "method_emb_2": 6.651678436014861,
  "solvent_logP": 1.6866,
  "solvent_TPSA": 0.0,
  "solvent_HBA": 0.0,
  "solvent_HBD": 0.0,
  "solvent_FractionCSP3": 0.0,
  "solvent_MolMR": 26.441999999999993,
  "solvent_LabuteASA": 37.43140311949697,
  "solvent_NumRotatableBonds": 0.0,
  "solvent_RingCount": 1.0,
  "solvent_HeavyAtomCount": 6.0
}

File: dump/database_json/polymerization_10.1002_pol.1968.160060607_5.json
{
  "monomer1": "styrene",
  "monomer2": "isopropyl methacrylate",
  "r_values": {
    "constant_1": 0.47,
    "constant_2": 0.74
  },
  "conf_intervals": {
    "constant_conf_1": 0.06,
    "constant_conf_2": 0.05
  },
  "temperature": 60.0,
  "temperature_unit": "°C",
  "solvent": "c1ccccc1",
  "method": "solvent",
  "r-product": null,
  "source": "https://doi.org/10.1002/pol.1968.160060607",
  "calculation_method": "Fineman-Ross",
  "polymerization_type": "free radical",
  "logP": 1.6866,
  "monomer1_smiles": "C=Cc1ccccc1",
  "monomer2_smiles": "C=C(C)C(=O)OC(C)C",
  "polytype_emb_1": 7.496725795633088,
  "polytype_emb_2": -0.4631906941937577,
  "method_emb_1": 6.958462891419976,
  "method_emb_2": 6.651678436014861,
  "solvent_logP": 1.6866,
  "solvent_TPSA": 0.0,
  "solvent_HBA": 0.0,
  "solvent_HBD": 0.0,
  "solvent_FractionCSP3": 0.0,
  "solvent_MolMR": 26.441999999999993,
  "solvent_LabuteASA": 37.43140311949697,
  "solvent_NumRotatableBonds": 0.0,
  "solvent_RingCount": 1.0,
  "solvent_HeavyAtomCount": 6.0
}

File: dump/database_json/polymerization_10.1002_pol.1968.160060607_6.json
{
  "monomer1": "styrene",
  "monomer2": "beta-methoxyethyl methacrylate",
  "r_values": {
    "constant_1": 0.5,
    "constant_2": 0.58
  },
  "conf_intervals": {
    "constant_conf_1": 0.01,
    "constant_conf_2": 0.04
  },
  "temperature": 60.0,
  "temperature_unit": "°C",
  "solvent": "c1ccccc1",
  "method": "solvent",
  "r-product": null,
  "source": "https://doi.org/10.1002/pol.1968.160060607",
  "calculation_method": "Fineman-Ross",
  "polymerization_type": "free radical",
  "logP": 1.6866,
  "monomer1_smiles": "C=Cc1ccccc1",
  "monomer2_smiles": "C=C(C)C(=O)OCCOC",
  "polytype_emb_1": 7.496725795633088,
  "polytype_emb_2": -0.4631906941937577,
  "method_emb_1": 6.958462891419976,
  "method_emb_2": 6.651678436014861,
  "solvent_logP": 1.6866,
  "solvent_TPSA": 0.0,
  "solvent_HBA": 0.0,
  "solvent_HBD": 0.0,
  "solvent_FractionCSP3": 0.0,
  "solvent_MolMR": 26.441999999999993,
  "solvent_LabuteASA": 37.43140311949697,
  "solvent_NumRotatableBonds": 0.0,
  "solvent_RingCount": 1.0,
  "solvent_HeavyAtomCount": 6.0
}

File: dump/database_json/polymerization_10.1002_pol.1968.160060607_7.json
{
  "monomer1": "methyl methacrylate",
  "monomer2": "isopropyl methacrylate",
  "r_values": {
    "constant_1": 0.89,
    "constant_2": 1.2
  },
  "conf_intervals": {
    "constant_conf_1": 0.21,
    "constant_conf_2": 0.2
  },
  "temperature": 60.0,
  "temperature_unit": "°C",
  "solvent": "c1ccccc1",
  "method": "solvent",
  "r-product": null,
  "source": "https://doi.org/10.1002/pol.1968.160060607",
  "calculation_method": "Fineman-Ross",
  "polymerization_type": "free radical",
  "logP": 1.6866,
  "monomer1_smiles": "C=C(C)C(=O)OC",
  "monomer2_smiles": "C=C(C)C(=O)OC(C)C",
  "polytype_emb_1": 7.496725795633088,
  "polytype_emb_2": -0.4631906941937577,
  "method_emb_1": 6.958462891419976,
  "method_emb_2": 6.651678436014861,
  "solvent_logP": 1.6866,
  "solvent_TPSA": 0.0,
  "solvent_HBA": 0.0,
  "solvent_HBD": 0.0,
  "solvent_FractionCSP3": 0.0,
  "solvent_MolMR": 26.441999999999993,
  "solvent_LabuteASA": 37.43140311949697,
  "solvent_NumRotatableBonds": 0.0,
  "solvent_RingCount": 1.0,
  "solvent_HeavyAtomCount": 6.0
}

File: dump/database_json/polymerization_10.1002_pol.1969.150070714_1.json
{
  "monomer1": "acrylonitrile",
  "monomer2": "p-vinylphenyl diethylcarbinol",
  "r_values": {
    "constant_1": 0.04,
    "constant_2": 0.38
  },
  "conf_intervals": {
    "constant_conf_1": null,
    "constant_conf_2": null
  },
  "temperature": 60.0,
  "temperature_unit": "°C",
  "solvent": "C1COCCO1",
  "method": "solvent",
  "r-product": 0.02,
  "source": "https://doi.org/10.1002/pol.1969.150070714",
  "calculation_method": "Fineman-Ross",
  "polymerization_type": "free radical",
  "logP": 0.03320000000000001,
  "publication_year": 1969,
  "monomer1_smiles": "C=CC#N",
  "monomer2_smiles": "C=Cc1ccc(C(O)(CC)CC)cc1",
  "polytype_emb_1": 7.496725795633088,
  "polytype_emb_2": -0.4631906941937577,
  "method_emb_1": 6.958462891419976,
  "method_emb_2": 6.651678436014861,
  "solvent_logP": 0.03320000000000001,
  "solvent_TPSA": 18.46,
  "solvent_HBA": 2.0,
  "solvent_HBD": 0.0,
  "solvent_FractionCSP3": 1.0,
  "solvent_MolMR": 21.637999999999995,
  "solvent_LabuteASA": 37.055336676503906,
  "solvent_NumRotatableBonds": 0.0,
  "solvent_RingCount": 1.0,
  "solvent_HeavyAtomCount": 6.0
}

File: dump/database_json/polymerization_10.1002_pol.1969.150070714_10.json
{
  "monomer1": "p-chlorostyrene",
  "monomer2": "p-vinylphenyldimethylcarbinol",
  "r_values": {
    "constant_1": 1.24,
    "constant_2": 0.53
  },
  "conf_intervals": {
    "constant_conf_1": null,
    "constant_conf_2": null
  },
  "temperature": 60.0,
  "temperature_unit": "°C",
  "solvent": "C1COCCO1",
  "method": "solvent",
  "r-product": 0.66,
  "source": "https://doi.org/10.1002/pol.1969.150070714",
  "calculation_method": "Fineman-Ross",
  "polymerization_type": "free radical",
  "logP": 0.03320000000000001,
  "monomer1_smiles": "C=Cc1ccc(Cl)cc1",
  "monomer2_smiles": "C=Cc1ccc(C(C)(C)O)cc1",
  "polytype_emb_1": 7.496725795633088,
  "polytype_emb_2": -0.4631906941937577,
  "method_emb_1": 6.958462891419976,
  "method_emb_2": 6.651678436014861,
  "solvent_logP": 0.03320000000000001,
  "solvent_TPSA": 18.46,
  "solvent_HBA": 2.0,
  "solvent_HBD": 0.0,
  "solvent_FractionCSP3": 1.0,
  "solvent_MolMR": 21.637999999999995,
  "solvent_LabuteASA": 37.055336676503906,
  "solvent_NumRotatableBonds": 0.0,
  "solvent_RingCount": 1.0,
  "solvent_HeavyAtomCount": 6.0
}

File: dump/database_json/polymerization_10.1002_pol.1969.150070714_12.json
{
  "monomer1": "styrene",
  "monomer2": "p-vinylphenylmethylcarbinol",
  "r_values": {
    "constant_1": 0.79,
    "constant_2": 1.25
  },
  "conf_intervals": {
    "constant_conf_1": null,
    "constant_conf_2": null
  },
  "temperature": 60.0,
  "temperature_unit": "°C",
  "solvent": "C1COCCO1",
  "method": "solvent",
  "r-product": 0.99,
  "source": "https://doi.org/10.1002/pol.1969.150070714",
  "calculation_method": "Fineman-Ross",
  "polymerization_type": "free radical",
  "logP": 0.03320000000000001,
  "monomer1_smiles": "C=Cc1ccccc1",
  "monomer2_smiles": "C=Cc1ccc(CCO)cc1",
  "polytype_emb_1": 7.496725795633088,
  "polytype_emb_2": -0.4631906941937577,
  "method_emb_1": 6.958462891419976,
  "method_emb_2": 6.651678436014861,
  "solvent_logP": 0.03320000000000001,
  "solvent_TPSA": 18.46,
  "solvent_HBA": 2.0,
  "solvent_HBD": 0.0,
  "solvent_FractionCSP3": 1.0,
  "solvent_MolMR": 21.637999999999995,
  "solvent_LabuteASA": 37.055336676503906,
  "solvent_NumRotatableBonds": 0.0,
  "solvent_RingCount": 1.0,
  "solvent_HeavyAtomCount": 6.0
}

File: dump/database_json/polymerization_10.1002_pol.1969.150070714_2.json
{
  "monomer1": "acrylonitrile",
  "monomer2": "p-vinylphenylmethylcarbinol",
  "r_values": {
    "constant_1": 0.06,
    "constant_2": 0.39
  },
  "conf_intervals": {
    "constant_conf_1": null,
    "constant_conf_2": null
  },
  "temperature": 60.0,
  "temperature_unit": "°C",
  "solvent": "C1COCCO1",
  "method": "solvent",
  "r-product": 0.02,
  "source": "https://doi.org/10.1002/pol.1969.150070714",
  "calculation_method": "Fineman-Ross",
  "polymerization_type": "free radical",
  "logP": 0.03320000000000001,
  "publication_year": 1969,
  "monomer1_smiles": "C=CC#N",
  "monomer2_smiles": "C=Cc1ccc(CCO)cc1",
  "polytype_emb_1": 7.496725795633088,
  "polytype_emb_2": -0.4631906941937577,
  "method_emb_1": 6.958462891419976,
  "method_emb_2": 6.651678436014861,
  "solvent_logP": 0.03320000000000001,
  "solvent_TPSA": 18.46,
  "solvent_HBA": 2.0,
  "solvent_HBD": 0.0,
  "solvent_FractionCSP3": 1.0,
  "solvent_MolMR": 21.637999999999995,
  "solvent_LabuteASA": 37.055336676503906,
  "solvent_NumRotatableBonds": 0.0,
  "solvent_RingCount": 1.0,
  "solvent_HeavyAtomCount": 6.0
}

File: dump/database_json/polymerization_10.1002_pol.1969.150070714_3.json
{
  "monomer1": "p-chlorostyrene",
  "monomer2": "p-vinylphenylmethylcarbinol",
  "r_values": {
    "constant_1": 1.43,
    "constant_2": 0.33
  },
  "conf_intervals": {
    "constant_conf_1": null,
    "constant_conf_2": null
  },
  "temperature": 60.0,
  "temperature_unit": "°C",
  "solvent": "C1COCCO1",
  "method": "solvent",
  "r-product": 0.47,
  "source": "https://doi.org/10.1002/pol.1969.150070714",
  "calculation_method": "Fineman-Ross",
  "polymerization_type": "free radical",
  "logP": 0.03320000000000001,
  "monomer1_smiles": "C=Cc1ccc(Cl)cc1",
  "monomer2_smiles": "C=Cc1ccc(CCO)cc1",
  "polytype_emb_1": 7.496725795633088,
  "polytype_emb_2": -0.4631906941937577,
  "method_emb_1": 6.958462891419976,
  "method_emb_2": 6.651678436014861,
  "solvent_logP": 0.03320000000000001,
  "solvent_TPSA": 18.46,
  "solvent_HBA": 2.0,
  "solvent_HBD": 0.0,
  "solvent_FractionCSP3": 1.0,
  "solvent_MolMR": 21.637999999999995,
  "solvent_LabuteASA": 37.055336676503906,
  "solvent_NumRotatableBonds": 0.0,
  "solvent_RingCount": 1.0,
  "solvent_HeavyAtomCount": 6.0
}

File: dump/database_json/polymerization_10.1002_pol.1969.150070714_4.json
{
  "monomer1": "p-chlorostyrene",
  "monomer2": "p-vinylphenyldimethylcarbinol",
  "r_values": {
    "constant_1": 1.24,
    "constant_2": 0.53
  },
  "conf_intervals": {
    "constant_conf_1": null,
    "constant_conf_2": null
  },
  "temperature": 60.0,
  "temperature_unit": "°C",
  "solvent": "C1COCCO1",
  "method": "solvent",
  "r-product": 0.66,
  "source": "https://doi.org/10.1002/pol.1969.150070714",
  "calculation_method": "Fineman-Ross",
  "polymerization_type": "free radical",
  "logP": 0.03320000000000001,
  "publication_year": 1969,
  "monomer1_smiles": "C=Cc1ccc(Cl)cc1",
  "monomer2_smiles": "C=Cc1ccc(C(C)(C)O)cc1",
  "polytype_emb_1": 7.496725795633088,
  "polytype_emb_2": -0.4631906941937577,
  "method_emb_1": 6.958462891419976,
  "method_emb_2": 6.651678436014861,
  "solvent_logP": 0.03320000000000001,
  "solvent_TPSA": 18.46,
  "solvent_HBA": 2.0,
  "solvent_HBD": 0.0,
  "solvent_FractionCSP3": 1.0,
  "solvent_MolMR": 21.637999999999995,
  "solvent_LabuteASA": 37.055336676503906,
  "solvent_NumRotatableBonds": 0.0,
  "solvent_RingCount": 1.0,
  "solvent_HeavyAtomCount": 6.0
}

File: dump/database_json/polymerization_10.1002_pol.1969.150070714_5.json
{
  "monomer1": "styrene",
  "monomer2": "p-vinylphenylmethylcarbinol",
  "r_values": {
    "constant_1": 0.79,
    "constant_2": 1.25
  },
  "conf_intervals": {
    "constant_conf_1": null,
    "constant_conf_2": null
  },
  "temperature": 60.0,
  "temperature_unit": "°C",
  "solvent": "C1COCCO1",
  "method": "solvent",
  "r-product": 0.99,
  "source": "https://doi.org/10.1002/pol.1969.150070714",
  "calculation_method": "Fineman-Ross",
  "polymerization_type": "free radical",
  "logP": 0.03320000000000001,
  "publication_year": 1969,
  "monomer1_smiles": "C=Cc1ccccc1",
  "monomer2_smiles": "C=Cc1ccc(CCO)cc1",
  "polytype_emb_1": 7.496725795633088,
  "polytype_emb_2": -0.4631906941937577,
  "method_emb_1": 6.958462891419976,
  "method_emb_2": 6.651678436014861,
  "solvent_logP": 0.03320000000000001,
  "solvent_TPSA": 18.46,
  "solvent_HBA": 2.0,
  "solvent_HBD": 0.0,
  "solvent_FractionCSP3": 1.0,
  "solvent_MolMR": 21.637999999999995,
  "solvent_LabuteASA": 37.055336676503906,
  "solvent_NumRotatableBonds": 0.0,
  "solvent_RingCount": 1.0,
  "solvent_HeavyAtomCount": 6.0
}

File: dump/database_json/polymerization_10.1002_pol.1969.150070714_6.json
{
  "monomer1": "acrylonitrile",
  "monomer2": "p-vinylphenyldimethylcarbinol",
  "r_values": {
    "constant_1": 0.05,
    "constant_2": 0.41
  },
  "conf_intervals": {
    "constant_conf_1": null,
    "constant_conf_2": null
  },
  "temperature": 60.0,
  "temperature_unit": "°C",
  "solvent": "C1COCCO1",
  "method": "solvent",
  "r-product": 0.02,
  "source": "https://doi.org/10.1002/pol.1969.150070714",
  "calculation_method": "Fineman-Ross",
  "polymerization_type": "free radical",
  "logP": 0.03320000000000001,
  "monomer1_smiles": "C=CC#N",
  "monomer2_smiles": "C=Cc1ccc(C(C)(C)O)cc1",
  "polytype_emb_1": 7.496725795633088,
  "polytype_emb_2": -0.4631906941937577,
  "method_emb_1": 6.958462891419976,
  "method_emb_2": 6.651678436014861,
  "solvent_logP": 0.03320000000000001,
  "solvent_TPSA": 18.46,
  "solvent_HBA": 2.0,
  "solvent_HBD": 0.0,
  "solvent_FractionCSP3": 1.0,
  "solvent_MolMR": 21.637999999999995,
  "solvent_LabuteASA": 37.055336676503906,
  "solvent_NumRotatableBonds": 0.0,
  "solvent_RingCount": 1.0,
  "solvent_HeavyAtomCount": 6.0
}

File: dump/database_json/polymerization_10.1002_pol.1969.150070714_9.json
{
  "monomer1": "acrylonitrile",
  "monomer2": "p-vinylphenyl diethylcarbinol",
  "r_values": {
    "constant_1": 0.04,
    "constant_2": 0.38
  },
  "conf_intervals": {
    "constant_conf_1": null,
    "constant_conf_2": null
  },
  "temperature": 60.0,
  "temperature_unit": "°C",
  "solvent": "C1COCCO1",
  "method": "solvent",
  "r-product": 0.02,
  "source": "https://doi.org/10.1002/pol.1969.150070714",
  "calculation_method": "Fineman-Ross",
  "polymerization_type": "free radical",
  "logP": 0.03320000000000001,
  "monomer1_smiles": "C=CC#N",
  "monomer2_smiles": "C=Cc1ccc(C(O)(CC)CC)cc1",
  "polytype_emb_1": 7.496725795633088,
  "polytype_emb_2": -0.4631906941937577,
  "method_emb_1": 6.958462891419976,
  "method_emb_2": 6.651678436014861,
  "solvent_logP": 0.03320000000000001,
  "solvent_TPSA": 18.46,
  "solvent_HBA": 2.0,
  "solvent_HBD": 0.0,
  "solvent_FractionCSP3": 1.0,
  "solvent_MolMR": 21.637999999999995,
  "solvent_LabuteASA": 37.055336676503906,
  "solvent_NumRotatableBonds": 0.0,
  "solvent_RingCount": 1.0,
  "solvent_HeavyAtomCount": 6.0
}

File: dump/database_json/polymerization_10.1002_pol.1969.160070312_1.json
{
  "monomer1": "Acrylonitrile",
  "monomer2": "Isobutyl Vinyl Ether",
  "r_values": {
    "constant_1": 0.0,
    "constant_2": 1.05
  },
  "conf_intervals": {
    "constant_conf_1": 0.05,
    "constant_conf_2": 0.1
  },
  "temperature": 50.0,
  "temperature_unit": "°C",
  "solvent": "CCCCCC",
  "method": "bulk",
  "r-product": null,
  "source": "https://doi.org/10.1002/pol.1969.160070312",
  "calculation_method": "Kelen-Tudor",
  "polymerization_type": "free radical",
  "logP": 2.5866000000000007,
  "publication_year": 1969,
  "monomer1_smiles": "C=CC#N",
  "monomer2_smiles": "C=COCC(C)C",
  "polytype_emb_1": 7.496725795633088,
  "polytype_emb_2": -0.4631906941937577,
  "method_emb_1": -7.23088245290138,
  "method_emb_2": -0.5848044902383194,
  "solvent_logP": 2.5866000000000007,
  "solvent_TPSA": 0.0,
  "solvent_HBA": 0.0,
  "solvent_HBD": 0.0,
  "solvent_FractionCSP3": 1.0,
  "solvent_MolMR": 29.81599999999998,
  "solvent_LabuteASA": 40.563961599812586,
  "solvent_NumRotatableBonds": 3.0,
  "solvent_RingCount": 0.0,
  "solvent_HeavyAtomCount": 6.0
}

File: dump/database_json/polymerization_10.1002_pol.1969.160070312_2.json
{
  "monomer1": "Acrylonitrile",
  "monomer2": "Isobutyl Vinyl Ether",
  "r_values": {
    "constant_1": 0.0,
    "constant_2": 1.05
  },
  "conf_intervals": {
    "constant_conf_1": 0.05,
    "constant_conf_2": 0.1
  },
  "temperature": 50.0,
  "temperature_unit": "°C",
  "solvent": "CCCCCC",
  "method": "bulk",
  "r-product": null,
  "source": "https://doi.org/10.1002/pol.1969.160070312",
  "calculation_method": "Kelen-Tudor",
  "polymerization_type": "free radical",
  "logP": 2.5866000000000007,
  "monomer1_smiles": "C=CC#N",
  "monomer2_smiles": "C=COCC(C)C",
  "polytype_emb_1": 7.496725795633088,
  "polytype_emb_2": -0.4631906941937577,
  "method_emb_1": -7.23088245290138,
  "method_emb_2": -0.5848044902383194,
  "solvent_logP": 2.5866000000000007,
  "solvent_TPSA": 0.0,
  "solvent_HBA": 0.0,
  "solvent_HBD": 0.0,
  "solvent_FractionCSP3": 1.0,
  "solvent_MolMR": 29.81599999999998,
  "solvent_LabuteASA": 40.563961599812586,
  "solvent_NumRotatableBonds": 3.0,
  "solvent_RingCount": 0.0,
  "solvent_HeavyAtomCount": 6.0
}

File: dump/database_json/polymerization_10.1002_pol.1969.160260292_1.json
{
  "monomer1": "styrene",
  "monomer2": "N-4-hydroxyphenyl maleimide",
  "r_values": {
    "constant_1": 0.08,
    "constant_2": 0.12
  },
  "conf_intervals": {
    "constant_conf_1": 0.05,
    "constant_conf_2": 0.05
  },
  "temperature": 60.0,
  "temperature_unit": "°C",
  "solvent": "C1CCOC1",
  "method": "solvent",
  "r-product": 0.0096,
  "source": "https://doi.org/10.1002/pol.1969.160260292",
  "calculation_method": null,
  "polymerization_type": "free radical",
  "logP": 0.7968,
  "publication_year": 1969,
  "monomer1_smiles": "C=Cc1ccccc1",
  "monomer2_smiles": "O=C1C=CC(=O)N1c1ccc(O)cc1",
  "polytype_emb_1": 7.496725795633088,
  "polytype_emb_2": -0.4631906941937577,
  "method_emb_1": 6.958462891419976,
  "method_emb_2": 6.651678436014861,
  "solvent_logP": 0.7968,
  "solvent_TPSA": 9.23,
  "solvent_HBA": 1.0,
  "solvent_HBD": 0.0,
  "solvent_FractionCSP3": 1.0,
  "solvent_MolMR": 20.052999999999997,
  "solvent_LabuteASA": 31.941791446997026,
  "solvent_NumRotatableBonds": 0.0,
  "solvent_RingCount": 1.0,
  "solvent_HeavyAtomCount": 5.0
}

File: dump/database_json/polymerization_10.1002_pol.1969.160260292_10.json
{
  "monomer1": "styrene",
  "monomer2": "N-methylol maleimide",
  "r_values": {
    "constant_1": 0.01,
    "constant_2": 0.06
  },
  "conf_intervals": {
    "constant_conf_1": 0.01,
    "constant_conf_2": 0.03
  },
  "temperature": 60.0,
  "temperature_unit": "°C",
  "solvent": "C1COCCO1",
  "method": "solvent",
  "r-product": 0.0006,
  "source": "https://doi.org/10.1002/pol.1969.160260292",
  "calculation_method": null,
  "polymerization_type": "free radical",
  "logP": 0.03320000000000001,
  "monomer1_smiles": "C=Cc1ccccc1",
  "monomer2_smiles": "O=C1C=CC(=O)N1CO",
  "polytype_emb_1": 7.496725795633088,
  "polytype_emb_2": -0.4631906941937577,
  "method_emb_1": 6.958462891419976,
  "method_emb_2": 6.651678436014861,
  "solvent_logP": 0.03320000000000001,
  "solvent_TPSA": 18.46,
  "solvent_HBA": 2.0,
  "solvent_HBD": 0.0,
  "solvent_FractionCSP3": 1.0,
  "solvent_MolMR": 21.637999999999995,
  "solvent_LabuteASA": 37.055336676503906,
  "solvent_NumRotatableBonds": 0.0,
  "solvent_RingCount": 1.0,
  "solvent_HeavyAtomCount": 6.0
}

File: dump/database_json/polymerization_10.1002_pol.1969.160260292_11.json
{
  "monomer1": "styrene",
  "monomer2": "N-2-hydroxyethyl maleimide",
  "r_values": {
    "constant_1": 0.04,
    "constant_2": 0.01
  },
  "conf_intervals": {
    "constant_conf_1": 0.02,
    "constant_conf_2": 0.01
  },
  "temperature": 60.0,
  "temperature_unit": "°C",
  "solvent": "CO",
  "method": "solvent",
  "r-product": 0.0004,
  "source": "https://doi.org/10.1002/pol.1969.160260292",
  "calculation_method": null,
  "polymerization_type": "free radical",
  "logP": -0.3915,
  "monomer1_smiles": "C=Cc1ccccc1",
  "monomer2_smiles": "O=C1C=CC(=O)N1CCO",
  "polytype_emb_1": 7.496725795633088,
  "polytype_emb_2": -0.4631906941937577,
  "method_emb_1": 6.958462891419976,
  "method_emb_2": 6.651678436014861,
  "solvent_logP": -0.3915,
  "solvent_TPSA": 20.23,
  "solvent_HBA": 1.0,
  "solvent_HBD": 1.0,
  "solvent_FractionCSP3": 1.0,
  "solvent_MolMR": 8.1428,
  "solvent_LabuteASA": 13.533484780025564,
  "solvent_NumRotatableBonds": 0.0,
  "solvent_RingCount": 0.0,
  "solvent_HeavyAtomCount": 2.0
}

File: dump/database_json/polymerization_10.1002_pol.1969.160260292_14.json
{
  "monomer1": "vinyl acetate",
  "monomer2": "N-2-hydroxyethyl maleimide",
  "r_values": {
    "constant_1": 0.05,
    "constant_2": 0.86
  },
  "conf_intervals": {
    "constant_conf_1": null,
    "constant_conf_2": null
  },
  "temperature": 60.0,
  "temperature_unit": "°C",
  "solvent": "CCO",
  "method": "solvent",
  "r-product": null,
  "source": "https://doi.org/10.1002/pol.1969.160260292",
  "calculation_method": null,
  "polymerization_type": "free radical",
  "logP": -0.0014000000000000123,
  "monomer1_smiles": "C=COC(C)=O",
  "monomer2_smiles": "O=C1C=CC(=O)N1CCO",
  "polytype_emb_1": 7.496725795633088,
  "polytype_emb_2": -0.4631906941937577,
  "method_emb_1": 6.958462891419976,
  "method_emb_2": 6.651678436014861,
  "solvent_logP": -0.0014000000000000123,
  "solvent_TPSA": 20.23,
  "solvent_HBA": 1.0,
  "solvent_HBD": 1.0,
  "solvent_FractionCSP3": 1.0,
  "solvent_MolMR": 12.759800000000002,
  "solvent_LabuteASA": 19.89842689442217,
  "solvent_NumRotatableBonds": 0.0,
  "solvent_RingCount": 0.0,
  "solvent_HeavyAtomCount": 3.0
}

File: dump/database_json/polymerization_10.1002_pol.1969.160260292_16.json
{
  "monomer1": "methyl methacrylate",
  "monomer2": "N-methylol maleimide",
  "r_values": {
    "constant_1": 1.66,
    "constant_2": 0.27
  },
  "conf_intervals": {
    "constant_conf_1": null,
    "constant_conf_2": null
  },
  "temperature": 60.0,
  "temperature_unit": "°C",
  "solvent": "O=C1CCCCC1",
  "method": "solvent",
  "r-product": null,
  "source": "https://doi.org/10.1002/pol.1969.160260292",
  "calculation_method": null,
  "polymerization_type": "free radical",
  "logP": 1.5196,
  "monomer1_smiles": "C=C(C)C(=O)OC",
  "monomer2_smiles": "O=C1C=CC(=O)N1CO",
  "polytype_emb_1": 7.496725795633088,
  "polytype_emb_2": -0.4631906941937577,
  "method_emb_1": 6.958462891419976,
  "method_emb_2": 6.651678436014861,
  "solvent_logP": 1.5196,
  "solvent_TPSA": 17.07,
  "solvent_HBA": 1.0,
  "solvent_HBD": 0.0,
  "solvent_FractionCSP3": 0.8333333333333334,
  "solvent_MolMR": 28.091999999999985,
  "solvent_LabuteASA": 43.719652546327126,
  "solvent_NumRotatableBonds": 0.0,
  "solvent_RingCount": 1.0,
  "solvent_HeavyAtomCount": 7.0
}

File: dump/database_json/polymerization_10.1002_pol.1969.160260292_17.json
{
  "monomer1": "methyl methacrylate",
  "monomer2": "N-2-hydroxyethyl maleimide",
  "r_values": {
    "constant_1": 1.5,
    "constant_2": 0.26
  },
  "conf_intervals": {
    "constant_conf_1": null,
    "constant_conf_2": null
  },
  "temperature": 60.0,
  "temperature_unit": "°C",
  "solvent": "C1CCOC1",
  "method": "solvent",
  "r-product": null,
  "source": "https://doi.org/10.1002/pol.1969.160260292",
  "calculation_method": null,
  "polymerization_type": "free radical",
  "logP": 0.7968,
  "monomer1_smiles": "C=C(C)C(=O)OC",
  "monomer2_smiles": "O=C1C=CC(=O)N1CCO",
  "polytype_emb_1": 7.496725795633088,
  "polytype_emb_2": -0.4631906941937577,
  "method_emb_1": 6.958462891419976,
  "method_emb_2": 6.651678436014861,
  "solvent_logP": 0.7968,
  "solvent_TPSA": 9.23,
  "solvent_HBA": 1.0,
  "solvent_HBD": 0.0,
  "solvent_FractionCSP3": 1.0,
  "solvent_MolMR": 20.052999999999997,
  "solvent_LabuteASA": 31.941791446997026,
  "solvent_NumRotatableBonds": 0.0,
  "solvent_RingCount": 1.0,
  "solvent_HeavyAtomCount": 5.0
}

File: dump/database_json/polymerization_10.1002_pol.1969.160260292_18.json
{
  "monomer1": "methyl methacrylate",
  "monomer2": "N-4-hydroxyphenyl maleimide",
  "r_values": {
    "constant_1": 1.35,
    "constant_2": 0.35
  },
  "conf_intervals": {
    "constant_conf_1": null,
    "constant_conf_2": null
  },
  "temperature": 60.0,
  "temperature_unit": "°C",
  "solvent": "C1CCOC1",
  "method": "solvent",
  "r-product": null,
  "source": "https://doi.org/10.1002/pol.1969.160260292",
  "calculation_method": null,
  "polymerization_type": "free radical",
  "logP": 0.7968,
  "monomer1_smiles": "C=C(C)C(=O)OC",
  "monomer2_smiles": "O=C1C=CC(=O)N1c1ccc(O)cc1",
  "polytype_emb_1": 7.496725795633088,
  "polytype_emb_2": -0.4631906941937577,
  "method_emb_1": 6.958462891419976,
  "method_emb_2": 6.651678436014861,
  "solvent_logP": 0.7968,
  "solvent_TPSA": 9.23,
  "solvent_HBA": 1.0,
  "solvent_HBD": 0.0,
  "solvent_FractionCSP3": 1.0,
  "solvent_MolMR": 20.052999999999997,
  "solvent_LabuteASA": 31.941791446997026,
  "solvent_NumRotatableBonds": 0.0,
  "solvent_RingCount": 1.0,
  "solvent_HeavyAtomCount": 5.0
}

File: dump/database_json/polymerization_10.1002_pol.1969.160260292_2.json
{
  "monomer1": "styrene",
  "monomer2": "N-2-hydroxyethyl maleimide",
  "r_values": {
    "constant_1": 0.04,
    "constant_2": 0.01
  },
  "conf_intervals": {
    "constant_conf_1": 0.02,
    "constant_conf_2": 0.01
  },
  "temperature": 60.0,
  "temperature_unit": "°C",
  "solvent": "CO",
  "method": "solvent",
  "r-product": 0.0004,
  "source": "https://doi.org/10.1002/pol.1969.160260292",
  "calculation_method": null,
  "polymerization_type": "free radical",
  "logP": -0.3915,
  "publication_year": 1969,
  "monomer1_smiles": "C=Cc1ccccc1",
  "monomer2_smiles": "O=C1C=CC(=O)N1CCO",
  "polytype_emb_1": 7.496725795633088,
  "polytype_emb_2": -0.4631906941937577,
  "method_emb_1": 6.958462891419976,
  "method_emb_2": 6.651678436014861,
  "solvent_logP": -0.3915,
  "solvent_TPSA": 20.23,
  "solvent_HBA": 1.0,
  "solvent_HBD": 1.0,
  "solvent_FractionCSP3": 1.0,
  "solvent_MolMR": 8.1428,
  "solvent_LabuteASA": 13.533484780025564,
  "solvent_NumRotatableBonds": 0.0,
  "solvent_RingCount": 0.0,
  "solvent_HeavyAtomCount": 2.0
}

File: dump/database_json/polymerization_10.1002_pol.1969.160260292_3.json
{
  "monomer1": "methyl methacrylate",
  "monomer2": "N-4-hydroxyphenyl maleimide",
  "r_values": {
    "constant_1": 1.35,
    "constant_2": 0.35
  },
  "conf_intervals": {
    "constant_conf_1": null,
    "constant_conf_2": null
  },
  "temperature": 60.0,
  "temperature_unit": "°C",
  "solvent": "C1CCOC1",
  "method": "solvent",
  "r-product": null,
  "source": "https://doi.org/10.1002/pol.1969.160260292",
  "calculation_method": null,
  "polymerization_type": "free radical",
  "logP": 0.7968,
  "publication_year": 1969,
  "monomer1_smiles": "C=C(C)C(=O)OC",
  "monomer2_smiles": "O=C1C=CC(=O)N1c1ccc(O)cc1",
  "polytype_emb_1": 7.496725795633088,
  "polytype_emb_2": -0.4631906941937577,
  "method_emb_1": 6.958462891419976,
  "method_emb_2": 6.651678436014861,
  "solvent_logP": 0.7968,
  "solvent_TPSA": 9.23,
  "solvent_HBA": 1.0,
  "solvent_HBD": 0.0,
  "solvent_FractionCSP3": 1.0,
  "solvent_MolMR": 20.052999999999997,
  "solvent_LabuteASA": 31.941791446997026,
  "solvent_NumRotatableBonds": 0.0,
  "solvent_RingCount": 1.0,
  "solvent_HeavyAtomCount": 5.0
}

File: dump/database_json/polymerization_10.1002_pol.1969.160260292_4.json
{
  "monomer1": "vinyl acetate",
  "monomer2": "N-2-hydroxyethyl maleimide",
  "r_values": {
    "constant_1": 0.05,
    "constant_2": 0.86
  },
  "conf_intervals": {
    "constant_conf_1": null,
    "constant_conf_2": null
  },
  "temperature": 60.0,
  "temperature_unit": "°C",
  "solvent": "CCO",
  "method": "solvent",
  "r-product": null,
  "source": "https://doi.org/10.1002/pol.1969.160260292",
  "calculation_method": null,
  "polymerization_type": "free radical",
  "logP": -0.0014000000000000123,
  "publication_year": 1969,
  "monomer1_smiles": "C=COC(C)=O",
  "monomer2_smiles": "O=C1C=CC(=O)N1CCO",
  "polytype_emb_1": 7.496725795633088,
  "polytype_emb_2": -0.4631906941937577,
  "method_emb_1": 6.958462891419976,
  "method_emb_2": 6.651678436014861,
  "solvent_logP": -0.0014000000000000123,
  "solvent_TPSA": 20.23,
  "solvent_HBA": 1.0,
  "solvent_HBD": 1.0,
  "solvent_FractionCSP3": 1.0,
  "solvent_MolMR": 12.759800000000002,
  "solvent_LabuteASA": 19.89842689442217,
  "solvent_NumRotatableBonds": 0.0,
  "solvent_RingCount": 0.0,
  "solvent_HeavyAtomCount": 3.0
}

File: dump/database_json/polymerization_10.1002_pol.1969.160260292_5.json
{
  "monomer1": "vinyl acetate",
  "monomer2": "N-methylol maleimide",
  "r_values": {
    "constant_1": 0.05,
    "constant_2": 1.4
  },
  "conf_intervals": {
    "constant_conf_1": null,
    "constant_conf_2": null
  },
  "temperature": 60.0,
  "temperature_unit": "°C",
  "solvent": "C1COCCO1",
  "method": "solvent",
  "r-product": null,
  "source": "https://doi.org/10.1002/pol.1969.160260292",
  "calculation_method": null,
  "polymerization_type": "free radical",
  "logP": 0.03320000000000001,
  "publication_year": 1969,
  "monomer1_smiles": "C=COC(C)=O",
  "monomer2_smiles": "O=C1C=CC(=O)N1CO",
  "polytype_emb_1": 7.496725795633088,
  "polytype_emb_2": -0.4631906941937577,
  "method_emb_1": 6.958462891419976,
  "method_emb_2": 6.651678436014861,
  "solvent_logP": 0.03320000000000001,
  "solvent_TPSA": 18.46,
  "solvent_HBA": 2.0,
  "solvent_HBD": 0.0,
  "solvent_FractionCSP3": 1.0,
  "solvent_MolMR": 21.637999999999995,
  "solvent_LabuteASA": 37.055336676503906,
  "solvent_NumRotatableBonds": 0.0,
  "solvent_RingCount": 1.0,
  "solvent_HeavyAtomCount": 6.0
}

File: dump/database_json/polymerization_10.1002_pol.1969.160260292_6.json
{
  "monomer1": "methyl methacrylate",
  "monomer2": "N-2-hydroxyethyl maleimide",
  "r_values": {
    "constant_1": 1.5,
    "constant_2": 0.26
  },
  "conf_intervals": {
    "constant_conf_1": null,
    "constant_conf_2": null
  },
  "temperature": 60.0,
  "temperature_unit": "°C",
  "solvent": "C1CCOC1",
  "method": "solvent",
  "r-product": null,
  "source": "https://doi.org/10.1002/pol.1969.160260292",
  "calculation_method": null,
  "polymerization_type": "free radical",
  "logP": 0.7968,
  "publication_year": 1969,
  "monomer1_smiles": "C=C(C)C(=O)OC",
  "monomer2_smiles": "O=C1C=CC(=O)N1CCO",
  "polytype_emb_1": 7.496725795633088,
  "polytype_emb_2": -0.4631906941937577,
  "method_emb_1": 6.958462891419976,
  "method_emb_2": 6.651678436014861,
  "solvent_logP": 0.7968,
  "solvent_TPSA": 9.23,
  "solvent_HBA": 1.0,
  "solvent_HBD": 0.0,
  "solvent_FractionCSP3": 1.0,
  "solvent_MolMR": 20.052999999999997,
  "solvent_LabuteASA": 31.941791446997026,
  "solvent_NumRotatableBonds": 0.0,
  "solvent_RingCount": 1.0,
  "solvent_HeavyAtomCount": 5.0
}

File: dump/database_json/polymerization_10.1002_pol.1969.160260292_7.json
{
  "monomer1": "methyl methacrylate",
  "monomer2": "N-methylol maleimide",
  "r_values": {
    "constant_1": 1.66,
    "constant_2": 0.27
  },
  "conf_intervals": {
    "constant_conf_1": null,
    "constant_conf_2": null
  },
  "temperature": 60.0,
  "temperature_unit": "°C",
  "solvent": "O=C1CCCCC1",
  "method": "solvent",
  "r-product": null,
  "source": "https://doi.org/10.1002/pol.1969.160260292",
  "calculation_method": null,
  "polymerization_type": "free radical",
  "logP": 1.5196,
  "publication_year": 1969,
  "monomer1_smiles": "C=C(C)C(=O)OC",
  "monomer2_smiles": "O=C1C=CC(=O)N1CO",
  "polytype_emb_1": 7.496725795633088,
  "polytype_emb_2": -0.4631906941937577,
  "method_emb_1": 6.958462891419976,
  "method_emb_2": 6.651678436014861,
  "solvent_logP": 1.5196,
  "solvent_TPSA": 17.07,
  "solvent_HBA": 1.0,
  "solvent_HBD": 0.0,
  "solvent_FractionCSP3": 0.8333333333333334,
  "solvent_MolMR": 28.091999999999985,
  "solvent_LabuteASA": 43.719652546327126,
  "solvent_NumRotatableBonds": 0.0,
  "solvent_RingCount": 1.0,
  "solvent_HeavyAtomCount": 7.0
}

File: dump/database_json/polymerization_10.1002_pol.1969.160260292_8.json
{
  "monomer1": "vinyl acetate",
  "monomer2": "N-4-hydroxyphenyl maleimide",
  "r_values": {
    "constant_1": 0.03,
    "constant_2": 0.69
  },
  "conf_intervals": {
    "constant_conf_1": null,
    "constant_conf_2": null
  },
  "temperature": 60.0,
  "temperature_unit": "°C",
  "solvent": "CCO.O",
  "method": "solvent",
  "r-product": null,
  "source": "https://doi.org/10.1002/pol.1969.160260292",
  "calculation_method": null,
  "polymerization_type": "free radical",
  "logP": -0.8261000000000001,
  "monomer1_smiles": "C=COC(C)=O",
  "monomer2_smiles": "O=C1C=CC(=O)N1c1ccc(O)cc1",
  "polytype_emb_1": 7.496725795633088,
  "polytype_emb_2": -0.4631906941937577,
  "method_emb_1": 6.958462891419976,
  "method_emb_2": 6.651678436014861,
  "solvent_logP": -0.8261000000000001,
  "solvent_TPSA": 51.730000000000004,
  "solvent_HBA": 1.0,
  "solvent_HBD": 1.0,
  "solvent_FractionCSP3": 1.0,
  "solvent_MolMR": 16.373600000000003,
  "solvent_LabuteASA": 25.379180322836543,
  "solvent_NumRotatableBonds": 0.0,
  "solvent_RingCount": 0.0,
  "solvent_HeavyAtomCount": 4.0
}

File: dump/database_json/polymerization_10.1002_pol.1969.160260292_9.json
{
  "monomer1": "styrene",
  "monomer2": "N-methylol maleimide",
  "r_values": {
    "constant_1": 0.01,
    "constant_2": 0.06
  },
  "conf_intervals": {
    "constant_conf_1": 0.01,
    "constant_conf_2": 0.03
  },
  "temperature": 60.0,
  "temperature_unit": "°C",
  "solvent": "C1COCCO1",
  "method": "solvent",
  "r-product": 0.0006,
  "source": "https://doi.org/10.1002/pol.1969.160260292",
  "calculation_method": null,
  "polymerization_type": "free radical",
  "logP": 0.03320000000000001,
  "publication_year": 1969,
  "monomer1_smiles": "C=Cc1ccccc1",
  "monomer2_smiles": "O=C1C=CC(=O)N1CO",
  "polytype_emb_1": 7.496725795633088,
  "polytype_emb_2": -0.4631906941937577,
  "method_emb_1": 6.958462891419976,
  "method_emb_2": 6.651678436014861,
  "solvent_logP": 0.03320000000000001,
  "solvent_TPSA": 18.46,
  "solvent_HBA": 2.0,
  "solvent_HBD": 0.0,
  "solvent_FractionCSP3": 1.0,
  "solvent_MolMR": 21.637999999999995,
  "solvent_LabuteASA": 37.055336676503906,
  "solvent_NumRotatableBonds": 0.0,
  "solvent_RingCount": 1.0,
  "solvent_HeavyAtomCount": 6.0
}

File: dump/database_json/polymerization_10.1002_pol.1970.150080a127_10.json
{
  "monomer1": "n-Octadecyl acrylate",
  "monomer2": "Styrene",
  "r_values": {
    "constant_1": 0.44,
    "constant_2": 0.18
  },
  "conf_intervals": {
    "constant_conf_1": 0.07,
    "constant_conf_2": 0.45
  },
  "temperature": 60.0,
  "temperature_unit": "°C",
  "solvent": "CC(C)(C)O",
  "method": "solvent",
  "r-product": null,
  "source": "https://doi.org/10.1002/pol.1970.150080a127",
  "calculation_method": "EVM Program",
  "polymerization_type": "free radical",
  "logP": 0.7771999999999999,
  "monomer1_smiles": "C=CC(=O)OCCCCCCCCCCCCCCCCCC",
  "monomer2_smiles": "C=Cc1ccccc1",
  "polytype_emb_1": 7.496725795633088,
  "polytype_emb_2": -0.4631906941937577,
  "method_emb_1": 6.958462891419976,
  "method_emb_2": 6.651678436014861,
  "solvent_logP": 0.7771999999999999,
  "solvent_TPSA": 20.23,
  "solvent_HBA": 1.0,
  "solvent_HBD": 1.0,
  "solvent_FractionCSP3": 1.0,
  "solvent_MolMR": 21.971799999999995,
  "solvent_LabuteASA": 32.62831112321538,
  "solvent_NumRotatableBonds": 0.0,
  "solvent_RingCount": 0.0,
  "solvent_HeavyAtomCount": 5.0
}

File: dump/database_json/polymerization_10.1002_pol.1970.150080a127_12.json
{
  "monomer1": "n-Octadecyl acrylate",
  "monomer2": "Styrene",
  "r_values": {
    "constant_1": 0.75,
    "constant_2": 0.34
  },
  "conf_intervals": {
    "constant_conf_1": 0.12,
    "constant_conf_2": 0.06
  },
  "temperature": 60.0,
  "temperature_unit": "°C",
  "solvent": null,
  "method": "bulk",
  "r-product": null,
  "source": "https://doi.org/10.1002/pol.1970.150080a127",
  "calculation_method": "EVM Program",
  "polymerization_type": "free radical",
  "monomer1_smiles": "C=CC(=O)OCCCCCCCCCCCCCCCCCC",
  "monomer2_smiles": "C=Cc1ccccc1",
  "polytype_emb_1": 7.496725795633088,
  "polytype_emb_2": -0.4631906941937577,
  "method_emb_1": -7.23088245290138,
  "method_emb_2": -0.5848044902383194
}

File: dump/database_json/polymerization_10.1002_pol.1970.150080a127_17.json
{
  "monomer1": "N-n-Octadecylacrylamide",
  "monomer2": "Methyl methacrylate",
  "r_values": {
    "constant_1": 3.85,
    "constant_2": 0.44
  },
  "conf_intervals": {
    "constant_conf_1": 0.17,
    "constant_conf_2": 0.04
  },
  "temperature": 60.0,
  "temperature_unit": "°C",
  "solvent": "c1ccccc1",
  "method": "solvent",
  "r-product": null,
  "source": "https://doi.org/10.1002/pol.1970.150080a127",
  "calculation_method": "EVM Program",
  "polymerization_type": "free radical",
  "logP": 1.6866,
  "monomer1_smiles": "C=CC(=O)NCCCCCCCCCCCCCCCCCC",
  "monomer2_smiles": "C=C(C)C(=O)OC",
  "polytype_emb_1": 7.496725795633088,
  "polytype_emb_2": -0.4631906941937577,
  "method_emb_1": 6.958462891419976,
  "method_emb_2": 6.651678436014861,
  "solvent_logP": 1.6866,
  "solvent_TPSA": 0.0,
  "solvent_HBA": 0.0,
  "solvent_HBD": 0.0,
  "solvent_FractionCSP3": 0.0,
  "solvent_MolMR": 26.441999999999993,
  "solvent_LabuteASA": 37.43140311949697,
  "solvent_NumRotatableBonds": 0.0,
  "solvent_RingCount": 1.0,
  "solvent_HeavyAtomCount": 6.0
}

File: dump/database_json/polymerization_10.1002_pol.1970.150080a127_18.json
{
  "monomer1": "N-n-Octadecylacrylamide",
  "monomer2": "Styrene",
  "r_values": {
    "constant_1": 1.41,
    "constant_2": 0.2
  },
  "conf_intervals": {
    "constant_conf_1": 0.1,
    "constant_conf_2": 0.05
  },
  "temperature": 60.0,
  "temperature_unit": "°C",
  "solvent": "c1ccccc1",
  "method": "solvent",
  "r-product": null,
  "source": "https://doi.org/10.1002/pol.1970.150080a127",
  "calculation_method": "EVM Program",
  "polymerization_type": "free radical",
  "logP": 1.6866,
  "monomer1_smiles": "C=CC(=O)NCCCCCCCCCCCCCCCCCC",
  "monomer2_smiles": "C=Cc1ccccc1",
  "polytype_emb_1": 7.496725795633088,
  "polytype_emb_2": -0.4631906941937577,
  "method_emb_1": 6.958462891419976,
  "method_emb_2": 6.651678436014861,
  "solvent_logP": 1.6866,
  "solvent_TPSA": 0.0,
  "solvent_HBA": 0.0,
  "solvent_HBD": 0.0,
  "solvent_FractionCSP3": 0.0,
  "solvent_MolMR": 26.441999999999993,
  "solvent_LabuteASA": 37.43140311949697,
  "solvent_NumRotatableBonds": 0.0,
  "solvent_RingCount": 1.0,
  "solvent_HeavyAtomCount": 6.0
}
