Repository: lamalab-org/copolymer-reactivity

# copolymer-reactivity

A condition-aware machine-learning model and FastAPI service that predicts the **microstructure of radical copolymers** — *alternating*, *random*, or *gradient* — from two monomer structures and the reaction conditions (solvent, temperature, polymerisation mechanism), backed by a curated literature dataset of **3,791 copolymerisations from 1,206 publications**.

The model is served live at <https://polycarp.cheminfo.org> (web UI: [cheminfo-py/polycarp.cheminfo.org](https://github.com/cheminfo-py/polycarp.cheminfo.org)).

File: dump/database_json/polymerization_10.1002_pol.1970.150080a127_2.json
{
  "monomer1": "n-Octadecyl acrylate",
  "monomer2": "Vinylidene chloride",
  "r_values": {
    "constant_1": 0.91,
    "constant_2": 1.01
  },
  "conf_intervals": {
    "constant_conf_1": 0.05,
    "constant_conf_2": 0.01
  },
  "temperature": 60.0,
  "temperature_unit": "°C",
  "solvent": null,
  "method": "bulk",
  "r-product": null,
  "source": "https://doi.org/10.1002/pol.1970.150080a127",
  "calculation_method": "EVM Program",
  "polymerization_type": "free radical",
  "monomer1_smiles": "C=CC(=O)OCCCCCCCCCCCCCCCCCC",
  "monomer2_smiles": "C=C(Cl)Cl",
  "polytype_emb_1": 7.496725795633088,
  "polytype_emb_2": -0.4631906941937577,
  "method_emb_1": -7.23088245290138,
  "method_emb_2": -0.5848044902383194
}

File: dump/database_json/polymerization_10.1002_pol.1970.150080a127_3.json
{
  "monomer1": "n-Octadecyl acrylate",
  "monomer2": "Methyl methacrylate",
  "r_values": {
    "constant_1": 2.23,
    "constant_2": 0.3
  },
  "conf_intervals": {
    "constant_conf_1": 0.01,
    "constant_conf_2": 0.03
  },
  "temperature": 60.0,
  "temperature_unit": "°C",
  "solvent": "c1ccccc1",
  "method": "solvent",
  "r-product": null,
  "source": "https://doi.org/10.1002/pol.1970.150080a127",
  "calculation_method": "EVM Program",
  "polymerization_type": "free radical",
  "logP": 1.6866,
  "monomer1_smiles": "C=CC(=O)OCCCCCCCCCCCCCCCCCC",
  "monomer2_smiles": "C=C(C)C(=O)OC",
  "polytype_emb_1": 7.496725795633088,
  "polytype_emb_2": -0.4631906941937577,
  "method_emb_1": 6.958462891419976,
  "method_emb_2": 6.651678436014861,
  "solvent_logP": 1.6866,
  "solvent_TPSA": 0.0,
  "solvent_HBA": 0.0,
  "solvent_HBD": 0.0,
  "solvent_FractionCSP3": 0.0,
  "solvent_MolMR": 26.441999999999993,
  "solvent_LabuteASA": 37.43140311949697,
  "solvent_NumRotatableBonds": 0.0,
  "solvent_RingCount": 1.0,
  "solvent_HeavyAtomCount": 6.0
}

File: dump/database_json/polymerization_10.1002_pol.1970.150080a127_4.json
{
  "monomer1": "n-Octadecyl acrylate",
  "monomer2": "Styrene",
  "r_values": {
    "constant_1": 1.61,
    "constant_2": 0.4
  },
  "conf_intervals": {
    "constant_conf_1": 0.34,
    "constant_conf_2": 0.12
  },
  "temperature": 60.0,
  "temperature_unit": "°C",
  "solvent": "c1ccccc1",
  "method": "solvent",
  "r-product": null,
  "source": "https://doi.org/10.1002/pol.1970.150080a127",
  "calculation_method": "EVM Program",
  "polymerization_type": "free radical",
  "logP": 1.6866,
  "monomer1_smiles": "C=CC(=O)OCCCCCCCCCCCCCCCCCC",
  "monomer2_smiles": "C=Cc1ccccc1",
  "polytype_emb_1": 7.496725795633088,
  "polytype_emb_2": -0.4631906941937577,
  "method_emb_1": 6.958462891419976,
  "method_emb_2": 6.651678436014861,
  "solvent_logP": 1.6866,
  "solvent_TPSA": 0.0,
  "solvent_HBA": 0.0,
  "solvent_HBD": 0.0,
  "solvent_FractionCSP3": 0.0,
  "solvent_MolMR": 26.441999999999993,
  "solvent_LabuteASA": 37.43140311949697,
  "solvent_NumRotatableBonds": 0.0,
  "solvent_RingCount": 1.0,
  "solvent_HeavyAtomCount": 6.0
}

File: dump/database_json/polymerization_10.1002_pol.1970.150080a127_5.json
{
  "monomer1": "n-Octadecyl acrylate",
  "monomer2": "Acrylonitrile",
  "r_values": {
    "constant_1": 2.36,
    "constant_2": 0.48
  },
  "conf_intervals": {
    "constant_conf_1": 0.04,
    "constant_conf_2": 0.12
  },
  "temperature": 60.0,
  "temperature_unit": "°C",
  "solvent": "c1ccccc1",
  "method": "solvent",
  "r-product": null,
  "source": "https://doi.org/10.1002/pol.1970.150080a127",
  "calculation_method": "EVM Program",
  "polymerization_type": "free radical",
  "logP": 1.6866,
  "monomer1_smiles": "C=CC(=O)OCCCCCCCCCCCCCCCCCC",
  "monomer2_smiles": "C=CC#N",
  "polytype_emb_1": 7.496725795633088,
  "polytype_emb_2": -0.4631906941937577,
  "method_emb_1": 6.958462891419976,
  "method_emb_2": 6.651678436014861,
  "solvent_logP": 1.6866,
  "solvent_TPSA": 0.0,
  "solvent_HBA": 0.0,
  "solvent_HBD": 0.0,
  "solvent_FractionCSP3": 0.0,
  "solvent_MolMR": 26.441999999999993,
  "solvent_LabuteASA": 37.43140311949697,
  "solvent_NumRotatableBonds": 0.0,
  "solvent_RingCount": 1.0,
  "solvent_HeavyAtomCount": 6.0
}

File: dump/database_json/polymerization_10.1002_pol.1970.150080a127_9.json
{
  "monomer1": "n-Octadecyl acrylate",
  "monomer2": "Styrene",
  "r_values": {
    "constant_1": 0.79,
    "constant_2": 0.31
  },
  "conf_intervals": {
    "constant_conf_1": 0.09,
    "constant_conf_2": 0.31
  },
  "temperature": 60.0,
  "temperature_unit": "°C",
  "solvent": "c1ccccc1",
  "method": "solvent",
  "r-product": null,
  "source": "https://doi.org/10.1002/pol.1970.150080a127",
  "calculation_method": "EVM Program",
  "polymerization_type": "free radical",
  "logP": 1.6866,
  "monomer1_smiles": "C=CC(=O)OCCCCCCCCCCCCCCCCCC",
  "monomer2_smiles": "C=Cc1ccccc1",
  "polytype_emb_1": 7.496725795633088,
  "polytype_emb_2": -0.4631906941937577,
  "method_emb_1": 6.958462891419976,
  "method_emb_2": 6.651678436014861,
  "solvent_logP": 1.6866,
  "solvent_TPSA": 0.0,
  "solvent_HBA": 0.0,
  "solvent_HBD": 0.0,
  "solvent_FractionCSP3": 0.0,
  "solvent_MolMR": 26.441999999999993,
  "solvent_LabuteASA": 37.43140311949697,
  "solvent_NumRotatableBonds": 0.0,
  "solvent_RingCount": 1.0,
  "solvent_HeavyAtomCount": 6.0
}

File: dump/database_json/polymerization_10.1002_pol.1971.160090405_11.json
{
  "monomer1": "Methyl Methacrylate",
  "monomer2": "Butyl Acrylate",
  "r_values": {
    "constant_1": 2.3,
    "constant_2": 0.45
  },
  "conf_intervals": {
    "constant_conf_1": 0.15,
    "constant_conf_2": 0.15
  },
  "temperature": 50.0,
  "temperature_unit": "°C",
  "solvent": null,
  "method": "bulk",
  "r-product": null,
  "source": "https://doi.org/10.1002/pol.1971.160090405",
  "calculation_method": "graphical",
  "polymerization_type": "free radical",
  "monomer1_smiles": "C=C(C)C(=O)OC",
  "monomer2_smiles": "C=CC(=O)OCCCC",
  "polytype_emb_1": 7.496725795633088,
  "polytype_emb_2": -0.4631906941937577,
  "method_emb_1": -7.23088245290138,
  "method_emb_2": -0.5848044902383194
}

File: dump/database_json/polymerization_10.1002_pol.1971.160090405_12.json
{
  "monomer1": "Methyl Methacrylate",
  "monomer2": "Butyl Acrylate",
  "r_values": {
    "constant_1": 1.75,
    "constant_2": 0.78
  },
  "conf_intervals": {
    "constant_conf_1": 0.04,
    "constant_conf_2": 0.05
  },
  "temperature": 50.0,
  "temperature_unit": "°C",
  "solvent": null,
  "method": "bulk",
  "r-product": null,
  "source": "https://doi.org/10.1002/pol.1971.160090405",
  "calculation_method": "graphical",
  "polymerization_type": "free radical",
  "monomer1_smiles": "C=C(C)C(=O)OC",
  "monomer2_smiles": "C=CC(=O)OCCCC",
  "polytype_emb_1": 7.496725795633088,
  "polytype_emb_2": -0.4631906941937577,
  "method_emb_1": -7.23088245290138,
  "method_emb_2": -0.5848044902383194
}

File: dump/database_json/polymerization_10.1002_pol.1971.160090405_13.json
{
  "monomer1": "Methyl Methacrylate",
  "monomer2": "Vinylidene Chloride",
  "r_values": {
    "constant_1": 2.54,
    "constant_2": 0.5
  },
  "conf_intervals": {
    "constant_conf_1": 0.2,
    "constant_conf_2": 0.15
  },
  "temperature": 50.0,
  "temperature_unit": "°C",
  "solvent": null,
  "method": "bulk",
  "r-product": null,
  "source": "https://doi.org/10.1002/pol.1971.160090405",
  "calculation_method": "graphical",
  "polymerization_type": "free radical",
  "monomer1_smiles": "C=C(C)C(=O)OC",
  "monomer2_smiles": "C=C(Cl)Cl",
  "polytype_emb_1": 7.496725795633088,
  "polytype_emb_2": -0.4631906941937577,
  "method_emb_1": -7.23088245290138,
  "method_emb_2": -0.5848044902383194
}

File: dump/database_json/polymerization_10.1002_pol.1971.160090405_15.json
{
  "monomer1": "Methyl Methacrylate",
  "monomer2": "Styrene",
  "r_values": {
    "constant_1": 0.45,
    "constant_2": 0.47
  },
  "conf_intervals": {
    "constant_conf_1": 0.01,
    "constant_conf_2": 0.03
  },
  "temperature": 50.0,
  "temperature_unit": "°C",
  "solvent": null,
  "method": "bulk",
  "r-product": 0.212,
  "source": "https://doi.org/10.1002/pol.1971.160090405",
  "calculation_method": "graphical",
  "polymerization_type": "free radical",
  "monomer1_smiles": "C=C(C)C(=O)OC",
  "monomer2_smiles": "C=Cc1ccccc1",
  "polytype_emb_1": 7.496725795633088,
  "polytype_emb_2": -0.4631906941937577,
  "method_emb_1": -7.23088245290138,
  "method_emb_2": -0.5848044902383194
}

File: dump/database_json/polymerization_10.1002_pol.1971.160090405_3.json
{
  "monomer1": "Methyl Methacrylate",
  "monomer2": "Vinylidene Chloride",
  "r_values": {
    "constant_1": 5.3,
    "constant_2": 0.18
  },
  "conf_intervals": {
    "constant_conf_1": 0.4,
    "constant_conf_2": 0.17
  },
  "temperature": 50.0,
  "temperature_unit": "°C",
  "solvent": null,
  "method": "bulk",
  "r-product": null,
  "source": "https://doi.org/10.1002/pol.1971.160090405",
  "calculation_method": "graphical",
  "polymerization_type": "free radical",
  "monomer1_smiles": "C=C(C)C(=O)OC",
  "monomer2_smiles": "C=C(Cl)Cl",
  "polytype_emb_1": 7.496725795633088,
  "polytype_emb_2": -0.4631906941937577,
  "method_emb_1": -7.23088245290138,
  "method_emb_2": -0.5848044902383194
}

File: dump/database_json/polymerization_10.1002_pol.1971.160090405_5.json
{
  "monomer1": "Methyl Methacrylate",
  "monomer2": "Styrene",
  "r_values": {
    "constant_1": 0.25,
    "constant_2": 0.49
  },
  "conf_intervals": {
    "constant_conf_1": 0.02,
    "constant_conf_2": 0.03
  },
  "temperature": 50.0,
  "temperature_unit": "°C",
  "solvent": null,
  "method": "bulk",
  "r-product": 0.122,
  "source": "https://doi.org/10.1002/pol.1971.160090405",
  "calculation_method": "graphical",
  "polymerization_type": "free radical",
  "monomer1_smiles": "C=C(C)C(=O)OC",
  "monomer2_smiles": "C=Cc1ccccc1",
  "polytype_emb_1": 7.496725795633088,
  "polytype_emb_2": -0.4631906941937577,
  "method_emb_1": -7.23088245290138,
  "method_emb_2": -0.5848044902383194
}

File: dump/database_json/polymerization_10.1002_pol.1971.160090405_8.json
{
  "monomer1": "Methyl Methacrylate",
  "monomer2": "Methyl Acrylate",
  "r_values": {
    "constant_1": 1.33,
    "constant_2": 0.7
  },
  "conf_intervals": {
    "constant_conf_1": null,
    "constant_conf_2": null
  },
  "temperature": 50.0,
  "temperature_unit": "°C",
  "solvent": null,
  "method": "bulk",
  "r-product": null,
  "source": "https://doi.org/10.1002/pol.1971.160090405",
  "calculation_method": "graphical",
  "polymerization_type": "free radical",
  "monomer1_smiles": "C=C(C)C(=O)OC",
  "monomer2_smiles": "C=CC(=O)OC",
  "polytype_emb_1": 7.496725795633088,
  "polytype_emb_2": -0.4631906941937577,
  "method_emb_1": -7.23088245290138,
  "method_emb_2": -0.5848044902383194
}

File: dump/database_json/polymerization_10.1002_pol.1971.160090405_9.json
{
  "monomer1": "Methyl Methacrylate",
  "monomer2": "Methyl Acrylate",
  "r_values": {
    "constant_1": 2.23,
    "constant_2": 0.36
  },
  "conf_intervals": {
    "constant_conf_1": 0.13,
    "constant_conf_2": 0.1
  },
  "temperature": 50.0,
  "temperature_unit": "°C",
  "solvent": null,
  "method": "bulk",
  "r-product": null,
  "source": "https://doi.org/10.1002/pol.1971.160090405",
  "calculation_method": "graphical",
  "polymerization_type": "free radical",
  "monomer1_smiles": "C=C(C)C(=O)OC",
  "monomer2_smiles": "C=CC(=O)OC",
  "polytype_emb_1": 7.496725795633088,
  "polytype_emb_2": -0.4631906941937577,
  "method_emb_1": -7.23088245290138,
  "method_emb_2": -0.5848044902383194
}

File: dump/database_json/polymerization_10.1002_pol.1971.160090902_2.json
{
  "monomer1": "Acrylic acid",
  "monomer2": "Acrylamide",
  "r_values": {
    "constant_1": 0.35,
    "constant_2": 1.32
  },
  "conf_intervals": {
    "constant_conf_1": 0.03,
    "constant_conf_2": 0.12
  },
  "temperature": 60.0,
  "temperature_unit": "°C",
  "solvent": "O",
  "method": "solvent",
  "r-product": null,
  "source": "https://doi.org/10.1002/pol.1971.160090902",
  "calculation_method": "Alfrey and Goldfinger",
  "polymerization_type": "free radical",
  "logP": -0.8247,
  "monomer1_smiles": "C=CC(=O)O",
  "monomer2_smiles": "C=CC(N)=O",
  "polytype_emb_1": 7.496725795633088,
  "polytype_emb_2": -0.4631906941937577,
  "method_emb_1": 6.958462891419976,
  "method_emb_2": 6.651678436014861,
  "solvent_logP": -0.8247,
  "solvent_TPSA": 31.5,
  "solvent_HBA": 0.0,
  "solvent_HBD": 0.0,
  "solvent_FractionCSP3": 0.0,
  "solvent_MolMR": 3.6138,
  "solvent_LabuteASA": 6.84923118831809,
  "solvent_NumRotatableBonds": 0.0,
  "solvent_RingCount": 0.0,
  "solvent_HeavyAtomCount": 1.0
}

File: dump/database_json/polymerization_10.1002_pol.1971.160090902_6.json
{
  "monomer1": "Acrylic acid",
  "monomer2": "Acrylamide",
  "r_values": {
    "constant_1": 1.73,
    "constant_2": 0.48
  },
  "conf_intervals": {
    "constant_conf_1": 0.21,
    "constant_conf_2": 0.06
  },
  "temperature": 60.0,
  "temperature_unit": "°C",
  "solvent": "O",
  "method": "solvent",
  "r-product": null,
  "source": "https://doi.org/10.1002/pol.1971.160090902",
  "calculation_method": "Alfrey and Goldfinger",
  "polymerization_type": "free radical",
  "logP": -0.8247,
  "monomer1_smiles": "C=CC(=O)O",
  "monomer2_smiles": "C=CC(N)=O",
  "polytype_emb_1": 7.496725795633088,
  "polytype_emb_2": -0.4631906941937577,
  "method_emb_1": 6.958462891419976,
  "method_emb_2": 6.651678436014861,
  "solvent_logP": -0.8247,
  "solvent_TPSA": 31.5,
  "solvent_HBA": 0.0,
  "solvent_HBD": 0.0,
  "solvent_FractionCSP3": 0.0,
  "solvent_MolMR": 3.6138,
  "solvent_LabuteASA": 6.84923118831809,
  "solvent_NumRotatableBonds": 0.0,
  "solvent_RingCount": 0.0,
  "solvent_HeavyAtomCount": 1.0
}

File: dump/database_json/polymerization_10.1002_pol.1971.160090902_7.json
{
  "monomer1": "Acrylic acid",
  "monomer2": "Acrylamide",
  "r_values": {
    "constant_1": 0.56,
    "constant_2": 0.56
  },
  "conf_intervals": {
    "constant_conf_1": 0.09,
    "constant_conf_2": 0.09
  },
  "temperature": 60.0,
  "temperature_unit": "°C",
  "solvent": "O",
  "method": "solvent",
  "r-product": null,
  "source": "https://doi.org/10.1002/pol.1971.160090902",
  "calculation_method": "Alfrey and Goldfinger",
  "polymerization_type": "free radical",
  "logP": -0.8247,
  "monomer1_smiles": "C=CC(=O)O",
  "monomer2_smiles": "C=CC(N)=O",
  "polytype_emb_1": 7.496725795633088,
  "polytype_emb_2": -0.4631906941937577,
  "method_emb_1": 6.958462891419976,
  "method_emb_2": 6.651678436014861,
  "solvent_logP": -0.8247,
  "solvent_TPSA": 31.5,
  "solvent_HBA": 0.0,
  "solvent_HBD": 0.0,
  "solvent_FractionCSP3": 0.0,
  "solvent_MolMR": 3.6138,
  "solvent_LabuteASA": 6.84923118831809,
  "solvent_NumRotatableBonds": 0.0,
  "solvent_RingCount": 0.0,
  "solvent_HeavyAtomCount": 1.0
}

File: dump/database_json/polymerization_10.1002_pol.1971.160090902_8.json
{
  "monomer1": "Acrylic acid",
  "monomer2": "Acrylamide",
  "r_values": {
    "constant_1": 0.45,
    "constant_2": 0.67
  },
  "conf_intervals": {
    "constant_conf_1": 0.03,
    "constant_conf_2": 0.04
  },
  "temperature": 60.0,
  "temperature_unit": "°C",
  "solvent": "O",
  "method": "solvent",
  "r-product": null,
  "source": "https://doi.org/10.1002/pol.1971.160090902",
  "calculation_method": "Alfrey and Goldfinger",
  "polymerization_type": "free radical",
  "logP": -0.8247,
  "monomer1_smiles": "C=CC(=O)O",
  "monomer2_smiles": "C=CC(N)=O",
  "polytype_emb_1": 7.496725795633088,
  "polytype_emb_2": -0.4631906941937577,
  "method_emb_1": 6.958462891419976,
  "method_emb_2": 6.651678436014861,
  "solvent_logP": -0.8247,
  "solvent_TPSA": 31.5,
  "solvent_HBA": 0.0,
  "solvent_HBD": 0.0,
  "solvent_FractionCSP3": 0.0,
  "solvent_MolMR": 3.6138,
  "solvent_LabuteASA": 6.84923118831809,
  "solvent_NumRotatableBonds": 0.0,
  "solvent_RingCount": 0.0,
  "solvent_HeavyAtomCount": 1.0
}

File: dump/database_json/polymerization_10.1002_pol.1971.160090902_9.json
{
  "monomer1": "Acrylic acid",
  "monomer2": "Acrylamide",
  "r_values": {
    "constant_1": 0.42,
    "constant_2": 0.95
  },
  "conf_intervals": {
    "constant_conf_1": 0.02,
    "constant_conf_2": 0.03
  },
  "temperature": 60.0,
  "temperature_unit": "°C",
  "solvent": "O",
  "method": "solvent",
  "r-product": null,
  "source": "https://doi.org/10.1002/pol.1971.160090902",
  "calculation_method": "Alfrey and Goldfinger",
  "polymerization_type": "free radical",
  "logP": -0.8247,
  "monomer1_smiles": "C=CC(=O)O",
  "monomer2_smiles": "C=CC(N)=O",
  "polytype_emb_1": 7.496725795633088,
  "polytype_emb_2": -0.4631906941937577,
  "method_emb_1": 6.958462891419976,
  "method_emb_2": 6.651678436014861,
  "solvent_logP": -0.8247,
  "solvent_TPSA": 31.5,
  "solvent_HBA": 0.0,
  "solvent_HBD": 0.0,
  "solvent_FractionCSP3": 0.0,
  "solvent_MolMR": 3.6138,
  "solvent_LabuteASA": 6.84923118831809,
  "solvent_NumRotatableBonds": 0.0,
  "solvent_RingCount": 0.0,
  "solvent_HeavyAtomCount": 1.0
}

File: dump/database_json/polymerization_10.1002_pol.1972.160100114_1.json
{
  "monomer1": "trans-Crotonic acid",
  "monomer2": "Acrylamide",
  "r_values": {
    "constant_1": -0.09,
    "constant_2": 6.5
  },
  "conf_intervals": {
    "constant_conf_1": 0.02,
    "constant_conf_2": 0.4
  },
  "temperature": 20.0,
  "temperature_unit": "°C",
  "solvent": "CN(C)C=O",
  "method": "solvent",
  "r-product": 0.15,
  "source": "https://doi.org/10.1002/pol.1972.160100114",
  "calculation_method": "Mayo-Lewis method",
  "polymerization_type": "free radical",
  "logP": -0.2956000000000001,
  "monomer1_smiles": "C/C=C/C(=O)O",
  "monomer2_smiles": "C=CC(N)=O",
  "polytype_emb_1": 7.496725795633088,
  "polytype_emb_2": -0.4631906941937577,
  "method_emb_1": 6.958462891419976,
  "method_emb_2": 6.651678436014861,
  "solvent_logP": -0.2956000000000001,
  "solvent_TPSA": 20.310000000000002,
  "solvent_HBA": 1.0,
  "solvent_HBD": 0.0,
  "solvent_FractionCSP3": 0.6666666666666666,
  "solvent_MolMR": 19.750999999999998,
  "solvent_LabuteASA": 31.390491026869896,
  "solvent_NumRotatableBonds": 1.0,
  "solvent_RingCount": 0.0,
  "solvent_HeavyAtomCount": 5.0
}

File: dump/database_json/polymerization_10.1002_pol.1972.160100114_10.json
{
  "monomer1": "cis-Cinnamic acid",
  "monomer2": "Acrylamide",
  "r_values": {
    "constant_1": -0.22,
    "constant_2": 6.7
  },
  "conf_intervals": {
    "constant_conf_1": 0.07,
    "constant_conf_2": 0.6
  },
  "temperature": 20.0,
  "temperature_unit": "°C",
  "solvent": "CN(C)C=O",
  "method": "solvent",
  "r-product": 0.15,
  "source": "https://doi.org/10.1002/pol.1972.160100114",
  "calculation_method": "Mayo-Lewis method",
  "polymerization_type": "free radical",
  "logP": -0.2956000000000001,
  "monomer1_smiles": "O=C(O)/C=C\\c1ccccc1",
  "monomer2_smiles": "C=CC(N)=O",
  "polytype_emb_1": 7.496725795633088,
  "polytype_emb_2": -0.4631906941937577,
  "method_emb_1": 6.958462891419976,
  "method_emb_2": 6.651678436014861,
  "solvent_logP": -0.2956000000000001,
  "solvent_TPSA": 20.310000000000002,
  "solvent_HBA": 1.0,
  "solvent_HBD": 0.0,
  "solvent_FractionCSP3": 0.6666666666666666,
  "solvent_MolMR": 19.750999999999998,
  "solvent_LabuteASA": 31.390491026869896,
  "solvent_NumRotatableBonds": 1.0,
  "solvent_RingCount": 0.0,
  "solvent_HeavyAtomCount": 5.0
}

File: dump/database_json/polymerization_10.1002_pol.1972.160100114_11.json
{
  "monomer1": "trans-Cinnamic acid",
  "monomer2": "Acrylamide",
  "r_values": {
    "constant_1": -0.26,
    "constant_2": 3.0
  },
  "conf_intervals": {
    "constant_conf_1": 0.03,
    "constant_conf_2": 0.2
  },
  "temperature": 20.0,
  "temperature_unit": "°C",
  "solvent": "CN(C)C=O",
  "method": "solvent",
  "r-product": 0.33,
  "source": "https://doi.org/10.1002/pol.1972.160100114",
  "calculation_method": "Mayo-Lewis method",
  "polymerization_type": "free radical",
  "logP": -0.2956000000000001,
  "monomer1_smiles": "O=C(O)/C=C/c1ccccc1",
  "monomer2_smiles": "C=CC(N)=O",
  "polytype_emb_1": 7.496725795633088,
  "polytype_emb_2": -0.4631906941937577,
  "method_emb_1": 6.958462891419976,
  "method_emb_2": 6.651678436014861,
  "solvent_logP": -0.2956000000000001,
  "solvent_TPSA": 20.310000000000002,
  "solvent_HBA": 1.0,
  "solvent_HBD": 0.0,
  "solvent_FractionCSP3": 0.6666666666666666,
  "solvent_MolMR": 19.750999999999998,
  "solvent_LabuteASA": 31.390491026869896,
  "solvent_NumRotatableBonds": 1.0,
  "solvent_RingCount": 0.0,
  "solvent_HeavyAtomCount": 5.0
}

File: dump/database_json/polymerization_10.1002_pol.1972.160100114_12.json
{
  "monomer1": "cis-Crotonic acid",
  "monomer2": "Acrylamide",
  "r_values": {
    "constant_1": -0.21,
    "constant_2": 4.0
  },
  "conf_intervals": {
    "constant_conf_1": 0.02,
    "constant_conf_2": 0.3
  },
  "temperature": 20.0,
  "temperature_unit": "°C",
  "solvent": "CN(C)C=O",
  "method": "solvent",
  "r-product": 0.25,
  "source": "https://doi.org/10.1002/pol.1972.160100114",
  "calculation_method": "Mayo-Lewis method",
  "polymerization_type": "free radical",
  "logP": -0.2956000000000001,
  "monomer1_smiles": "C/C=C\\C(=O)O",
  "monomer2_smiles": "C=CC(N)=O",
  "polytype_emb_1": 7.496725795633088,
  "polytype_emb_2": -0.4631906941937577,
  "method_emb_1": 6.958462891419976,
  "method_emb_2": 6.651678436014861,
  "solvent_logP": -0.2956000000000001,
  "solvent_TPSA": 20.310000000000002,
  "solvent_HBA": 1.0,
  "solvent_HBD": 0.0,
  "solvent_FractionCSP3": 0.6666666666666666,
  "solvent_MolMR": 19.750999999999998,
  "solvent_LabuteASA": 31.390491026869896,
  "solvent_NumRotatableBonds": 1.0,
  "solvent_RingCount": 0.0,
  "solvent_HeavyAtomCount": 5.0
}

File: dump/database_json/polymerization_10.1002_pol.1972.160100114_4.json
{
  "monomer1": "cis-Cinnamic acid",
  "monomer2": "Acrylamide",
  "r_values": {
    "constant_1": -0.22,
    "constant_2": 6.7
  },
  "conf_intervals": {
    "constant_conf_1": 0.07,
    "constant_conf_2": 0.6
  },
  "temperature": 20.0,
  "temperature_unit": "°C",
  "solvent": "CN(C)C=O",
  "method": "solvent",
  "r-product": 0.15,
  "source": "https://doi.org/10.1002/pol.1972.160100114",
  "calculation_method": "Mayo-Lewis method",
  "polymerization_type": "free radical",
  "logP": -0.2956000000000001,
  "monomer1_smiles": "O=C(O)/C=C\\c1ccccc1",
  "monomer2_smiles": "C=CC(N)=O",
  "polytype_emb_1": 7.496725795633088,
  "polytype_emb_2": -0.4631906941937577,
  "method_emb_1": 6.958462891419976,
  "method_emb_2": 6.651678436014861,
  "solvent_logP": -0.2956000000000001,
  "solvent_TPSA": 20.310000000000002,
  "solvent_HBA": 1.0,
  "solvent_HBD": 0.0,
  "solvent_FractionCSP3": 0.6666666666666666,
  "solvent_MolMR": 19.750999999999998,
  "solvent_LabuteASA": 31.390491026869903,
  "solvent_NumRotatableBonds": 1.0,
  "solvent_RingCount": 0.0,
  "solvent_HeavyAtomCount": 5.0
}

File: dump/database_json/polymerization_10.1002_pol.1972.160100114_5.json
{
  "monomer1": "trans-Cinnamic acid",
  "monomer2": "Acrylamide",
  "r_values": {
    "constant_1": -0.26,
    "constant_2": 3.0
  },
  "conf_intervals": {
    "constant_conf_1": 0.03,
    "constant_conf_2": 0.2
  },
  "temperature": 20.0,
  "temperature_unit": "°C",
  "solvent": "CN(C)C=O",
  "method": "solvent",
  "r-product": 0.33,
  "source": "https://doi.org/10.1002/pol.1972.160100114",
  "calculation_method": "Mayo-Lewis method",
  "polymerization_type": "free radical",
  "logP": -0.2956000000000001,
  "monomer1_smiles": "O=C(O)/C=C/c1ccccc1",
  "monomer2_smiles": "C=CC(N)=O",
  "polytype_emb_1": 7.496725795633088,
  "polytype_emb_2": -0.4631906941937577,
  "method_emb_1": 6.958462891419976,
  "method_emb_2": 6.651678436014861,
  "solvent_logP": -0.2956000000000001,
  "solvent_TPSA": 20.310000000000002,
  "solvent_HBA": 1.0,
  "solvent_HBD": 0.0,
  "solvent_FractionCSP3": 0.6666666666666666,
  "solvent_MolMR": 19.750999999999998,
  "solvent_LabuteASA": 31.390491026869903,
  "solvent_NumRotatableBonds": 1.0,
  "solvent_RingCount": 0.0,
  "solvent_HeavyAtomCount": 5.0
}

File: dump/database_json/polymerization_10.1002_pol.1972.160100114_6.json
{
  "monomer1": "cis-Crotonic acid",
  "monomer2": "Acrylamide",
  "r_values": {
    "constant_1": -0.21,
    "constant_2": 4.0
  },
  "conf_intervals": {
    "constant_conf_1": 0.02,
    "constant_conf_2": 0.3
  },
  "temperature": 20.0,
  "temperature_unit": "°C",
  "solvent": "CN(C)C=O",
  "method": "solvent",
  "r-product": 0.25,
  "source": "https://doi.org/10.1002/pol.1972.160100114",
  "calculation_method": "Mayo-Lewis method",
  "polymerization_type": "free radical",
  "logP": -0.2956000000000001,
  "monomer1_smiles": "C/C=C\\C(=O)O",
  "monomer2_smiles": "C=CC(N)=O",
  "polytype_emb_1": 7.496725795633088,
  "polytype_emb_2": -0.4631906941937577,
  "method_emb_1": 6.958462891419976,
  "method_emb_2": 6.651678436014861,
  "solvent_logP": -0.2956000000000001,
  "solvent_TPSA": 20.310000000000002,
  "solvent_HBA": 1.0,
  "solvent_HBD": 0.0,
  "solvent_FractionCSP3": 0.6666666666666666,
  "solvent_MolMR": 19.750999999999998,
  "solvent_LabuteASA": 31.390491026869903,
  "solvent_NumRotatableBonds": 1.0,
  "solvent_RingCount": 0.0,
  "solvent_HeavyAtomCount": 5.0
}

File: dump/database_json/polymerization_10.1002_pol.1972.160100114_7.json
{
  "monomer1": "trans-Crotonic acid",
  "monomer2": "Acrylamide",
  "r_values": {
    "constant_1": -0.09,
    "constant_2": 6.5
  },
  "conf_intervals": {
    "constant_conf_1": 0.02,
    "constant_conf_2": 0.4
  },
  "temperature": 20.0,
  "temperature_unit": "°C",
  "solvent": "CN(C)C=O",
  "method": "solvent",
  "r-product": 0.15,
  "source": "https://doi.org/10.1002/pol.1972.160100114",
  "calculation_method": "Mayo-Lewis method",
  "polymerization_type": "free radical",
  "logP": -0.2956000000000001,
  "monomer1_smiles": "C/C=C/C(=O)O",
  "monomer2_smiles": "C=CC(N)=O",
  "polytype_emb_1": 7.496725795633088,
  "polytype_emb_2": -0.4631906941937577,
  "method_emb_1": 6.958462891419976,
  "method_emb_2": 6.651678436014861,
  "solvent_logP": -0.2956000000000001,
  "solvent_TPSA": 20.310000000000002,
  "solvent_HBA": 1.0,
  "solvent_HBD": 0.0,
  "solvent_FractionCSP3": 0.6666666666666666,
  "solvent_MolMR": 19.750999999999998,
  "solvent_LabuteASA": 31.390491026869903,
  "solvent_NumRotatableBonds": 1.0,
  "solvent_RingCount": 0.0,
  "solvent_HeavyAtomCount": 5.0
}

File: dump/database_json/polymerization_10.1002_pol.1972.160100114_8.json
{
  "monomer1": "cis-3-Bromoacrylic acid",
  "monomer2": "Acrylamide",
  "r_values": {
    "constant_1": -0.14,
    "constant_2": 12.0
  },
  "conf_intervals": {
    "constant_conf_1": 0.03,
    "constant_conf_2": 0.5
  },
  "temperature": 20.0,
  "temperature_unit": "°C",
  "solvent": "CN(C)C=O",
  "method": "solvent",
  "r-product": 0.08,
  "source": "https://doi.org/10.1002/pol.1972.160100114",
  "calculation_method": "Mayo-Lewis method",
  "polymerization_type": "free radical",
  "logP": -0.2956000000000001,
  "monomer1_smiles": "O=C(O)/C=C\\Br",
  "monomer2_smiles": "C=CC(N)=O",
  "polytype_emb_1": 7.496725795633088,
  "polytype_emb_2": -0.4631906941937577,
  "method_emb_1": 6.958462891419976,
  "method_emb_2": 6.651678436014861,
  "solvent_logP": -0.2956000000000001,
  "solvent_TPSA": 20.310000000000002,
  "solvent_HBA": 1.0,
  "solvent_HBD": 0.0,
  "solvent_FractionCSP3": 0.6666666666666666,
  "solvent_MolMR": 19.750999999999998,
  "solvent_LabuteASA": 31.390491026869896,
  "solvent_NumRotatableBonds": 1.0,
  "solvent_RingCount": 0.0,
  "solvent_HeavyAtomCount": 5.0
}

File: dump/database_json/polymerization_10.1002_pol.1972.160100114_9.json
{
  "monomer1": "trans-3-Bromoacrylic acid",
  "monomer2": "Acrylamide",
  "r_values": {
    "constant_1": -0.21,
    "constant_2": 6.5
  },
  "conf_intervals": {
    "constant_conf_1": 0.08,
    "constant_conf_2": 0.6
  },
  "temperature": 20.0,
  "temperature_unit": "°C",
  "solvent": "CN(C)C=O",
  "method": "solvent",
  "r-product": 0.15,
  "source": "https://doi.org/10.1002/pol.1972.160100114",
  "calculation_method": "Mayo-Lewis method",
  "polymerization_type": "free radical",
  "logP": -0.2956000000000001,
  "monomer1_smiles": "O=C(O)/C=C/Br",
  "monomer2_smiles": "C=CC(N)=O",
  "polytype_emb_1": 7.496725795633088,
  "polytype_emb_2": -0.4631906941937577,
  "method_emb_1": 6.958462891419976,
  "method_emb_2": 6.651678436014861,
  "solvent_logP": -0.2956000000000001,
  "solvent_TPSA": 20.310000000000002,
  "solvent_HBA": 1.0,
  "solvent_HBD": 0.0,
  "solvent_FractionCSP3": 0.6666666666666666,
  "solvent_MolMR": 19.750999999999998,
  "solvent_LabuteASA": 31.390491026869896,
  "solvent_NumRotatableBonds": 1.0,
  "solvent_RingCount": 0.0,
  "solvent_HeavyAtomCount": 5.0
}

File: dump/database_json/polymerization_10.1002_pol.1973.170110509_1.json
{
  "monomer1": "ferrocenylmethyl acrylate",
  "monomer2": "maleic anhydride",
  "r_values": {
    "constant_1": 0.61,
    "constant_2": 0.11
  },
  "conf_intervals": {
    "constant_conf_1": null,
    "constant_conf_2": null
  },
  "temperature": 80.0,
  "temperature_unit": "°C",
  "solvent": "c1ccccc1",
  "method": "solvent",
  "r-product": null,
  "source": "https://doi.org/10.1002/pol.1973.170110509",
  "calculation_method": "Kelen-Tudor",
  "polymerization_type": "free radical",
  "logP": 1.6866,
  "publication_year": 1973,
  "monomer1_smiles": "C=CC(=O)OC[c-]1cccc1.[Fe+2].c1cc[cH-]c1",
  "monomer2_smiles": "O=C1C=CC(=O)O1",
  "polytype_emb_1": 7.496725795633088,
  "polytype_emb_2": -0.4631906941937577,
  "method_emb_1": 6.958462891419976,
  "method_emb_2": 6.651678436014861,
  "solvent_logP": 1.6866,
  "solvent_TPSA": 0.0,
  "solvent_HBA": 0.0,
  "solvent_HBD": 0.0,
  "solvent_FractionCSP3": 0.0,
  "solvent_MolMR": 26.441999999999993,
  "solvent_LabuteASA": 37.43140311949697,
  "solvent_NumRotatableBonds": 0.0,
  "solvent_RingCount": 1.0,
  "solvent_HeavyAtomCount": 6.0
}

File: dump/database_json/polymerization_10.1002_pol.1973.170110509_8.json
{
  "monomer1": "ferrocenylmethyl acrylate",
  "monomer2": "maleic anhydride",
  "r_values": {
    "constant_1": 0.61,
    "constant_2": 0.11
  },
  "conf_intervals": {
    "constant_conf_1": null,
    "constant_conf_2": null
  },
  "temperature": 80.0,
  "temperature_unit": "°C",
  "solvent": "c1ccccc1",
  "method": "solvent",
  "r-product": null,
  "source": "https://doi.org/10.1002/pol.1973.170110509",
  "calculation_method": "Kelen-Tudor",
  "polymerization_type": "free radical",
  "logP": 1.6866,
  "monomer1_smiles": "C=CC(=O)OC[c-]1cccc1.[Fe+2].c1cc[cH-]c1",
  "monomer2_smiles": "O=C1C=CC(=O)O1",
  "polytype_emb_1": 7.496725795633088,
  "polytype_emb_2": -0.4631906941937577,
  "method_emb_1": 6.958462891419976,
  "method_emb_2": 6.651678436014861,
  "solvent_logP": 1.6866,
  "solvent_TPSA": 0.0,
  "solvent_HBA": 0.0,
  "solvent_HBD": 0.0,
  "solvent_FractionCSP3": 0.0,
  "solvent_MolMR": 26.441999999999993,
  "solvent_LabuteASA": 37.43140311949697,
  "solvent_NumRotatableBonds": 0.0,
  "solvent_RingCount": 1.0,
  "solvent_HeavyAtomCount": 6.0
}

File: dump/database_json/polymerization_10.1002_pol.1974.170120921_1.json
{
  "monomer1": "Methyl Methacrylate",
  "monomer2": "Vinylhydroquinone",
  "r_values": {
    "constant_1": 0.62,
    "constant_2": 0.17
  },
  "conf_intervals": {
    "constant_conf_1": null,
    "constant_conf_2": null
  },
  "temperature": 30.0,
  "temperature_unit": "°C",
  "solvent": "O=C1CCCCC1",
  "method": "solvent",
  "r-product": null,
  "source": "https://doi.org/10.1002/pol.1974.170120921",
  "calculation_method": "Fineman-Ross",
  "polymerization_type": "free radical",
  "logP": 1.5196,
  "publication_year": 1974,
  "monomer1_smiles": "C=C(C)C(=O)OC",
  "monomer2_smiles": "C=Cc1cc(O)ccc1O",
  "polytype_emb_1": 7.496725795633088,
  "polytype_emb_2": -0.4631906941937577,
  "method_emb_1": 6.958462891419976,
  "method_emb_2": 6.651678436014861,
  "solvent_logP": 1.5196,
  "solvent_TPSA": 17.07,
  "solvent_HBA": 1.0,
  "solvent_HBD": 0.0,
  "solvent_FractionCSP3": 0.8333333333333334,
  "solvent_MolMR": 28.091999999999985,
  "solvent_LabuteASA": 43.719652546327126,
  "solvent_NumRotatableBonds": 0.0,
  "solvent_RingCount": 1.0,
  "solvent_HeavyAtomCount": 7.0
}

File: dump/database_json/polymerization_10.1002_pol.1974.170120921_2.json
{
  "monomer1": "Acrylamide",
  "monomer2": "Vinylhydroquinone",
  "r_values": {
    "constant_1": 0.35,
    "constant_2": 0.08
  },
  "conf_intervals": {
    "constant_conf_1": null,
    "constant_conf_2": null
  },
  "temperature": 30.0,
  "temperature_unit": "°C",
  "solvent": "O=C1CCCCC1",
  "method": "solvent",
  "r-product": null,
  "source": "https://doi.org/10.1002/pol.1974.170120921",
  "calculation_method": "Fineman-Ross",
  "polymerization_type": "free radical",
  "logP": 1.5196,
  "publication_year": 1974,
  "monomer1_smiles": "C=CC(N)=O",
  "monomer2_smiles": "C=Cc1cc(O)ccc1O",
  "polytype_emb_1": 7.496725795633088,
  "polytype_emb_2": -0.4631906941937577,
  "method_emb_1": 6.958462891419976,
  "method_emb_2": 6.651678436014861,
  "solvent_logP": 1.5196,
  "solvent_TPSA": 17.07,
  "solvent_HBA": 1.0,
  "solvent_HBD": 0.0,
  "solvent_FractionCSP3": 0.8333333333333334,
  "solvent_MolMR": 28.091999999999985,
  "solvent_LabuteASA": 43.719652546327126,
  "solvent_NumRotatableBonds": 0.0,
  "solvent_RingCount": 1.0,
  "solvent_HeavyAtomCount": 7.0
}

File: dump/database_json/polymerization_10.1002_pol.1974.170120921_3.json
{
  "monomer1": "4-Vinylpyridine",
  "monomer2": "Vinylhydroquinone",
  "r_values": {
    "constant_1": 0.58,
    "constant_2": 0.05
  },
  "conf_intervals": {
    "constant_conf_1": null,
    "constant_conf_2": null
  },
  "temperature": 30.0,
  "temperature_unit": "°C",
  "solvent": "O=C1CCCCC1",
  "method": "solvent",
  "r-product": null,
  "source": "https://doi.org/10.1002/pol.1974.170120921",
  "calculation_method": "Fineman-Ross",
  "polymerization_type": "free radical",
  "logP": 1.5196,
  "publication_year": 1974,
  "monomer1_smiles": "C=Cc1ccncc1",
  "monomer2_smiles": "C=Cc1cc(O)ccc1O",
  "polytype_emb_1": 7.496725795633088,
  "polytype_emb_2": -0.4631906941937577,
  "method_emb_1": 6.958462891419976,
  "method_emb_2": 6.651678436014861,
  "solvent_logP": 1.5196,
  "solvent_TPSA": 17.07,
  "solvent_HBA": 1.0,
  "solvent_HBD": 0.0,
  "solvent_FractionCSP3": 0.8333333333333334,
  "solvent_MolMR": 28.091999999999985,
  "solvent_LabuteASA": 43.719652546327126,
  "solvent_NumRotatableBonds": 0.0,
  "solvent_RingCount": 1.0,
  "solvent_HeavyAtomCount": 7.0
}

File: dump/database_json/polymerization_10.1002_pol.1974.170120921_4.json
{
  "monomer1": "Methyl Methacrylate",
  "monomer2": "Vinylhydroquinone",
  "r_values": {
    "constant_1": 0.62,
    "constant_2": 0.17
  },
  "conf_intervals": {
    "constant_conf_1": null,
    "constant_conf_2": null
  },
  "temperature": 30.0,
  "temperature_unit": "°C",
  "solvent": "O=C1CCCCC1",
  "method": "solvent",
  "r-product": null,
  "source": "https://doi.org/10.1002/pol.1974.170120921",
  "calculation_method": "Fineman-Ross",
  "polymerization_type": "free radical",
  "logP": 1.5196,
  "monomer1_smiles": "C=C(C)C(=O)OC",
  "monomer2_smiles": "C=Cc1cc(O)ccc1O",
  "polytype_emb_1": 7.496725795633088,
  "polytype_emb_2": -0.4631906941937577,
  "method_emb_1": 6.958462891419976,
  "method_emb_2": 6.651678436014861,
  "solvent_logP": 1.5196,
  "solvent_TPSA": 17.07,
  "solvent_HBA": 1.0,
  "solvent_HBD": 0.0,
  "solvent_FractionCSP3": 0.8333333333333334,
  "solvent_MolMR": 28.091999999999985,
  "solvent_LabuteASA": 43.719652546327126,
  "solvent_NumRotatableBonds": 0.0,
  "solvent_RingCount": 1.0,
  "solvent_HeavyAtomCount": 7.0
}

File: dump/database_json/polymerization_10.1002_pol.1974.170120921_6.json
{
  "monomer1": "Acrylamide",
  "monomer2": "Vinylhydroquinone",
  "r_values": {
    "constant_1": 0.35,
    "constant_2": 0.08
  },
  "conf_intervals": {
    "constant_conf_1": null,
    "constant_conf_2": null
  },
  "temperature": 30.0,
  "temperature_unit": "°C",
  "solvent": "O=C1CCCCC1",
  "method": "solvent",
  "r-product": null,
  "source": "https://doi.org/10.1002/pol.1974.170120921",
  "calculation_method": "Fineman-Ross",
  "polymerization_type": "free radical",
  "logP": 1.5196,
  "monomer1_smiles": "C=CC(N)=O",
  "monomer2_smiles": "C=Cc1cc(O)ccc1O",
  "polytype_emb_1": 7.496725795633088,
  "polytype_emb_2": -0.4631906941937577,
  "method_emb_1": 6.958462891419976,
  "method_emb_2": 6.651678436014861,
  "solvent_logP": 1.5196,
  "solvent_TPSA": 17.07,
  "solvent_HBA": 1.0,
  "solvent_HBD": 0.0,
  "solvent_FractionCSP3": 0.8333333333333334,
  "solvent_MolMR": 28.091999999999985,
  "solvent_LabuteASA": 43.719652546327126,
  "solvent_NumRotatableBonds": 0.0,
  "solvent_RingCount": 1.0,
  "solvent_HeavyAtomCount": 7.0
}

File: dump/database_json/polymerization_10.1002_pol.1975.130130913_1.json
{
  "monomer1": "Methyl Vinyl Ketone",
  "monomer2": "Styrene",
  "r_values": {
    "constant_1": 0.23,
    "constant_2": 0.41
  },
  "conf_intervals": {
    "constant_conf_1": null,
    "constant_conf_2": null
  },
  "temperature": 60.0,
  "temperature_unit": "°C",
  "solvent": "CC#N.CCO",
  "method": "solvent",
  "r-product": null,
  "source": "https://doi.org/10.1002/pol.1975.130130913",
  "calculation_method": "curve-fitting",
  "polymerization_type": "free radical",
  "logP": 0.5284800000000001,
  "monomer1_smiles": "C=CC(C)=O",
  "monomer2_smiles": "C=Cc1ccccc1",
  "polytype_emb_1": 7.496725795633088,
  "polytype_emb_2": -0.4631906941937577,
  "method_emb_1": 6.958462891419976,
  "method_emb_2": 6.651678436014861,
  "solvent_logP": 0.5284800000000001,
  "solvent_TPSA": 44.019999999999996,
  "solvent_HBA": 2.0,
  "solvent_HBD": 1.0,
  "solvent_FractionCSP3": 0.75,
  "solvent_MolMR": 24.04679999999999,
  "solvent_LabuteASA": 38.02672195821333,
  "solvent_NumRotatableBonds": 0.0,
  "solvent_RingCount": 0.0,
  "solvent_HeavyAtomCount": 6.0
}

File: dump/database_json/polymerization_10.1002_pol.1975.130130913_16.json
{
  "monomer1": "tert-Butyl Vinyl Ketone",
  "monomer2": "Styrene",
  "r_values": {
    "constant_1": 0.4,
    "constant_2": 0.3
  },
  "conf_intervals": {
    "constant_conf_1": null,
    "constant_conf_2": null
  },
  "temperature": 60.0,
  "temperature_unit": "°C",
  "solvent": "CC(C)=CCC/C(C)=C/C(=O)SCCNC(=O)CCNC(=O)[C@H](O)C(C)(C)COP(=O)(O)OP(=O)(O)OC[C@H]1O[C@@H](n2cnc3c(N)ncnc32)[C@H](O)[C@@H]1OP(=O)(O)O",
  "method": "bulk",
  "r-product": null,
  "source": "https://doi.org/10.1002/pol.1975.130130913",
  "calculation_method": "curve-fitting",
  "polymerization_type": "free radical",
  "logP": 1.3574000000000008,
  "monomer1_smiles": "C=CC(=O)C(C)(C)C",
  "monomer2_smiles": "C=Cc1ccccc1",
  "polytype_emb_1": 7.496725795633088,
  "polytype_emb_2": -0.4631906941937577,
  "method_emb_1": -7.23088245290138,
  "method_emb_2": -0.5848044902383194,
  "solvent_logP": 1.3574000000000008,
  "solvent_TPSA": 363.63000000000005,
  "solvent_HBA": 19.0,
  "solvent_HBD": 9.0,
  "solvent_FractionCSP3": 0.6129032258064516,
  "solvent_MolMR": 209.5200999999996,
  "solvent_LabuteASA": 342.3238533319565,
  "solvent_NumRotatableBonds": 23.0,
  "solvent_RingCount": 3.0,
  "solvent_HeavyAtomCount": 59.0
}

File: dump/database_json/polymerization_10.1002_pol.1975.130130913_2.json
{
  "monomer1": "Methyl Vinyl Ketone",
  "monomer2": "Styrene",
  "r_values": {
    "constant_1": 0.26,
    "constant_2": 0.41
  },
  "conf_intervals": {
    "constant_conf_1": null,
    "constant_conf_2": null
  },
  "temperature": 60.0,
  "temperature_unit": "°C",
  "solvent": "CC#N",
  "method": "solvent",
  "r-product": null,
  "source": "https://doi.org/10.1002/pol.1975.130130913",
  "calculation_method": "curve-fitting",
  "polymerization_type": "free radical",
  "logP": 0.52988,
  "publication_year": 1975,
  "monomer1_smiles": "C=CC(C)=O",
  "monomer2_smiles": "C=Cc1ccccc1",
  "polytype_emb_1": 7.496725795633088,
  "polytype_emb_2": -0.4631906941937577,
  "method_emb_1": 6.958462891419976,
  "method_emb_2": 6.651678436014861,
  "solvent_logP": 0.52988,
  "solvent_TPSA": 23.79,
  "solvent_HBA": 1.0,
  "solvent_HBD": 0.0,
  "solvent_FractionCSP3": 0.5,
  "solvent_MolMR": 11.287,
  "solvent_LabuteASA": 19.496772823694872,
  "solvent_NumRotatableBonds": 0.0,
  "solvent_RingCount": 0.0,
  "solvent_HeavyAtomCount": 3.0
}

File: dump/database_json/polymerization_10.1002_pol.1975.130130913_3.json
{
  "monomer1": "Phenyl Vinyl Ketone",
  "monomer2": "Styrene",
  "r_values": {
    "constant_1": 0.21,
    "constant_2": 0.48
  },
  "conf_intervals": {
    "constant_conf_1": null,
    "constant_conf_2": null
  },
  "temperature": 60.0,
  "temperature_unit": "°C",
  "solvent": "CC(C)=CCC/C(C)=C/C(=O)SCCNC(=O)CCNC(=O)[C@H](O)C(C)(C)COP(=O)(O)OP(=O)(O)OC[C@H]1O[C@@H](n2cnc3c(N)ncnc32)[C@H](O)[C@@H]1OP(=O)(O)O",
  "method": "bulk",
  "r-product": null,
  "source": "https://doi.org/10.1002/pol.1975.130130913",
  "calculation_method": "curve-fitting",
  "polymerization_type": "free radical",
  "logP": 1.3574000000000008,
  "monomer1_smiles": "C=CC(=O)c1ccccc1",
  "monomer2_smiles": "C=Cc1ccccc1",
  "polytype_emb_1": 7.496725795633088,
  "polytype_emb_2": -0.4631906941937577,
  "method_emb_1": -7.23088245290138,
  "method_emb_2": -0.5848044902383194,
  "solvent_logP": 1.3574000000000008,
  "solvent_TPSA": 363.63000000000005,
  "solvent_HBA": 19.0,
  "solvent_HBD": 9.0,
  "solvent_FractionCSP3": 0.6129032258064516,
  "solvent_MolMR": 209.5200999999996,
  "solvent_LabuteASA": 342.3238533319565,
  "solvent_NumRotatableBonds": 23.0,
  "solvent_RingCount": 3.0,
  "solvent_HeavyAtomCount": 59.0
}
