Repository: lamalab-org/copolymer-reactivity

# copolymer-reactivity

A condition-aware machine-learning model and FastAPI service that predicts the **microstructure of radical copolymers** — *alternating*, *random*, or *gradient* — from two monomer structures and the reaction conditions (solvent, temperature, polymerisation mechanism), backed by a curated literature dataset of **3,791 copolymerisations from 1,206 publications**.

The model is served live at <https://polycarp.cheminfo.org> (web UI: [cheminfo-py/polycarp.cheminfo.org](https://github.com/cheminfo-py/polycarp.cheminfo.org)).

File: dump/database_json/polymerization_10.1002_pol.1975.130130913_4.json
{
  "monomer1": "Ethyl Vinyl Ketone",
  "monomer2": "Styrene",
  "r_values": {
    "constant_1": 0.45,
    "constant_2": 0.31
  },
  "conf_intervals": {
    "constant_conf_1": null,
    "constant_conf_2": null
  },
  "temperature": 60.0,
  "temperature_unit": "°C",
  "solvent": "CC(C)=CCC/C(C)=C/C(=O)SCCNC(=O)CCNC(=O)[C@H](O)C(C)(C)COP(=O)(O)OP(=O)(O)OC[C@H]1O[C@@H](n2cnc3c(N)ncnc32)[C@H](O)[C@@H]1OP(=O)(O)O",
  "method": "bulk",
  "r-product": null,
  "source": "https://doi.org/10.1002/pol.1975.130130913",
  "calculation_method": "curve-fitting",
  "polymerization_type": "free radical",
  "logP": 1.3574000000000008,
  "monomer1_smiles": "C=CC(=O)CC",
  "monomer2_smiles": "C=Cc1ccccc1",
  "polytype_emb_1": 7.496725795633088,
  "polytype_emb_2": -0.4631906941937577,
  "method_emb_1": -7.23088245290138,
  "method_emb_2": -0.5848044902383194,
  "solvent_logP": 1.3574000000000008,
  "solvent_TPSA": 363.63000000000005,
  "solvent_HBA": 19.0,
  "solvent_HBD": 9.0,
  "solvent_FractionCSP3": 0.6129032258064516,
  "solvent_MolMR": 209.5200999999996,
  "solvent_LabuteASA": 342.3238533319565,
  "solvent_NumRotatableBonds": 23.0,
  "solvent_RingCount": 3.0,
  "solvent_HeavyAtomCount": 59.0
}

File: dump/database_json/polymerization_10.1002_pol.1975.130130913_5.json
{
  "monomer1": "Methyl Vinyl Ketone",
  "monomer2": "Styrene",
  "r_values": {
    "constant_1": 0.2,
    "constant_2": 0.46
  },
  "conf_intervals": {
    "constant_conf_1": null,
    "constant_conf_2": null
  },
  "temperature": 60.0,
  "temperature_unit": "°C",
  "solvent": "CCO",
  "method": "solvent",
  "r-product": null,
  "source": "https://doi.org/10.1002/pol.1975.130130913",
  "calculation_method": "curve-fitting",
  "polymerization_type": "free radical",
  "logP": -0.0014000000000000123,
  "publication_year": 1975,
  "monomer1_smiles": "C=CC(C)=O",
  "monomer2_smiles": "C=Cc1ccccc1",
  "polytype_emb_1": 7.496725795633088,
  "polytype_emb_2": -0.4631906941937577,
  "method_emb_1": 6.958462891419976,
  "method_emb_2": 6.651678436014861,
  "solvent_logP": -0.0014000000000000123,
  "solvent_TPSA": 20.23,
  "solvent_HBA": 1.0,
  "solvent_HBD": 1.0,
  "solvent_FractionCSP3": 1.0,
  "solvent_MolMR": 12.759800000000002,
  "solvent_LabuteASA": 19.89842689442217,
  "solvent_NumRotatableBonds": 0.0,
  "solvent_RingCount": 0.0,
  "solvent_HeavyAtomCount": 3.0
}

File: dump/database_json/polymerization_10.1002_pol.1975.130130913_6.json
{
  "monomer1": "Chloromethyl Vinyl Ketone",
  "monomer2": "Styrene",
  "r_values": {
    "constant_1": 0.13,
    "constant_2": 0.52
  },
  "conf_intervals": {
    "constant_conf_1": null,
    "constant_conf_2": null
  },
  "temperature": 60.0,
  "temperature_unit": "°C",
  "solvent": "CC(C)=CCC/C(C)=C/C(=O)SCCNC(=O)CCNC(=O)[C@H](O)C(C)(C)COP(=O)(O)OP(=O)(O)OC[C@H]1O[C@@H](n2cnc3c(N)ncnc32)[C@H](O)[C@@H]1OP(=O)(O)O",
  "method": "bulk",
  "r-product": null,
  "source": "https://doi.org/10.1002/pol.1975.130130913",
  "calculation_method": "curve-fitting",
  "polymerization_type": "free radical",
  "logP": 1.3574000000000008,
  "monomer1_smiles": "C=CC(=O)CCl",
  "monomer2_smiles": "C=Cc1ccccc1",
  "polytype_emb_1": 7.496725795633088,
  "polytype_emb_2": -0.4631906941937577,
  "method_emb_1": -7.23088245290138,
  "method_emb_2": -0.5848044902383194,
  "solvent_logP": 1.3574000000000008,
  "solvent_TPSA": 363.63000000000005,
  "solvent_HBA": 19.0,
  "solvent_HBD": 9.0,
  "solvent_FractionCSP3": 0.6129032258064516,
  "solvent_MolMR": 209.5200999999996,
  "solvent_LabuteASA": 342.3238533319565,
  "solvent_NumRotatableBonds": 23.0,
  "solvent_RingCount": 3.0,
  "solvent_HeavyAtomCount": 59.0
}

File: dump/database_json/polymerization_10.1002_pol.1975.130130913_7.json
{
  "monomer1": "tert-Butyl Vinyl Ketone",
  "monomer2": "Styrene",
  "r_values": {
    "constant_1": 0.4,
    "constant_2": 0.3
  },
  "conf_intervals": {
    "constant_conf_1": null,
    "constant_conf_2": null
  },
  "temperature": 60.0,
  "temperature_unit": "°C",
  "solvent": "CC(C)=CCC/C(C)=C/C(=O)SCCNC(=O)CCNC(=O)[C@H](O)C(C)(C)COP(=O)(O)OP(=O)(O)OC[C@H]1O[C@@H](n2cnc3c(N)ncnc32)[C@H](O)[C@@H]1OP(=O)(O)O",
  "method": "bulk",
  "r-product": null,
  "source": "https://doi.org/10.1002/pol.1975.130130913",
  "calculation_method": "curve-fitting",
  "polymerization_type": "free radical",
  "logP": 1.3574000000000008,
  "publication_year": 1975,
  "monomer1_smiles": "C=CC(=O)C(C)(C)C",
  "monomer2_smiles": "C=Cc1ccccc1",
  "polytype_emb_1": 7.496725795633088,
  "polytype_emb_2": -0.4631906941937577,
  "method_emb_1": -7.23088245290138,
  "method_emb_2": -0.5848044902383194,
  "solvent_logP": 1.3574000000000008,
  "solvent_TPSA": 363.63000000000005,
  "solvent_HBA": 19.0,
  "solvent_HBD": 9.0,
  "solvent_FractionCSP3": 0.6129032258064516,
  "solvent_MolMR": 209.5200999999996,
  "solvent_LabuteASA": 342.3238533319565,
  "solvent_NumRotatableBonds": 23.0,
  "solvent_RingCount": 3.0,
  "solvent_HeavyAtomCount": 59.0
}

File: dump/database_json/polymerization_10.1002_pol.1975.130130913_8.json
{
  "monomer1": "Isopropyl Vinyl Ketone",
  "monomer2": "Styrene",
  "r_values": {
    "constant_1": 0.4,
    "constant_2": 0.3
  },
  "conf_intervals": {
    "constant_conf_1": null,
    "constant_conf_2": null
  },
  "temperature": 60.0,
  "temperature_unit": "°C",
  "solvent": "CC(C)=CCC/C(C)=C/C(=O)SCCNC(=O)CCNC(=O)[C@H](O)C(C)(C)COP(=O)(O)OP(=O)(O)OC[C@H]1O[C@@H](n2cnc3c(N)ncnc32)[C@H](O)[C@@H]1OP(=O)(O)O",
  "method": "bulk",
  "r-product": null,
  "source": "https://doi.org/10.1002/pol.1975.130130913",
  "calculation_method": "curve-fitting",
  "polymerization_type": "free radical",
  "logP": 1.3574000000000008,
  "monomer1_smiles": "C=CC(=O)C(C)C",
  "monomer2_smiles": "C=Cc1ccccc1",
  "polytype_emb_1": 7.496725795633088,
  "polytype_emb_2": -0.4631906941937577,
  "method_emb_1": -7.23088245290138,
  "method_emb_2": -0.5848044902383194,
  "solvent_logP": 1.3574000000000008,
  "solvent_TPSA": 363.63000000000005,
  "solvent_HBA": 19.0,
  "solvent_HBD": 9.0,
  "solvent_FractionCSP3": 0.6129032258064516,
  "solvent_MolMR": 209.5200999999996,
  "solvent_LabuteASA": 342.3238533319565,
  "solvent_NumRotatableBonds": 23.0,
  "solvent_RingCount": 3.0,
  "solvent_HeavyAtomCount": 59.0
}

File: dump/database_json/polymerization_10.1002_pol.1975.130130913_9.json
{
  "monomer1": "Methyl Vinyl Ketone",
  "monomer2": "Styrene",
  "r_values": {
    "constant_1": 0.27,
    "constant_2": 0.4
  },
  "conf_intervals": {
    "constant_conf_1": null,
    "constant_conf_2": null
  },
  "temperature": 60.0,
  "temperature_unit": "°C",
  "solvent": "C1COCCO1",
  "method": "solvent",
  "r-product": null,
  "source": "https://doi.org/10.1002/pol.1975.130130913",
  "calculation_method": "curve-fitting",
  "polymerization_type": "free radical",
  "logP": 0.03320000000000001,
  "publication_year": 1975,
  "monomer1_smiles": "C=CC(C)=O",
  "monomer2_smiles": "C=Cc1ccccc1",
  "polytype_emb_1": 7.496725795633088,
  "polytype_emb_2": -0.4631906941937577,
  "method_emb_1": 6.958462891419976,
  "method_emb_2": 6.651678436014861,
  "solvent_logP": 0.03320000000000001,
  "solvent_TPSA": 18.46,
  "solvent_HBA": 2.0,
  "solvent_HBD": 0.0,
  "solvent_FractionCSP3": 1.0,
  "solvent_MolMR": 21.637999999999995,
  "solvent_LabuteASA": 37.055336676503906,
  "solvent_NumRotatableBonds": 0.0,
  "solvent_RingCount": 1.0,
  "solvent_HeavyAtomCount": 6.0
}

File: dump/database_json/polymerization_10.1002_pol.1977.130150315_1.json
{
  "monomer1": "methylphenylvinylsulfonium tetrafluoroborate",
  "monomer2": "acrylamide",
  "r_values": {
    "constant_1": 0.1,
    "constant_2": 2.2
  },
  "conf_intervals": {
    "constant_conf_1": null,
    "constant_conf_2": null
  },
  "temperature": 60.0,
  "temperature_unit": "°C",
  "solvent": "CC#N",
  "method": "solvent",
  "r-product": null,
  "source": "https://doi.org/10.1002/pol.1977.130150315",
  "calculation_method": "Finemann and Ross",
  "polymerization_type": "free radical",
  "logP": 0.52988,
  "publication_year": 1977,
  "monomer1_smiles": "C[SH+]C=Cc1ccccc1.F[B-](F)(F)F",
  "monomer2_smiles": "C=CC(N)=O",
  "polytype_emb_1": 7.496725795633088,
  "polytype_emb_2": -0.4631906941937577,
  "method_emb_1": 6.958462891419976,
  "method_emb_2": 6.651678436014861,
  "solvent_logP": 0.52988,
  "solvent_TPSA": 23.79,
  "solvent_HBA": 1.0,
  "solvent_HBD": 0.0,
  "solvent_FractionCSP3": 0.5,
  "solvent_MolMR": 11.287,
  "solvent_LabuteASA": 19.496772823694872,
  "solvent_NumRotatableBonds": 0.0,
  "solvent_RingCount": 0.0,
  "solvent_HeavyAtomCount": 3.0
}

File: dump/database_json/polymerization_10.1002_pol.1977.130150315_2.json
{
  "monomer1": "methylphenylvinylsulfonium tetrafluoroborate",
  "monomer2": "acrylonitrile",
  "r_values": {
    "constant_1": 0.1,
    "constant_2": 2.2
  },
  "conf_intervals": {
    "constant_conf_1": null,
    "constant_conf_2": null
  },
  "temperature": 60.0,
  "temperature_unit": "°C",
  "solvent": "CC#N",
  "method": "solvent",
  "r-product": null,
  "source": "https://doi.org/10.1002/pol.1977.130150315",
  "calculation_method": "Finemann and Ross",
  "polymerization_type": "free radical",
  "logP": 0.52988,
  "publication_year": 1977,
  "monomer1_smiles": "C[SH+]C=Cc1ccccc1.F[B-](F)(F)F",
  "monomer2_smiles": "C=CC#N",
  "polytype_emb_1": 7.496725795633088,
  "polytype_emb_2": -0.4631906941937577,
  "method_emb_1": 6.958462891419976,
  "method_emb_2": 6.651678436014861,
  "solvent_logP": 0.52988,
  "solvent_TPSA": 23.79,
  "solvent_HBA": 1.0,
  "solvent_HBD": 0.0,
  "solvent_FractionCSP3": 0.5,
  "solvent_MolMR": 11.287,
  "solvent_LabuteASA": 19.496772823694872,
  "solvent_NumRotatableBonds": 0.0,
  "solvent_RingCount": 0.0,
  "solvent_HeavyAtomCount": 3.0
}

File: dump/database_json/polymerization_10.1002_pol.1977.130150315_4.json
{
  "monomer1": "methylphenylvinylsulfonium tetrafluoroborate",
  "monomer2": "acrylamide",
  "r_values": {
    "constant_1": 0.1,
    "constant_2": 2.2
  },
  "conf_intervals": {
    "constant_conf_1": null,
    "constant_conf_2": null
  },
  "temperature": 60.0,
  "temperature_unit": "°C",
  "solvent": "CC#N",
  "method": "solvent",
  "r-product": null,
  "source": "https://doi.org/10.1002/pol.1977.130150315",
  "calculation_method": "Finemann and Ross",
  "polymerization_type": "free radical",
  "logP": 0.52988,
  "monomer1_smiles": "C[SH+]C=Cc1ccccc1.F[B-](F)(F)F",
  "monomer2_smiles": "C=CC(N)=O",
  "polytype_emb_1": 7.496725795633088,
  "polytype_emb_2": -0.4631906941937577,
  "method_emb_1": 6.958462891419976,
  "method_emb_2": 6.651678436014861,
  "solvent_logP": 0.52988,
  "solvent_TPSA": 23.79,
  "solvent_HBA": 1.0,
  "solvent_HBD": 0.0,
  "solvent_FractionCSP3": 0.5,
  "solvent_MolMR": 11.287,
  "solvent_LabuteASA": 19.496772823694872,
  "solvent_NumRotatableBonds": 0.0,
  "solvent_RingCount": 0.0,
  "solvent_HeavyAtomCount": 3.0
}

File: dump/database_json/polymerization_10.1002_pol.1977.130150410_1.json
{
  "monomer1": "Methacryloyl Acetone",
  "monomer2": "Acrylonitrile",
  "r_values": {
    "constant_1": 3.6,
    "constant_2": 0.015
  },
  "conf_intervals": {
    "constant_conf_1": 0.06,
    "constant_conf_2": 0.005
  },
  "temperature": null,
  "temperature_unit": "°C",
  "solvent": null,
  "method": "bulk",
  "r-product": null,
  "source": "https://doi.org/10.1002/pol.1977.130150410",
  "calculation_method": "Finemann-Ross",
  "polymerization_type": "free radical",
  "publication_year": 1977,
  "monomer1_smiles": "C=C(C)C(=O)CC(C)=O",
  "monomer2_smiles": "C=CC#N",
  "polytype_emb_1": 7.496725795633088,
  "polytype_emb_2": -0.4631906941937577,
  "method_emb_1": -7.23088245290138,
  "method_emb_2": -0.5848044902383194
}

File: dump/database_json/polymerization_10.1002_pol.1977.130150410_2.json
{
  "monomer1": "Methacryloyl Acetone",
  "monomer2": "Styrene",
  "r_values": {
    "constant_1": 1.7,
    "constant_2": 0.09
  },
  "conf_intervals": {
    "constant_conf_1": 0.04,
    "constant_conf_2": 0.005
  },
  "temperature": null,
  "temperature_unit": "°C",
  "solvent": null,
  "method": "bulk",
  "r-product": null,
  "source": "https://doi.org/10.1002/pol.1977.130150410",
  "calculation_method": "Finemann-Ross",
  "polymerization_type": "free radical",
  "publication_year": 1977,
  "monomer1_smiles": "C=C(C)C(=O)CC(C)=O",
  "monomer2_smiles": "C=Cc1ccccc1",
  "polytype_emb_1": 7.496725795633088,
  "polytype_emb_2": -0.4631906941937577,
  "method_emb_1": -7.23088245290138,
  "method_emb_2": -0.5848044902383194
}

File: dump/database_json/polymerization_10.1002_pol.1977.130150410_3.json
{
  "monomer1": "Methacryloyl Acetone",
  "monomer2": "N-Vinylpyrrolidone",
  "r_values": {
    "constant_1": 5.38,
    "constant_2": 0.02
  },
  "conf_intervals": {
    "constant_conf_1": 0.05,
    "constant_conf_2": 0.005
  },
  "temperature": null,
  "temperature_unit": "°C",
  "solvent": null,
  "method": "bulk",
  "r-product": null,
  "source": "https://doi.org/10.1002/pol.1977.130150410",
  "calculation_method": "Finemann-Ross",
  "polymerization_type": "free radical",
  "publication_year": 1977,
  "monomer1_smiles": "C=C(C)C(=O)CC(C)=O",
  "monomer2_smiles": "C=CN1CCCC1=O",
  "polytype_emb_1": 7.496725795633088,
  "polytype_emb_2": -0.4631906941937577,
  "method_emb_1": -7.23088245290138,
  "method_emb_2": -0.5848044902383194
}

File: dump/database_json/polymerization_10.1002_pol.1977.130150410_5.json
{
  "monomer1": "Methacryloyl Acetone",
  "monomer2": "Acrylonitrile",
  "r_values": {
    "constant_1": 3.6,
    "constant_2": 0.015
  },
  "conf_intervals": {
    "constant_conf_1": 0.06,
    "constant_conf_2": 0.005
  },
  "temperature": null,
  "temperature_unit": "°C",
  "solvent": null,
  "method": "bulk",
  "r-product": null,
  "source": "https://doi.org/10.1002/pol.1977.130150410",
  "calculation_method": "Finemann-Ross",
  "polymerization_type": "free radical",
  "monomer1_smiles": "C=C(C)C(=O)CC(C)=O",
  "monomer2_smiles": "C=CC#N",
  "polytype_emb_1": 7.496725795633088,
  "polytype_emb_2": -0.4631906941937577,
  "method_emb_1": -7.23088245290138,
  "method_emb_2": -0.5848044902383194
}

File: dump/database_json/polymerization_10.1002_pol.1977.160150815_1.json
{
  "monomer1": "Acrylonitrile",
  "monomer2": "o-Chlorophenyl acrylate",
  "r_values": {
    "constant_1": 1.12,
    "constant_2": 1.16
  },
  "conf_intervals": {
    "constant_conf_1": 0.05,
    "constant_conf_2": 0.05
  },
  "temperature": 60.0,
  "temperature_unit": "°C",
  "solvent": "CN(C)C=O",
  "method": "solvent",
  "r-product": null,
  "source": "https://doi.org/10.1002/pol.1977.160150815",
  "calculation_method": "Kelen-Tudos",
  "polymerization_type": "free radical",
  "logP": -0.2956000000000001,
  "monomer1_smiles": "C=CC#N",
  "monomer2_smiles": "C=CC(=O)Oc1ccccc1Cl",
  "polytype_emb_1": 7.496725795633088,
  "polytype_emb_2": -0.4631906941937577,
  "method_emb_1": 6.958462891419976,
  "method_emb_2": 6.651678436014861,
  "solvent_logP": -0.2956000000000001,
  "solvent_TPSA": 20.310000000000002,
  "solvent_HBA": 1.0,
  "solvent_HBD": 0.0,
  "solvent_FractionCSP3": 0.6666666666666666,
  "solvent_MolMR": 19.750999999999998,
  "solvent_LabuteASA": 31.390491026869896,
  "solvent_NumRotatableBonds": 1.0,
  "solvent_RingCount": 0.0,
  "solvent_HeavyAtomCount": 5.0
}

File: dump/database_json/polymerization_10.1002_pol.1977.160150815_11.json
{
  "monomer1": "Acrylonitrile",
  "monomer2": "o-Chlorophenyl acrylate",
  "r_values": {
    "constant_1": 1.12,
    "constant_2": 1.16
  },
  "conf_intervals": {
    "constant_conf_1": 0.05,
    "constant_conf_2": 0.05
  },
  "temperature": 60.0,
  "temperature_unit": "°C",
  "solvent": "CN(C)C=O",
  "method": "solvent",
  "r-product": null,
  "source": "https://doi.org/10.1002/pol.1977.160150815",
  "calculation_method": "Kelen-Tudos",
  "polymerization_type": "free radical",
  "logP": -0.2956000000000001,
  "monomer1_smiles": "C=CC#N",
  "monomer2_smiles": "C=CC(=O)Oc1ccccc1Cl",
  "polytype_emb_1": 7.496725795633088,
  "polytype_emb_2": -0.4631906941937577,
  "method_emb_1": 6.958462891419976,
  "method_emb_2": 6.651678436014861,
  "solvent_logP": -0.2956000000000001,
  "solvent_TPSA": 20.310000000000002,
  "solvent_HBA": 1.0,
  "solvent_HBD": 0.0,
  "solvent_FractionCSP3": 0.6666666666666666,
  "solvent_MolMR": 19.750999999999998,
  "solvent_LabuteASA": 31.390491026869903,
  "solvent_NumRotatableBonds": 1.0,
  "solvent_RingCount": 0.0,
  "solvent_HeavyAtomCount": 5.0
}

File: dump/database_json/polymerization_10.1002_pol.1977.160150815_12.json
{
  "monomer1": "Acrylonitrile",
  "monomer2": "m-Chlorophenyl acrylate",
  "r_values": {
    "constant_1": 1.26,
    "constant_2": 0.86
  },
  "conf_intervals": {
    "constant_conf_1": 0.05,
    "constant_conf_2": 0.05
  },
  "temperature": 60.0,
  "temperature_unit": "°C",
  "solvent": "CN(C)C=O",
  "method": "solvent",
  "r-product": null,
  "source": "https://doi.org/10.1002/pol.1977.160150815",
  "calculation_method": "Kelen-Tudos",
  "polymerization_type": "free radical",
  "logP": -0.2956000000000001,
  "monomer1_smiles": "C=CC#N",
  "monomer2_smiles": "C=CC(=O)Oc1cccc(Cl)c1",
  "polytype_emb_1": 7.496725795633088,
  "polytype_emb_2": -0.4631906941937577,
  "method_emb_1": 6.958462891419976,
  "method_emb_2": 6.651678436014861,
  "solvent_logP": -0.2956000000000001,
  "solvent_TPSA": 20.310000000000002,
  "solvent_HBA": 1.0,
  "solvent_HBD": 0.0,
  "solvent_FractionCSP3": 0.6666666666666666,
  "solvent_MolMR": 19.750999999999998,
  "solvent_LabuteASA": 31.390491026869903,
  "solvent_NumRotatableBonds": 1.0,
  "solvent_RingCount": 0.0,
  "solvent_HeavyAtomCount": 5.0
}

File: dump/database_json/polymerization_10.1002_pol.1977.160150815_2.json
{
  "monomer1": "Acrylonitrile",
  "monomer2": "p-Bromophenyl acrylate",
  "r_values": {
    "constant_1": 0.82,
    "constant_2": 1.02
  },
  "conf_intervals": {
    "constant_conf_1": 0.03,
    "constant_conf_2": 0.03
  },
  "temperature": 60.0,
  "temperature_unit": "°C",
  "solvent": "CN(C)C=O",
  "method": "solvent",
  "r-product": null,
  "source": "https://doi.org/10.1002/pol.1977.160150815",
  "calculation_method": "Kelen-Tudos",
  "polymerization_type": "free radical",
  "logP": -0.2956000000000001,
  "monomer1_smiles": "C=CC#N",
  "monomer2_smiles": "C=CC(=O)Oc1ccc(Br)cc1",
  "polytype_emb_1": 7.496725795633088,
  "polytype_emb_2": -0.4631906941937577,
  "method_emb_1": 6.958462891419976,
  "method_emb_2": 6.651678436014861,
  "solvent_logP": -0.2956000000000001,
  "solvent_TPSA": 20.310000000000002,
  "solvent_HBA": 1.0,
  "solvent_HBD": 0.0,
  "solvent_FractionCSP3": 0.6666666666666666,
  "solvent_MolMR": 19.750999999999998,
  "solvent_LabuteASA": 31.390491026869903,
  "solvent_NumRotatableBonds": 1.0,
  "solvent_RingCount": 0.0,
  "solvent_HeavyAtomCount": 5.0
}

File: dump/database_json/polymerization_10.1002_pol.1977.160150815_3.json
{
  "monomer1": "Acrylonitrile",
  "monomer2": "p-Chlorophenyl acrylate",
  "r_values": {
    "constant_1": 0.33,
    "constant_2": 0.94
  },
  "conf_intervals": {
    "constant_conf_1": 0.03,
    "constant_conf_2": 0.02
  },
  "temperature": 60.0,
  "temperature_unit": "°C",
  "solvent": "CN(C)C=O",
  "method": "solvent",
  "r-product": null,
  "source": "https://doi.org/10.1002/pol.1977.160150815",
  "calculation_method": "Kelen-Tudos",
  "polymerization_type": "free radical",
  "logP": -0.2956000000000001,
  "monomer1_smiles": "C=CC#N",
  "monomer2_smiles": "C=CC(=O)Oc1ccc(Cl)cc1",
  "polytype_emb_1": 7.496725795633088,
  "polytype_emb_2": -0.4631906941937577,
  "method_emb_1": 6.958462891419976,
  "method_emb_2": 6.651678436014861,
  "solvent_logP": -0.2956000000000001,
  "solvent_TPSA": 20.310000000000002,
  "solvent_HBA": 1.0,
  "solvent_HBD": 0.0,
  "solvent_FractionCSP3": 0.6666666666666666,
  "solvent_MolMR": 19.750999999999998,
  "solvent_LabuteASA": 31.390491026869903,
  "solvent_NumRotatableBonds": 1.0,
  "solvent_RingCount": 0.0,
  "solvent_HeavyAtomCount": 5.0
}

File: dump/database_json/polymerization_10.1002_pol.1977.160150815_5.json
{
  "monomer1": "Acrylonitrile",
  "monomer2": "Phenyl acrylate",
  "r_values": {
    "constant_1": 0.46,
    "constant_2": 0.36
  },
  "conf_intervals": {
    "constant_conf_1": 0.02,
    "constant_conf_2": 0.04
  },
  "temperature": 60.0,
  "temperature_unit": "°C",
  "solvent": "CN(C)C=O",
  "method": "solvent",
  "r-product": null,
  "source": "https://doi.org/10.1002/pol.1977.160150815",
  "calculation_method": "Kelen-Tudos",
  "polymerization_type": "free radical",
  "logP": -0.2956000000000001,
  "monomer1_smiles": "C=CC#N",
  "monomer2_smiles": "C=CC(=O)Oc1ccccc1",
  "polytype_emb_1": 7.496725795633088,
  "polytype_emb_2": -0.4631906941937577,
  "method_emb_1": 6.958462891419976,
  "method_emb_2": 6.651678436014861,
  "solvent_logP": -0.2956000000000001,
  "solvent_TPSA": 20.310000000000002,
  "solvent_HBA": 1.0,
  "solvent_HBD": 0.0,
  "solvent_FractionCSP3": 0.6666666666666666,
  "solvent_MolMR": 19.750999999999998,
  "solvent_LabuteASA": 31.390491026869896,
  "solvent_NumRotatableBonds": 1.0,
  "solvent_RingCount": 0.0,
  "solvent_HeavyAtomCount": 5.0
}

File: dump/database_json/polymerization_10.1002_pol.1977.160150815_6.json
{
  "monomer1": "Acrylonitrile",
  "monomer2": "m-Chlorophenyl acrylate",
  "r_values": {
    "constant_1": 1.26,
    "constant_2": 0.86
  },
  "conf_intervals": {
    "constant_conf_1": 0.05,
    "constant_conf_2": 0.05
  },
  "temperature": 60.0,
  "temperature_unit": "°C",
  "solvent": "CN(C)C=O",
  "method": "solvent",
  "r-product": null,
  "source": "https://doi.org/10.1002/pol.1977.160150815",
  "calculation_method": "Kelen-Tudos",
  "polymerization_type": "free radical",
  "logP": -0.2956000000000001,
  "monomer1_smiles": "C=CC#N",
  "monomer2_smiles": "C=CC(=O)Oc1cccc(Cl)c1",
  "polytype_emb_1": 7.496725795633088,
  "polytype_emb_2": -0.4631906941937577,
  "method_emb_1": 6.958462891419976,
  "method_emb_2": 6.651678436014861,
  "solvent_logP": -0.2956000000000001,
  "solvent_TPSA": 20.310000000000002,
  "solvent_HBA": 1.0,
  "solvent_HBD": 0.0,
  "solvent_FractionCSP3": 0.6666666666666666,
  "solvent_MolMR": 19.750999999999998,
  "solvent_LabuteASA": 31.390491026869896,
  "solvent_NumRotatableBonds": 1.0,
  "solvent_RingCount": 0.0,
  "solvent_HeavyAtomCount": 5.0
}

File: dump/database_json/polymerization_10.1002_pol.1977.160150815_7.json
{
  "monomer1": "Acrylonitrile",
  "monomer2": "Phenyl acrylate",
  "r_values": {
    "constant_1": 0.46,
    "constant_2": 0.36
  },
  "conf_intervals": {
    "constant_conf_1": 0.02,
    "constant_conf_2": 0.04
  },
  "temperature": 60.0,
  "temperature_unit": "°C",
  "solvent": "CN(C)C=O",
  "method": "solvent",
  "r-product": null,
  "source": "https://doi.org/10.1002/pol.1977.160150815",
  "calculation_method": "Kelen-Tudos",
  "polymerization_type": "free radical",
  "logP": -0.2956000000000001,
  "monomer1_smiles": "C=CC#N",
  "monomer2_smiles": "C=CC(=O)Oc1ccccc1",
  "polytype_emb_1": 7.496725795633088,
  "polytype_emb_2": -0.4631906941937577,
  "method_emb_1": 6.958462891419976,
  "method_emb_2": 6.651678436014861,
  "solvent_logP": -0.2956000000000001,
  "solvent_TPSA": 20.310000000000002,
  "solvent_HBA": 1.0,
  "solvent_HBD": 0.0,
  "solvent_FractionCSP3": 0.6666666666666666,
  "solvent_MolMR": 19.750999999999998,
  "solvent_LabuteASA": 31.390491026869903,
  "solvent_NumRotatableBonds": 1.0,
  "solvent_RingCount": 0.0,
  "solvent_HeavyAtomCount": 5.0
}

File: dump/database_json/polymerization_10.1002_pol.1977.160150815_8.json
{
  "monomer1": "Acrylonitrile",
  "monomer2": "p-Cresyl acrylate",
  "r_values": {
    "constant_1": 0.73,
    "constant_2": 0.8
  },
  "conf_intervals": {
    "constant_conf_1": 0.02,
    "constant_conf_2": 0.02
  },
  "temperature": 60.0,
  "temperature_unit": "°C",
  "solvent": "CN(C)C=O",
  "method": "solvent",
  "r-product": null,
  "source": "https://doi.org/10.1002/pol.1977.160150815",
  "calculation_method": "Kelen-Tudos",
  "polymerization_type": "free radical",
  "logP": -0.2956000000000001,
  "monomer1_smiles": "C=CC#N",
  "monomer2_smiles": "C=CC(=O)Oc1ccc(C)cc1",
  "polytype_emb_1": 7.496725795633088,
  "polytype_emb_2": -0.4631906941937577,
  "method_emb_1": 6.958462891419976,
  "method_emb_2": 6.651678436014861,
  "solvent_logP": -0.2956000000000001,
  "solvent_TPSA": 20.310000000000002,
  "solvent_HBA": 1.0,
  "solvent_HBD": 0.0,
  "solvent_FractionCSP3": 0.6666666666666666,
  "solvent_MolMR": 19.750999999999998,
  "solvent_LabuteASA": 31.390491026869903,
  "solvent_NumRotatableBonds": 1.0,
  "solvent_RingCount": 0.0,
  "solvent_HeavyAtomCount": 5.0
}

File: dump/database_json/polymerization_10.1002_pol.1977.170150106_1.json
{
  "monomer1": "acrylonitrile",
  "monomer2": "vinyl trichloroacetate",
  "r_values": {
    "constant_1": 7.13,
    "constant_2": 0.06
  },
  "conf_intervals": {
    "constant_conf_1": 0.25,
    "constant_conf_2": 0.015
  },
  "temperature": 60.0,
  "temperature_unit": "°C",
  "solvent": "CN(C)C=O",
  "method": "solvent",
  "r-product": null,
  "source": "https://doi.org/10.1002/pol.1977.170150106",
  "calculation_method": "Kelen-Tudos",
  "polymerization_type": "free radical",
  "logP": -0.2956000000000001,
  "publication_year": 1977,
  "monomer1_smiles": "C=CC#N",
  "monomer2_smiles": "C=COC(=O)C(Cl)(Cl)Cl",
  "polytype_emb_1": 7.496725795633088,
  "polytype_emb_2": -0.4631906941937577,
  "method_emb_1": 6.958462891419976,
  "method_emb_2": 6.651678436014861,
  "solvent_logP": -0.2956000000000001,
  "solvent_TPSA": 20.310000000000002,
  "solvent_HBA": 1.0,
  "solvent_HBD": 0.0,
  "solvent_FractionCSP3": 0.6666666666666666,
  "solvent_MolMR": 19.750999999999998,
  "solvent_LabuteASA": 31.390491026869896,
  "solvent_NumRotatableBonds": 1.0,
  "solvent_RingCount": 0.0,
  "solvent_HeavyAtomCount": 5.0
}

File: dump/database_json/polymerization_10.1002_pol.1977.170150106_10.json
{
  "monomer1": "acrylonitrile",
  "monomer2": "vinyl dichloroacetate",
  "r_values": {
    "constant_1": 6.97,
    "constant_2": -0.013
  },
  "conf_intervals": {
    "constant_conf_1": 0.3,
    "constant_conf_2": 0.02
  },
  "temperature": 60.0,
  "temperature_unit": "°C",
  "solvent": "CN(C)C=O",
  "method": "solvent",
  "r-product": null,
  "source": "https://doi.org/10.1002/pol.1977.170150106",
  "calculation_method": "Fineman-Ross",
  "polymerization_type": "free radical",
  "logP": -0.2956000000000001,
  "monomer1_smiles": "C=CC#N",
  "monomer2_smiles": "C=COC(=O)C(Cl)Cl",
  "polytype_emb_1": 7.496725795633088,
  "polytype_emb_2": -0.4631906941937577,
  "method_emb_1": 6.958462891419976,
  "method_emb_2": 6.651678436014861,
  "solvent_logP": -0.2956000000000001,
  "solvent_TPSA": 20.310000000000002,
  "solvent_HBA": 1.0,
  "solvent_HBD": 0.0,
  "solvent_FractionCSP3": 0.6666666666666666,
  "solvent_MolMR": 19.750999999999998,
  "solvent_LabuteASA": 31.390491026869896,
  "solvent_NumRotatableBonds": 1.0,
  "solvent_RingCount": 0.0,
  "solvent_HeavyAtomCount": 5.0
}

File: dump/database_json/polymerization_10.1002_pol.1977.170150106_11.json
{
  "monomer1": "acrylonitrile",
  "monomer2": "vinyl trichloroacetate",
  "r_values": {
    "constant_1": 7.13,
    "constant_2": 0.06
  },
  "conf_intervals": {
    "constant_conf_1": 0.25,
    "constant_conf_2": 0.015
  },
  "temperature": 60.0,
  "temperature_unit": "°C",
  "solvent": "CN(C)C=O",
  "method": "solvent",
  "r-product": null,
  "source": "https://doi.org/10.1002/pol.1977.170150106",
  "calculation_method": "Kelen-Tudos",
  "polymerization_type": "free radical",
  "logP": -0.2956000000000001,
  "monomer1_smiles": "C=CC#N",
  "monomer2_smiles": "C=COC(=O)C(Cl)(Cl)Cl",
  "polytype_emb_1": 7.496725795633088,
  "polytype_emb_2": -0.4631906941937577,
  "method_emb_1": 6.958462891419976,
  "method_emb_2": 6.651678436014861,
  "solvent_logP": -0.2956000000000001,
  "solvent_TPSA": 20.310000000000002,
  "solvent_HBA": 1.0,
  "solvent_HBD": 0.0,
  "solvent_FractionCSP3": 0.6666666666666666,
  "solvent_MolMR": 19.750999999999998,
  "solvent_LabuteASA": 31.390491026869903,
  "solvent_NumRotatableBonds": 1.0,
  "solvent_RingCount": 0.0,
  "solvent_HeavyAtomCount": 5.0
}

File: dump/database_json/polymerization_10.1002_pol.1977.170150106_12.json
{
  "monomer1": "acrylonitrile",
  "monomer2": "vinyl trichloroacetate",
  "r_values": {
    "constant_1": 6.97,
    "constant_2": -0.16
  },
  "conf_intervals": {
    "constant_conf_1": 0.3,
    "constant_conf_2": 0.08
  },
  "temperature": 60.0,
  "temperature_unit": "°C",
  "solvent": "CN(C)C=O",
  "method": "solvent",
  "r-product": null,
  "source": "https://doi.org/10.1002/pol.1977.170150106",
  "calculation_method": "Fineman-Ross",
  "polymerization_type": "free radical",
  "logP": -0.2956000000000001,
  "monomer1_smiles": "C=CC#N",
  "monomer2_smiles": "C=COC(=O)C(Cl)(Cl)Cl",
  "polytype_emb_1": 7.496725795633088,
  "polytype_emb_2": -0.4631906941937577,
  "method_emb_1": 6.958462891419976,
  "method_emb_2": 6.651678436014861,
  "solvent_logP": -0.2956000000000001,
  "solvent_TPSA": 20.310000000000002,
  "solvent_HBA": 1.0,
  "solvent_HBD": 0.0,
  "solvent_FractionCSP3": 0.6666666666666666,
  "solvent_MolMR": 19.750999999999998,
  "solvent_LabuteASA": 31.390491026869896,
  "solvent_NumRotatableBonds": 1.0,
  "solvent_RingCount": 0.0,
  "solvent_HeavyAtomCount": 5.0
}

File: dump/database_json/polymerization_10.1002_pol.1977.170150106_2.json
{
  "monomer1": "acrylonitrile",
  "monomer2": "vinyl dichloroacetate",
  "r_values": {
    "constant_1": 6.97,
    "constant_2": -0.013
  },
  "conf_intervals": {
    "constant_conf_1": 0.3,
    "constant_conf_2": 0.02
  },
  "temperature": 60.0,
  "temperature_unit": "°C",
  "solvent": "CN(C)C=O",
  "method": "solvent",
  "r-product": null,
  "source": "https://doi.org/10.1002/pol.1977.170150106",
  "calculation_method": "Fineman-Ross",
  "polymerization_type": "free radical",
  "logP": -0.2956000000000001,
  "monomer1_smiles": "C=CC#N",
  "monomer2_smiles": "C=COC(=O)C(Cl)Cl",
  "polytype_emb_1": 7.496725795633088,
  "polytype_emb_2": -0.4631906941937577,
  "method_emb_1": 6.958462891419976,
  "method_emb_2": 6.651678436014861,
  "solvent_logP": -0.2956000000000001,
  "solvent_TPSA": 20.310000000000002,
  "solvent_HBA": 1.0,
  "solvent_HBD": 0.0,
  "solvent_FractionCSP3": 0.6666666666666666,
  "solvent_MolMR": 19.750999999999998,
  "solvent_LabuteASA": 31.390491026869903,
  "solvent_NumRotatableBonds": 1.0,
  "solvent_RingCount": 0.0,
  "solvent_HeavyAtomCount": 5.0
}

File: dump/database_json/polymerization_10.1002_pol.1977.170150106_3.json
{
  "monomer1": "acrylonitrile",
  "monomer2": "vinyl dichloroacetate",
  "r_values": {
    "constant_1": 7.0,
    "constant_2": 0.05
  },
  "conf_intervals": {
    "constant_conf_1": 0.25,
    "constant_conf_2": 0.015
  },
  "temperature": 60.0,
  "temperature_unit": "°C",
  "solvent": "CN(C)C=O",
  "method": "solvent",
  "r-product": null,
  "source": "https://doi.org/10.1002/pol.1977.170150106",
  "calculation_method": "Kelen-Tudos",
  "polymerization_type": "free radical",
  "logP": -0.2956000000000001,
  "monomer1_smiles": "C=CC#N",
  "monomer2_smiles": "C=COC(=O)C(Cl)Cl",
  "polytype_emb_1": 7.496725795633088,
  "polytype_emb_2": -0.4631906941937577,
  "method_emb_1": 6.958462891419976,
  "method_emb_2": 6.651678436014861,
  "solvent_logP": -0.2956000000000001,
  "solvent_TPSA": 20.310000000000002,
  "solvent_HBA": 1.0,
  "solvent_HBD": 0.0,
  "solvent_FractionCSP3": 0.6666666666666666,
  "solvent_MolMR": 19.750999999999998,
  "solvent_LabuteASA": 31.390491026869903,
  "solvent_NumRotatableBonds": 1.0,
  "solvent_RingCount": 0.0,
  "solvent_HeavyAtomCount": 5.0
}

File: dump/database_json/polymerization_10.1002_pol.1977.170150106_4.json
{
  "monomer1": "acrylonitrile",
  "monomer2": "vinyl chloroacetate",
  "r_values": {
    "constant_1": 3.93,
    "constant_2": 0.019
  },
  "conf_intervals": {
    "constant_conf_1": 0.2,
    "constant_conf_2": 0.01
  },
  "temperature": 60.0,
  "temperature_unit": "°C",
  "solvent": "CN(C)C=O",
  "method": "solvent",
  "r-product": null,
  "source": "https://doi.org/10.1002/pol.1977.170150106",
  "calculation_method": "Fineman-Ross",
  "polymerization_type": "free radical",
  "logP": -0.2956000000000001,
  "monomer1_smiles": "C=CC#N",
  "monomer2_smiles": "C=COC(=O)CCl",
  "polytype_emb_1": 7.496725795633088,
  "polytype_emb_2": -0.4631906941937577,
  "method_emb_1": 6.958462891419976,
  "method_emb_2": 6.651678436014861,
  "solvent_logP": -0.2956000000000001,
  "solvent_TPSA": 20.310000000000002,
  "solvent_HBA": 1.0,
  "solvent_HBD": 0.0,
  "solvent_FractionCSP3": 0.6666666666666666,
  "solvent_MolMR": 19.750999999999998,
  "solvent_LabuteASA": 31.390491026869903,
  "solvent_NumRotatableBonds": 1.0,
  "solvent_RingCount": 0.0,
  "solvent_HeavyAtomCount": 5.0
}

File: dump/database_json/polymerization_10.1002_pol.1977.170150106_5.json
{
  "monomer1": "acrylonitrile",
  "monomer2": "vinyl chloroacetate",
  "r_values": {
    "constant_1": 4.05,
    "constant_2": 0.001
  },
  "conf_intervals": {
    "constant_conf_1": 0.1,
    "constant_conf_2": 0.001
  },
  "temperature": 60.0,
  "temperature_unit": "°C",
  "solvent": "CN(C)C=O",
  "method": "solvent",
  "r-product": null,
  "source": "https://doi.org/10.1002/pol.1977.170150106",
  "calculation_method": "Kelen-Tudos",
  "polymerization_type": "free radical",
  "logP": -0.2956000000000001,
  "publication_year": 1977,
  "monomer1_smiles": "C=CC#N",
  "monomer2_smiles": "C=COC(=O)CCl",
  "polytype_emb_1": 7.496725795633088,
  "polytype_emb_2": -0.4631906941937577,
  "method_emb_1": 6.958462891419976,
  "method_emb_2": 6.651678436014861,
  "solvent_logP": -0.2956000000000001,
  "solvent_TPSA": 20.310000000000002,
  "solvent_HBA": 1.0,
  "solvent_HBD": 0.0,
  "solvent_FractionCSP3": 0.6666666666666666,
  "solvent_MolMR": 19.750999999999998,
  "solvent_LabuteASA": 31.390491026869896,
  "solvent_NumRotatableBonds": 1.0,
  "solvent_RingCount": 0.0,
  "solvent_HeavyAtomCount": 5.0
}

File: dump/database_json/polymerization_10.1002_pol.1977.170150106_6.json
{
  "monomer1": "acrylonitrile",
  "monomer2": "vinyl trichloroacetate",
  "r_values": {
    "constant_1": 6.97,
    "constant_2": -0.16
  },
  "conf_intervals": {
    "constant_conf_1": 0.3,
    "constant_conf_2": 0.08
  },
  "temperature": 60.0,
  "temperature_unit": "°C",
  "solvent": "CN(C)C=O",
  "method": "solvent",
  "r-product": null,
  "source": "https://doi.org/10.1002/pol.1977.170150106",
  "calculation_method": "Fineman-Ross",
  "polymerization_type": "free radical",
  "logP": -0.2956000000000001,
  "publication_year": 1977,
  "monomer1_smiles": "C=CC#N",
  "monomer2_smiles": "C=COC(=O)C(Cl)(Cl)Cl",
  "polytype_emb_1": 7.496725795633088,
  "polytype_emb_2": -0.4631906941937577,
  "method_emb_1": 6.958462891419976,
  "method_emb_2": 6.651678436014861,
  "solvent_logP": -0.2956000000000001,
  "solvent_TPSA": 20.310000000000002,
  "solvent_HBA": 1.0,
  "solvent_HBD": 0.0,
  "solvent_FractionCSP3": 0.6666666666666666,
  "solvent_MolMR": 19.750999999999998,
  "solvent_LabuteASA": 31.390491026869896,
  "solvent_NumRotatableBonds": 1.0,
  "solvent_RingCount": 0.0,
  "solvent_HeavyAtomCount": 5.0
}

File: dump/database_json/polymerization_10.1002_pol.1977.170150106_7.json
{
  "monomer1": "acrylonitrile",
  "monomer2": "vinyl chloroacetate",
  "r_values": {
    "constant_1": 4.05,
    "constant_2": 0.001
  },
  "conf_intervals": {
    "constant_conf_1": 0.1,
    "constant_conf_2": 0.001
  },
  "temperature": 60.0,
  "temperature_unit": "°C",
  "solvent": "CN(C)C=O",
  "method": "solvent",
  "r-product": null,
  "source": "https://doi.org/10.1002/pol.1977.170150106",
  "calculation_method": "Kelen-Tudos",
  "polymerization_type": "free radical",
  "logP": -0.2956000000000001,
  "monomer1_smiles": "C=CC#N",
  "monomer2_smiles": "C=COC(=O)CCl",
  "polytype_emb_1": 7.496725795633088,
  "polytype_emb_2": -0.4631906941937577,
  "method_emb_1": 6.958462891419976,
  "method_emb_2": 6.651678436014861,
  "solvent_logP": -0.2956000000000001,
  "solvent_TPSA": 20.310000000000002,
  "solvent_HBA": 1.0,
  "solvent_HBD": 0.0,
  "solvent_FractionCSP3": 0.6666666666666666,
  "solvent_MolMR": 19.750999999999998,
  "solvent_LabuteASA": 31.390491026869896,
  "solvent_NumRotatableBonds": 1.0,
  "solvent_RingCount": 0.0,
  "solvent_HeavyAtomCount": 5.0
}

File: dump/database_json/polymerization_10.1002_pol.1977.170150106_8.json
{
  "monomer1": "acrylonitrile",
  "monomer2": "vinyl chloroacetate",
  "r_values": {
    "constant_1": 3.93,
    "constant_2": 0.019
  },
  "conf_intervals": {
    "constant_conf_1": 0.2,
    "constant_conf_2": 0.01
  },
  "temperature": 60.0,
  "temperature_unit": "°C",
  "solvent": "CN(C)C=O",
  "method": "solvent",
  "r-product": null,
  "source": "https://doi.org/10.1002/pol.1977.170150106",
  "calculation_method": "Fineman-Ross",
  "polymerization_type": "free radical",
  "logP": -0.2956000000000001,
  "monomer1_smiles": "C=CC#N",
  "monomer2_smiles": "C=COC(=O)CCl",
  "polytype_emb_1": 7.496725795633088,
  "polytype_emb_2": -0.4631906941937577,
  "method_emb_1": 6.958462891419976,
  "method_emb_2": 6.651678436014861,
  "solvent_logP": -0.2956000000000001,
  "solvent_TPSA": 20.310000000000002,
  "solvent_HBA": 1.0,
  "solvent_HBD": 0.0,
  "solvent_FractionCSP3": 0.6666666666666666,
  "solvent_MolMR": 19.750999999999998,
  "solvent_LabuteASA": 31.390491026869896,
  "solvent_NumRotatableBonds": 1.0,
  "solvent_RingCount": 0.0,
  "solvent_HeavyAtomCount": 5.0
}

File: dump/database_json/polymerization_10.1002_pol.1977.170150106_9.json
{
  "monomer1": "acrylonitrile",
  "monomer2": "vinyl dichloroacetate",
  "r_values": {
    "constant_1": 7.0,
    "constant_2": 0.05
  },
  "conf_intervals": {
    "constant_conf_1": 0.25,
    "constant_conf_2": 0.015
  },
  "temperature": 60.0,
  "temperature_unit": "°C",
  "solvent": "CN(C)C=O",
  "method": "solvent",
  "r-product": null,
  "source": "https://doi.org/10.1002/pol.1977.170150106",
  "calculation_method": "Kelen-Tudos",
  "polymerization_type": "free radical",
  "logP": -0.2956000000000001,
  "monomer1_smiles": "C=CC#N",
  "monomer2_smiles": "C=COC(=O)C(Cl)Cl",
  "polytype_emb_1": 7.496725795633088,
  "polytype_emb_2": -0.4631906941937577,
  "method_emb_1": 6.958462891419976,
  "method_emb_2": 6.651678436014861,
  "solvent_logP": -0.2956000000000001,
  "solvent_TPSA": 20.310000000000002,
  "solvent_HBA": 1.0,
  "solvent_HBD": 0.0,
  "solvent_FractionCSP3": 0.6666666666666666,
  "solvent_MolMR": 19.750999999999998,
  "solvent_LabuteASA": 31.390491026869896,
  "solvent_NumRotatableBonds": 1.0,
  "solvent_RingCount": 0.0,
  "solvent_HeavyAtomCount": 5.0
}

File: dump/database_json/polymerization_10.1002_pol.1977.170150711_1.json
{
  "monomer1": "2-Hydroxypropyl Methacrylate",
  "monomer2": "Methyl Acrylate",
  "r_values": {
    "constant_1": 7.08,
    "constant_2": 0.01
  },
  "conf_intervals": {
    "constant_conf_1": 0.04,
    "constant_conf_2": 0.008
  },
  "temperature": 60.0,
  "temperature_unit": "°C",
  "solvent": "CCCCCCC",
  "method": "bulk",
  "r-product": null,
  "source": "https://doi.org/10.1002/pol.1977.170150711",
  "calculation_method": "intersection method",
  "polymerization_type": "free radical",
  "logP": 2.976700000000002,
  "monomer1_smiles": "C=C(C)C(=O)OCC(C)O",
  "monomer2_smiles": "C=CC(=O)OC",
  "polytype_emb_1": 7.496725795633088,
  "polytype_emb_2": -0.4631906941937577,
  "method_emb_1": -7.23088245290138,
  "method_emb_2": -0.5848044902383194,
  "solvent_logP": 2.976700000000002,
  "solvent_TPSA": 0.0,
  "solvent_HBA": 0.0,
  "solvent_HBD": 0.0,
  "solvent_FractionCSP3": 1.0,
  "solvent_MolMR": 34.432999999999986,
  "solvent_LabuteASA": 46.92890371420919,
  "solvent_NumRotatableBonds": 4.0,
  "solvent_RingCount": 0.0,
  "solvent_HeavyAtomCount": 7.0
}
