Repository: lamalab-org/copolymer-reactivity

# copolymer-reactivity

A condition-aware machine-learning model and FastAPI service that predicts the **microstructure of radical copolymers** — *alternating*, *random*, or *gradient* — from two monomer structures and the reaction conditions (solvent, temperature, polymerisation mechanism), backed by a curated literature dataset of **3,791 copolymerisations from 1,206 publications**.

The model is served live at <https://polycarp.cheminfo.org> (web UI: [cheminfo-py/polycarp.cheminfo.org](https://github.com/cheminfo-py/polycarp.cheminfo.org)).

File: dump/database_json/polymerization_10.1002_pol.1977.170150711_10.json
{
  "monomer1": "2-Hydroxypropyl Methacrylate",
  "monomer2": "Methyl Acrylate",
  "r_values": {
    "constant_1": 7.045,
    "constant_2": 0.013
  },
  "conf_intervals": {
    "constant_conf_1": null,
    "constant_conf_2": null
  },
  "temperature": 60.0,
  "temperature_unit": "°C",
  "solvent": "CCCCCCC",
  "method": "bulk",
  "r-product": null,
  "source": "https://doi.org/10.1002/pol.1977.170150711",
  "calculation_method": "Fineman Ross method",
  "polymerization_type": "free radical",
  "logP": 2.976700000000002,
  "monomer1_smiles": "C=C(C)C(=O)OCC(C)O",
  "monomer2_smiles": "C=CC(=O)OC",
  "polytype_emb_1": 7.496725795633088,
  "polytype_emb_2": -0.4631906941937577,
  "method_emb_1": -7.23088245290138,
  "method_emb_2": -0.5848044902383194,
  "solvent_logP": 2.976700000000002,
  "solvent_TPSA": 0.0,
  "solvent_HBA": 0.0,
  "solvent_HBD": 0.0,
  "solvent_FractionCSP3": 1.0,
  "solvent_MolMR": 34.432999999999986,
  "solvent_LabuteASA": 46.92890371420919,
  "solvent_NumRotatableBonds": 4.0,
  "solvent_RingCount": 0.0,
  "solvent_HeavyAtomCount": 7.0
}

File: dump/database_json/polymerization_10.1002_pol.1977.170150711_11.json
{
  "monomer1": "2-Hydroxypropyl Methacrylate",
  "monomer2": "Ethyl Acrylate",
  "r_values": {
    "constant_1": 12.56,
    "constant_2": 0.24
  },
  "conf_intervals": {
    "constant_conf_1": 0.1,
    "constant_conf_2": 0.1
  },
  "temperature": 60.0,
  "temperature_unit": "°C",
  "solvent": "CCCCCCC",
  "method": "bulk",
  "r-product": null,
  "source": "https://doi.org/10.1002/pol.1977.170150711",
  "calculation_method": "intersection method",
  "polymerization_type": "free radical",
  "logP": 2.976700000000002,
  "monomer1_smiles": "C=C(C)C(=O)OCC(C)O",
  "monomer2_smiles": "C=CC(=O)OCC",
  "polytype_emb_1": 7.496725795633088,
  "polytype_emb_2": -0.4631906941937577,
  "method_emb_1": -7.23088245290138,
  "method_emb_2": -0.5848044902383194,
  "solvent_logP": 2.976700000000002,
  "solvent_TPSA": 0.0,
  "solvent_HBA": 0.0,
  "solvent_HBD": 0.0,
  "solvent_FractionCSP3": 1.0,
  "solvent_MolMR": 34.432999999999986,
  "solvent_LabuteASA": 46.92890371420919,
  "solvent_NumRotatableBonds": 4.0,
  "solvent_RingCount": 0.0,
  "solvent_HeavyAtomCount": 7.0
}

File: dump/database_json/polymerization_10.1002_pol.1977.170150711_15.json
{
  "monomer1": "2-Hydroxypropyl Methacrylate",
  "monomer2": "Methyl Methacrylate",
  "r_values": {
    "constant_1": 1.16,
    "constant_2": 0.43
  },
  "conf_intervals": {
    "constant_conf_1": 0.04,
    "constant_conf_2": 0.02
  },
  "temperature": 60.0,
  "temperature_unit": "°C",
  "solvent": "ClC(Cl)(Cl)Cl",
  "method": "bulk",
  "r-product": null,
  "source": "https://doi.org/10.1002/pol.1977.170150711",
  "calculation_method": "intersection method",
  "polymerization_type": "free radical",
  "logP": 2.5529,
  "monomer1_smiles": "C=C(C)C(=O)OCC(C)O",
  "monomer2_smiles": "C=C(C)C(=O)OC",
  "polytype_emb_1": 7.496725795633088,
  "polytype_emb_2": -0.4631906941937577,
  "method_emb_1": -7.23088245290138,
  "method_emb_2": -0.5848044902383194,
  "solvent_logP": 2.5529,
  "solvent_TPSA": 0.0,
  "solvent_HBA": 0.0,
  "solvent_HBD": 0.0,
  "solvent_FractionCSP3": 1.0,
  "solvent_MolMR": 26.143,
  "solvent_LabuteASA": 49.952315935356246,
  "solvent_NumRotatableBonds": 0.0,
  "solvent_RingCount": 0.0,
  "solvent_HeavyAtomCount": 5.0
}

File: dump/database_json/polymerization_10.1002_pol.1977.170150711_16.json
{
  "monomer1": "2-Hydroxypropyl Methacrylate",
  "monomer2": "Methyl Methacrylate",
  "r_values": {
    "constant_1": 1.122,
    "constant_2": 0.486
  },
  "conf_intervals": {
    "constant_conf_1": null,
    "constant_conf_2": null
  },
  "temperature": 60.0,
  "temperature_unit": "°C",
  "solvent": "ClC(Cl)(Cl)Cl",
  "method": "bulk",
  "r-product": null,
  "source": "https://doi.org/10.1002/pol.1977.170150711",
  "calculation_method": "Fineman Ross method",
  "polymerization_type": "free radical",
  "logP": 2.5529,
  "monomer1_smiles": "C=C(C)C(=O)OCC(C)O",
  "monomer2_smiles": "C=C(C)C(=O)OC",
  "polytype_emb_1": 7.496725795633088,
  "polytype_emb_2": -0.4631906941937577,
  "method_emb_1": -7.23088245290138,
  "method_emb_2": -0.5848044902383194,
  "solvent_logP": 2.5529,
  "solvent_TPSA": 0.0,
  "solvent_HBA": 0.0,
  "solvent_HBD": 0.0,
  "solvent_FractionCSP3": 1.0,
  "solvent_MolMR": 26.143,
  "solvent_LabuteASA": 49.952315935356246,
  "solvent_NumRotatableBonds": 0.0,
  "solvent_RingCount": 0.0,
  "solvent_HeavyAtomCount": 5.0
}

File: dump/database_json/polymerization_10.1002_pol.1977.170150711_2.json
{
  "monomer1": "2-Hydroxypropyl Methacrylate",
  "monomer2": "n-Butyl Acrylate",
  "r_values": {
    "constant_1": 5.17,
    "constant_2": 0.19
  },
  "conf_intervals": {
    "constant_conf_1": null,
    "constant_conf_2": null
  },
  "temperature": 60.0,
  "temperature_unit": "°C",
  "solvent": "CCCCCCC",
  "method": "bulk",
  "r-product": null,
  "source": "https://doi.org/10.1002/pol.1977.170150711",
  "calculation_method": "Fineman Ross method",
  "polymerization_type": "free radical",
  "logP": 2.976700000000002,
  "monomer1_smiles": "C=C(C)C(=O)OCC(C)O",
  "monomer2_smiles": "C=CC(=O)OCCCC",
  "polytype_emb_1": 7.496725795633088,
  "polytype_emb_2": -0.4631906941937577,
  "method_emb_1": -7.23088245290138,
  "method_emb_2": -0.5848044902383194,
  "solvent_logP": 2.976700000000002,
  "solvent_TPSA": 0.0,
  "solvent_HBA": 0.0,
  "solvent_HBD": 0.0,
  "solvent_FractionCSP3": 1.0,
  "solvent_MolMR": 34.432999999999986,
  "solvent_LabuteASA": 46.92890371420919,
  "solvent_NumRotatableBonds": 4.0,
  "solvent_RingCount": 0.0,
  "solvent_HeavyAtomCount": 7.0
}

File: dump/database_json/polymerization_10.1002_pol.1977.170150711_4.json
{
  "monomer1": "2-Hydroxypropyl Methacrylate",
  "monomer2": "Ethyl Acrylate",
  "r_values": {
    "constant_1": 13.038,
    "constant_2": 0.33
  },
  "conf_intervals": {
    "constant_conf_1": null,
    "constant_conf_2": null
  },
  "temperature": 60.0,
  "temperature_unit": "°C",
  "solvent": "CCCCCCC",
  "method": "bulk",
  "r-product": null,
  "source": "https://doi.org/10.1002/pol.1977.170150711",
  "calculation_method": "Fineman Ross method",
  "polymerization_type": "free radical",
  "logP": 2.976700000000002,
  "monomer1_smiles": "C=C(C)C(=O)OCC(C)O",
  "monomer2_smiles": "C=CC(=O)OCC",
  "polytype_emb_1": 7.496725795633088,
  "polytype_emb_2": -0.4631906941937577,
  "method_emb_1": -7.23088245290138,
  "method_emb_2": -0.5848044902383194,
  "solvent_logP": 2.976700000000002,
  "solvent_TPSA": 0.0,
  "solvent_HBA": 0.0,
  "solvent_HBD": 0.0,
  "solvent_FractionCSP3": 1.0,
  "solvent_MolMR": 34.432999999999986,
  "solvent_LabuteASA": 46.92890371420919,
  "solvent_NumRotatableBonds": 4.0,
  "solvent_RingCount": 0.0,
  "solvent_HeavyAtomCount": 7.0
}

File: dump/database_json/polymerization_10.1002_pol.1977.170150711_6.json
{
  "monomer1": "2-Hydroxypropyl Methacrylate",
  "monomer2": "n-Butyl Acrylate",
  "r_values": {
    "constant_1": 5.3,
    "constant_2": 0.22
  },
  "conf_intervals": {
    "constant_conf_1": 0.04,
    "constant_conf_2": 0.02
  },
  "temperature": 60.0,
  "temperature_unit": "°C",
  "solvent": "CCCCCCC",
  "method": "bulk",
  "r-product": null,
  "source": "https://doi.org/10.1002/pol.1977.170150711",
  "calculation_method": "intersection method",
  "polymerization_type": "free radical",
  "logP": 2.976700000000002,
  "monomer1_smiles": "C=C(C)C(=O)OCC(C)O",
  "monomer2_smiles": "C=CC(=O)OCCCC",
  "polytype_emb_1": 7.496725795633088,
  "polytype_emb_2": -0.4631906941937577,
  "method_emb_1": -7.23088245290138,
  "method_emb_2": -0.5848044902383194,
  "solvent_logP": 2.976700000000002,
  "solvent_TPSA": 0.0,
  "solvent_HBA": 0.0,
  "solvent_HBD": 0.0,
  "solvent_FractionCSP3": 1.0,
  "solvent_MolMR": 34.432999999999986,
  "solvent_LabuteASA": 46.92890371420919,
  "solvent_NumRotatableBonds": 4.0,
  "solvent_RingCount": 0.0,
  "solvent_HeavyAtomCount": 7.0
}

File: dump/database_json/polymerization_10.1002_pol.1977.170150915_1.json
{
  "monomer1": "Muconic acid",
  "monomer2": "Acrylonitrile",
  "r_values": {
    "constant_1": 4.0,
    "constant_2": 0.2
  },
  "conf_intervals": {
    "constant_conf_1": null,
    "constant_conf_2": null
  },
  "temperature": 50.0,
  "temperature_unit": "°C",
  "solvent": "CS(C)=O",
  "method": "solvent",
  "r-product": null,
  "source": "https://doi.org/10.1002/pol.1977.170150915",
  "calculation_method": "curve-fitting and Fineman-Ross",
  "polymerization_type": "radical",
  "logP": -0.005299999999999971,
  "monomer1_smiles": "O=C(O)/C=C/C=C/C(=O)O",
  "monomer2_smiles": "C=CC#N",
  "polytype_emb_1": 2.232015378422759,
  "polytype_emb_2": 4.6151798364176715,
  "method_emb_1": 6.958462891419976,
  "method_emb_2": 6.651678436014861,
  "solvent_logP": -0.005299999999999971,
  "solvent_TPSA": 17.07,
  "solvent_HBA": 1.0,
  "solvent_HBD": 0.0,
  "solvent_FractionCSP3": 1.0,
  "solvent_MolMR": 19.990399999999998,
  "solvent_LabuteASA": 28.478447345802074,
  "solvent_NumRotatableBonds": 0.0,
  "solvent_RingCount": 0.0,
  "solvent_HeavyAtomCount": 4.0
}

File: dump/database_json/polymerization_10.1002_pol.1977.170150915_10.json
{
  "monomer1": "Ethyl muconate",
  "monomer2": "Acrylonitrile",
  "r_values": {
    "constant_1": 3.2,
    "constant_2": 0.3
  },
  "conf_intervals": {
    "constant_conf_1": null,
    "constant_conf_2": null
  },
  "temperature": 20.0,
  "temperature_unit": "°C",
  "solvent": "Cc1ccccc1",
  "method": "solvent",
  "r-product": null,
  "source": "https://doi.org/10.1002/pol.1977.170150915",
  "calculation_method": "Fineman-Ross",
  "polymerization_type": "radical",
  "logP": 1.99502,
  "monomer1_smiles": "CCOC(=O)/C=C/C=C/C(=O)[O-]",
  "monomer2_smiles": "C=CC#N",
  "polytype_emb_1": 2.232015378422759,
  "polytype_emb_2": 4.6151798364176715,
  "method_emb_1": 6.958462891419976,
  "method_emb_2": 6.651678436014861,
  "solvent_logP": 1.99502,
  "solvent_TPSA": 0.0,
  "solvent_HBA": 0.0,
  "solvent_HBD": 0.0,
  "solvent_FractionCSP3": 0.14285714285714285,
  "solvent_MolMR": 31.17899999999999,
  "solvent_LabuteASA": 43.79634523389357,
  "solvent_NumRotatableBonds": 0.0,
  "solvent_RingCount": 1.0,
  "solvent_HeavyAtomCount": 7.0
}

File: dump/database_json/polymerization_10.1002_pol.1977.170150915_3.json
{
  "monomer1": "Ethyl muconate",
  "monomer2": "2-vinylpyridine",
  "r_values": {
    "constant_1": 0.8,
    "constant_2": 0.4
  },
  "conf_intervals": {
    "constant_conf_1": null,
    "constant_conf_2": null
  },
  "temperature": 20.0,
  "temperature_unit": "°C",
  "solvent": "Cc1ccccc1",
  "method": "solvent",
  "r-product": null,
  "source": "https://doi.org/10.1002/pol.1977.170150915",
  "calculation_method": "Fineman-Ross",
  "polymerization_type": "radical",
  "logP": 1.99502,
  "monomer1_smiles": "CCOC(=O)/C=C/C=C/C(=O)[O-]",
  "monomer2_smiles": "C=Cc1ccccn1",
  "polytype_emb_1": 2.232015378422759,
  "polytype_emb_2": 4.6151798364176715,
  "method_emb_1": 6.958462891419976,
  "method_emb_2": 6.651678436014861,
  "solvent_logP": 1.99502,
  "solvent_TPSA": 0.0,
  "solvent_HBA": 0.0,
  "solvent_HBD": 0.0,
  "solvent_FractionCSP3": 0.14285714285714285,
  "solvent_MolMR": 31.17899999999999,
  "solvent_LabuteASA": 43.79634523389357,
  "solvent_NumRotatableBonds": 0.0,
  "solvent_RingCount": 1.0,
  "solvent_HeavyAtomCount": 7.0
}

File: dump/database_json/polymerization_10.1002_pol.1977.170150915_6.json
{
  "monomer1": "Muconic acid",
  "monomer2": "Styrene",
  "r_values": {
    "constant_1": 0.52,
    "constant_2": 0.15
  },
  "conf_intervals": {
    "constant_conf_1": null,
    "constant_conf_2": null
  },
  "temperature": 50.0,
  "temperature_unit": "°C",
  "solvent": "CS(C)=O",
  "method": "solvent",
  "r-product": null,
  "source": "https://doi.org/10.1002/pol.1977.170150915",
  "calculation_method": "curve-fitting and Fineman-Ross",
  "polymerization_type": "radical",
  "logP": -0.005299999999999971,
  "monomer1_smiles": "O=C(O)/C=C/C=C/C(=O)O",
  "monomer2_smiles": "C=Cc1ccccc1",
  "polytype_emb_1": 2.232015378422759,
  "polytype_emb_2": 4.6151798364176715,
  "method_emb_1": 6.958462891419976,
  "method_emb_2": 6.651678436014861,
  "solvent_logP": -0.005299999999999971,
  "solvent_TPSA": 17.07,
  "solvent_HBA": 1.0,
  "solvent_HBD": 0.0,
  "solvent_FractionCSP3": 1.0,
  "solvent_MolMR": 19.990399999999998,
  "solvent_LabuteASA": 28.478447345802074,
  "solvent_NumRotatableBonds": 0.0,
  "solvent_RingCount": 0.0,
  "solvent_HeavyAtomCount": 4.0
}

File: dump/database_json/polymerization_10.1002_pol.1977.170150915_8.json
{
  "monomer1": "Ethyl muconate",
  "monomer2": "Styrene",
  "r_values": {
    "constant_1": 0.56,
    "constant_2": 0.12
  },
  "conf_intervals": {
    "constant_conf_1": null,
    "constant_conf_2": null
  },
  "temperature": 50.0,
  "temperature_unit": "°C",
  "solvent": "c1ccccc1",
  "method": "solvent",
  "r-product": null,
  "source": "https://doi.org/10.1002/pol.1977.170150915",
  "calculation_method": "Fineman-Ross",
  "polymerization_type": "radical",
  "logP": 1.6866,
  "monomer1_smiles": "CCOC(=O)/C=C/C=C/C(=O)[O-]",
  "monomer2_smiles": "C=Cc1ccccc1",
  "polytype_emb_1": 2.232015378422759,
  "polytype_emb_2": 4.6151798364176715,
  "method_emb_1": 6.958462891419976,
  "method_emb_2": 6.651678436014861,
  "solvent_logP": 1.6866,
  "solvent_TPSA": 0.0,
  "solvent_HBA": 0.0,
  "solvent_HBD": 0.0,
  "solvent_FractionCSP3": 0.0,
  "solvent_MolMR": 26.441999999999993,
  "solvent_LabuteASA": 37.43140311949697,
  "solvent_NumRotatableBonds": 0.0,
  "solvent_RingCount": 1.0,
  "solvent_HeavyAtomCount": 6.0
}

File: dump/database_json/polymerization_10.1002_pol.1978.130160503_1.json
{
  "monomer1": "1-vinylimidazole",
  "monomer2": "styrene",
  "r_values": {
    "constant_1": 0.1,
    "constant_2": 10.0
  },
  "conf_intervals": {
    "constant_conf_1": 0.02,
    "constant_conf_2": 0.2
  },
  "temperature": 60.0,
  "temperature_unit": "°C",
  "solvent": null,
  "method": "bulk",
  "r-product": null,
  "source": "https://doi.org/10.1002/pol.1978.130160503",
  "calculation_method": "Fineman-Ross",
  "polymerization_type": "free radical",
  "monomer1_smiles": "C=Cn1ccnc1",
  "monomer2_smiles": "C=Cc1ccccc1",
  "polytype_emb_1": 7.496725795633088,
  "polytype_emb_2": -0.4631906941937577,
  "method_emb_1": -7.23088245290138,
  "method_emb_2": -0.5848044902383194
}

File: dump/database_json/polymerization_10.1002_pol.1978.130160503_12.json
{
  "monomer1": "1-vinylimidazole",
  "monomer2": "1-vinylpyrrolidone",
  "r_values": {
    "constant_1": 0.95,
    "constant_2": 0.17
  },
  "conf_intervals": {
    "constant_conf_1": 0.01,
    "constant_conf_2": 0.01
  },
  "temperature": 60.0,
  "temperature_unit": "°C",
  "solvent": null,
  "method": "bulk",
  "r-product": null,
  "source": "https://doi.org/10.1002/pol.1978.130160503",
  "calculation_method": "Fineman-Ross",
  "polymerization_type": "free radical",
  "monomer1_smiles": "C=Cn1ccnc1",
  "monomer2_smiles": "C=CN1CCCC1=O",
  "polytype_emb_1": 7.496725795633088,
  "polytype_emb_2": -0.4631906941937577,
  "method_emb_1": -7.23088245290138,
  "method_emb_2": -0.5848044902383194
}

File: dump/database_json/polymerization_10.1002_pol.1978.130160503_14.json
{
  "monomer1": "1-vinylimidazole",
  "monomer2": "3-ethyl-1-vinylimidazolium iodide",
  "r_values": {
    "constant_1": 0.3,
    "constant_2": 1.6
  },
  "conf_intervals": {
    "constant_conf_1": 0.2,
    "constant_conf_2": 0.01
  },
  "temperature": 60.0,
  "temperature_unit": "°C",
  "solvent": null,
  "method": "bulk",
  "r-product": null,
  "source": "https://doi.org/10.1002/pol.1978.130160503",
  "calculation_method": "Fineman-Ross",
  "polymerization_type": "free radical",
  "monomer1_smiles": "C=Cn1ccnc1",
  "monomer2_smiles": "C=C[n+]1ccn(CC)c1.[I-]",
  "polytype_emb_1": 7.496725795633088,
  "polytype_emb_2": -0.4631906941937577,
  "method_emb_1": -7.23088245290138,
  "method_emb_2": -0.5848044902383194
}

File: dump/database_json/polymerization_10.1002_pol.1978.130160503_16.json
{
  "monomer1": "2-methyl-1-vinylimidazole",
  "monomer2": "styrene",
  "r_values": {
    "constant_1": 0.1,
    "constant_2": 8.66
  },
  "conf_intervals": {
    "constant_conf_1": 0.01,
    "constant_conf_2": 0.02
  },
  "temperature": 60.0,
  "temperature_unit": "°C",
  "solvent": null,
  "method": "bulk",
  "r-product": null,
  "source": "https://doi.org/10.1002/pol.1978.130160503",
  "calculation_method": "Fineman-Ross",
  "polymerization_type": "free radical",
  "monomer1_smiles": "C=Cn1ccnc1C",
  "monomer2_smiles": "C=Cc1ccccc1",
  "polytype_emb_1": 7.496725795633088,
  "polytype_emb_2": -0.4631906941937577,
  "method_emb_1": -7.23088245290138,
  "method_emb_2": -0.5848044902383194
}

File: dump/database_json/polymerization_10.1002_pol.1978.130160503_3.json
{
  "monomer1": "2-methyl-1-vinylimidazole",
  "monomer2": "methyl methacrylate",
  "r_values": {
    "constant_1": 0.06,
    "constant_2": 3.7
  },
  "conf_intervals": {
    "constant_conf_1": 0.03,
    "constant_conf_2": 0.01
  },
  "temperature": 60.0,
  "temperature_unit": "°C",
  "solvent": null,
  "method": "bulk",
  "r-product": null,
  "source": "https://doi.org/10.1002/pol.1978.130160503",
  "calculation_method": "Fineman-Ross",
  "polymerization_type": "free radical",
  "monomer1_smiles": "C=Cn1ccnc1C",
  "monomer2_smiles": "C=C(C)C(=O)OC",
  "polytype_emb_1": 7.496725795633088,
  "polytype_emb_2": -0.4631906941937577,
  "method_emb_1": -7.23088245290138,
  "method_emb_2": -0.5848044902383194
}

File: dump/database_json/polymerization_10.1002_pol.1978.130160503_6.json
{
  "monomer1": "1-vinylimidazole",
  "monomer2": "3-benzyl-1-vinylimidazolium bromide",
  "r_values": {
    "constant_1": 0.27,
    "constant_2": 0.63
  },
  "conf_intervals": {
    "constant_conf_1": 0.1,
    "constant_conf_2": 0.01
  },
  "temperature": 60.0,
  "temperature_unit": "°C",
  "solvent": null,
  "method": "bulk",
  "r-product": null,
  "source": "https://doi.org/10.1002/pol.1978.130160503",
  "calculation_method": "Fineman-Ross",
  "polymerization_type": "free radical",
  "monomer1_smiles": "C=Cn1ccnc1",
  "monomer2_smiles": "C=C[n+]1ccn(Cc2ccccc2)c1.[Br-]",
  "polytype_emb_1": 7.496725795633088,
  "polytype_emb_2": -0.4631906941937577,
  "method_emb_1": -7.23088245290138,
  "method_emb_2": -0.5848044902383194
}

File: dump/database_json/polymerization_10.1002_pol.1978.130160503_7.json
{
  "monomer1": "1-vinylimidazole",
  "monomer2": "vinyl acetate",
  "r_values": {
    "constant_1": 1.5,
    "constant_2": 0.2
  },
  "conf_intervals": {
    "constant_conf_1": 0.02,
    "constant_conf_2": 0.02
  },
  "temperature": 60.0,
  "temperature_unit": "°C",
  "solvent": null,
  "method": "bulk",
  "r-product": null,
  "source": "https://doi.org/10.1002/pol.1978.130160503",
  "calculation_method": "Fineman-Ross",
  "polymerization_type": "free radical",
  "monomer1_smiles": "C=Cn1ccnc1",
  "monomer2_smiles": "C=COC(C)=O",
  "polytype_emb_1": 7.496725795633088,
  "polytype_emb_2": -0.4631906941937577,
  "method_emb_1": -7.23088245290138,
  "method_emb_2": -0.5848044902383194
}

File: dump/database_json/polymerization_10.1002_pol.1978.130160503_8.json
{
  "monomer1": "1-vinylimidazole",
  "monomer2": "methyl methacrylate",
  "r_values": {
    "constant_1": 0.03,
    "constant_2": 4.1
  },
  "conf_intervals": {
    "constant_conf_1": 0.1,
    "constant_conf_2": 0.02
  },
  "temperature": 60.0,
  "temperature_unit": "°C",
  "solvent": null,
  "method": "bulk",
  "r-product": null,
  "source": "https://doi.org/10.1002/pol.1978.130160503",
  "calculation_method": "Fineman-Ross",
  "polymerization_type": "free radical",
  "monomer1_smiles": "C=Cn1ccnc1",
  "monomer2_smiles": "C=C(C)C(=O)OC",
  "polytype_emb_1": 7.496725795633088,
  "polytype_emb_2": -0.4631906941937577,
  "method_emb_1": -7.23088245290138,
  "method_emb_2": -0.5848044902383194
}

File: dump/database_json/polymerization_10.1002_pol.1979.170171215_11.json
{
  "monomer1": "Methyl Methacrylate",
  "monomer2": "α,α-Dimethylbenzyl Methacrylate",
  "r_values": {
    "constant_1": 1.52,
    "constant_2": 1.49
  },
  "conf_intervals": {
    "constant_conf_1": 0.25,
    "constant_conf_2": 0.34
  },
  "temperature": -78.0,
  "temperature_unit": "°C",
  "solvent": "C1CCOC1",
  "method": "solvent",
  "r-product": null,
  "source": "https://doi.org/10.1002/pol.1979.170171215",
  "calculation_method": "Fineman-Ross",
  "polymerization_type": "Anionic",
  "logP": 0.7968,
  "monomer1_smiles": "C=C(C)C(=O)OC",
  "monomer2_smiles": "C=C(C)C(=O)OC(C)(C)c1ccccc1",
  "method_emb_1": 6.958462891419976,
  "method_emb_2": 6.651678436014861,
  "solvent_logP": 0.7968,
  "solvent_TPSA": 9.23,
  "solvent_HBA": 1.0,
  "solvent_HBD": 0.0,
  "solvent_FractionCSP3": 1.0,
  "solvent_MolMR": 20.052999999999997,
  "solvent_LabuteASA": 31.941791446997026,
  "solvent_NumRotatableBonds": 0.0,
  "solvent_RingCount": 1.0,
  "solvent_HeavyAtomCount": 5.0
}

File: dump/database_json/polymerization_10.1002_pol.1979.170171215_12.json
{
  "monomer1": "Methyl Methacrylate",
  "monomer2": "Diphenylmethyl Methacrylate",
  "r_values": {
    "constant_1": 1.15,
    "constant_2": 1.77
  },
  "conf_intervals": {
    "constant_conf_1": 0.29,
    "constant_conf_2": 0.83
  },
  "temperature": -78.0,
  "temperature_unit": "°C",
  "solvent": "C1CCOC1",
  "method": "solvent",
  "r-product": null,
  "source": "https://doi.org/10.1002/pol.1979.170171215",
  "calculation_method": "Fineman-Ross",
  "polymerization_type": "Anionic",
  "logP": 0.7968,
  "monomer1_smiles": "C=C(C)C(=O)OC",
  "monomer2_smiles": "C=C(C)C(=O)OC(c1ccccc1)c1ccccc1",
  "method_emb_1": 6.958462891419976,
  "method_emb_2": 6.651678436014861,
  "solvent_logP": 0.7968,
  "solvent_TPSA": 9.23,
  "solvent_HBA": 1.0,
  "solvent_HBD": 0.0,
  "solvent_FractionCSP3": 1.0,
  "solvent_MolMR": 20.052999999999997,
  "solvent_LabuteASA": 31.941791446997026,
  "solvent_NumRotatableBonds": 0.0,
  "solvent_RingCount": 1.0,
  "solvent_HeavyAtomCount": 5.0
}

File: dump/database_json/polymerization_10.1002_pol.1979.170171215_15.json
{
  "monomer1": "Methyl Methacrylate",
  "monomer2": "α,α-Dimethylbenzyl Methacrylate",
  "r_values": {
    "constant_1": 0.81,
    "constant_2": 0.92
  },
  "conf_intervals": {
    "constant_conf_1": 0.02,
    "constant_conf_2": 0.08
  },
  "temperature": 60.0,
  "temperature_unit": "°C",
  "solvent": "C1CCOC1",
  "method": "solvent",
  "r-product": null,
  "source": "https://doi.org/10.1002/pol.1979.170171215",
  "calculation_method": "Fineman-Ross",
  "polymerization_type": "Radical",
  "logP": 0.7968,
  "monomer1_smiles": "C=C(C)C(=O)OC",
  "monomer2_smiles": "C=C(C)C(=O)OC(C)(C)c1ccccc1",
  "polytype_emb_1": 3.994268386861848,
  "polytype_emb_2": -6.16383692931271,
  "method_emb_1": 6.958462891419976,
  "method_emb_2": 6.651678436014861,
  "solvent_logP": 0.7968,
  "solvent_TPSA": 9.23,
  "solvent_HBA": 1.0,
  "solvent_HBD": 0.0,
  "solvent_FractionCSP3": 1.0,
  "solvent_MolMR": 20.052999999999997,
  "solvent_LabuteASA": 31.941791446997026,
  "solvent_NumRotatableBonds": 0.0,
  "solvent_RingCount": 1.0,
  "solvent_HeavyAtomCount": 5.0
}

File: dump/database_json/polymerization_10.1002_pol.1979.170171215_17.json
{
  "monomer1": "Methyl Methacrylate",
  "monomer2": "tert-Butyl Methacrylate",
  "r_values": {
    "constant_1": 0.96,
    "constant_2": 1.35
  },
  "conf_intervals": {
    "constant_conf_1": 0.09,
    "constant_conf_2": 0.19
  },
  "temperature": 60.0,
  "temperature_unit": "°C",
  "solvent": "C1CCOC1",
  "method": "solvent",
  "r-product": null,
  "source": "https://doi.org/10.1002/pol.1979.170171215",
  "calculation_method": "Fineman-Ross",
  "polymerization_type": "Radical",
  "logP": 0.7968,
  "monomer1_smiles": "C=C(C)C(=O)OC",
  "monomer2_smiles": "C=C(C)C(=O)OC(C)(C)C",
  "polytype_emb_1": 3.994268386861848,
  "polytype_emb_2": -6.16383692931271,
  "method_emb_1": 6.958462891419976,
  "method_emb_2": 6.651678436014861,
  "solvent_logP": 0.7968,
  "solvent_TPSA": 9.23,
  "solvent_HBA": 1.0,
  "solvent_HBD": 0.0,
  "solvent_FractionCSP3": 1.0,
  "solvent_MolMR": 20.052999999999997,
  "solvent_LabuteASA": 31.941791446997026,
  "solvent_NumRotatableBonds": 0.0,
  "solvent_RingCount": 1.0,
  "solvent_HeavyAtomCount": 5.0
}

File: dump/database_json/polymerization_10.1002_pol.1979.170171215_19.json
{
  "monomer1": "Methyl Methacrylate",
  "monomer2": "Diphenylmethyl Methacrylate",
  "r_values": {
    "constant_1": 0.81,
    "constant_2": 1.07
  },
  "conf_intervals": {
    "constant_conf_1": 0.03,
    "constant_conf_2": 0.08
  },
  "temperature": 60.0,
  "temperature_unit": "°C",
  "solvent": "C1CCOC1",
  "method": "solvent",
  "r-product": null,
  "source": "https://doi.org/10.1002/pol.1979.170171215",
  "calculation_method": "Fineman-Ross",
  "polymerization_type": "Radical",
  "logP": 0.7968,
  "monomer1_smiles": "C=C(C)C(=O)OC",
  "monomer2_smiles": "C=C(C)C(=O)OC(c1ccccc1)c1ccccc1",
  "polytype_emb_1": 3.994268386861848,
  "polytype_emb_2": -6.16383692931271,
  "method_emb_1": 6.958462891419976,
  "method_emb_2": 6.651678436014861,
  "solvent_logP": 0.7968,
  "solvent_TPSA": 9.23,
  "solvent_HBA": 1.0,
  "solvent_HBD": 0.0,
  "solvent_FractionCSP3": 1.0,
  "solvent_MolMR": 20.052999999999997,
  "solvent_LabuteASA": 31.941791446997026,
  "solvent_NumRotatableBonds": 0.0,
  "solvent_RingCount": 1.0,
  "solvent_HeavyAtomCount": 5.0
}

File: dump/database_json/polymerization_10.1002_pol.1979.170171215_2.json
{
  "monomer1": "Methyl Methacrylate",
  "monomer2": "tert-Butyl Methacrylate",
  "r_values": {
    "constant_1": 6.95,
    "constant_2": 0.09
  },
  "conf_intervals": {
    "constant_conf_1": 0.98,
    "constant_conf_2": 0.1
  },
  "temperature": -78.0,
  "temperature_unit": "°C",
  "solvent": "C1CCOC1",
  "method": "solvent",
  "r-product": null,
  "source": "https://doi.org/10.1002/pol.1979.170171215",
  "calculation_method": "Fineman-Ross",
  "polymerization_type": "Anionic",
  "logP": 0.7968,
  "monomer1_smiles": "C=C(C)C(=O)OC",
  "monomer2_smiles": "C=C(C)C(=O)OC(C)(C)C",
  "method_emb_1": 6.958462891419976,
  "method_emb_2": 6.651678436014861,
  "solvent_logP": 0.7968,
  "solvent_TPSA": 9.23,
  "solvent_HBA": 1.0,
  "solvent_HBD": 0.0,
  "solvent_FractionCSP3": 1.0,
  "solvent_MolMR": 20.052999999999997,
  "solvent_LabuteASA": 31.941791446997026,
  "solvent_NumRotatableBonds": 0.0,
  "solvent_RingCount": 1.0,
  "solvent_HeavyAtomCount": 5.0
}

File: dump/database_json/polymerization_10.1002_pol.1979.170171215_23.json
{
  "monomer1": "Methyl Methacrylate",
  "monomer2": "1-Naphthyl Methacrylate",
  "r_values": {
    "constant_1": 0.61,
    "constant_2": 1.52
  },
  "conf_intervals": {
    "constant_conf_1": 0.03,
    "constant_conf_2": 0.16
  },
  "temperature": 60.0,
  "temperature_unit": "°C",
  "solvent": "C1CCOC1",
  "method": "solvent",
  "r-product": null,
  "source": "https://doi.org/10.1002/pol.1979.170171215",
  "calculation_method": "Fineman-Ross",
  "polymerization_type": "Radical",
  "logP": 0.7968,
  "monomer1_smiles": "C=C(C)C(=O)OC",
  "monomer2_smiles": "C=C(C)C(=O)Oc1cccc2ccccc12",
  "polytype_emb_1": 3.994268386861848,
  "polytype_emb_2": -6.16383692931271,
  "method_emb_1": 6.958462891419976,
  "method_emb_2": 6.651678436014861,
  "solvent_logP": 0.7968,
  "solvent_TPSA": 9.23,
  "solvent_HBA": 1.0,
  "solvent_HBD": 0.0,
  "solvent_FractionCSP3": 1.0,
  "solvent_MolMR": 20.052999999999997,
  "solvent_LabuteASA": 31.941791446997026,
  "solvent_NumRotatableBonds": 0.0,
  "solvent_RingCount": 1.0,
  "solvent_HeavyAtomCount": 5.0
}

File: dump/database_json/polymerization_10.1002_pol.1979.170171215_3.json
{
  "monomer1": "Methyl Methacrylate",
  "monomer2": "1,1-Diphenylethyl Methacrylate",
  "r_values": {
    "constant_1": 0.72,
    "constant_2": 0.77
  },
  "conf_intervals": {
    "constant_conf_1": 0.03,
    "constant_conf_2": 0.1
  },
  "temperature": 60.0,
  "temperature_unit": "°C",
  "solvent": "C1CCOC1",
  "method": "solvent",
  "r-product": null,
  "source": "https://doi.org/10.1002/pol.1979.170171215",
  "calculation_method": "Fineman-Ross",
  "polymerization_type": "Radical",
  "logP": 0.7968,
  "monomer1_smiles": "C=C(C)C(=O)OC",
  "monomer2_smiles": "C=C(C)C(=O)OC(C)(c1ccccc1)c1ccccc1",
  "polytype_emb_1": 3.994268386861848,
  "polytype_emb_2": -6.16383692931271,
  "method_emb_1": 6.958462891419976,
  "method_emb_2": 6.651678436014861,
  "solvent_logP": 0.7968,
  "solvent_TPSA": 9.23,
  "solvent_HBA": 1.0,
  "solvent_HBD": 0.0,
  "solvent_FractionCSP3": 1.0,
  "solvent_MolMR": 20.052999999999997,
  "solvent_LabuteASA": 31.941791446997026,
  "solvent_NumRotatableBonds": 0.0,
  "solvent_RingCount": 1.0,
  "solvent_HeavyAtomCount": 5.0
}

File: dump/database_json/polymerization_10.1002_pol.1979.170171215_5.json
{
  "monomer1": "Methyl Methacrylate",
  "monomer2": "Phenyl Methacrylate",
  "r_values": {
    "constant_1": 0.19,
    "constant_2": 29.2
  },
  "conf_intervals": {
    "constant_conf_1": 0.0,
    "constant_conf_2": 10.9
  },
  "temperature": -78.0,
  "temperature_unit": "°C",
  "solvent": "C1CCOC1",
  "method": "solvent",
  "r-product": null,
  "source": "https://doi.org/10.1002/pol.1979.170171215",
  "calculation_method": "Fineman-Ross",
  "polymerization_type": "Anionic",
  "logP": 0.7968,
  "monomer1_smiles": "C=C(C)C(=O)OC",
  "monomer2_smiles": "C=C(C)C(=O)Oc1ccccc1",
  "method_emb_1": 6.958462891419976,
  "method_emb_2": 6.651678436014861,
  "solvent_logP": 0.7968,
  "solvent_TPSA": 9.23,
  "solvent_HBA": 1.0,
  "solvent_HBD": 0.0,
  "solvent_FractionCSP3": 1.0,
  "solvent_MolMR": 20.052999999999997,
  "solvent_LabuteASA": 31.941791446997026,
  "solvent_NumRotatableBonds": 0.0,
  "solvent_RingCount": 1.0,
  "solvent_HeavyAtomCount": 5.0
}

File: dump/database_json/polymerization_10.1002_pol.1979.170171215_7.json
{
  "monomer1": "Methyl Methacrylate",
  "monomer2": "1,1-Diphenylethyl Methacrylate",
  "r_values": {
    "constant_1": 1.13,
    "constant_2": 1.62
  },
  "conf_intervals": {
    "constant_conf_1": 0.35,
    "constant_conf_2": 1.0
  },
  "temperature": -78.0,
  "temperature_unit": "°C",
  "solvent": "C1CCOC1",
  "method": "solvent",
  "r-product": null,
  "source": "https://doi.org/10.1002/pol.1979.170171215",
  "calculation_method": "Fineman-Ross",
  "polymerization_type": "Anionic",
  "logP": 0.7968,
  "monomer1_smiles": "C=C(C)C(=O)OC",
  "monomer2_smiles": "C=C(C)C(=O)OC(C)(c1ccccc1)c1ccccc1",
  "method_emb_1": 6.958462891419976,
  "method_emb_2": 6.651678436014861,
  "solvent_logP": 0.7968,
  "solvent_TPSA": 9.23,
  "solvent_HBA": 1.0,
  "solvent_HBD": 0.0,
  "solvent_FractionCSP3": 1.0,
  "solvent_MolMR": 20.052999999999997,
  "solvent_LabuteASA": 31.941791446997026,
  "solvent_NumRotatableBonds": 0.0,
  "solvent_RingCount": 1.0,
  "solvent_HeavyAtomCount": 5.0
}

File: dump/database_json/polymerization_10.1002_pol.1979.170171215_8.json
{
  "monomer1": "Methyl Methacrylate",
  "monomer2": "1-Naphthyl Methacrylate",
  "r_values": {
    "constant_1": 0.06,
    "constant_2": 36.4
  },
  "conf_intervals": {
    "constant_conf_1": 0.0,
    "constant_conf_2": 16.0
  },
  "temperature": -78.0,
  "temperature_unit": "°C",
  "solvent": "C1CCOC1",
  "method": "solvent",
  "r-product": null,
  "source": "https://doi.org/10.1002/pol.1979.170171215",
  "calculation_method": "Fineman-Ross",
  "polymerization_type": "Anionic",
  "logP": 0.7968,
  "monomer1_smiles": "C=C(C)C(=O)OC",
  "monomer2_smiles": "C=C(C)C(=O)Oc1cccc2ccccc12",
  "method_emb_1": 6.958462891419976,
  "method_emb_2": 6.651678436014861,
  "solvent_logP": 0.7968,
  "solvent_TPSA": 9.23,
  "solvent_HBA": 1.0,
  "solvent_HBD": 0.0,
  "solvent_FractionCSP3": 1.0,
  "solvent_MolMR": 20.052999999999997,
  "solvent_LabuteASA": 31.941791446997026,
  "solvent_NumRotatableBonds": 0.0,
  "solvent_RingCount": 1.0,
  "solvent_HeavyAtomCount": 5.0
}

File: dump/database_json/polymerization_10.1002_pol.1979.170171215_9.json
{
  "monomer1": "Methyl Methacrylate",
  "monomer2": "Phenyl Methacrylate",
  "r_values": {
    "constant_1": 0.66,
    "constant_2": 1.55
  },
  "conf_intervals": {
    "constant_conf_1": 0.03,
    "constant_conf_2": 0.14
  },
  "temperature": 60.0,
  "temperature_unit": "°C",
  "solvent": "C1CCOC1",
  "method": "solvent",
  "r-product": null,
  "source": "https://doi.org/10.1002/pol.1979.170171215",
  "calculation_method": "Fineman-Ross",
  "polymerization_type": "Radical",
  "logP": 0.7968,
  "monomer1_smiles": "C=C(C)C(=O)OC",
  "monomer2_smiles": "C=C(C)C(=O)Oc1ccccc1",
  "polytype_emb_1": 3.994268386861848,
  "polytype_emb_2": -6.16383692931271,
  "method_emb_1": 6.958462891419976,
  "method_emb_2": 6.651678436014861,
  "solvent_logP": 0.7968,
  "solvent_TPSA": 9.23,
  "solvent_HBA": 1.0,
  "solvent_HBD": 0.0,
  "solvent_FractionCSP3": 1.0,
  "solvent_MolMR": 20.052999999999997,
  "solvent_LabuteASA": 31.941791446997026,
  "solvent_NumRotatableBonds": 0.0,
  "solvent_RingCount": 1.0,
  "solvent_HeavyAtomCount": 5.0
}

File: dump/database_json/polymerization_10.1002_pol.1982.170200207_2.json
{
  "monomer1": "Ethyl Acrylate",
  "monomer2": "n-Butyl Methacrylate",
  "r_values": {
    "constant_1": 0.35,
    "constant_2": 2.69
  },
  "conf_intervals": {
    "constant_conf_1": null,
    "constant_conf_2": null
  },
  "temperature": 60.0,
  "temperature_unit": "°C",
  "solvent": "CCC(C)=O",
  "method": "solvent",
  "r-product": null,
  "source": "https://doi.org/10.1002/pol.1982.170200207",
  "calculation_method": "Kelen-Tudos",
  "polymerization_type": "free radical",
  "logP": 0.9854,
  "monomer1_smiles": "C=CC(=O)OCC",
  "monomer2_smiles": "C=C(C)C(=O)OCCCC",
  "polytype_emb_1": 7.496725795633088,
  "polytype_emb_2": -0.4631906941937577,
  "method_emb_1": 6.958462891419976,
  "method_emb_2": 6.651678436014861,
  "solvent_logP": 0.9854,
  "solvent_TPSA": 17.07,
  "solvent_HBA": 1.0,
  "solvent_HBD": 0.0,
  "solvent_FractionCSP3": 0.75,
  "solvent_MolMR": 20.971999999999994,
  "solvent_LabuteASA": 31.995599471063137,
  "solvent_NumRotatableBonds": 1.0,
  "solvent_RingCount": 0.0,
  "solvent_HeavyAtomCount": 5.0
}

File: dump/database_json/polymerization_10.1002_pol.1982.170200619_2.json
{
  "monomer1": "Glycidyl methacrylate",
  "monomer2": "2-Ethylhexyl acrylate",
  "r_values": {
    "constant_1": 2.32,
    "constant_2": 0.13
  },
  "conf_intervals": {
    "constant_conf_1": 0.14,
    "constant_conf_2": 0.009
  },
  "temperature": 60.0,
  "temperature_unit": "°C",
  "solvent": null,
  "method": "bulk",
  "r-product": null,
  "source": "https://doi.org/10.1002/pol.1982.170200619",
  "calculation_method": "Yezrielev method",
  "polymerization_type": "free radical",
  "monomer1_smiles": "C=C(C)C(=O)OCC1CO1",
  "monomer2_smiles": "C=CC(=O)OCC(CC)CCCC",
  "polytype_emb_1": 7.496725795633088,
  "polytype_emb_2": -0.4631906941937577,
  "method_emb_1": -7.23088245290138,
  "method_emb_2": -0.5848044902383194
}

File: dump/database_json/polymerization_10.1002_pol.1982.170200619_3.json
{
  "monomer1": "Glycidyl methacrylate",
  "monomer2": "n-Butyl acrylate",
  "r_values": {
    "constant_1": 2.15,
    "constant_2": 0.12
  },
  "conf_intervals": {
    "constant_conf_1": 0.14,
    "constant_conf_2": 0.03
  },
  "temperature": 60.0,
  "temperature_unit": "°C",
  "solvent": null,
  "method": "bulk",
  "r-product": null,
  "source": "https://doi.org/10.1002/pol.1982.170200619",
  "calculation_method": "Yezrielev method",
  "polymerization_type": "free radical",
  "monomer1_smiles": "C=C(C)C(=O)OCC1CO1",
  "monomer2_smiles": "C=CC(=O)OCCCC",
  "polytype_emb_1": 7.496725795633088,
  "polytype_emb_2": -0.4631906941937577,
  "method_emb_1": -7.23088245290138,
  "method_emb_2": -0.5848044902383194
}

File: dump/database_json/polymerization_10.1002_pol.1982.170200619_5.json
{
  "monomer1": "Glycidyl methacrylate",
  "monomer2": "Isobutyl acrylate",
  "r_values": {
    "constant_1": 1.27,
    "constant_2": 0.33
  },
  "conf_intervals": {
    "constant_conf_1": 0.06,
    "constant_conf_2": 0.03
  },
  "temperature": 60.0,
  "temperature_unit": "°C",
  "solvent": null,
  "method": "bulk",
  "r-product": null,
  "source": "https://doi.org/10.1002/pol.1982.170200619",
  "calculation_method": "Yezrielev method",
  "polymerization_type": "free radical",
  "monomer1_smiles": "C=C(C)C(=O)OCC1CO1",
  "monomer2_smiles": "C=CC(=O)OCC(C)C",
  "polytype_emb_1": 7.496725795633088,
  "polytype_emb_2": -0.4631906941937577,
  "method_emb_1": -7.23088245290138,
  "method_emb_2": -0.5848044902383194
}

File: dump/database_json/polymerization_10.1002_pol.1982.170200828_1.json
{
  "monomer1": "Methyl Methacrylate",
  "monomer2": "Methacryloyl Fluoride",
  "r_values": {
    "constant_1": 0.48,
    "constant_2": 0.81
  },
  "conf_intervals": {
    "constant_conf_1": null,
    "constant_conf_2": null
  },
  "temperature": 60.0,
  "temperature_unit": "°C",
  "solvent": "CCC(C)=O",
  "method": "solvent",
  "r-product": 0.39,
  "source": "https://doi.org/10.1002/pol.1982.170200828",
  "calculation_method": "nonlinear least-squares",
  "polymerization_type": "free radical",
  "logP": 0.9854,
  "publication_year": 1982,
  "monomer1_smiles": "C=C(C)C(=O)OC",
  "monomer2_smiles": "C=C(C)C(=O)F",
  "polytype_emb_1": 7.496725795633088,
  "polytype_emb_2": -0.4631906941937577,
  "method_emb_1": 6.958462891419976,
  "method_emb_2": 6.651678436014861,
  "solvent_logP": 0.9854,
  "solvent_TPSA": 17.07,
  "solvent_HBA": 1.0,
  "solvent_HBD": 0.0,
  "solvent_FractionCSP3": 0.75,
  "solvent_MolMR": 20.971999999999994,
  "solvent_LabuteASA": 31.995599471063137,
  "solvent_NumRotatableBonds": 1.0,
  "solvent_RingCount": 0.0,
  "solvent_HeavyAtomCount": 5.0
}

File: dump/database_json/polymerization_10.1002_pol.1982.170200828_2.json
{
  "monomer1": "Styrene",
  "monomer2": "Methacryloyl Fluoride",
  "r_values": {
    "constant_1": 0.083,
    "constant_2": 0.138
  },
  "conf_intervals": {
    "constant_conf_1": null,
    "constant_conf_2": null
  },
  "temperature": 60.0,
  "temperature_unit": "°C",
  "solvent": "CCC(C)=O",
  "method": "solvent",
  "r-product": 0.012,
  "source": "https://doi.org/10.1002/pol.1982.170200828",
  "calculation_method": "nonlinear least-squares",
  "polymerization_type": "free radical",
  "logP": 0.9854,
  "publication_year": 1982,
  "monomer1_smiles": "C=Cc1ccccc1",
  "monomer2_smiles": "C=C(C)C(=O)F",
  "polytype_emb_1": 7.496725795633088,
  "polytype_emb_2": -0.4631906941937577,
  "method_emb_1": 6.958462891419976,
  "method_emb_2": 6.651678436014861,
  "solvent_logP": 0.9854,
  "solvent_TPSA": 17.07,
  "solvent_HBA": 1.0,
  "solvent_HBD": 0.0,
  "solvent_FractionCSP3": 0.75,
  "solvent_MolMR": 20.971999999999994,
  "solvent_LabuteASA": 31.995599471063137,
  "solvent_NumRotatableBonds": 1.0,
  "solvent_RingCount": 0.0,
  "solvent_HeavyAtomCount": 5.0
}

File: dump/database_json/polymerization_10.1002_pol.1982.170200828_3.json
{
  "monomer1": "Styrene",
  "monomer2": "Methacryloyl Fluoride",
  "r_values": {
    "constant_1": 0.083,
    "constant_2": 0.138
  },
  "conf_intervals": {
    "constant_conf_1": null,
    "constant_conf_2": null
  },
  "temperature": 60.0,
  "temperature_unit": "°C",
  "solvent": "CCC(C)=O",
  "method": "solvent",
  "r-product": 0.012,
  "source": "https://doi.org/10.1002/pol.1982.170200828",
  "calculation_method": "nonlinear least-squares",
  "polymerization_type": "free radical",
  "logP": 0.9854,
  "monomer1_smiles": "C=Cc1ccccc1",
  "monomer2_smiles": "C=C(C)C(=O)F",
  "polytype_emb_1": 7.496725795633088,
  "polytype_emb_2": -0.4631906941937577,
  "method_emb_1": 6.958462891419976,
  "method_emb_2": 6.651678436014861,
  "solvent_logP": 0.9854,
  "solvent_TPSA": 17.07,
  "solvent_HBA": 1.0,
  "solvent_HBD": 0.0,
  "solvent_FractionCSP3": 0.75,
  "solvent_MolMR": 20.971999999999994,
  "solvent_LabuteASA": 31.995599471063137,
  "solvent_NumRotatableBonds": 1.0,
  "solvent_RingCount": 0.0,
  "solvent_HeavyAtomCount": 5.0
}

File: dump/database_json/polymerization_10.1002_pol.1982.170200828_4.json
{
  "monomer1": "Methyl Methacrylate",
  "monomer2": "Methacryloyl Fluoride",
  "r_values": {
    "constant_1": 0.48,
    "constant_2": 0.81
  },
  "conf_intervals": {
    "constant_conf_1": null,
    "constant_conf_2": null
  },
  "temperature": 60.0,
  "temperature_unit": "°C",
  "solvent": "CCC(C)=O",
  "method": "solvent",
  "r-product": 0.39,
  "source": "https://doi.org/10.1002/pol.1982.170200828",
  "calculation_method": "nonlinear least-squares",
  "polymerization_type": "free radical",
  "logP": 0.9854,
  "monomer1_smiles": "C=C(C)C(=O)OC",
  "monomer2_smiles": "C=C(C)C(=O)F",
  "polytype_emb_1": 7.496725795633088,
  "polytype_emb_2": -0.4631906941937577,
  "method_emb_1": 6.958462891419976,
  "method_emb_2": 6.651678436014861,
  "solvent_logP": 0.9854,
  "solvent_TPSA": 17.07,
  "solvent_HBA": 1.0,
  "solvent_HBD": 0.0,
  "solvent_FractionCSP3": 0.75,
  "solvent_MolMR": 20.971999999999994,
  "solvent_LabuteASA": 31.995599471063137,
  "solvent_NumRotatableBonds": 1.0,
  "solvent_RingCount": 0.0,
  "solvent_HeavyAtomCount": 5.0
}
