Repository: lamalab-org/copolymer-reactivity

# copolymer-reactivity

A condition-aware machine-learning model and FastAPI service that predicts the **microstructure of radical copolymers** — *alternating*, *random*, or *gradient* — from two monomer structures and the reaction conditions (solvent, temperature, polymerisation mechanism), backed by a curated literature dataset of **3,791 copolymerisations from 1,206 publications**.

The model is served live at <https://polycarp.cheminfo.org> (web UI: [cheminfo-py/polycarp.cheminfo.org](https://github.com/cheminfo-py/polycarp.cheminfo.org)).

File: dump/database_json/polymerization_10.1002_pol.1982.170200901_1.json
{
  "monomer1": "Diallyl phthalate",
  "monomer2": "Di-n-octyl fumarate",
  "r_values": {
    "constant_1": 0.02,
    "constant_2": 0.96
  },
  "conf_intervals": {
    "constant_conf_1": null,
    "constant_conf_2": null
  },
  "temperature": 60.0,
  "temperature_unit": "°C",
  "solvent": null,
  "method": "bulk",
  "r-product": null,
  "source": "https://doi.org/10.1002/pol.1982.170200901",
  "calculation_method": "Fineman-Ross",
  "polymerization_type": "free radical",
  "publication_year": 1982,
  "monomer1_smiles": "C=CCOC(=O)c1ccccc1C(=O)OCC=C",
  "monomer2_smiles": "CCCCCCCCOC(=O)/C=C/C(=O)OCCCCCCCC",
  "polytype_emb_1": 7.496725795633088,
  "polytype_emb_2": -0.4631906941937577,
  "method_emb_1": -7.23088245290138,
  "method_emb_2": -0.5848044902383194
}

File: dump/database_json/polymerization_10.1002_pol.1982.170200901_2.json
{
  "monomer1": "Diallyl phthalate",
  "monomer2": "Di-n-butyl fumarate",
  "r_values": {
    "constant_1": 0.02,
    "constant_2": 1.01
  },
  "conf_intervals": {
    "constant_conf_1": null,
    "constant_conf_2": null
  },
  "temperature": 60.0,
  "temperature_unit": "°C",
  "solvent": null,
  "method": "bulk",
  "r-product": null,
  "source": "https://doi.org/10.1002/pol.1982.170200901",
  "calculation_method": "Fineman-Ross",
  "polymerization_type": "free radical",
  "publication_year": 1982,
  "monomer1_smiles": "C=CCOC(=O)c1ccccc1C(=O)OCC=C",
  "monomer2_smiles": "CCCCOC(=O)/C=C/C(=O)OCCCC",
  "polytype_emb_1": 7.496725795633088,
  "polytype_emb_2": -0.4631906941937577,
  "method_emb_1": -7.23088245290138,
  "method_emb_2": -0.5848044902383194
}

File: dump/database_json/polymerization_10.1002_pol.1982.170200901_3.json
{
  "monomer1": "Diallyl phthalate",
  "monomer2": "Diethyl fumarate",
  "r_values": {
    "constant_1": 0.01,
    "constant_2": 1.25
  },
  "conf_intervals": {
    "constant_conf_1": null,
    "constant_conf_2": null
  },
  "temperature": 60.0,
  "temperature_unit": "°C",
  "solvent": null,
  "method": "bulk",
  "r-product": null,
  "source": "https://doi.org/10.1002/pol.1982.170200901",
  "calculation_method": "Fineman-Ross",
  "polymerization_type": "free radical",
  "publication_year": 1982,
  "monomer1_smiles": "C=CCOC(=O)c1ccccc1C(=O)OCC=C",
  "monomer2_smiles": "CCOC(=O)/C=C/C(=O)OCC",
  "polytype_emb_1": 7.496725795633088,
  "polytype_emb_2": -0.4631906941937577,
  "method_emb_1": -7.23088245290138,
  "method_emb_2": -0.5848044902383194
}

File: dump/database_json/polymerization_10.1002_pol.1982.170200901_4.json
{
  "monomer1": "Diallyl phthalate",
  "monomer2": "Diethyl fumarate",
  "r_values": {
    "constant_1": 0.01,
    "constant_2": 1.25
  },
  "conf_intervals": {
    "constant_conf_1": null,
    "constant_conf_2": null
  },
  "temperature": 60.0,
  "temperature_unit": "°C",
  "solvent": null,
  "method": "bulk",
  "r-product": null,
  "source": "https://doi.org/10.1002/pol.1982.170200901",
  "calculation_method": "Fineman-Ross",
  "polymerization_type": "free radical",
  "monomer1_smiles": "C=CCOC(=O)c1ccccc1C(=O)OCC=C",
  "monomer2_smiles": "CCOC(=O)/C=C/C(=O)OCC",
  "polytype_emb_1": 7.496725795633088,
  "polytype_emb_2": -0.4631906941937577,
  "method_emb_1": -7.23088245290138,
  "method_emb_2": -0.5848044902383194
}

File: dump/database_json/polymerization_10.1002_pol.1982.170200901_6.json
{
  "monomer1": "Diallyl phthalate",
  "monomer2": "Di-n-octyl fumarate",
  "r_values": {
    "constant_1": 0.02,
    "constant_2": 0.96
  },
  "conf_intervals": {
    "constant_conf_1": null,
    "constant_conf_2": null
  },
  "temperature": 60.0,
  "temperature_unit": "°C",
  "solvent": null,
  "method": "bulk",
  "r-product": null,
  "source": "https://doi.org/10.1002/pol.1982.170200901",
  "calculation_method": "Fineman-Ross",
  "polymerization_type": "free radical",
  "monomer1_smiles": "C=CCOC(=O)c1ccccc1C(=O)OCC=C",
  "monomer2_smiles": "CCCCCCCCOC(=O)/C=C/C(=O)OCCCCCCCC",
  "polytype_emb_1": 7.496725795633088,
  "polytype_emb_2": -0.4631906941937577,
  "method_emb_1": -7.23088245290138,
  "method_emb_2": -0.5848044902383194
}

File: dump/database_json/polymerization_10.1002_pol.1983.170210617_1.json
{
  "monomer1": "methyl methacrylate",
  "monomer2": "p-t-butylstyrene",
  "r_values": {
    "constant_1": 1.1,
    "constant_2": null
  },
  "conf_intervals": {
    "constant_conf_1": null,
    "constant_conf_2": null
  },
  "temperature": 100.0,
  "temperature_unit": "°C",
  "solvent": "ClCCl",
  "method": "bulk",
  "r-product": null,
  "source": "https://doi.org/10.1002/pol.1983.170210617",
  "calculation_method": null,
  "polymerization_type": "free radical",
  "logP": 1.4215,
  "publication_year": 1983,
  "monomer1_smiles": "C=C(C)C(=O)OC",
  "monomer2_smiles": "C=Cc1ccc(C(C)(C)C)cc1",
  "polytype_emb_1": 7.496725795633088,
  "polytype_emb_2": -0.4631906941937577,
  "method_emb_1": -7.23088245290138,
  "method_emb_2": -0.5848044902383194,
  "solvent_logP": 1.4215,
  "solvent_TPSA": 0.0,
  "solvent_HBA": 0.0,
  "solvent_HBD": 0.0,
  "solvent_FractionCSP3": 1.0,
  "solvent_MolMR": 16.573,
  "solvent_LabuteASA": 29.3457834815929,
  "solvent_NumRotatableBonds": 0.0,
  "solvent_RingCount": 0.0,
  "solvent_HeavyAtomCount": 3.0
}

File: dump/database_json/polymerization_10.1002_pol.1983.170210617_2.json
{
  "monomer1": "methyl methacrylate",
  "monomer2": "p-t-butylstyrene",
  "r_values": {
    "constant_1": 1.2,
    "constant_2": null
  },
  "conf_intervals": {
    "constant_conf_1": null,
    "constant_conf_2": null
  },
  "temperature": 100.0,
  "temperature_unit": "°C",
  "solvent": "ClCCl",
  "method": "bulk",
  "r-product": null,
  "source": "https://doi.org/10.1002/pol.1983.170210617",
  "calculation_method": null,
  "polymerization_type": "free radical",
  "logP": 1.4215,
  "publication_year": 1983,
  "monomer1_smiles": "C=C(C)C(=O)OC",
  "monomer2_smiles": "C=Cc1ccc(C(C)(C)C)cc1",
  "polytype_emb_1": 7.496725795633088,
  "polytype_emb_2": -0.4631906941937577,
  "method_emb_1": -7.23088245290138,
  "method_emb_2": -0.5848044902383194,
  "solvent_logP": 1.4215,
  "solvent_TPSA": 0.0,
  "solvent_HBA": 0.0,
  "solvent_HBD": 0.0,
  "solvent_FractionCSP3": 1.0,
  "solvent_MolMR": 16.573,
  "solvent_LabuteASA": 29.3457834815929,
  "solvent_NumRotatableBonds": 0.0,
  "solvent_RingCount": 0.0,
  "solvent_HeavyAtomCount": 3.0
}

File: dump/database_json/polymerization_10.1002_pol.1983.170210617_3.json
{
  "monomer1": "methyl methacrylate",
  "monomer2": "p-t-butylstyrene",
  "r_values": {
    "constant_1": 0.5,
    "constant_2": null
  },
  "conf_intervals": {
    "constant_conf_1": null,
    "constant_conf_2": null
  },
  "temperature": 100.0,
  "temperature_unit": "°C",
  "solvent": "ClCCl",
  "method": "bulk",
  "r-product": null,
  "source": "https://doi.org/10.1002/pol.1983.170210617",
  "calculation_method": null,
  "polymerization_type": "free radical",
  "logP": 1.4215,
  "publication_year": 1983,
  "monomer1_smiles": "C=C(C)C(=O)OC",
  "monomer2_smiles": "C=Cc1ccc(C(C)(C)C)cc1",
  "polytype_emb_1": 7.496725795633088,
  "polytype_emb_2": -0.4631906941937577,
  "method_emb_1": -7.23088245290138,
  "method_emb_2": -0.5848044902383194,
  "solvent_logP": 1.4215,
  "solvent_TPSA": 0.0,
  "solvent_HBA": 0.0,
  "solvent_HBD": 0.0,
  "solvent_FractionCSP3": 1.0,
  "solvent_MolMR": 16.573,
  "solvent_LabuteASA": 29.3457834815929,
  "solvent_NumRotatableBonds": 0.0,
  "solvent_RingCount": 0.0,
  "solvent_HeavyAtomCount": 3.0
}

File: dump/database_json/polymerization_10.1002_pol.1983.170210617_4.json
{
  "monomer1": "methyl methacrylate",
  "monomer2": "p-t-butylstyrene",
  "r_values": {
    "constant_1": 0.44,
    "constant_2": 0.5
  },
  "conf_intervals": {
    "constant_conf_1": null,
    "constant_conf_2": null
  },
  "temperature": 60.0,
  "temperature_unit": "°C",
  "solvent": "ClCCl",
  "method": "bulk",
  "r-product": null,
  "source": "https://doi.org/10.1002/pol.1983.170210617",
  "calculation_method": "Kelen-Tudos",
  "polymerization_type": "free radical",
  "logP": 1.4215,
  "monomer1_smiles": "C=C(C)C(=O)OC",
  "monomer2_smiles": "C=Cc1ccc(C(C)(C)C)cc1",
  "polytype_emb_1": 7.496725795633088,
  "polytype_emb_2": -0.4631906941937577,
  "method_emb_1": -7.23088245290138,
  "method_emb_2": -0.5848044902383194,
  "solvent_logP": 1.4215,
  "solvent_TPSA": 0.0,
  "solvent_HBA": 0.0,
  "solvent_HBD": 0.0,
  "solvent_FractionCSP3": 1.0,
  "solvent_MolMR": 16.573,
  "solvent_LabuteASA": 29.3457834815929,
  "solvent_NumRotatableBonds": 0.0,
  "solvent_RingCount": 0.0,
  "solvent_HeavyAtomCount": 3.0
}

File: dump/database_json/polymerization_10.1002_pol.1983.170210617_7.json
{
  "monomer1": "methyl methacrylate",
  "monomer2": "p-t-butylstyrene",
  "r_values": {
    "constant_1": 0.5,
    "constant_2": null
  },
  "conf_intervals": {
    "constant_conf_1": null,
    "constant_conf_2": null
  },
  "temperature": 100.0,
  "temperature_unit": "°C",
  "solvent": "ClCCl",
  "method": "bulk",
  "r-product": null,
  "source": "https://doi.org/10.1002/pol.1983.170210617",
  "calculation_method": null,
  "polymerization_type": "free radical",
  "logP": 1.4215,
  "monomer1_smiles": "C=C(C)C(=O)OC",
  "monomer2_smiles": "C=Cc1ccc(C(C)(C)C)cc1",
  "polytype_emb_1": 7.496725795633088,
  "polytype_emb_2": -0.4631906941937577,
  "method_emb_1": -7.23088245290138,
  "method_emb_2": -0.5848044902383194,
  "solvent_logP": 1.4215,
  "solvent_TPSA": 0.0,
  "solvent_HBA": 0.0,
  "solvent_HBD": 0.0,
  "solvent_FractionCSP3": 1.0,
  "solvent_MolMR": 16.573,
  "solvent_LabuteASA": 29.3457834815929,
  "solvent_NumRotatableBonds": 0.0,
  "solvent_RingCount": 0.0,
  "solvent_HeavyAtomCount": 3.0
}

File: dump/database_json/polymerization_10.1002_pol.1983.170210617_8.json
{
  "monomer1": "methyl methacrylate",
  "monomer2": "p-t-butylstyrene",
  "r_values": {
    "constant_1": 1.1,
    "constant_2": null
  },
  "conf_intervals": {
    "constant_conf_1": null,
    "constant_conf_2": null
  },
  "temperature": 100.0,
  "temperature_unit": "°C",
  "solvent": "ClCCl",
  "method": "bulk",
  "r-product": null,
  "source": "https://doi.org/10.1002/pol.1983.170210617",
  "calculation_method": null,
  "polymerization_type": "free radical",
  "logP": 1.4215,
  "monomer1_smiles": "C=C(C)C(=O)OC",
  "monomer2_smiles": "C=Cc1ccc(C(C)(C)C)cc1",
  "polytype_emb_1": 7.496725795633088,
  "polytype_emb_2": -0.4631906941937577,
  "method_emb_1": -7.23088245290138,
  "method_emb_2": -0.5848044902383194,
  "solvent_logP": 1.4215,
  "solvent_TPSA": 0.0,
  "solvent_HBA": 0.0,
  "solvent_HBD": 0.0,
  "solvent_FractionCSP3": 1.0,
  "solvent_MolMR": 16.573,
  "solvent_LabuteASA": 29.3457834815929,
  "solvent_NumRotatableBonds": 0.0,
  "solvent_RingCount": 0.0,
  "solvent_HeavyAtomCount": 3.0
}

File: dump/database_json/polymerization_10.1002_pol.1983.170210823_1.json
{
  "monomer1": "Potassium Methacrylate",
  "monomer2": "Acrylonitrile",
  "r_values": {
    "constant_1": 0.22,
    "constant_2": 0.22
  },
  "conf_intervals": {
    "constant_conf_1": 0.02,
    "constant_conf_2": 0.02
  },
  "temperature": 60.0,
  "temperature_unit": "°C",
  "solvent": "O",
  "method": "solvent",
  "r-product": null,
  "source": "https://doi.org/10.1002/pol.1983.170210823",
  "calculation_method": "Fineman-Ross",
  "polymerization_type": "free radical",
  "logP": -0.8247,
  "monomer1_smiles": "C=C(C)C(=O)[O-].[K+]",
  "monomer2_smiles": "C=CC#N",
  "polytype_emb_1": 7.496725795633088,
  "polytype_emb_2": -0.4631906941937577,
  "method_emb_1": 6.958462891419976,
  "method_emb_2": 6.651678436014861,
  "solvent_logP": -0.8247,
  "solvent_TPSA": 31.5,
  "solvent_HBA": 0.0,
  "solvent_HBD": 0.0,
  "solvent_FractionCSP3": 0.0,
  "solvent_MolMR": 3.6138,
  "solvent_LabuteASA": 6.84923118831809,
  "solvent_NumRotatableBonds": 0.0,
  "solvent_RingCount": 0.0,
  "solvent_HeavyAtomCount": 1.0
}

File: dump/database_json/polymerization_10.1002_pol.1984.0102201085_1.json
{
  "monomer1": "Methyl methacrylate",
  "monomer2": "Methacryloyl fluoride",
  "r_values": {
    "constant_1": 0.48,
    "constant_2": 0.28
  },
  "conf_intervals": {
    "constant_conf_1": null,
    "constant_conf_2": null
  },
  "temperature": 60.0,
  "temperature_unit": "°C",
  "solvent": "COc1ccccc1",
  "method": "solvent",
  "r-product": 0.13,
  "source": "https://doi.org/10.1002/pol.1984.0102201085",
  "calculation_method": "nonlinear least-squares",
  "polymerization_type": "free radical",
  "logP": 1.6952,
  "monomer1_smiles": "C=C(C)C(=O)OC",
  "monomer2_smiles": "C=C(C)C(=O)F",
  "polytype_emb_1": 7.496725795633088,
  "polytype_emb_2": -0.4631906941937577,
  "method_emb_1": 6.958462891419976,
  "method_emb_2": 6.651678436014861,
  "solvent_logP": 1.6952,
  "solvent_TPSA": 9.23,
  "solvent_HBA": 1.0,
  "solvent_HBD": 0.0,
  "solvent_FractionCSP3": 0.14285714285714285,
  "solvent_MolMR": 32.99399999999999,
  "solvent_LabuteASA": 48.90989046340045,
  "solvent_NumRotatableBonds": 1.0,
  "solvent_RingCount": 1.0,
  "solvent_HeavyAtomCount": 8.0
}

File: dump/database_json/polymerization_10.1002_pol.1984.0102201085_10.json
{
  "monomer1": "Methyl methacrylate",
  "monomer2": "Methacryloyl fluoride",
  "r_values": {
    "constant_1": 0.57,
    "constant_2": 0.65
  },
  "conf_intervals": {
    "constant_conf_1": null,
    "constant_conf_2": null
  },
  "temperature": 60.0,
  "temperature_unit": "°C",
  "solvent": "O=[N+]([O-])c1ccccc1",
  "method": "solvent",
  "r-product": 0.37,
  "source": "https://doi.org/10.1002/pol.1984.0102201085",
  "calculation_method": "nonlinear least-squares",
  "polymerization_type": "free radical",
  "logP": 1.5948,
  "monomer1_smiles": "C=C(C)C(=O)OC",
  "monomer2_smiles": "C=C(C)C(=O)F",
  "polytype_emb_1": 7.496725795633088,
  "polytype_emb_2": -0.4631906941937577,
  "method_emb_1": 6.958462891419976,
  "method_emb_2": 6.651678436014861,
  "solvent_logP": 1.5948,
  "solvent_TPSA": 43.14,
  "solvent_HBA": 2.0,
  "solvent_HBD": 0.0,
  "solvent_FractionCSP3": 0.0,
  "solvent_MolMR": 33.0964,
  "solvent_LabuteASA": 52.08437884199676,
  "solvent_NumRotatableBonds": 1.0,
  "solvent_RingCount": 1.0,
  "solvent_HeavyAtomCount": 9.0
}

File: dump/database_json/polymerization_10.1002_pol.1984.0102201085_2.json
{
  "monomer1": "Methyl methacrylate",
  "monomer2": "Methacryloyl fluoride",
  "r_values": {
    "constant_1": 0.37,
    "constant_2": 0.37
  },
  "conf_intervals": {
    "constant_conf_1": null,
    "constant_conf_2": null
  },
  "temperature": 60.0,
  "temperature_unit": "°C",
  "solvent": "c1ccccc1",
  "method": "solvent",
  "r-product": 0.13,
  "source": "https://doi.org/10.1002/pol.1984.0102201085",
  "calculation_method": "nonlinear least-squares",
  "polymerization_type": "free radical",
  "logP": 1.6866,
  "monomer1_smiles": "C=C(C)C(=O)OC",
  "monomer2_smiles": "C=C(C)C(=O)F",
  "polytype_emb_1": 7.496725795633088,
  "polytype_emb_2": -0.4631906941937577,
  "method_emb_1": 6.958462891419976,
  "method_emb_2": 6.651678436014861,
  "solvent_logP": 1.6866,
  "solvent_TPSA": 0.0,
  "solvent_HBA": 0.0,
  "solvent_HBD": 0.0,
  "solvent_FractionCSP3": 0.0,
  "solvent_MolMR": 26.441999999999993,
  "solvent_LabuteASA": 37.43140311949697,
  "solvent_NumRotatableBonds": 0.0,
  "solvent_RingCount": 1.0,
  "solvent_HeavyAtomCount": 6.0
}

File: dump/database_json/polymerization_10.1002_pol.1984.0102201085_3.json
{
  "monomer1": "p-Methoxystyrene",
  "monomer2": "Methacryloyl fluoride",
  "r_values": {
    "constant_1": 0.017,
    "constant_2": 0.11
  },
  "conf_intervals": {
    "constant_conf_1": null,
    "constant_conf_2": null
  },
  "temperature": 60.0,
  "temperature_unit": "°C",
  "solvent": "CCC(C)=O",
  "method": "solvent",
  "r-product": 0.0018,
  "source": "https://doi.org/10.1002/pol.1984.0102201085",
  "calculation_method": "nonlinear least-squares",
  "polymerization_type": "free radical",
  "logP": 0.9854,
  "monomer1_smiles": "C=Cc1ccc(OC)cc1",
  "monomer2_smiles": "C=C(C)C(=O)F",
  "polytype_emb_1": 7.496725795633088,
  "polytype_emb_2": -0.4631906941937577,
  "method_emb_1": 6.958462891419976,
  "method_emb_2": 6.651678436014861,
  "solvent_logP": 0.9854,
  "solvent_TPSA": 17.07,
  "solvent_HBA": 1.0,
  "solvent_HBD": 0.0,
  "solvent_FractionCSP3": 0.75,
  "solvent_MolMR": 20.971999999999994,
  "solvent_LabuteASA": 31.995599471063137,
  "solvent_NumRotatableBonds": 1.0,
  "solvent_RingCount": 0.0,
  "solvent_HeavyAtomCount": 5.0
}

File: dump/database_json/polymerization_10.1002_pol.1984.0102201085_6.json
{
  "monomer1": "p-Nitrostyrene",
  "monomer2": "Methacryloyl fluoride",
  "r_values": {
    "constant_1": 0.091,
    "constant_2": 0.15
  },
  "conf_intervals": {
    "constant_conf_1": null,
    "constant_conf_2": null
  },
  "temperature": 60.0,
  "temperature_unit": "°C",
  "solvent": "CCC(C)=O",
  "method": "solvent",
  "r-product": 0.091,
  "source": "https://doi.org/10.1002/pol.1984.0102201085",
  "calculation_method": "nonlinear least-squares",
  "polymerization_type": "free radical",
  "logP": 0.9854,
  "monomer1_smiles": "C=Cc1ccc([N+](=O)[O-])cc1",
  "monomer2_smiles": "C=C(C)C(=O)F",
  "polytype_emb_1": 7.496725795633088,
  "polytype_emb_2": -0.4631906941937577,
  "method_emb_1": 6.958462891419976,
  "method_emb_2": 6.651678436014861,
  "solvent_logP": 0.9854,
  "solvent_TPSA": 17.07,
  "solvent_HBA": 1.0,
  "solvent_HBD": 0.0,
  "solvent_FractionCSP3": 0.75,
  "solvent_MolMR": 20.971999999999994,
  "solvent_LabuteASA": 31.995599471063137,
  "solvent_NumRotatableBonds": 1.0,
  "solvent_RingCount": 0.0,
  "solvent_HeavyAtomCount": 5.0
}

File: dump/database_json/polymerization_10.1002_pol.1984.170220622_1.json
{
  "monomer1": "N-vinyl-tert-butylcarbamate",
  "monomer2": "vinylacetate",
  "r_values": {
    "constant_1": 1.14,
    "constant_2": 0.47
  },
  "conf_intervals": {
    "constant_conf_1": 0.05,
    "constant_conf_2": 0.07
  },
  "temperature": 60.0,
  "temperature_unit": "°C",
  "solvent": "c1ccccc1",
  "method": "solvent",
  "r-product": null,
  "source": "https://doi.org/10.1002/pol.1984.170220622",
  "calculation_method": "Fineman-Ross",
  "polymerization_type": "free radical",
  "logP": 1.6866,
  "publication_year": 1984,
  "monomer1_smiles": "C=CN(C(=O)[O-])C(C)(C)C",
  "monomer2_smiles": "C=CCC(=O)[O-]",
  "polytype_emb_1": 7.496725795633088,
  "polytype_emb_2": -0.4631906941937577,
  "method_emb_1": 6.958462891419976,
  "method_emb_2": 6.651678436014861,
  "solvent_logP": 1.6866,
  "solvent_TPSA": 0.0,
  "solvent_HBA": 0.0,
  "solvent_HBD": 0.0,
  "solvent_FractionCSP3": 0.0,
  "solvent_MolMR": 26.441999999999993,
  "solvent_LabuteASA": 37.43140311949697,
  "solvent_NumRotatableBonds": 0.0,
  "solvent_RingCount": 1.0,
  "solvent_HeavyAtomCount": 6.0
}

File: dump/database_json/polymerization_10.1002_pol.1984.170220622_2.json
{
  "monomer1": "N-vinyl-tert-butylcarbamate",
  "monomer2": "vinylacetate",
  "r_values": {
    "constant_1": 1.12,
    "constant_2": 0.46
  },
  "conf_intervals": {
    "constant_conf_1": 0.07,
    "constant_conf_2": 0.03
  },
  "temperature": 60.0,
  "temperature_unit": "°C",
  "solvent": "c1ccccc1",
  "method": "solvent",
  "r-product": null,
  "source": "https://doi.org/10.1002/pol.1984.170220622",
  "calculation_method": "Kelen-Tudos",
  "polymerization_type": "free radical",
  "logP": 1.6866,
  "publication_year": 1984,
  "monomer1_smiles": "C=CN(C(=O)[O-])C(C)(C)C",
  "monomer2_smiles": "C=CCC(=O)[O-]",
  "polytype_emb_1": 7.496725795633088,
  "polytype_emb_2": -0.4631906941937577,
  "method_emb_1": 6.958462891419976,
  "method_emb_2": 6.651678436014861,
  "solvent_logP": 1.6866,
  "solvent_TPSA": 0.0,
  "solvent_HBA": 0.0,
  "solvent_HBD": 0.0,
  "solvent_FractionCSP3": 0.0,
  "solvent_MolMR": 26.441999999999993,
  "solvent_LabuteASA": 37.43140311949697,
  "solvent_NumRotatableBonds": 0.0,
  "solvent_RingCount": 1.0,
  "solvent_HeavyAtomCount": 6.0
}

File: dump/database_json/polymerization_10.1002_pol.1984.170220622_3.json
{
  "monomer1": "N-vinyl-tert-butylcarbamate",
  "monomer2": "vinylacetate",
  "r_values": {
    "constant_1": 1.14,
    "constant_2": 0.47
  },
  "conf_intervals": {
    "constant_conf_1": 0.05,
    "constant_conf_2": 0.07
  },
  "temperature": 60.0,
  "temperature_unit": "°C",
  "solvent": "c1ccccc1",
  "method": "solvent",
  "r-product": null,
  "source": "https://doi.org/10.1002/pol.1984.170220622",
  "calculation_method": "Fineman-Ross",
  "polymerization_type": "free radical",
  "logP": 1.6866,
  "monomer1_smiles": "C=CN(C(=O)[O-])C(C)(C)C",
  "monomer2_smiles": "C=CCC(=O)[O-]",
  "polytype_emb_1": 7.496725795633088,
  "polytype_emb_2": -0.4631906941937577,
  "method_emb_1": 6.958462891419976,
  "method_emb_2": 6.651678436014861,
  "solvent_logP": 1.6866,
  "solvent_TPSA": 0.0,
  "solvent_HBA": 0.0,
  "solvent_HBD": 0.0,
  "solvent_FractionCSP3": 0.0,
  "solvent_MolMR": 26.441999999999993,
  "solvent_LabuteASA": 37.43140311949697,
  "solvent_NumRotatableBonds": 0.0,
  "solvent_RingCount": 1.0,
  "solvent_HeavyAtomCount": 6.0
}

File: dump/database_json/polymerization_10.1002_pol.1984.170220622_4.json
{
  "monomer1": "N-vinyl-tert-butylcarbamate",
  "monomer2": "vinylacetate",
  "r_values": {
    "constant_1": 1.12,
    "constant_2": 0.46
  },
  "conf_intervals": {
    "constant_conf_1": 0.07,
    "constant_conf_2": 0.03
  },
  "temperature": 60.0,
  "temperature_unit": "°C",
  "solvent": "c1ccccc1",
  "method": "solvent",
  "r-product": null,
  "source": "https://doi.org/10.1002/pol.1984.170220622",
  "calculation_method": "Kelen-Tudos",
  "polymerization_type": "free radical",
  "logP": 1.6866,
  "monomer1_smiles": "C=CN(C(=O)[O-])C(C)(C)C",
  "monomer2_smiles": "C=CCC(=O)[O-]",
  "polytype_emb_1": 7.496725795633088,
  "polytype_emb_2": -0.4631906941937577,
  "method_emb_1": 6.958462891419976,
  "method_emb_2": 6.651678436014861,
  "solvent_logP": 1.6866,
  "solvent_TPSA": 0.0,
  "solvent_HBA": 0.0,
  "solvent_HBD": 0.0,
  "solvent_FractionCSP3": 0.0,
  "solvent_MolMR": 26.441999999999993,
  "solvent_LabuteASA": 37.43140311949697,
  "solvent_NumRotatableBonds": 0.0,
  "solvent_RingCount": 1.0,
  "solvent_HeavyAtomCount": 6.0
}

File: dump/database_json/polymerization_10.1002_pol.1984.170220718_2.json
{
  "monomer1": "Glycidyl Methacrylate",
  "monomer2": "tert-Butyl Acrylate",
  "r_values": {
    "constant_1": 1.46,
    "constant_2": 0.28
  },
  "conf_intervals": {
    "constant_conf_1": 0.08,
    "constant_conf_2": 0.04
  },
  "temperature": 60.0,
  "temperature_unit": "°C",
  "solvent": null,
  "method": "bulk",
  "r-product": null,
  "source": "https://doi.org/10.1002/pol.1984.170220718",
  "calculation_method": "YBR method",
  "polymerization_type": "free radical",
  "monomer1_smiles": "C=C(C)C(=O)OCC1CO1",
  "monomer2_smiles": "C=CC(=O)OC(C)(C)C",
  "polytype_emb_1": 7.496725795633088,
  "polytype_emb_2": -0.4631906941937577,
  "method_emb_1": -7.23088245290138,
  "method_emb_2": -0.5848044902383194
}

File: dump/database_json/polymerization_10.1002_pol.1986.130240505_2.json
{
  "monomer1": "p-dimethylaminostyrene",
  "monomer2": "methyl acrylate",
  "r_values": {
    "constant_1": 0.4,
    "constant_2": 0.1
  },
  "conf_intervals": {
    "constant_conf_1": null,
    "constant_conf_2": null
  },
  "temperature": 65.0,
  "temperature_unit": "°C",
  "solvent": "c1ccccc1",
  "method": "solvent",
  "r-product": null,
  "source": "https://doi.org/10.1002/pol.1986.130240505",
  "calculation_method": "Fineman-Ross",
  "polymerization_type": "free radical",
  "logP": 1.6866,
  "monomer1_smiles": "C=Cc1ccc(N(C)C)cc1",
  "monomer2_smiles": "C=CC(=O)OC",
  "polytype_emb_1": 7.496725795633088,
  "polytype_emb_2": -0.4631906941937577,
  "method_emb_1": 6.958462891419976,
  "method_emb_2": 6.651678436014861,
  "solvent_logP": 1.6866,
  "solvent_TPSA": 0.0,
  "solvent_HBA": 0.0,
  "solvent_HBD": 0.0,
  "solvent_FractionCSP3": 0.0,
  "solvent_MolMR": 26.441999999999993,
  "solvent_LabuteASA": 37.43140311949697,
  "solvent_NumRotatableBonds": 0.0,
  "solvent_RingCount": 1.0,
  "solvent_HeavyAtomCount": 6.0
}

File: dump/database_json/polymerization_10.1002_pol.1986.130240505_5.json
{
  "monomer1": "p-vinylbenzophenone",
  "monomer2": "p-dimethylaminostyrene",
  "r_values": {
    "constant_1": 0.78,
    "constant_2": 0.04
  },
  "conf_intervals": {
    "constant_conf_1": null,
    "constant_conf_2": null
  },
  "temperature": 65.0,
  "temperature_unit": "°C",
  "solvent": "c1ccccc1",
  "method": "solvent",
  "r-product": null,
  "source": "https://doi.org/10.1002/pol.1986.130240505",
  "calculation_method": "Fineman-Ross",
  "polymerization_type": "free radical",
  "logP": 1.6866,
  "monomer1_smiles": "C=Cc1ccc(C(=O)c2ccccc2)cc1",
  "monomer2_smiles": "C=Cc1ccc(N(C)C)cc1",
  "polytype_emb_1": 7.496725795633088,
  "polytype_emb_2": -0.4631906941937577,
  "method_emb_1": 6.958462891419976,
  "method_emb_2": 6.651678436014861,
  "solvent_logP": 1.6866,
  "solvent_TPSA": 0.0,
  "solvent_HBA": 0.0,
  "solvent_HBD": 0.0,
  "solvent_FractionCSP3": 0.0,
  "solvent_MolMR": 26.441999999999993,
  "solvent_LabuteASA": 37.43140311949697,
  "solvent_NumRotatableBonds": 0.0,
  "solvent_RingCount": 1.0,
  "solvent_HeavyAtomCount": 6.0
}

File: dump/database_json/polymerization_10.1002_pol.1986.130240505_6.json
{
  "monomer1": "p-vinylbenzophenone",
  "monomer2": "p-dimethylaminomethylstyrene",
  "r_values": {
    "constant_1": 2.2,
    "constant_2": 0.27
  },
  "conf_intervals": {
    "constant_conf_1": 0.2,
    "constant_conf_2": 0.02
  },
  "temperature": 65.0,
  "temperature_unit": "°C",
  "solvent": "c1ccccc1",
  "method": "solvent",
  "r-product": null,
  "source": "https://doi.org/10.1002/pol.1986.130240505",
  "calculation_method": "Fineman-Ross",
  "polymerization_type": "free radical",
  "logP": 1.6866,
  "monomer1_smiles": "C=Cc1ccc(C(=O)c2ccccc2)cc1",
  "monomer2_smiles": "C=Cc1ccc(CN(C)C)cc1",
  "polytype_emb_1": 7.496725795633088,
  "polytype_emb_2": -0.4631906941937577,
  "method_emb_1": 6.958462891419976,
  "method_emb_2": 6.651678436014861,
  "solvent_logP": 1.6866,
  "solvent_TPSA": 0.0,
  "solvent_HBA": 0.0,
  "solvent_HBD": 0.0,
  "solvent_FractionCSP3": 0.0,
  "solvent_MolMR": 26.441999999999993,
  "solvent_LabuteASA": 37.43140311949697,
  "solvent_NumRotatableBonds": 0.0,
  "solvent_RingCount": 1.0,
  "solvent_HeavyAtomCount": 6.0
}

File: dump/database_json/polymerization_10.1002_pol.1986.130240505_7.json
{
  "monomer1": "p-vinylbenzophenone",
  "monomer2": "methyl acrylate",
  "r_values": {
    "constant_1": 3.7,
    "constant_2": 0.1
  },
  "conf_intervals": {
    "constant_conf_1": null,
    "constant_conf_2": null
  },
  "temperature": 65.0,
  "temperature_unit": "°C",
  "solvent": "c1ccccc1",
  "method": "solvent",
  "r-product": null,
  "source": "https://doi.org/10.1002/pol.1986.130240505",
  "calculation_method": "Fineman-Ross",
  "polymerization_type": "free radical",
  "logP": 1.6866,
  "monomer1_smiles": "C=Cc1ccc(C(=O)c2ccccc2)cc1",
  "monomer2_smiles": "C=CC(=O)OC",
  "polytype_emb_1": 7.496725795633088,
  "polytype_emb_2": -0.4631906941937577,
  "method_emb_1": 6.958462891419976,
  "method_emb_2": 6.651678436014861,
  "solvent_logP": 1.6866,
  "solvent_TPSA": 0.0,
  "solvent_HBA": 0.0,
  "solvent_HBD": 0.0,
  "solvent_FractionCSP3": 0.0,
  "solvent_MolMR": 26.441999999999993,
  "solvent_LabuteASA": 37.43140311949697,
  "solvent_NumRotatableBonds": 0.0,
  "solvent_RingCount": 1.0,
  "solvent_HeavyAtomCount": 6.0
}

File: dump/database_json/polymerization_10.1002_pol.1989.080270405_1.json
{
  "monomer1": "alpha-Hydroxymethylacrylonitrile",
  "monomer2": "Styrene",
  "r_values": {
    "constant_1": 0.24,
    "constant_2": 0.55
  },
  "conf_intervals": {
    "constant_conf_1": null,
    "constant_conf_2": null
  },
  "temperature": 60.0,
  "temperature_unit": "°C",
  "solvent": "CN1CCCC1=O",
  "method": "solvent",
  "r-product": 0.13,
  "source": "https://doi.org/10.1002/pol.1989.080270405",
  "calculation_method": "curve fitting method",
  "polymerization_type": "free radical",
  "logP": 0.23859999999999992,
  "monomer1_smiles": "C=C(C#N)CO",
  "monomer2_smiles": "C=Cc1ccccc1",
  "polytype_emb_1": 7.496725795633088,
  "polytype_emb_2": -0.4631906941937577,
  "method_emb_1": 6.958462891419976,
  "method_emb_2": 6.651678436014861,
  "solvent_logP": 0.23859999999999992,
  "solvent_TPSA": 20.310000000000002,
  "solvent_HBA": 1.0,
  "solvent_HBD": 0.0,
  "solvent_FractionCSP3": 0.8,
  "solvent_MolMR": 26.870999999999988,
  "solvent_LabuteASA": 43.11454410213389,
  "solvent_NumRotatableBonds": 0.0,
  "solvent_RingCount": 1.0,
  "solvent_HeavyAtomCount": 7.0
}

File: dump/database_json/polymerization_10.1002_pol.1989.080270405_2.json
{
  "monomer1": "alpha-Hydroxymethylacrylonitrile",
  "monomer2": "Methacrylonitrile",
  "r_values": {
    "constant_1": 0.29,
    "constant_2": 0.23
  },
  "conf_intervals": {
    "constant_conf_1": null,
    "constant_conf_2": null
  },
  "temperature": 60.0,
  "temperature_unit": "°C",
  "solvent": "CN1CCCC1=O",
  "method": "solvent",
  "r-product": 0.067,
  "source": "https://doi.org/10.1002/pol.1989.080270405",
  "calculation_method": "curve fitting method",
  "polymerization_type": "free radical",
  "logP": 0.23859999999999992,
  "monomer1_smiles": "C=C(C#N)CO",
  "monomer2_smiles": "C=C(C)C#N",
  "polytype_emb_1": 7.496725795633088,
  "polytype_emb_2": -0.4631906941937577,
  "method_emb_1": 6.958462891419976,
  "method_emb_2": 6.651678436014861,
  "solvent_logP": 0.23859999999999992,
  "solvent_TPSA": 20.310000000000002,
  "solvent_HBA": 1.0,
  "solvent_HBD": 0.0,
  "solvent_FractionCSP3": 0.8,
  "solvent_MolMR": 26.870999999999988,
  "solvent_LabuteASA": 43.114544102133884,
  "solvent_NumRotatableBonds": 0.0,
  "solvent_RingCount": 1.0,
  "solvent_HeavyAtomCount": 7.0
}

File: dump/database_json/polymerization_10.1002_pol.1989.080270405_6.json
{
  "monomer1": "alpha-Hydroxymethylacrylonitrile",
  "monomer2": "Acrylonitrile",
  "r_values": {
    "constant_1": 0.4,
    "constant_2": 0.04
  },
  "conf_intervals": {
    "constant_conf_1": null,
    "constant_conf_2": null
  },
  "temperature": 60.0,
  "temperature_unit": "°C",
  "solvent": "CN1CCCC1=O",
  "method": "solvent",
  "r-product": 0.016,
  "source": "https://doi.org/10.1002/pol.1989.080270405",
  "calculation_method": "curve fitting method",
  "polymerization_type": "free radical",
  "logP": 0.23859999999999992,
  "monomer1_smiles": "C=C(C#N)CO",
  "monomer2_smiles": "C=CC#N",
  "polytype_emb_1": 7.496725795633088,
  "polytype_emb_2": -0.4631906941937577,
  "method_emb_1": 6.958462891419976,
  "method_emb_2": 6.651678436014861,
  "solvent_logP": 0.23859999999999992,
  "solvent_TPSA": 20.310000000000002,
  "solvent_HBA": 1.0,
  "solvent_HBD": 0.0,
  "solvent_FractionCSP3": 0.8,
  "solvent_MolMR": 26.870999999999988,
  "solvent_LabuteASA": 43.114544102133884,
  "solvent_NumRotatableBonds": 0.0,
  "solvent_RingCount": 1.0,
  "solvent_HeavyAtomCount": 7.0
}

File: dump/database_json/polymerization_10.1002_pol.1990.080281122_1.json
{
  "monomer1": "acrylonitrile",
  "monomer2": "2-trimethylsilyloxy-1,3-butadiene",
  "r_values": {
    "constant_1": 0.036,
    "constant_2": 0.065
  },
  "conf_intervals": {
    "constant_conf_1": null,
    "constant_conf_2": null
  },
  "temperature": 60.0,
  "temperature_unit": "°C",
  "solvent": "C1COCCO1",
  "method": "bulk",
  "r-product": null,
  "source": "https://doi.org/10.1002/pol.1990.080281122",
  "calculation_method": "Kelen-Tudos",
  "polymerization_type": "free radical",
  "logP": 0.03320000000000001,
  "publication_year": 1990,
  "monomer1_smiles": "C=CC#N",
  "monomer2_smiles": "C=CC(=C)O[Si](C)(C)C",
  "polytype_emb_1": 7.496725795633088,
  "polytype_emb_2": -0.4631906941937577,
  "method_emb_1": -7.23088245290138,
  "method_emb_2": -0.5848044902383194,
  "solvent_logP": 0.03320000000000001,
  "solvent_TPSA": 18.46,
  "solvent_HBA": 2.0,
  "solvent_HBD": 0.0,
  "solvent_FractionCSP3": 1.0,
  "solvent_MolMR": 21.637999999999995,
  "solvent_LabuteASA": 37.055336676503906,
  "solvent_NumRotatableBonds": 0.0,
  "solvent_RingCount": 1.0,
  "solvent_HeavyAtomCount": 6.0
}

File: dump/database_json/polymerization_10.1002_pol.1990.080281122_2.json
{
  "monomer1": "styrene",
  "monomer2": "2-trimethylsilyloxy-1,3-butadiene",
  "r_values": {
    "constant_1": 0.64,
    "constant_2": 1.2
  },
  "conf_intervals": {
    "constant_conf_1": null,
    "constant_conf_2": null
  },
  "temperature": 60.0,
  "temperature_unit": "°C",
  "solvent": "C1COCCO1",
  "method": "bulk",
  "r-product": null,
  "source": "https://doi.org/10.1002/pol.1990.080281122",
  "calculation_method": "Kelen-Tudos",
  "polymerization_type": "free radical",
  "logP": 0.03320000000000001,
  "publication_year": 1990,
  "monomer1_smiles": "C=Cc1ccccc1",
  "monomer2_smiles": "C=CC(=C)O[Si](C)(C)C",
  "polytype_emb_1": 7.496725795633088,
  "polytype_emb_2": -0.4631906941937577,
  "method_emb_1": -7.23088245290138,
  "method_emb_2": -0.5848044902383194,
  "solvent_logP": 0.03320000000000001,
  "solvent_TPSA": 18.46,
  "solvent_HBA": 2.0,
  "solvent_HBD": 0.0,
  "solvent_FractionCSP3": 1.0,
  "solvent_MolMR": 21.637999999999995,
  "solvent_LabuteASA": 37.055336676503906,
  "solvent_NumRotatableBonds": 0.0,
  "solvent_RingCount": 1.0,
  "solvent_HeavyAtomCount": 6.0
}

File: dump/database_json/polymerization_10.1002_pol.1990.080281122_3.json
{
  "monomer1": "styrene",
  "monomer2": "2-trimethylsilyloxy-1,3-butadiene",
  "r_values": {
    "constant_1": 0.64,
    "constant_2": 1.2
  },
  "conf_intervals": {
    "constant_conf_1": null,
    "constant_conf_2": null
  },
  "temperature": 60.0,
  "temperature_unit": "°C",
  "solvent": "C1COCCO1",
  "method": "bulk",
  "r-product": null,
  "source": "https://doi.org/10.1002/pol.1990.080281122",
  "calculation_method": "Kelen-Tudos",
  "polymerization_type": "free radical",
  "logP": 0.03320000000000001,
  "monomer1_smiles": "C=Cc1ccccc1",
  "monomer2_smiles": "C=CC(=C)O[Si](C)(C)C",
  "polytype_emb_1": 7.496725795633088,
  "polytype_emb_2": -0.4631906941937577,
  "method_emb_1": -7.23088245290138,
  "method_emb_2": -0.5848044902383194,
  "solvent_logP": 0.03320000000000001,
  "solvent_TPSA": 18.46,
  "solvent_HBA": 2.0,
  "solvent_HBD": 0.0,
  "solvent_FractionCSP3": 1.0,
  "solvent_MolMR": 21.637999999999995,
  "solvent_LabuteASA": 37.055336676503906,
  "solvent_NumRotatableBonds": 0.0,
  "solvent_RingCount": 1.0,
  "solvent_HeavyAtomCount": 6.0
}

File: dump/database_json/polymerization_10.1002_pol.1990.080281122_4.json
{
  "monomer1": "acrylonitrile",
  "monomer2": "2-trimethylsilyloxy-1,3-butadiene",
  "r_values": {
    "constant_1": 0.036,
    "constant_2": 0.065
  },
  "conf_intervals": {
    "constant_conf_1": null,
    "constant_conf_2": null
  },
  "temperature": 60.0,
  "temperature_unit": "°C",
  "solvent": "C1COCCO1",
  "method": "bulk",
  "r-product": null,
  "source": "https://doi.org/10.1002/pol.1990.080281122",
  "calculation_method": "Kelen-Tudos",
  "polymerization_type": "free radical",
  "logP": 0.03320000000000001,
  "monomer1_smiles": "C=CC#N",
  "monomer2_smiles": "C=CC(=C)O[Si](C)(C)C",
  "polytype_emb_1": 7.496725795633088,
  "polytype_emb_2": -0.4631906941937577,
  "method_emb_1": -7.23088245290138,
  "method_emb_2": -0.5848044902383194,
  "solvent_logP": 0.03320000000000001,
  "solvent_TPSA": 18.46,
  "solvent_HBA": 2.0,
  "solvent_HBD": 0.0,
  "solvent_FractionCSP3": 1.0,
  "solvent_MolMR": 21.637999999999995,
  "solvent_LabuteASA": 37.055336676503906,
  "solvent_NumRotatableBonds": 0.0,
  "solvent_RingCount": 1.0,
  "solvent_HeavyAtomCount": 6.0
}

File: dump/database_json/polymerization_10.1002_pol.1990.080281215_1.json
{
  "monomer1": "2-Ethylacrylic acid",
  "monomer2": "Methacrylic acid",
  "r_values": {
    "constant_1": 1.14,
    "constant_2": 0.23
  },
  "conf_intervals": {
    "constant_conf_1": null,
    "constant_conf_2": null
  },
  "temperature": 60.0,
  "temperature_unit": "°C",
  "solvent": null,
  "method": "bulk",
  "r-product": null,
  "source": "https://doi.org/10.1002/pol.1990.080281215",
  "calculation_method": "nonlinear least squares technique",
  "polymerization_type": "free radical",
  "monomer1_smiles": "C=C(CC)C(=O)O",
  "monomer2_smiles": "C=C(C)C(=O)O",
  "polytype_emb_1": 7.496725795633088,
  "polytype_emb_2": -0.4631906941937577,
  "method_emb_1": -7.23088245290138,
  "method_emb_2": -0.5848044902383194
}

File: dump/database_json/polymerization_10.1002_pol.1990.080281215_4.json
{
  "monomer1": "2-Ethylacrylic acid",
  "monomer2": "Methacrylic acid",
  "r_values": {
    "constant_1": 1.91,
    "constant_2": 0.09
  },
  "conf_intervals": {
    "constant_conf_1": null,
    "constant_conf_2": null
  },
  "temperature": 60.0,
  "temperature_unit": "°C",
  "solvent": "CN(C)C=O",
  "method": "solvent",
  "r-product": null,
  "source": "https://doi.org/10.1002/pol.1990.080281215",
  "calculation_method": "nonlinear least squares technique",
  "polymerization_type": "free radical",
  "logP": -0.2956000000000001,
  "monomer1_smiles": "C=C(CC)C(=O)O",
  "monomer2_smiles": "C=C(C)C(=O)O",
  "polytype_emb_1": 7.496725795633088,
  "polytype_emb_2": -0.4631906941937577,
  "method_emb_1": 6.958462891419976,
  "method_emb_2": 6.651678436014861,
  "solvent_logP": -0.2956000000000001,
  "solvent_TPSA": 20.310000000000002,
  "solvent_HBA": 1.0,
  "solvent_HBD": 0.0,
  "solvent_FractionCSP3": 0.6666666666666666,
  "solvent_MolMR": 19.750999999999998,
  "solvent_LabuteASA": 31.390491026869903,
  "solvent_NumRotatableBonds": 1.0,
  "solvent_RingCount": 0.0,
  "solvent_HeavyAtomCount": 5.0
}

File: dump/database_json/polymerization_10.1002_pol.1990.1233170904_1.json
{
  "monomer1": "Allyl acetate",
  "monomer2": "Vinyl acetate",
  "r_values": {
    "constant_1": 0.7,
    "constant_2": 1.0
  },
  "conf_intervals": {
    "constant_conf_1": null,
    "constant_conf_2": null
  },
  "temperature": 60.0,
  "temperature_unit": "°C",
  "solvent": null,
  "method": "bulk",
  "r-product": 0.7,
  "source": "https://doi.org/10.1002/pol.1990.1233170904",
  "calculation_method": "Kelen-Tudos",
  "polymerization_type": "free radical",
  "monomer1_smiles": "C=CCOC(C)=O",
  "monomer2_smiles": "C=COC(C)=O",
  "polytype_emb_1": 7.496725795633088,
  "polytype_emb_2": -0.4631906941937577,
  "method_emb_1": -7.23088245290138,
  "method_emb_2": -0.5848044902383194
}

File: dump/database_json/polymerization_10.1002_pol.1990.1233170904_10.json
{
  "monomer1": "Allyl isobutyrate",
  "monomer2": "Vinyl acetate",
  "r_values": {
    "constant_1": 0.51,
    "constant_2": 1.04
  },
  "conf_intervals": {
    "constant_conf_1": null,
    "constant_conf_2": null
  },
  "temperature": 60.0,
  "temperature_unit": "°C",
  "solvent": null,
  "method": "bulk",
  "r-product": 0.53,
  "source": "https://doi.org/10.1002/pol.1990.1233170904",
  "calculation_method": "Kelen-Tudos",
  "polymerization_type": "free radical",
  "monomer1_smiles": "C=CCOC(=O)C(C)C",
  "monomer2_smiles": "C=COC(C)=O",
  "polytype_emb_1": 7.496725795633088,
  "polytype_emb_2": -0.4631906941937577,
  "method_emb_1": -7.23088245290138,
  "method_emb_2": -0.5848044902383194
}

File: dump/database_json/polymerization_10.1002_pol.1990.1233170904_12.json
{
  "monomer1": "Allyl valerate",
  "monomer2": "Vinyl acetate",
  "r_values": {
    "constant_1": 0.58,
    "constant_2": 1.07
  },
  "conf_intervals": {
    "constant_conf_1": null,
    "constant_conf_2": null
  },
  "temperature": 60.0,
  "temperature_unit": "°C",
  "solvent": null,
  "method": "bulk",
  "r-product": 0.62,
  "source": "https://doi.org/10.1002/pol.1990.1233170904",
  "calculation_method": "Kelen-Tudos",
  "polymerization_type": "free radical",
  "monomer1_smiles": "C=CCOC(=O)CCCC",
  "monomer2_smiles": "C=COC(C)=O",
  "polytype_emb_1": 7.496725795633088,
  "polytype_emb_2": -0.4631906941937577,
  "method_emb_1": -7.23088245290138,
  "method_emb_2": -0.5848044902383194
}

File: dump/database_json/polymerization_10.1002_pol.1990.1233170904_2.json
{
  "monomer1": "Allyl propionate",
  "monomer2": "Vinyl acetate",
  "r_values": {
    "constant_1": 0.42,
    "constant_2": 1.29
  },
  "conf_intervals": {
    "constant_conf_1": null,
    "constant_conf_2": null
  },
  "temperature": 60.0,
  "temperature_unit": "°C",
  "solvent": null,
  "method": "bulk",
  "r-product": 0.54,
  "source": "https://doi.org/10.1002/pol.1990.1233170904",
  "calculation_method": "Kelen-Tudos",
  "polymerization_type": "free radical",
  "monomer1_smiles": "C=CCOC(=O)CC",
  "monomer2_smiles": "C=COC(C)=O",
  "polytype_emb_1": 7.496725795633088,
  "polytype_emb_2": -0.4631906941937577,
  "method_emb_1": -7.23088245290138,
  "method_emb_2": -0.5848044902383194
}
