Repository: lamalab-org/copolymer-reactivity

# copolymer-reactivity

A condition-aware machine-learning model and FastAPI service that predicts the **microstructure of radical copolymers** — *alternating*, *random*, or *gradient* — from two monomer structures and the reaction conditions (solvent, temperature, polymerisation mechanism), backed by a curated literature dataset of **3,791 copolymerisations from 1,206 publications**.

The model is served live at <https://polycarp.cheminfo.org> (web UI: [cheminfo-py/polycarp.cheminfo.org](https://github.com/cheminfo-py/polycarp.cheminfo.org)).

File: dump/database_json/polymerization_10.1002_pol.1990.1233170904_6.json
{
  "monomer1": "Allyl trimethylacetate",
  "monomer2": "Vinyl acetate",
  "r_values": {
    "constant_1": 0.34,
    "constant_2": 1.15
  },
  "conf_intervals": {
    "constant_conf_1": null,
    "constant_conf_2": null
  },
  "temperature": 60.0,
  "temperature_unit": "°C",
  "solvent": null,
  "method": "bulk",
  "r-product": 0.39,
  "source": "https://doi.org/10.1002/pol.1990.1233170904",
  "calculation_method": "Kelen-Tudos",
  "polymerization_type": "free radical",
  "monomer1_smiles": "C=CCOC(=O)C(C)(C)C",
  "monomer2_smiles": "C=COC(C)=O",
  "polytype_emb_1": 7.496725795633088,
  "polytype_emb_2": -0.4631906941937577,
  "method_emb_1": -7.23088245290138,
  "method_emb_2": -0.5848044902383194
}

File: dump/database_json/polymerization_10.1002_pol.1990.1233170904_8.json
{
  "monomer1": "Allyl butyrate",
  "monomer2": "Vinyl acetate",
  "r_values": {
    "constant_1": 0.64,
    "constant_2": 0.97
  },
  "conf_intervals": {
    "constant_conf_1": null,
    "constant_conf_2": null
  },
  "temperature": 60.0,
  "temperature_unit": "°C",
  "solvent": null,
  "method": "bulk",
  "r-product": 0.62,
  "source": "https://doi.org/10.1002/pol.1990.1233170904",
  "calculation_method": "Kelen-Tudos",
  "polymerization_type": "free radical",
  "monomer1_smiles": "C=CCOC(=O)CCC",
  "monomer2_smiles": "C=COC(C)=O",
  "polytype_emb_1": 7.496725795633088,
  "polytype_emb_2": -0.4631906941937577,
  "method_emb_1": -7.23088245290138,
  "method_emb_2": -0.5848044902383194
}

File: dump/database_json/polymerization_10.1002_pol.1991.010291306_1.json
{
  "monomer1": "2-Vinylbenzofuran",
  "monomer2": "Ethyl Acrylate",
  "r_values": {
    "constant_1": 5.669,
    "constant_2": 0.0232
  },
  "conf_intervals": {
    "constant_conf_1": null,
    "constant_conf_2": null
  },
  "temperature": 65.0,
  "temperature_unit": "°C",
  "solvent": "C1CCOC1",
  "method": "solvent",
  "r-product": 0.132,
  "source": "https://doi.org/10.1002/pol.1991.010291306",
  "calculation_method": "nonlinear least squares error-in-variables",
  "polymerization_type": "free radical",
  "logP": 0.7968,
  "monomer1_smiles": "C=Cc1cc2ccccc2o1",
  "monomer2_smiles": "C=CC(=O)OCC",
  "polytype_emb_1": 7.496725795633088,
  "polytype_emb_2": -0.4631906941937577,
  "method_emb_1": 6.958462891419976,
  "method_emb_2": 6.651678436014861,
  "solvent_logP": 0.7968,
  "solvent_TPSA": 9.23,
  "solvent_HBA": 1.0,
  "solvent_HBD": 0.0,
  "solvent_FractionCSP3": 1.0,
  "solvent_MolMR": 20.052999999999997,
  "solvent_LabuteASA": 31.941791446997026,
  "solvent_NumRotatableBonds": 0.0,
  "solvent_RingCount": 1.0,
  "solvent_HeavyAtomCount": 5.0
}

File: dump/database_json/polymerization_10.1002_pol.1991.010291306_2.json
{
  "monomer1": "2-Vinylbenzofuran",
  "monomer2": "Methyl Methacrylate",
  "r_values": {
    "constant_1": 3.934,
    "constant_2": 0.0238
  },
  "conf_intervals": {
    "constant_conf_1": null,
    "constant_conf_2": null
  },
  "temperature": 65.0,
  "temperature_unit": "°C",
  "solvent": "C1CCOC1",
  "method": "solvent",
  "r-product": 0.0936,
  "source": "https://doi.org/10.1002/pol.1991.010291306",
  "calculation_method": "nonlinear least squares error-in-variables",
  "polymerization_type": "free radical",
  "logP": 0.7968,
  "monomer1_smiles": "C=Cc1cc2ccccc2o1",
  "monomer2_smiles": "C=C(C)C(=O)OC",
  "polytype_emb_1": 7.496725795633088,
  "polytype_emb_2": -0.4631906941937577,
  "method_emb_1": 6.958462891419976,
  "method_emb_2": 6.651678436014861,
  "solvent_logP": 0.7968,
  "solvent_TPSA": 9.23,
  "solvent_HBA": 1.0,
  "solvent_HBD": 0.0,
  "solvent_FractionCSP3": 1.0,
  "solvent_MolMR": 20.052999999999997,
  "solvent_LabuteASA": 31.941791446997026,
  "solvent_NumRotatableBonds": 0.0,
  "solvent_RingCount": 1.0,
  "solvent_HeavyAtomCount": 5.0
}

File: dump/database_json/polymerization_10.1002_pol.1991.010291306_4.json
{
  "monomer1": "2-Vinylbenzofuran",
  "monomer2": "n-Butyl Acrylate",
  "r_values": {
    "constant_1": 6.718,
    "constant_2": 0.0229
  },
  "conf_intervals": {
    "constant_conf_1": null,
    "constant_conf_2": null
  },
  "temperature": 65.0,
  "temperature_unit": "°C",
  "solvent": "C1CCOC1",
  "method": "solvent",
  "r-product": 0.154,
  "source": "https://doi.org/10.1002/pol.1991.010291306",
  "calculation_method": "nonlinear least squares error-in-variables",
  "polymerization_type": "free radical",
  "logP": 0.7968,
  "monomer1_smiles": "C=Cc1cc2ccccc2o1",
  "monomer2_smiles": "C=CC(=O)OCCCC",
  "polytype_emb_1": 7.496725795633088,
  "polytype_emb_2": -0.4631906941937577,
  "method_emb_1": 6.958462891419976,
  "method_emb_2": 6.651678436014861,
  "solvent_logP": 0.7968,
  "solvent_TPSA": 9.23,
  "solvent_HBA": 1.0,
  "solvent_HBD": 0.0,
  "solvent_FractionCSP3": 1.0,
  "solvent_MolMR": 20.052999999999997,
  "solvent_LabuteASA": 31.941791446997026,
  "solvent_NumRotatableBonds": 0.0,
  "solvent_RingCount": 1.0,
  "solvent_HeavyAtomCount": 5.0
}

File: dump/database_json/polymerization_10.1002_pol.1992.140301015_1.json
{
  "monomer1": "Styrene",
  "monomer2": "Diisopropyl Fumarate",
  "r_values": {
    "constant_1": 0.4,
    "constant_2": 0.055
  },
  "conf_intervals": {
    "constant_conf_1": null,
    "constant_conf_2": null
  },
  "temperature": 60.0,
  "temperature_unit": "°C",
  "solvent": "c1ccccc1",
  "method": "solvent",
  "r-product": null,
  "source": "https://doi.org/10.1002/pol.1992.140301015",
  "calculation_method": "nonlinear least-squares procedure",
  "polymerization_type": "free radical",
  "logP": 1.6866,
  "monomer1_smiles": "C=Cc1ccccc1",
  "monomer2_smiles": "CC(C)OC(=O)/C=C/C(=O)OC(C)C",
  "polytype_emb_1": 7.496725795633088,
  "polytype_emb_2": -0.4631906941937577,
  "method_emb_1": 6.958462891419976,
  "method_emb_2": 6.651678436014861,
  "solvent_logP": 1.6866,
  "solvent_TPSA": 0.0,
  "solvent_HBA": 0.0,
  "solvent_HBD": 0.0,
  "solvent_FractionCSP3": 0.0,
  "solvent_MolMR": 26.441999999999993,
  "solvent_LabuteASA": 37.43140311949697,
  "solvent_NumRotatableBonds": 0.0,
  "solvent_RingCount": 1.0,
  "solvent_HeavyAtomCount": 6.0
}

File: dump/database_json/polymerization_10.1002_pol.1992.140301015_3.json
{
  "monomer1": "Acrylonitrile",
  "monomer2": "Diisopropyl Fumarate",
  "r_values": {
    "constant_1": 3.4,
    "constant_2": 0.07
  },
  "conf_intervals": {
    "constant_conf_1": null,
    "constant_conf_2": null
  },
  "temperature": 60.0,
  "temperature_unit": "°C",
  "solvent": "c1ccccc1",
  "method": "solvent",
  "r-product": null,
  "source": "https://doi.org/10.1002/pol.1992.140301015",
  "calculation_method": "nonlinear least-squares procedure",
  "polymerization_type": "free radical",
  "logP": 1.6866,
  "monomer1_smiles": "C=CC#N",
  "monomer2_smiles": "CC(C)OC(=O)/C=C/C(=O)OC(C)C",
  "polytype_emb_1": 7.496725795633088,
  "polytype_emb_2": -0.4631906941937577,
  "method_emb_1": 6.958462891419976,
  "method_emb_2": 6.651678436014861,
  "solvent_logP": 1.6866,
  "solvent_TPSA": 0.0,
  "solvent_HBA": 0.0,
  "solvent_HBD": 0.0,
  "solvent_FractionCSP3": 0.0,
  "solvent_MolMR": 26.441999999999993,
  "solvent_LabuteASA": 37.43140311949697,
  "solvent_NumRotatableBonds": 0.0,
  "solvent_RingCount": 1.0,
  "solvent_HeavyAtomCount": 6.0
}

File: dump/database_json/polymerization_10.1002_pol.1992.140301015_5.json
{
  "monomer1": "Vinyl Chloride",
  "monomer2": "Diisopropyl Fumarate",
  "r_values": {
    "constant_1": 0.044,
    "constant_2": 0.2
  },
  "conf_intervals": {
    "constant_conf_1": null,
    "constant_conf_2": null
  },
  "temperature": 60.0,
  "temperature_unit": "°C",
  "solvent": "c1ccccc1",
  "method": "solvent",
  "r-product": null,
  "source": "https://doi.org/10.1002/pol.1992.140301015",
  "calculation_method": "nonlinear least-squares procedure",
  "polymerization_type": "free radical",
  "logP": 1.6866,
  "monomer1_smiles": "C=CCl",
  "monomer2_smiles": "CC(C)OC(=O)/C=C/C(=O)OC(C)C",
  "polytype_emb_1": 7.496725795633088,
  "polytype_emb_2": -0.4631906941937577,
  "method_emb_1": 6.958462891419976,
  "method_emb_2": 6.651678436014861,
  "solvent_logP": 1.6866,
  "solvent_TPSA": 0.0,
  "solvent_HBA": 0.0,
  "solvent_HBD": 0.0,
  "solvent_FractionCSP3": 0.0,
  "solvent_MolMR": 26.441999999999993,
  "solvent_LabuteASA": 37.43140311949697,
  "solvent_NumRotatableBonds": 0.0,
  "solvent_RingCount": 1.0,
  "solvent_HeavyAtomCount": 6.0
}

File: dump/database_json/polymerization_10.1002_pol.1992.140301015_7.json
{
  "monomer1": "Methyl Acrylate",
  "monomer2": "Diisopropyl Fumarate",
  "r_values": {
    "constant_1": 1.9,
    "constant_2": 0.091
  },
  "conf_intervals": {
    "constant_conf_1": null,
    "constant_conf_2": null
  },
  "temperature": 60.0,
  "temperature_unit": "°C",
  "solvent": "c1ccccc1",
  "method": "solvent",
  "r-product": null,
  "source": "https://doi.org/10.1002/pol.1992.140301015",
  "calculation_method": "nonlinear least-squares procedure",
  "polymerization_type": "free radical",
  "logP": 1.6866,
  "monomer1_smiles": "C=CC(=O)OC",
  "monomer2_smiles": "CC(C)OC(=O)/C=C/C(=O)OC(C)C",
  "polytype_emb_1": 7.496725795633088,
  "polytype_emb_2": -0.4631906941937577,
  "method_emb_1": 6.958462891419976,
  "method_emb_2": 6.651678436014861,
  "solvent_logP": 1.6866,
  "solvent_TPSA": 0.0,
  "solvent_HBA": 0.0,
  "solvent_HBD": 0.0,
  "solvent_FractionCSP3": 0.0,
  "solvent_MolMR": 26.441999999999993,
  "solvent_LabuteASA": 37.43140311949697,
  "solvent_NumRotatableBonds": 0.0,
  "solvent_RingCount": 1.0,
  "solvent_HeavyAtomCount": 6.0
}

File: dump/database_json/polymerization_10.1002_pol.1992.140301213_1.json
{
  "monomer1": "Methyl methacrylate",
  "monomer2": "Ethyl alpha-hydroxymethylacrylate",
  "r_values": {
    "constant_1": 1.264,
    "constant_2": 1.285
  },
  "conf_intervals": {
    "constant_conf_1": 0.21,
    "constant_conf_2": 0.2
  },
  "temperature": 50.0,
  "temperature_unit": "°C",
  "solvent": "C1CCOC1",
  "method": "solvent",
  "r-product": null,
  "source": "https://doi.org/10.1002/pol.1992.140301213",
  "calculation_method": "nonlinear least-square analysis",
  "polymerization_type": "free radical",
  "logP": 0.7968,
  "monomer1_smiles": "C=C(C)C(=O)OC",
  "monomer2_smiles": "C=C(CO)C(=O)OCC",
  "polytype_emb_1": 7.496725795633088,
  "polytype_emb_2": -0.4631906941937577,
  "method_emb_1": 6.958462891419976,
  "method_emb_2": 6.651678436014861,
  "solvent_logP": 0.7968,
  "solvent_TPSA": 9.23,
  "solvent_HBA": 1.0,
  "solvent_HBD": 0.0,
  "solvent_FractionCSP3": 1.0,
  "solvent_MolMR": 20.052999999999997,
  "solvent_LabuteASA": 31.941791446997026,
  "solvent_NumRotatableBonds": 0.0,
  "solvent_RingCount": 1.0,
  "solvent_HeavyAtomCount": 5.0
}

File: dump/database_json/polymerization_10.1002_pol.1993.080310402_1.json
{
  "monomer1": "Furfuryl Acrylate",
  "monomer2": "2-Hydroxyethyl Methacrylate",
  "r_values": {
    "constant_1": 0.93,
    "constant_2": 1.42
  },
  "conf_intervals": {
    "constant_conf_1": null,
    "constant_conf_2": null
  },
  "temperature": 50.0,
  "temperature_unit": "°C",
  "solvent": "CN(C)C=O",
  "method": "solvent",
  "r-product": 1.321,
  "source": "https://doi.org/10.1002/pol.1993.080310402",
  "calculation_method": "Tidwell-Mortimer",
  "polymerization_type": "free radical",
  "logP": -0.2956000000000001,
  "monomer1_smiles": "C=CC(=O)OCc1ccco1",
  "monomer2_smiles": "C=C(C)C(=O)OCCO",
  "polytype_emb_1": 7.496725795633088,
  "polytype_emb_2": -0.4631906941937577,
  "method_emb_1": 6.958462891419976,
  "method_emb_2": 6.651678436014861,
  "solvent_logP": -0.2956000000000001,
  "solvent_TPSA": 20.310000000000002,
  "solvent_HBA": 1.0,
  "solvent_HBD": 0.0,
  "solvent_FractionCSP3": 0.6666666666666666,
  "solvent_MolMR": 19.750999999999998,
  "solvent_LabuteASA": 31.390491026869903,
  "solvent_NumRotatableBonds": 1.0,
  "solvent_RingCount": 0.0,
  "solvent_HeavyAtomCount": 5.0
}

File: dump/database_json/polymerization_10.1002_pol.1993.080310402_2.json
{
  "monomer1": "Furfuryl Acrylate",
  "monomer2": "2-Hydroxyethyl Methacrylate",
  "r_values": {
    "constant_1": 0.88,
    "constant_2": 1.35
  },
  "conf_intervals": {
    "constant_conf_1": 0.19,
    "constant_conf_2": 0.08
  },
  "temperature": 50.0,
  "temperature_unit": "°C",
  "solvent": "CN(C)C=O",
  "method": "solvent",
  "r-product": 1.188,
  "source": "https://doi.org/10.1002/pol.1993.080310402",
  "calculation_method": "Kelen-Tudos",
  "polymerization_type": "free radical",
  "logP": -0.2956000000000001,
  "monomer1_smiles": "C=CC(=O)OCc1ccco1",
  "monomer2_smiles": "C=C(C)C(=O)OCCO",
  "polytype_emb_1": 7.496725795633088,
  "polytype_emb_2": -0.4631906941937577,
  "method_emb_1": 6.958462891419976,
  "method_emb_2": 6.651678436014861,
  "solvent_logP": -0.2956000000000001,
  "solvent_TPSA": 20.310000000000002,
  "solvent_HBA": 1.0,
  "solvent_HBD": 0.0,
  "solvent_FractionCSP3": 0.6666666666666666,
  "solvent_MolMR": 19.750999999999998,
  "solvent_LabuteASA": 31.390491026869896,
  "solvent_NumRotatableBonds": 1.0,
  "solvent_RingCount": 0.0,
  "solvent_HeavyAtomCount": 5.0
}

File: dump/database_json/polymerization_10.1002_pol.1993.080310402_3.json
{
  "monomer1": "Furfuryl Acrylate",
  "monomer2": "2-Hydroxyethyl Methacrylate",
  "r_values": {
    "constant_1": 0.82,
    "constant_2": 1.25
  },
  "conf_intervals": {
    "constant_conf_1": 0.4,
    "constant_conf_2": 0.15
  },
  "temperature": 50.0,
  "temperature_unit": "°C",
  "solvent": "CN(C)C=O",
  "method": "solvent",
  "r-product": 1.025,
  "source": "https://doi.org/10.1002/pol.1993.080310402",
  "calculation_method": "Fineman-Ross",
  "polymerization_type": "free radical",
  "logP": -0.2956000000000001,
  "monomer1_smiles": "C=CC(=O)OCc1ccco1",
  "monomer2_smiles": "C=C(C)C(=O)OCCO",
  "polytype_emb_1": 7.496725795633088,
  "polytype_emb_2": -0.4631906941937577,
  "method_emb_1": 6.958462891419976,
  "method_emb_2": 6.651678436014861,
  "solvent_logP": -0.2956000000000001,
  "solvent_TPSA": 20.310000000000002,
  "solvent_HBA": 1.0,
  "solvent_HBD": 0.0,
  "solvent_FractionCSP3": 0.6666666666666666,
  "solvent_MolMR": 19.750999999999998,
  "solvent_LabuteASA": 31.390491026869896,
  "solvent_NumRotatableBonds": 1.0,
  "solvent_RingCount": 0.0,
  "solvent_HeavyAtomCount": 5.0
}

File: dump/database_json/polymerization_10.1002_pol.1993.080310402_4.json
{
  "monomer1": "Furfuryl Acrylate",
  "monomer2": "2-Hydroxyethyl Methacrylate",
  "r_values": {
    "constant_1": 0.82,
    "constant_2": 1.25
  },
  "conf_intervals": {
    "constant_conf_1": 0.4,
    "constant_conf_2": 0.15
  },
  "temperature": 50.0,
  "temperature_unit": "°C",
  "solvent": "CN(C)C=O",
  "method": "solvent",
  "r-product": 1.025,
  "source": "https://doi.org/10.1002/pol.1993.080310402",
  "calculation_method": "Fineman-Ross",
  "polymerization_type": "free radical",
  "logP": -0.2956000000000001,
  "monomer1_smiles": "C=CC(=O)OCc1ccco1",
  "monomer2_smiles": "C=C(C)C(=O)OCCO",
  "polytype_emb_1": 7.496725795633088,
  "polytype_emb_2": -0.4631906941937577,
  "method_emb_1": 6.958462891419976,
  "method_emb_2": 6.651678436014861,
  "solvent_logP": -0.2956000000000001,
  "solvent_TPSA": 20.310000000000002,
  "solvent_HBA": 1.0,
  "solvent_HBD": 0.0,
  "solvent_FractionCSP3": 0.6666666666666666,
  "solvent_MolMR": 19.750999999999998,
  "solvent_LabuteASA": 31.390491026869903,
  "solvent_NumRotatableBonds": 1.0,
  "solvent_RingCount": 0.0,
  "solvent_HeavyAtomCount": 5.0
}

File: dump/database_json/polymerization_10.1002_pol.1993.080310402_6.json
{
  "monomer1": "Furfuryl Acrylate",
  "monomer2": "2-Hydroxyethyl Methacrylate",
  "r_values": {
    "constant_1": 0.93,
    "constant_2": 1.42
  },
  "conf_intervals": {
    "constant_conf_1": null,
    "constant_conf_2": null
  },
  "temperature": 50.0,
  "temperature_unit": "°C",
  "solvent": "CN(C)C=O",
  "method": "solvent",
  "r-product": 1.321,
  "source": "https://doi.org/10.1002/pol.1993.080310402",
  "calculation_method": "Tidwell-Mortimer",
  "polymerization_type": "free radical",
  "logP": -0.2956000000000001,
  "monomer1_smiles": "C=CC(=O)OCc1ccco1",
  "monomer2_smiles": "C=C(C)C(=O)OCCO",
  "polytype_emb_1": 7.496725795633088,
  "polytype_emb_2": -0.4631906941937577,
  "method_emb_1": 6.958462891419976,
  "method_emb_2": 6.651678436014861,
  "solvent_logP": -0.2956000000000001,
  "solvent_TPSA": 20.310000000000002,
  "solvent_HBA": 1.0,
  "solvent_HBD": 0.0,
  "solvent_FractionCSP3": 0.6666666666666666,
  "solvent_MolMR": 19.750999999999998,
  "solvent_LabuteASA": 31.390491026869896,
  "solvent_NumRotatableBonds": 1.0,
  "solvent_RingCount": 0.0,
  "solvent_HeavyAtomCount": 5.0
}

File: dump/database_json/polymerization_10.1002_pol.1994.230321009_2.json
{
  "monomer1": "Chloroprene",
  "monomer2": "Maleic Anhydride",
  "r_values": {
    "constant_1": 0.38,
    "constant_2": 0.07
  },
  "conf_intervals": {
    "constant_conf_1": null,
    "constant_conf_2": null
  },
  "temperature": 60.0,
  "temperature_unit": "°C",
  "solvent": "C1COCCO1",
  "method": "solvent",
  "r-product": 0.0266,
  "source": "https://doi.org/10.1002/pol.1994.230321009",
  "calculation_method": "Kelen-Tudos",
  "polymerization_type": "free radical",
  "logP": 0.03320000000000001,
  "monomer1_smiles": "C=CC(=C)Cl",
  "monomer2_smiles": "O=C1C=CC(=O)O1",
  "polytype_emb_1": 7.496725795633088,
  "polytype_emb_2": -0.4631906941937577,
  "method_emb_1": 6.958462891419976,
  "method_emb_2": 6.651678436014861,
  "solvent_logP": 0.03320000000000001,
  "solvent_TPSA": 18.46,
  "solvent_HBA": 2.0,
  "solvent_HBD": 0.0,
  "solvent_FractionCSP3": 1.0,
  "solvent_MolMR": 21.637999999999995,
  "solvent_LabuteASA": 37.055336676503906,
  "solvent_NumRotatableBonds": 0.0,
  "solvent_RingCount": 1.0,
  "solvent_HeavyAtomCount": 6.0
}

File: dump/database_json/polymerization_10.1002_pola.1989.080271127_1.json
{
  "monomer1": "Acrylonitrile",
  "monomer2": "alpha-Trimethylsilyloxystyrene",
  "r_values": {
    "constant_1": 0.05,
    "constant_2": 0.0
  },
  "conf_intervals": {
    "constant_conf_1": null,
    "constant_conf_2": null
  },
  "temperature": 60.0,
  "temperature_unit": "°C",
  "solvent": null,
  "method": "bulk",
  "r-product": null,
  "source": "https://doi.org/10.1002/pola.1989.080271127",
  "calculation_method": "Kelen-Tudos",
  "polymerization_type": "free radical",
  "publication_year": 1989,
  "monomer1_smiles": "C=CC#N",
  "monomer2_smiles": "C=C(O[Si](C)(C)C)c1ccccc1",
  "polytype_emb_1": 7.496725795633088,
  "polytype_emb_2": -0.4631906941937577,
  "method_emb_1": -7.23088245290138,
  "method_emb_2": -0.5848044902383194
}

File: dump/database_json/polymerization_10.1002_pola.1989.080271127_4.json
{
  "monomer1": "Styrene",
  "monomer2": "alpha-Trimethylsilyloxystyrene",
  "r_values": {
    "constant_1": 1.48,
    "constant_2": 0.0
  },
  "conf_intervals": {
    "constant_conf_1": null,
    "constant_conf_2": null
  },
  "temperature": 60.0,
  "temperature_unit": "°C",
  "solvent": null,
  "method": "bulk",
  "r-product": null,
  "source": "https://doi.org/10.1002/pola.1989.080271127",
  "calculation_method": null,
  "polymerization_type": "free radical",
  "monomer1_smiles": "C=Cc1ccccc1",
  "monomer2_smiles": "C=C(O[Si](C)(C)C)c1ccccc1",
  "polytype_emb_1": 7.496725795633088,
  "polytype_emb_2": -0.4631906941937577,
  "method_emb_1": -7.23088245290138,
  "method_emb_2": -0.5848044902383194
}

File: dump/database_json/polymerization_10.1002_polb.1991.090290107_1.json
{
  "monomer1": "2-Vinyl-4,4-Dimethylazlactone",
  "monomer2": "Ethyl alpha-Hydroxymethylacrylate",
  "r_values": {
    "constant_1": 0.2,
    "constant_2": 0.53
  },
  "conf_intervals": {
    "constant_conf_1": null,
    "constant_conf_2": null
  },
  "temperature": null,
  "temperature_unit": "°C",
  "solvent": "CS(C)=O",
  "method": "photopolymerization",
  "r-product": null,
  "source": "https://doi.org/10.1002/polb.1991.090290107",
  "calculation_method": "Kelen-Tudos",
  "polymerization_type": "free radical",
  "logP": -0.005299999999999971,
  "monomer1_smiles": "C=CC1=NC(C)(C)C(=O)O1",
  "monomer2_smiles": "C=C(CO)C(=O)OCC",
  "polytype_emb_1": 7.496725795633088,
  "polytype_emb_2": -0.4631906941937577,
  "method_emb_1": 1.5772348872566841,
  "method_emb_2": 7.52440737864013,
  "solvent_logP": -0.005299999999999971,
  "solvent_TPSA": 17.07,
  "solvent_HBA": 1.0,
  "solvent_HBD": 0.0,
  "solvent_FractionCSP3": 1.0,
  "solvent_MolMR": 19.990399999999998,
  "solvent_LabuteASA": 28.478447345802074,
  "solvent_NumRotatableBonds": 0.0,
  "solvent_RingCount": 0.0,
  "solvent_HeavyAtomCount": 4.0
}

File: dump/database_json/polymerization_10.1002_polb.1991.090290107_2.json
{
  "monomer1": "2-Vinyl-4,4-Dimethylazlactone",
  "monomer2": "Styrene",
  "r_values": {
    "constant_1": 0.19,
    "constant_2": 0.16
  },
  "conf_intervals": {
    "constant_conf_1": null,
    "constant_conf_2": null
  },
  "temperature": 65.0,
  "temperature_unit": "°C",
  "solvent": "ClC(Cl)Cl",
  "method": "solvent",
  "r-product": null,
  "source": "https://doi.org/10.1002/polb.1991.090290107",
  "calculation_method": "Kelen-Tudos",
  "polymerization_type": "free radical",
  "logP": 1.9864,
  "publication_year": 1991,
  "monomer1_smiles": "C=CC1=NC(C)(C)C(=O)O1",
  "monomer2_smiles": "C=Cc1ccccc1",
  "polytype_emb_1": 7.496725795633088,
  "polytype_emb_2": -0.4631906941937577,
  "method_emb_1": 6.958462891419976,
  "method_emb_2": 6.651678436014861,
  "solvent_logP": 1.9864,
  "solvent_TPSA": 0.0,
  "solvent_HBA": 0.0,
  "solvent_HBD": 0.0,
  "solvent_FractionCSP3": 1.0,
  "solvent_MolMR": 21.346999999999998,
  "solvent_LabuteASA": 39.64904970847457,
  "solvent_NumRotatableBonds": 0.0,
  "solvent_RingCount": 0.0,
  "solvent_HeavyAtomCount": 4.0
}

File: dump/database_json/polymerization_10.1002_polb.1991.090290107_3.json
{
  "monomer1": "2-Vinyl-4,4-Dimethylazlactone",
  "monomer2": "Ethyl alpha-Hydroxymethylacrylate",
  "r_values": {
    "constant_1": 0.24,
    "constant_2": 0.73
  },
  "conf_intervals": {
    "constant_conf_1": null,
    "constant_conf_2": null
  },
  "temperature": 65.0,
  "temperature_unit": "°C",
  "solvent": "CS(C)=O",
  "method": "solvent",
  "r-product": null,
  "source": "https://doi.org/10.1002/polb.1991.090290107",
  "calculation_method": "Kelen-Tudos",
  "polymerization_type": "free radical",
  "logP": -0.005299999999999971,
  "publication_year": 1991,
  "monomer1_smiles": "C=CC1=NC(C)(C)C(=O)O1",
  "monomer2_smiles": "C=C(CO)C(=O)OCC",
  "polytype_emb_1": 7.496725795633088,
  "polytype_emb_2": -0.4631906941937577,
  "method_emb_1": 6.958462891419976,
  "method_emb_2": 6.651678436014861,
  "solvent_logP": -0.005299999999999971,
  "solvent_TPSA": 17.07,
  "solvent_HBA": 1.0,
  "solvent_HBD": 0.0,
  "solvent_FractionCSP3": 1.0,
  "solvent_MolMR": 19.990399999999998,
  "solvent_LabuteASA": 28.478447345802074,
  "solvent_NumRotatableBonds": 0.0,
  "solvent_RingCount": 0.0,
  "solvent_HeavyAtomCount": 4.0
}

File: dump/database_json/polymerization_10.1002_polb.1991.090290107_4.json
{
  "monomer1": "2-Vinyl-4,4-Dimethylazlactone",
  "monomer2": "Ethyl alpha-Hydroxymethylacrylate",
  "r_values": {
    "constant_1": 0.24,
    "constant_2": 0.73
  },
  "conf_intervals": {
    "constant_conf_1": null,
    "constant_conf_2": null
  },
  "temperature": 65.0,
  "temperature_unit": "°C",
  "solvent": "CS(C)=O",
  "method": "solvent",
  "r-product": null,
  "source": "https://doi.org/10.1002/polb.1991.090290107",
  "calculation_method": "Kelen-Tudos",
  "polymerization_type": "free radical",
  "logP": -0.005299999999999971,
  "monomer1_smiles": "C=CC1=NC(C)(C)C(=O)O1",
  "monomer2_smiles": "C=C(CO)C(=O)OCC",
  "polytype_emb_1": 7.496725795633088,
  "polytype_emb_2": -0.4631906941937577,
  "method_emb_1": 6.958462891419976,
  "method_emb_2": 6.651678436014861,
  "solvent_logP": -0.005299999999999971,
  "solvent_TPSA": 17.07,
  "solvent_HBA": 1.0,
  "solvent_HBD": 0.0,
  "solvent_FractionCSP3": 1.0,
  "solvent_MolMR": 19.990399999999998,
  "solvent_LabuteASA": 28.478447345802074,
  "solvent_NumRotatableBonds": 0.0,
  "solvent_RingCount": 0.0,
  "solvent_HeavyAtomCount": 4.0
}

File: dump/database_json/polymerization_10.1007_bf00254469_1.json
{
  "monomer1": "Methylmethacrylate",
  "monomer2": "N-vinylcarbazole",
  "r_values": {
    "constant_1": 1.8,
    "constant_2": 0.06
  },
  "conf_intervals": {
    "constant_conf_1": null,
    "constant_conf_2": null
  },
  "temperature": 55.0,
  "temperature_unit": "°C",
  "solvent": "c1ccccc1",
  "method": "solvent",
  "r-product": null,
  "source": "https://doi.org/10.1007/BF00254469",
  "calculation_method": "Fineman-Ross",
  "polymerization_type": "free radical",
  "logP": 1.6866,
  "monomer1_smiles": "C=C(C)C(=O)OC",
  "monomer2_smiles": "C=Cn1c2ccccc2c2ccccc21",
  "polytype_emb_1": 7.496725795633088,
  "polytype_emb_2": -0.4631906941937577,
  "method_emb_1": 6.958462891419976,
  "method_emb_2": 6.651678436014861,
  "solvent_logP": 1.6866,
  "solvent_TPSA": 0.0,
  "solvent_HBA": 0.0,
  "solvent_HBD": 0.0,
  "solvent_FractionCSP3": 0.0,
  "solvent_MolMR": 26.441999999999993,
  "solvent_LabuteASA": 37.43140311949697,
  "solvent_NumRotatableBonds": 0.0,
  "solvent_RingCount": 1.0,
  "solvent_HeavyAtomCount": 6.0
}

File: dump/database_json/polymerization_10.1007_bf00254469_2.json
{
  "monomer1": "Methylmethacrylate",
  "monomer2": "N-vinylcarbazole",
  "r_values": {
    "constant_1": 0.57,
    "constant_2": 0.75
  },
  "conf_intervals": {
    "constant_conf_1": null,
    "constant_conf_2": null
  },
  "temperature": 55.0,
  "temperature_unit": "°C",
  "solvent": "CO",
  "method": "solvent",
  "r-product": null,
  "source": "https://doi.org/10.1007/BF00254469",
  "calculation_method": "Fineman-Ross",
  "polymerization_type": "free radical",
  "logP": -0.3915,
  "monomer1_smiles": "C=C(C)C(=O)OC",
  "monomer2_smiles": "C=Cn1c2ccccc2c2ccccc21",
  "polytype_emb_1": 7.496725795633088,
  "polytype_emb_2": -0.4631906941937577,
  "method_emb_1": 6.958462891419976,
  "method_emb_2": 6.651678436014861,
  "solvent_logP": -0.3915,
  "solvent_TPSA": 20.23,
  "solvent_HBA": 1.0,
  "solvent_HBD": 1.0,
  "solvent_FractionCSP3": 1.0,
  "solvent_MolMR": 8.1428,
  "solvent_LabuteASA": 13.533484780025564,
  "solvent_NumRotatableBonds": 0.0,
  "solvent_RingCount": 0.0,
  "solvent_HeavyAtomCount": 2.0
}

File: dump/database_json/polymerization_10.1007_bf00255040_1.json
{
  "monomer1": "2,4-Dinitrophenyl Methacrylate",
  "monomer2": "N-(2-Hydroxyethyl)-3,6-dichlorocarbazolyl Methacrylate",
  "r_values": {
    "constant_1": 0.13,
    "constant_2": 1.65
  },
  "conf_intervals": {
    "constant_conf_1": null,
    "constant_conf_2": null
  },
  "temperature": 60.0,
  "temperature_unit": "°C",
  "solvent": "C1COCCO1",
  "method": "solvent",
  "r-product": null,
  "source": "https://doi.org/10.1007/BF00255040",
  "calculation_method": "Kelen-Tudos",
  "polymerization_type": "free radical",
  "logP": 0.03320000000000001,
  "monomer1_smiles": "C=C(C)C(=O)Oc1ccc([N+](=O)[O-])cc1[N+](=O)[O-]",
  "monomer2_smiles": "C=C(C)C(=O)Oc1cc(Cl)cc2c3cc(Cl)ccc3n(CCO)c12",
  "polytype_emb_1": 7.496725795633088,
  "polytype_emb_2": -0.4631906941937577,
  "method_emb_1": 6.958462891419976,
  "method_emb_2": 6.651678436014861,
  "solvent_logP": 0.03320000000000001,
  "solvent_TPSA": 18.46,
  "solvent_HBA": 2.0,
  "solvent_HBD": 0.0,
  "solvent_FractionCSP3": 1.0,
  "solvent_MolMR": 21.637999999999995,
  "solvent_LabuteASA": 37.055336676503906,
  "solvent_NumRotatableBonds": 0.0,
  "solvent_RingCount": 1.0,
  "solvent_HeavyAtomCount": 6.0
}

File: dump/database_json/polymerization_10.1007_bf00255040_4.json
{
  "monomer1": "2,4-Dinitrophenyl Methacrylate",
  "monomer2": "N-(2-Hydroxyethyl)-3,6-dichlorocarbazolyl Acrylate",
  "r_values": {
    "constant_1": 0.13,
    "constant_2": 1.2
  },
  "conf_intervals": {
    "constant_conf_1": null,
    "constant_conf_2": null
  },
  "temperature": 60.0,
  "temperature_unit": "°C",
  "solvent": "C1COCCO1",
  "method": "solvent",
  "r-product": null,
  "source": "https://doi.org/10.1007/BF00255040",
  "calculation_method": "Kelen-Tudos",
  "polymerization_type": "free radical",
  "logP": 0.03320000000000001,
  "monomer1_smiles": "C=C(C)C(=O)Oc1ccc([N+](=O)[O-])cc1[N+](=O)[O-]",
  "monomer2_smiles": "C=CC(=O)Oc1cc(Cl)cc2c3cc(Cl)ccc3n(CCO)c12",
  "polytype_emb_1": 7.496725795633088,
  "polytype_emb_2": -0.4631906941937577,
  "method_emb_1": 6.958462891419976,
  "method_emb_2": 6.651678436014861,
  "solvent_logP": 0.03320000000000001,
  "solvent_TPSA": 18.46,
  "solvent_HBA": 2.0,
  "solvent_HBD": 0.0,
  "solvent_FractionCSP3": 1.0,
  "solvent_MolMR": 21.637999999999995,
  "solvent_LabuteASA": 37.055336676503906,
  "solvent_NumRotatableBonds": 0.0,
  "solvent_RingCount": 1.0,
  "solvent_HeavyAtomCount": 6.0
}

File: dump/database_json/polymerization_10.1007_bf00255250_1.json
{
  "monomer1": "Methyl Methacrylate",
  "monomer2": "N-tert-butyl Acrylamide",
  "r_values": {
    "constant_1": 2.83,
    "constant_2": 0.25
  },
  "conf_intervals": {
    "constant_conf_1": 0.03,
    "constant_conf_2": 0.02
  },
  "temperature": 60.0,
  "temperature_unit": "°C",
  "solvent": "CCO",
  "method": "solvent",
  "r-product": null,
  "source": "https://doi.org/10.1007/BF00255250",
  "calculation_method": "Fineman-Ross plot",
  "polymerization_type": "free radical",
  "logP": -0.0014000000000000123,
  "publication_year": 1980,
  "monomer1_smiles": "C=C(C)C(=O)OC",
  "monomer2_smiles": "C=CC(=O)NC(C)(C)C",
  "polytype_emb_1": 7.496725795633088,
  "polytype_emb_2": -0.4631906941937577,
  "method_emb_1": 6.958462891419976,
  "method_emb_2": 6.651678436014861,
  "solvent_logP": -0.0014000000000000123,
  "solvent_TPSA": 20.23,
  "solvent_HBA": 1.0,
  "solvent_HBD": 1.0,
  "solvent_FractionCSP3": 1.0,
  "solvent_MolMR": 12.759800000000002,
  "solvent_LabuteASA": 19.89842689442217,
  "solvent_NumRotatableBonds": 0.0,
  "solvent_RingCount": 0.0,
  "solvent_HeavyAtomCount": 3.0
}

File: dump/database_json/polymerization_10.1007_bf00255250_2.json
{
  "monomer1": "Methacrylonitrile",
  "monomer2": "Styrene",
  "r_values": {
    "constant_1": 0.21,
    "constant_2": 0.34
  },
  "conf_intervals": {
    "constant_conf_1": null,
    "constant_conf_2": null
  },
  "temperature": 22.5,
  "temperature_unit": "°C",
  "solvent": null,
  "method": "bulk",
  "r-product": null,
  "source": "https://doi.org/10.1007/BF00255250",
  "calculation_method": "Kelen-Tudos",
  "polymerization_type": "radical",
  "publication_year": 1980,
  "monomer1_smiles": "C=C(C)C#N",
  "monomer2_smiles": "C=Cc1ccccc1",
  "polytype_emb_1": 2.232015378422759,
  "polytype_emb_2": 4.6151798364176715,
  "method_emb_1": -7.23088245290138,
  "method_emb_2": -0.5848044902383194
}

File: dump/database_json/polymerization_10.1007_bf00255250_3.json
{
  "monomer1": "Acrylonitrile",
  "monomer2": "N-tert-butyl Acrylamide",
  "r_values": {
    "constant_1": 1.14,
    "constant_2": 0.2
  },
  "conf_intervals": {
    "constant_conf_1": 0.02,
    "constant_conf_2": 0.02
  },
  "temperature": 60.0,
  "temperature_unit": "°C",
  "solvent": "CS(C)=O",
  "method": "solvent",
  "r-product": null,
  "source": "https://doi.org/10.1007/BF00255250",
  "calculation_method": "Fineman-Ross plot",
  "polymerization_type": "free radical",
  "logP": -0.005299999999999971,
  "monomer1_smiles": "C=CC#N",
  "monomer2_smiles": "C=CC(=O)NC(C)(C)C",
  "polytype_emb_1": 7.496725795633088,
  "polytype_emb_2": -0.4631906941937577,
  "method_emb_1": 6.958462891419976,
  "method_emb_2": 6.651678436014861,
  "solvent_logP": -0.005299999999999971,
  "solvent_TPSA": 17.07,
  "solvent_HBA": 1.0,
  "solvent_HBD": 0.0,
  "solvent_FractionCSP3": 1.0,
  "solvent_MolMR": 19.990399999999998,
  "solvent_LabuteASA": 28.478447345802074,
  "solvent_NumRotatableBonds": 0.0,
  "solvent_RingCount": 0.0,
  "solvent_HeavyAtomCount": 4.0
}

File: dump/database_json/polymerization_10.1007_bf00255250_6.json
{
  "monomer1": "Methacrylonitrile",
  "monomer2": "Styrene",
  "r_values": {
    "constant_1": 0.21,
    "constant_2": 0.34
  },
  "conf_intervals": {
    "constant_conf_1": null,
    "constant_conf_2": null
  },
  "temperature": 22.5,
  "temperature_unit": "°C",
  "solvent": null,
  "method": "bulk",
  "r-product": null,
  "source": "https://doi.org/10.1007/BF00255250",
  "calculation_method": "Kelen-Tudos",
  "polymerization_type": "radical",
  "monomer1_smiles": "C=C(C)C#N",
  "monomer2_smiles": "C=Cc1ccccc1",
  "polytype_emb_1": 2.232015378422759,
  "polytype_emb_2": 4.6151798364176715,
  "method_emb_1": -7.23088245290138,
  "method_emb_2": -0.5848044902383194
}

File: dump/database_json/polymerization_10.1007_bf00274501_1.json
{
  "monomer1": "N-(2-hydroxyethyl)carbazolyl methacrylate",
  "monomer2": "acryloyl-β-hydroxyethyl-3,5-dinitrobenzoate",
  "r_values": {
    "constant_1": 1.04,
    "constant_2": 0.1
  },
  "conf_intervals": {
    "constant_conf_1": null,
    "constant_conf_2": null
  },
  "temperature": 60.0,
  "temperature_unit": "°C",
  "solvent": "C1COCCO1",
  "method": "solvent",
  "r-product": null,
  "source": "https://doi.org/10.1007/BF00274501",
  "calculation_method": "Kelen-Tudos",
  "polymerization_type": "free radical",
  "logP": 0.03320000000000001,
  "monomer1_smiles": "C=C(C)C(=O)Oc1cccc2c3ccccc3n(CCO)c12",
  "monomer2_smiles": "C=CC(=O)c1c([N+](=O)[O-])cc(C(=O)[O-])c(CCO)c1[N+](=O)[O-]",
  "polytype_emb_1": 7.496725795633088,
  "polytype_emb_2": -0.4631906941937577,
  "method_emb_1": 6.958462891419976,
  "method_emb_2": 6.651678436014861,
  "solvent_logP": 0.03320000000000001,
  "solvent_TPSA": 18.46,
  "solvent_HBA": 2.0,
  "solvent_HBD": 0.0,
  "solvent_FractionCSP3": 1.0,
  "solvent_MolMR": 21.637999999999995,
  "solvent_LabuteASA": 37.055336676503906,
  "solvent_NumRotatableBonds": 0.0,
  "solvent_RingCount": 1.0,
  "solvent_HeavyAtomCount": 6.0
}

File: dump/database_json/polymerization_10.1007_bf00274501_2.json
{
  "monomer1": "N-(2-hydroxyethyl)carbazolyl acrylate",
  "monomer2": "acryloyl-β-hydroxyethyl-3,5-dinitrobenzoate",
  "r_values": {
    "constant_1": 0.62,
    "constant_2": 0.37
  },
  "conf_intervals": {
    "constant_conf_1": null,
    "constant_conf_2": null
  },
  "temperature": 60.0,
  "temperature_unit": "°C",
  "solvent": "C1COCCO1",
  "method": "solvent",
  "r-product": null,
  "source": "https://doi.org/10.1007/BF00274501",
  "calculation_method": "Kelen-Tudos",
  "polymerization_type": "free radical",
  "logP": 0.03320000000000001,
  "publication_year": 1993,
  "monomer1_smiles": "C=CC(=O)Oc1cccc2c3ccccc3n(CCO)c12",
  "monomer2_smiles": "C=CC(=O)c1c([N+](=O)[O-])cc(C(=O)[O-])c(CCO)c1[N+](=O)[O-]",
  "polytype_emb_1": 7.496725795633088,
  "polytype_emb_2": -0.4631906941937577,
  "method_emb_1": 6.958462891419976,
  "method_emb_2": 6.651678436014861,
  "solvent_logP": 0.03320000000000001,
  "solvent_TPSA": 18.46,
  "solvent_HBA": 2.0,
  "solvent_HBD": 0.0,
  "solvent_FractionCSP3": 1.0,
  "solvent_MolMR": 21.637999999999995,
  "solvent_LabuteASA": 37.055336676503906,
  "solvent_NumRotatableBonds": 0.0,
  "solvent_RingCount": 1.0,
  "solvent_HeavyAtomCount": 6.0
}

File: dump/database_json/polymerization_10.1007_bf00274501_3.json
{
  "monomer1": "N-(2-hydroxyethyl)carbazolyl acrylate",
  "monomer2": "acryloyl-β-hydroxyethyl-3,5-dinitrobenzoate",
  "r_values": {
    "constant_1": 0.62,
    "constant_2": 0.37
  },
  "conf_intervals": {
    "constant_conf_1": null,
    "constant_conf_2": null
  },
  "temperature": 60.0,
  "temperature_unit": "°C",
  "solvent": "C1COCCO1",
  "method": "solvent",
  "r-product": null,
  "source": "https://doi.org/10.1007/BF00274501",
  "calculation_method": "Kelen-Tudos",
  "polymerization_type": "free radical",
  "logP": 0.03320000000000001,
  "monomer1_smiles": "C=CC(=O)Oc1cccc2c3ccccc3n(CCO)c12",
  "monomer2_smiles": "C=CC(=O)c1c([N+](=O)[O-])cc(C(=O)[O-])c(CCO)c1[N+](=O)[O-]",
  "polytype_emb_1": 7.496725795633088,
  "polytype_emb_2": -0.4631906941937577,
  "method_emb_1": 6.958462891419976,
  "method_emb_2": 6.651678436014861,
  "solvent_logP": 0.03320000000000001,
  "solvent_TPSA": 18.46,
  "solvent_HBA": 2.0,
  "solvent_HBD": 0.0,
  "solvent_FractionCSP3": 1.0,
  "solvent_MolMR": 21.637999999999995,
  "solvent_LabuteASA": 37.055336676503906,
  "solvent_NumRotatableBonds": 0.0,
  "solvent_RingCount": 1.0,
  "solvent_HeavyAtomCount": 6.0
}

File: dump/database_json/polymerization_10.1007_bf00295721_1.json
{
  "monomer1": "3-vinyl thiophene",
  "monomer2": "butyl acrylate",
  "r_values": {
    "constant_1": 0.499,
    "constant_2": 0.386
  },
  "conf_intervals": {
    "constant_conf_1": 0.13,
    "constant_conf_2": 0.14
  },
  "temperature": 65.0,
  "temperature_unit": "°C",
  "solvent": "C1CCOC1",
  "method": "solvent",
  "r-product": 0.193,
  "source": "https://doi.org/10.1007/BF00295721",
  "calculation_method": "nonlinear least squares error-in-variables",
  "polymerization_type": "free radical",
  "logP": 0.7968,
  "monomer1_smiles": "C=Cc1ccsc1",
  "monomer2_smiles": "C=CC(=O)OCCCC",
  "polytype_emb_1": 7.496725795633088,
  "polytype_emb_2": -0.4631906941937577,
  "method_emb_1": 6.958462891419976,
  "method_emb_2": 6.651678436014861,
  "solvent_logP": 0.7968,
  "solvent_TPSA": 9.23,
  "solvent_HBA": 1.0,
  "solvent_HBD": 0.0,
  "solvent_FractionCSP3": 1.0,
  "solvent_MolMR": 20.052999999999997,
  "solvent_LabuteASA": 31.941791446997026,
  "solvent_NumRotatableBonds": 0.0,
  "solvent_RingCount": 1.0,
  "solvent_HeavyAtomCount": 5.0
}

File: dump/database_json/polymerization_10.1007_bf00295721_3.json
{
  "monomer1": "3-vinyl thiophene",
  "monomer2": "methyl methacrylate",
  "r_values": {
    "constant_1": 0.25,
    "constant_2": 0.563
  },
  "conf_intervals": {
    "constant_conf_1": 0.08,
    "constant_conf_2": 0.08
  },
  "temperature": 65.0,
  "temperature_unit": "°C",
  "solvent": "C1CCOC1",
  "method": "solvent",
  "r-product": 0.141,
  "source": "https://doi.org/10.1007/BF00295721",
  "calculation_method": "nonlinear least squares error-in-variables",
  "polymerization_type": "free radical",
  "logP": 0.7968,
  "monomer1_smiles": "C=Cc1ccsc1",
  "monomer2_smiles": "C=C(C)C(=O)OC",
  "polytype_emb_1": 7.496725795633088,
  "polytype_emb_2": -0.4631906941937577,
  "method_emb_1": 6.958462891419976,
  "method_emb_2": 6.651678436014861,
  "solvent_logP": 0.7968,
  "solvent_TPSA": 9.23,
  "solvent_HBA": 1.0,
  "solvent_HBD": 0.0,
  "solvent_FractionCSP3": 1.0,
  "solvent_MolMR": 20.052999999999997,
  "solvent_LabuteASA": 31.941791446997026,
  "solvent_NumRotatableBonds": 0.0,
  "solvent_RingCount": 1.0,
  "solvent_HeavyAtomCount": 5.0
}

File: dump/database_json/polymerization_10.1007_bf00548870_1.json
{
  "monomer1": "2-chloro-1,3-butadiene",
  "monomer2": "2,3-dichloro-1,3-butadiene",
  "r_values": {
    "constant_1": 0.335,
    "constant_2": 2.15
  },
  "conf_intervals": {
    "constant_conf_1": 0.055,
    "constant_conf_2": 0.25
  },
  "temperature": 40.0,
  "temperature_unit": "°C",
  "solvent": "O",
  "method": "emulsion",
  "r-product": null,
  "source": "https://doi.org/10.1007/BF00548870",
  "calculation_method": "graphic method",
  "polymerization_type": "free radical",
  "logP": -0.8247,
  "publication_year": 1973,
  "monomer1_smiles": "C=CC(=C)Cl",
  "monomer2_smiles": "C=C(Cl)C(=C)Cl",
  "polytype_emb_1": 7.496725795633088,
  "polytype_emb_2": -0.4631906941937577,
  "method_emb_1": -4.911729965574156,
  "method_emb_2": 0.07905181466983252,
  "solvent_logP": -0.8247,
  "solvent_TPSA": 31.5,
  "solvent_HBA": 0.0,
  "solvent_HBD": 0.0,
  "solvent_FractionCSP3": 0.0,
  "solvent_MolMR": 3.6138,
  "solvent_LabuteASA": 6.84923118831809,
  "solvent_NumRotatableBonds": 0.0,
  "solvent_RingCount": 0.0,
  "solvent_HeavyAtomCount": 1.0
}

File: dump/database_json/polymerization_10.1007_bf00548870_2.json
{
  "monomer1": "2-chloro-1,3-butadiene",
  "monomer2": "2,3-dichloro-1,3-butadiene",
  "r_values": {
    "constant_1": 0.335,
    "constant_2": 2.15
  },
  "conf_intervals": {
    "constant_conf_1": 0.055,
    "constant_conf_2": 0.25
  },
  "temperature": 40.0,
  "temperature_unit": "°C",
  "solvent": "O",
  "method": "emulsion",
  "r-product": null,
  "source": "https://doi.org/10.1007/BF00548870",
  "calculation_method": "graphic method",
  "polymerization_type": "free radical",
  "logP": -0.8247,
  "monomer1_smiles": "C=CC(=C)Cl",
  "monomer2_smiles": "C=C(Cl)C(=C)Cl",
  "polytype_emb_1": 7.496725795633088,
  "polytype_emb_2": -0.4631906941937577,
  "method_emb_1": -4.911729965574156,
  "method_emb_2": 0.07905181466983252,
  "solvent_logP": -0.8247,
  "solvent_TPSA": 31.5,
  "solvent_HBA": 0.0,
  "solvent_HBD": 0.0,
  "solvent_FractionCSP3": 0.0,
  "solvent_MolMR": 3.6138,
  "solvent_LabuteASA": 6.84923118831809,
  "solvent_NumRotatableBonds": 0.0,
  "solvent_RingCount": 0.0,
  "solvent_HeavyAtomCount": 1.0
}
