Repository: lamalab-org/copolymer-reactivity

# copolymer-reactivity

A condition-aware machine-learning model and FastAPI service that predicts the **microstructure of radical copolymers** — *alternating*, *random*, or *gradient* — from two monomer structures and the reaction conditions (solvent, temperature, polymerisation mechanism), backed by a curated literature dataset of **3,791 copolymerisations from 1,206 publications**.

The model is served live at <https://polycarp.cheminfo.org> (web UI: [cheminfo-py/polycarp.cheminfo.org](https://github.com/cheminfo-py/polycarp.cheminfo.org)).

File: dump/database_json/polymerization_10.1007_bf00549745_1.json
{
  "monomer1": "Vinyl thioacetate",
  "monomer2": "N-Vinylsuccinimide",
  "r_values": {
    "constant_1": 3.1,
    "constant_2": 0.095
  },
  "conf_intervals": {
    "constant_conf_1": null,
    "constant_conf_2": null
  },
  "temperature": 60.0,
  "temperature_unit": "°C",
  "solvent": "c1ccccc1",
  "method": "bulk",
  "r-product": null,
  "source": "https://doi.org/10.1007/BF00549745",
  "calculation_method": "Fineman-Ross",
  "polymerization_type": "free radical",
  "logP": 1.6866,
  "publication_year": 1968,
  "monomer1_smiles": "C=COC(C)=S",
  "monomer2_smiles": "C=CN1C(=O)CCC1=O",
  "polytype_emb_1": 7.496725795633088,
  "polytype_emb_2": -0.4631906941937577,
  "method_emb_1": -7.23088245290138,
  "method_emb_2": -0.5848044902383194,
  "solvent_logP": 1.6866,
  "solvent_TPSA": 0.0,
  "solvent_HBA": 0.0,
  "solvent_HBD": 0.0,
  "solvent_FractionCSP3": 0.0,
  "solvent_MolMR": 26.441999999999993,
  "solvent_LabuteASA": 37.43140311949697,
  "solvent_NumRotatableBonds": 0.0,
  "solvent_RingCount": 1.0,
  "solvent_HeavyAtomCount": 6.0
}

File: dump/database_json/polymerization_10.1007_bf00549745_2.json
{
  "monomer1": "Vinyl thioacetate",
  "monomer2": "N-Vinylphthalimide",
  "r_values": {
    "constant_1": 3.2,
    "constant_2": 0.23
  },
  "conf_intervals": {
    "constant_conf_1": null,
    "constant_conf_2": null
  },
  "temperature": 60.0,
  "temperature_unit": "°C",
  "solvent": "c1ccccc1",
  "method": "bulk",
  "r-product": null,
  "source": "https://doi.org/10.1007/BF00549745",
  "calculation_method": "Fineman-Ross",
  "polymerization_type": "free radical",
  "logP": 1.6866,
  "publication_year": 1968,
  "monomer1_smiles": "C=COC(C)=S",
  "monomer2_smiles": "C=CN1C(=O)c2ccccc2C1=O",
  "polytype_emb_1": 7.496725795633088,
  "polytype_emb_2": -0.4631906941937577,
  "method_emb_1": -7.23088245290138,
  "method_emb_2": -0.5848044902383194,
  "solvent_logP": 1.6866,
  "solvent_TPSA": 0.0,
  "solvent_HBA": 0.0,
  "solvent_HBD": 0.0,
  "solvent_FractionCSP3": 0.0,
  "solvent_MolMR": 26.441999999999993,
  "solvent_LabuteASA": 37.43140311949697,
  "solvent_NumRotatableBonds": 0.0,
  "solvent_RingCount": 1.0,
  "solvent_HeavyAtomCount": 6.0
}

File: dump/database_json/polymerization_10.1007_bf00549745_3.json
{
  "monomer1": "Vinyl thioacetate",
  "monomer2": "N-Vinylcarbazole",
  "r_values": {
    "constant_1": 0.5,
    "constant_2": 0.622
  },
  "conf_intervals": {
    "constant_conf_1": null,
    "constant_conf_2": null
  },
  "temperature": 60.0,
  "temperature_unit": "°C",
  "solvent": "c1ccccc1",
  "method": "bulk",
  "r-product": null,
  "source": "https://doi.org/10.1007/BF00549745",
  "calculation_method": "Fineman-Ross",
  "polymerization_type": "free radical",
  "logP": 1.6866,
  "publication_year": 1968,
  "monomer1_smiles": "C=COC(C)=S",
  "monomer2_smiles": "C=Cn1c2ccccc2c2ccccc21",
  "polytype_emb_1": 7.496725795633088,
  "polytype_emb_2": -0.4631906941937577,
  "method_emb_1": -7.23088245290138,
  "method_emb_2": -0.5848044902383194,
  "solvent_logP": 1.6866,
  "solvent_TPSA": 0.0,
  "solvent_HBA": 0.0,
  "solvent_HBD": 0.0,
  "solvent_FractionCSP3": 0.0,
  "solvent_MolMR": 26.441999999999993,
  "solvent_LabuteASA": 37.43140311949697,
  "solvent_NumRotatableBonds": 0.0,
  "solvent_RingCount": 1.0,
  "solvent_HeavyAtomCount": 6.0
}

File: dump/database_json/polymerization_10.1007_bf00549745_4.json
{
  "monomer1": "Vinyl thioacetate",
  "monomer2": "N-Vinylsuccinimide",
  "r_values": {
    "constant_1": 3.1,
    "constant_2": 0.095
  },
  "conf_intervals": {
    "constant_conf_1": null,
    "constant_conf_2": null
  },
  "temperature": 60.0,
  "temperature_unit": "°C",
  "solvent": "c1ccccc1",
  "method": "bulk",
  "r-product": null,
  "source": "https://doi.org/10.1007/BF00549745",
  "calculation_method": "Fineman-Ross",
  "polymerization_type": "free radical",
  "logP": 1.6866,
  "monomer1_smiles": "C=COC(C)=S",
  "monomer2_smiles": "C=CN1C(=O)CCC1=O",
  "polytype_emb_1": 7.496725795633088,
  "polytype_emb_2": -0.4631906941937577,
  "method_emb_1": -7.23088245290138,
  "method_emb_2": -0.5848044902383194,
  "solvent_logP": 1.6866,
  "solvent_TPSA": 0.0,
  "solvent_HBA": 0.0,
  "solvent_HBD": 0.0,
  "solvent_FractionCSP3": 0.0,
  "solvent_MolMR": 26.441999999999993,
  "solvent_LabuteASA": 37.43140311949697,
  "solvent_NumRotatableBonds": 0.0,
  "solvent_RingCount": 1.0,
  "solvent_HeavyAtomCount": 6.0
}

File: dump/database_json/polymerization_10.1007_bf00549745_5.json
{
  "monomer1": "Vinyl thioacetate",
  "monomer2": "N-Vinylphthalimide",
  "r_values": {
    "constant_1": 3.2,
    "constant_2": 0.23
  },
  "conf_intervals": {
    "constant_conf_1": null,
    "constant_conf_2": null
  },
  "temperature": 60.0,
  "temperature_unit": "°C",
  "solvent": "c1ccccc1",
  "method": "bulk",
  "r-product": null,
  "source": "https://doi.org/10.1007/BF00549745",
  "calculation_method": "Fineman-Ross",
  "polymerization_type": "free radical",
  "logP": 1.6866,
  "monomer1_smiles": "C=COC(C)=S",
  "monomer2_smiles": "C=CN1C(=O)c2ccccc2C1=O",
  "polytype_emb_1": 7.496725795633088,
  "polytype_emb_2": -0.4631906941937577,
  "method_emb_1": -7.23088245290138,
  "method_emb_2": -0.5848044902383194,
  "solvent_logP": 1.6866,
  "solvent_TPSA": 0.0,
  "solvent_HBA": 0.0,
  "solvent_HBD": 0.0,
  "solvent_FractionCSP3": 0.0,
  "solvent_MolMR": 26.441999999999993,
  "solvent_LabuteASA": 37.43140311949697,
  "solvent_NumRotatableBonds": 0.0,
  "solvent_RingCount": 1.0,
  "solvent_HeavyAtomCount": 6.0
}

File: dump/database_json/polymerization_10.1007_bf00549755_1.json
{
  "monomer1": "vinylhydroquinone dibenzoate",
  "monomer2": "acrylic acid",
  "r_values": {
    "constant_1": 0.44,
    "constant_2": 0.95
  },
  "conf_intervals": {
    "constant_conf_1": 0.13,
    "constant_conf_2": 0.002
  },
  "temperature": 60.0,
  "temperature_unit": "°C",
  "solvent": "Cc1ccccc1",
  "method": "solvent",
  "r-product": null,
  "source": "https://doi.org/10.1007/BF00549755",
  "calculation_method": "Mayo and Lewis method",
  "polymerization_type": "free radical",
  "logP": 1.99502,
  "monomer1_smiles": "C=Cc1cc(O)ccc1O.O=C(O)c1ccccc1.O=C(O)c1ccccc1",
  "monomer2_smiles": "C=CC(=O)O",
  "polytype_emb_1": 7.496725795633088,
  "polytype_emb_2": -0.4631906941937577,
  "method_emb_1": 6.958462891419976,
  "method_emb_2": 6.651678436014861,
  "solvent_logP": 1.99502,
  "solvent_TPSA": 0.0,
  "solvent_HBA": 0.0,
  "solvent_HBD": 0.0,
  "solvent_FractionCSP3": 0.14285714285714285,
  "solvent_MolMR": 31.17899999999999,
  "solvent_LabuteASA": 43.79634523389357,
  "solvent_NumRotatableBonds": 0.0,
  "solvent_RingCount": 1.0,
  "solvent_HeavyAtomCount": 7.0
}

File: dump/database_json/polymerization_10.1007_bf00549755_11.json
{
  "monomer1": "Glycidyl Methacrylate",
  "monomer2": "Butyl Methacrylate",
  "r_values": {
    "constant_1": 0.75,
    "constant_2": 0.69
  },
  "conf_intervals": {
    "constant_conf_1": null,
    "constant_conf_2": null
  },
  "temperature": 80.0,
  "temperature_unit": "°C",
  "solvent": "O=C1CCCCC1",
  "method": "solvent",
  "r-product": 0.57,
  "source": "https://doi.org/10.1007/BF00549755",
  "calculation_method": "Fineman-Ross",
  "polymerization_type": "radical",
  "logP": 1.5196,
  "monomer1_smiles": "C=C(C)C(=O)OCC1CO1",
  "monomer2_smiles": "C=C(C)C(=O)OCCCC",
  "polytype_emb_1": 2.232015378422759,
  "polytype_emb_2": 4.6151798364176715,
  "method_emb_1": 6.958462891419976,
  "method_emb_2": 6.651678436014861,
  "solvent_logP": 1.5196,
  "solvent_TPSA": 17.07,
  "solvent_HBA": 1.0,
  "solvent_HBD": 0.0,
  "solvent_FractionCSP3": 0.8333333333333334,
  "solvent_MolMR": 28.091999999999985,
  "solvent_LabuteASA": 43.719652546327126,
  "solvent_NumRotatableBonds": 0.0,
  "solvent_RingCount": 1.0,
  "solvent_HeavyAtomCount": 7.0
}

File: dump/database_json/polymerization_10.1007_bf00549755_14.json
{
  "monomer1": "Glycidyl Methacrylate",
  "monomer2": "Methacrylic Acid",
  "r_values": {
    "constant_1": 1.18,
    "constant_2": 0.85
  },
  "conf_intervals": {
    "constant_conf_1": null,
    "constant_conf_2": null
  },
  "temperature": 80.0,
  "temperature_unit": "°C",
  "solvent": "O=C1CCCCC1",
  "method": "solvent",
  "r-product": 1.0,
  "source": "https://doi.org/10.1007/BF00549755",
  "calculation_method": "Fineman-Ross",
  "polymerization_type": "radical",
  "logP": 1.5196,
  "monomer1_smiles": "C=C(C)C(=O)OCC1CO1",
  "monomer2_smiles": "C=C(C)C(=O)O",
  "polytype_emb_1": 2.232015378422759,
  "polytype_emb_2": 4.6151798364176715,
  "method_emb_1": 6.958462891419976,
  "method_emb_2": 6.651678436014861,
  "solvent_logP": 1.5196,
  "solvent_TPSA": 17.07,
  "solvent_HBA": 1.0,
  "solvent_HBD": 0.0,
  "solvent_FractionCSP3": 0.8333333333333334,
  "solvent_MolMR": 28.091999999999985,
  "solvent_LabuteASA": 43.719652546327126,
  "solvent_NumRotatableBonds": 0.0,
  "solvent_RingCount": 1.0,
  "solvent_HeavyAtomCount": 7.0
}

File: dump/database_json/polymerization_10.1007_bf00549755_2.json
{
  "monomer1": "Glycidyl Methacrylate",
  "monomer2": "Butyl Methacrylate",
  "r_values": {
    "constant_1": 0.94,
    "constant_2": 0.79
  },
  "conf_intervals": {
    "constant_conf_1": null,
    "constant_conf_2": null
  },
  "temperature": 80.0,
  "temperature_unit": "°C",
  "solvent": "O=C1CCCCC1",
  "method": "solvent",
  "r-product": 0.74,
  "source": "https://doi.org/10.1007/BF00549755",
  "calculation_method": "Fineman-Ross",
  "polymerization_type": "radical",
  "logP": 1.5196,
  "publication_year": 1970,
  "monomer1_smiles": "C=C(C)C(=O)OCC1CO1",
  "monomer2_smiles": "C=C(C)C(=O)OCCCC",
  "polytype_emb_1": 2.232015378422759,
  "polytype_emb_2": 4.6151798364176715,
  "method_emb_1": 6.958462891419976,
  "method_emb_2": 6.651678436014861,
  "solvent_logP": 1.5196,
  "solvent_TPSA": 17.07,
  "solvent_HBA": 1.0,
  "solvent_HBD": 0.0,
  "solvent_FractionCSP3": 0.8333333333333334,
  "solvent_MolMR": 28.091999999999985,
  "solvent_LabuteASA": 43.719652546327126,
  "solvent_NumRotatableBonds": 0.0,
  "solvent_RingCount": 1.0,
  "solvent_HeavyAtomCount": 7.0
}

File: dump/database_json/polymerization_10.1007_bf00549755_3.json
{
  "monomer1": "Glycidyl Methacrylate",
  "monomer2": "Butyl Methacrylate",
  "r_values": {
    "constant_1": 0.75,
    "constant_2": 0.69
  },
  "conf_intervals": {
    "constant_conf_1": null,
    "constant_conf_2": null
  },
  "temperature": 80.0,
  "temperature_unit": "°C",
  "solvent": "O=C1CCCCC1",
  "method": "solvent",
  "r-product": 0.57,
  "source": "https://doi.org/10.1007/BF00549755",
  "calculation_method": "Fineman-Ross",
  "polymerization_type": "radical",
  "logP": 1.5196,
  "publication_year": 1970,
  "monomer1_smiles": "C=C(C)C(=O)OCC1CO1",
  "monomer2_smiles": "C=C(C)C(=O)OCCCC",
  "polytype_emb_1": 2.232015378422759,
  "polytype_emb_2": 4.6151798364176715,
  "method_emb_1": 6.958462891419976,
  "method_emb_2": 6.651678436014861,
  "solvent_logP": 1.5196,
  "solvent_TPSA": 17.07,
  "solvent_HBA": 1.0,
  "solvent_HBD": 0.0,
  "solvent_FractionCSP3": 0.8333333333333334,
  "solvent_MolMR": 28.091999999999985,
  "solvent_LabuteASA": 43.719652546327126,
  "solvent_NumRotatableBonds": 0.0,
  "solvent_RingCount": 1.0,
  "solvent_HeavyAtomCount": 7.0
}

File: dump/database_json/polymerization_10.1007_bf00549755_4.json
{
  "monomer1": "vinylhydroquinone dibenzoate",
  "monomer2": "methacrylic acid",
  "r_values": {
    "constant_1": 1.91,
    "constant_2": 0.91
  },
  "conf_intervals": {
    "constant_conf_1": 0.23,
    "constant_conf_2": 0.25
  },
  "temperature": 60.0,
  "temperature_unit": "°C",
  "solvent": "Cc1ccccc1",
  "method": "solvent",
  "r-product": null,
  "source": "https://doi.org/10.1007/BF00549755",
  "calculation_method": "Mayo and Lewis method",
  "polymerization_type": "free radical",
  "logP": 1.99502,
  "publication_year": 1970,
  "monomer1_smiles": "C=Cc1cc(O)ccc1O.O=C(O)c1ccccc1.O=C(O)c1ccccc1",
  "monomer2_smiles": "C=C(C)C(=O)O",
  "polytype_emb_1": 7.496725795633088,
  "polytype_emb_2": -0.4631906941937577,
  "method_emb_1": 6.958462891419976,
  "method_emb_2": 6.651678436014861,
  "solvent_logP": 1.99502,
  "solvent_TPSA": 0.0,
  "solvent_HBA": 0.0,
  "solvent_HBD": 0.0,
  "solvent_FractionCSP3": 0.14285714285714285,
  "solvent_MolMR": 31.17899999999999,
  "solvent_LabuteASA": 43.79634523389357,
  "solvent_NumRotatableBonds": 0.0,
  "solvent_RingCount": 1.0,
  "solvent_HeavyAtomCount": 7.0
}

File: dump/database_json/polymerization_10.1007_bf00549755_5.json
{
  "monomer1": "Butyl Methacrylate",
  "monomer2": "Methacrylic Acid",
  "r_values": {
    "constant_1": 1.11,
    "constant_2": 0.53
  },
  "conf_intervals": {
    "constant_conf_1": null,
    "constant_conf_2": null
  },
  "temperature": 80.0,
  "temperature_unit": "°C",
  "solvent": "O=C1CCCCC1",
  "method": "solvent",
  "r-product": 0.59,
  "source": "https://doi.org/10.1007/BF00549755",
  "calculation_method": "Fineman-Ross",
  "polymerization_type": "radical",
  "logP": 1.5196,
  "monomer1_smiles": "C=C(C)C(=O)OCCCC",
  "monomer2_smiles": "C=C(C)C(=O)O",
  "polytype_emb_1": 2.232015378422759,
  "polytype_emb_2": 4.6151798364176715,
  "method_emb_1": 6.958462891419976,
  "method_emb_2": 6.651678436014861,
  "solvent_logP": 1.5196,
  "solvent_TPSA": 17.07,
  "solvent_HBA": 1.0,
  "solvent_HBD": 0.0,
  "solvent_FractionCSP3": 0.8333333333333334,
  "solvent_MolMR": 28.091999999999985,
  "solvent_LabuteASA": 43.719652546327126,
  "solvent_NumRotatableBonds": 0.0,
  "solvent_RingCount": 1.0,
  "solvent_HeavyAtomCount": 7.0
}

File: dump/database_json/polymerization_10.1007_bf00549755_6.json
{
  "monomer1": "Butyl Methacrylate",
  "monomer2": "Methacrylic Acid",
  "r_values": {
    "constant_1": 1.2,
    "constant_2": 0.75
  },
  "conf_intervals": {
    "constant_conf_1": null,
    "constant_conf_2": null
  },
  "temperature": 80.0,
  "temperature_unit": "°C",
  "solvent": "O=C1CCCCC1",
  "method": "solvent",
  "r-product": 0.9,
  "source": "https://doi.org/10.1007/BF00549755",
  "calculation_method": "Fineman-Ross",
  "polymerization_type": "radical",
  "logP": 1.5196,
  "monomer1_smiles": "C=C(C)C(=O)OCCCC",
  "monomer2_smiles": "C=C(C)C(=O)O",
  "polytype_emb_1": 2.232015378422759,
  "polytype_emb_2": 4.6151798364176715,
  "method_emb_1": 6.958462891419976,
  "method_emb_2": 6.651678436014861,
  "solvent_logP": 1.5196,
  "solvent_TPSA": 17.07,
  "solvent_HBA": 1.0,
  "solvent_HBD": 0.0,
  "solvent_FractionCSP3": 0.8333333333333334,
  "solvent_MolMR": 28.091999999999985,
  "solvent_LabuteASA": 43.719652546327126,
  "solvent_NumRotatableBonds": 0.0,
  "solvent_RingCount": 1.0,
  "solvent_HeavyAtomCount": 7.0
}

File: dump/database_json/polymerization_10.1007_bf00549755_7.json
{
  "monomer1": "Glycidyl Methacrylate",
  "monomer2": "Methacrylic Acid",
  "r_values": {
    "constant_1": 1.18,
    "constant_2": 0.85
  },
  "conf_intervals": {
    "constant_conf_1": null,
    "constant_conf_2": null
  },
  "temperature": 80.0,
  "temperature_unit": "°C",
  "solvent": "O=C1CCCCC1",
  "method": "solvent",
  "r-product": 1.0,
  "source": "https://doi.org/10.1007/BF00549755",
  "calculation_method": "Fineman-Ross",
  "polymerization_type": "radical",
  "logP": 1.5196,
  "publication_year": 1970,
  "monomer1_smiles": "C=C(C)C(=O)OCC1CO1",
  "monomer2_smiles": "C=C(C)C(=O)O",
  "polytype_emb_1": 2.232015378422759,
  "polytype_emb_2": 4.6151798364176715,
  "method_emb_1": 6.958462891419976,
  "method_emb_2": 6.651678436014861,
  "solvent_logP": 1.5196,
  "solvent_TPSA": 17.07,
  "solvent_HBA": 1.0,
  "solvent_HBD": 0.0,
  "solvent_FractionCSP3": 0.8333333333333334,
  "solvent_MolMR": 28.091999999999985,
  "solvent_LabuteASA": 43.719652546327126,
  "solvent_NumRotatableBonds": 0.0,
  "solvent_RingCount": 1.0,
  "solvent_HeavyAtomCount": 7.0
}

File: dump/database_json/polymerization_10.1007_bf00550723_1.json
{
  "monomer1": "ethylene",
  "monomer2": "diphenylvinylphosphonate",
  "r_values": {
    "constant_1": 0.05,
    "constant_2": 0.09
  },
  "conf_intervals": {
    "constant_conf_1": 0.004,
    "constant_conf_2": 1.09
  },
  "temperature": 160.0,
  "temperature_unit": "°C",
  "solvent": "c1ccccc1",
  "method": "bulk",
  "r-product": null,
  "source": "https://doi.org/10.1007/BF00550723",
  "calculation_method": "Mayo-Lewis",
  "polymerization_type": "free radical",
  "logP": 1.6866,
  "monomer1_smiles": "C=C",
  "monomer2_smiles": "O=P([O-])([O-])C=C(c1ccccc1)c1ccccc1",
  "polytype_emb_1": 7.496725795633088,
  "polytype_emb_2": -0.4631906941937577,
  "method_emb_1": -7.23088245290138,
  "method_emb_2": -0.5848044902383194,
  "solvent_logP": 1.6866,
  "solvent_TPSA": 0.0,
  "solvent_HBA": 0.0,
  "solvent_HBD": 0.0,
  "solvent_FractionCSP3": 0.0,
  "solvent_MolMR": 26.441999999999993,
  "solvent_LabuteASA": 37.43140311949697,
  "solvent_NumRotatableBonds": 0.0,
  "solvent_RingCount": 1.0,
  "solvent_HeavyAtomCount": 6.0
}

File: dump/database_json/polymerization_10.1007_bf00552334_1.json
{
  "monomer1": "Vinyl acetate",
  "monomer2": "Butyl acrylate",
  "r_values": {
    "constant_1": 0.06,
    "constant_2": 3.07
  },
  "conf_intervals": {
    "constant_conf_1": 0.01,
    "constant_conf_2": 0.3
  },
  "temperature": 70.0,
  "temperature_unit": "°C",
  "solvent": "CCO",
  "method": "solvent",
  "r-product": null,
  "source": "https://doi.org/10.1007/BF00552334",
  "calculation_method": "Fineman-Ross",
  "polymerization_type": "free radical",
  "logP": -0.0014000000000000123,
  "publication_year": 1980,
  "monomer1_smiles": "C=COC(C)=O",
  "monomer2_smiles": "C=CC(=O)OCCCC",
  "polytype_emb_1": 7.496725795633088,
  "polytype_emb_2": -0.4631906941937577,
  "method_emb_1": 6.958462891419976,
  "method_emb_2": 6.651678436014861,
  "solvent_logP": -0.0014000000000000123,
  "solvent_TPSA": 20.23,
  "solvent_HBA": 1.0,
  "solvent_HBD": 1.0,
  "solvent_FractionCSP3": 1.0,
  "solvent_MolMR": 12.759800000000002,
  "solvent_LabuteASA": 19.89842689442217,
  "solvent_NumRotatableBonds": 0.0,
  "solvent_RingCount": 0.0,
  "solvent_HeavyAtomCount": 3.0
}

File: dump/database_json/polymerization_10.1007_bf00552334_11.json
{
  "monomer1": "Vinyl acetate",
  "monomer2": "Methyl acrylate",
  "r_values": {
    "constant_1": 0.1,
    "constant_2": 9.0
  },
  "conf_intervals": {
    "constant_conf_1": 0.1,
    "constant_conf_2": 2.5
  },
  "temperature": null,
  "temperature_unit": "°C",
  "solvent": null,
  "method": "bulk",
  "r-product": 10.0,
  "source": "https://doi.org/10.1007/BF00552334",
  "calculation_method": null,
  "polymerization_type": "free radical",
  "monomer1_smiles": "C=COC(C)=O",
  "monomer2_smiles": "C=CC(=O)OC",
  "polytype_emb_1": 7.496725795633088,
  "polytype_emb_2": -0.4631906941937577,
  "method_emb_1": -7.23088245290138,
  "method_emb_2": -0.5848044902383194
}

File: dump/database_json/polymerization_10.1007_bf00552334_2.json
{
  "monomer1": "Vinyl acetate",
  "monomer2": "Butyl acrylate",
  "r_values": {
    "constant_1": 0.06,
    "constant_2": 3.07
  },
  "conf_intervals": {
    "constant_conf_1": 0.01,
    "constant_conf_2": 0.3
  },
  "temperature": 70.0,
  "temperature_unit": "°C",
  "solvent": "Cc1ccccc1",
  "method": "solvent",
  "r-product": null,
  "source": "https://doi.org/10.1007/BF00552334",
  "calculation_method": "Fineman-Ross",
  "polymerization_type": "free radical",
  "logP": 1.99502,
  "publication_year": 1980,
  "monomer1_smiles": "C=COC(C)=O",
  "monomer2_smiles": "C=CC(=O)OCCCC",
  "polytype_emb_1": 7.496725795633088,
  "polytype_emb_2": -0.4631906941937577,
  "method_emb_1": 6.958462891419976,
  "method_emb_2": 6.651678436014861,
  "solvent_logP": 1.99502,
  "solvent_TPSA": 0.0,
  "solvent_HBA": 0.0,
  "solvent_HBD": 0.0,
  "solvent_FractionCSP3": 0.14285714285714285,
  "solvent_MolMR": 31.17899999999999,
  "solvent_LabuteASA": 43.79634523389357,
  "solvent_NumRotatableBonds": 0.0,
  "solvent_RingCount": 1.0,
  "solvent_HeavyAtomCount": 7.0
}

File: dump/database_json/polymerization_10.1007_bf00552334_3.json
{
  "monomer1": "Vinyl acetate",
  "monomer2": "Methyl acrylate",
  "r_values": {
    "constant_1": 0.1,
    "constant_2": 9.0
  },
  "conf_intervals": {
    "constant_conf_1": 0.1,
    "constant_conf_2": 2.5
  },
  "temperature": null,
  "temperature_unit": "°C",
  "solvent": null,
  "method": "bulk",
  "r-product": 10.0,
  "source": "https://doi.org/10.1007/BF00552334",
  "calculation_method": null,
  "polymerization_type": "free radical",
  "publication_year": 1980,
  "monomer1_smiles": "C=COC(C)=O",
  "monomer2_smiles": "C=CC(=O)OC",
  "polytype_emb_1": 7.496725795633088,
  "polytype_emb_2": -0.4631906941937577,
  "method_emb_1": -7.23088245290138,
  "method_emb_2": -0.5848044902383194
}

File: dump/database_json/polymerization_10.1007_bf00552334_4.json
{
  "monomer1": "Vinyl acetate",
  "monomer2": "Acrylic acid",
  "r_values": {
    "constant_1": 0.01,
    "constant_2": 10.0
  },
  "conf_intervals": {
    "constant_conf_1": 0.03,
    "constant_conf_2": 1.0
  },
  "temperature": null,
  "temperature_unit": "°C",
  "solvent": null,
  "method": "bulk",
  "r-product": 100.0,
  "source": "https://doi.org/10.1007/BF00552334",
  "calculation_method": null,
  "polymerization_type": "free radical",
  "monomer1_smiles": "C=COC(C)=O",
  "monomer2_smiles": "C=CC(=O)O",
  "polytype_emb_1": 7.496725795633088,
  "polytype_emb_2": -0.4631906941937577,
  "method_emb_1": -7.23088245290138,
  "method_emb_2": -0.5848044902383194
}

File: dump/database_json/polymerization_10.1007_bf00552334_5.json
{
  "monomer1": "Vinyl acetate",
  "monomer2": "2-Ethylhexyl acrylate",
  "r_values": {
    "constant_1": 0.14,
    "constant_2": 6.24
  },
  "conf_intervals": {
    "constant_conf_1": 0.1,
    "constant_conf_2": 0.1
  },
  "temperature": null,
  "temperature_unit": "°C",
  "solvent": null,
  "method": "bulk",
  "r-product": 7.1,
  "source": "https://doi.org/10.1007/BF00552334",
  "calculation_method": null,
  "polymerization_type": "free radical",
  "publication_year": 1980,
  "monomer1_smiles": "C=COC(C)=O",
  "monomer2_smiles": "C=CC(=O)OCC(CC)CCCC",
  "polytype_emb_1": 7.496725795633088,
  "polytype_emb_2": -0.4631906941937577,
  "method_emb_1": -7.23088245290138,
  "method_emb_2": -0.5848044902383194
}

File: dump/database_json/polymerization_10.1007_bf00552334_6.json
{
  "monomer1": "Vinyl acetate",
  "monomer2": "Butyl acrylate",
  "r_values": {
    "constant_1": 0.06,
    "constant_2": 3.07
  },
  "conf_intervals": {
    "constant_conf_1": 0.01,
    "constant_conf_2": 0.3
  },
  "temperature": 70.0,
  "temperature_unit": "°C",
  "solvent": "CCOC(C)=O",
  "method": "solvent",
  "r-product": null,
  "source": "https://doi.org/10.1007/BF00552334",
  "calculation_method": "Fineman-Ross",
  "polymerization_type": "free radical",
  "logP": 0.5694,
  "publication_year": 1980,
  "monomer1_smiles": "C=COC(C)=O",
  "monomer2_smiles": "C=CC(=O)OCCCC",
  "polytype_emb_1": 7.496725795633088,
  "polytype_emb_2": -0.4631906941937577,
  "method_emb_1": 6.958462891419976,
  "method_emb_2": 6.651678436014861,
  "solvent_logP": 0.5694,
  "solvent_TPSA": 26.3,
  "solvent_HBA": 2.0,
  "solvent_HBD": 0.0,
  "solvent_FractionCSP3": 0.75,
  "solvent_MolMR": 22.30699999999999,
  "solvent_LabuteASA": 37.10914470057002,
  "solvent_NumRotatableBonds": 1.0,
  "solvent_RingCount": 0.0,
  "solvent_HeavyAtomCount": 6.0
}

File: dump/database_json/polymerization_10.1007_bf00552334_7.json
{
  "monomer1": "Vinyl acetate",
  "monomer2": "Butyl acrylate",
  "r_values": {
    "constant_1": 0.06,
    "constant_2": 3.07
  },
  "conf_intervals": {
    "constant_conf_1": 0.01,
    "constant_conf_2": 0.3
  },
  "temperature": 70.0,
  "temperature_unit": "°C",
  "solvent": "CCOC(C)=O",
  "method": "solvent",
  "r-product": null,
  "source": "https://doi.org/10.1007/BF00552334",
  "calculation_method": "Fineman-Ross",
  "polymerization_type": "free radical",
  "logP": 0.5694,
  "monomer1_smiles": "C=COC(C)=O",
  "monomer2_smiles": "C=CC(=O)OCCCC",
  "polytype_emb_1": 7.496725795633088,
  "polytype_emb_2": -0.4631906941937577,
  "method_emb_1": 6.958462891419976,
  "method_emb_2": 6.651678436014861,
  "solvent_logP": 0.5694,
  "solvent_TPSA": 26.3,
  "solvent_HBA": 2.0,
  "solvent_HBD": 0.0,
  "solvent_FractionCSP3": 0.75,
  "solvent_MolMR": 22.30699999999999,
  "solvent_LabuteASA": 37.10914470057002,
  "solvent_NumRotatableBonds": 1.0,
  "solvent_RingCount": 0.0,
  "solvent_HeavyAtomCount": 6.0
}

File: dump/database_json/polymerization_10.1007_bf00552334_9.json
{
  "monomer1": "Vinyl acetate",
  "monomer2": "Butyl acrylate",
  "r_values": {
    "constant_1": 0.06,
    "constant_2": 3.07
  },
  "conf_intervals": {
    "constant_conf_1": 0.01,
    "constant_conf_2": 0.3
  },
  "temperature": 70.0,
  "temperature_unit": "°C",
  "solvent": "CCO",
  "method": "solvent",
  "r-product": null,
  "source": "https://doi.org/10.1007/BF00552334",
  "calculation_method": "Fineman-Ross",
  "polymerization_type": "free radical",
  "logP": -0.0014000000000000123,
  "monomer1_smiles": "C=COC(C)=O",
  "monomer2_smiles": "C=CC(=O)OCCCC",
  "polytype_emb_1": 7.496725795633088,
  "polytype_emb_2": -0.4631906941937577,
  "method_emb_1": 6.958462891419976,
  "method_emb_2": 6.651678436014861,
  "solvent_logP": -0.0014000000000000123,
  "solvent_TPSA": 20.23,
  "solvent_HBA": 1.0,
  "solvent_HBD": 1.0,
  "solvent_FractionCSP3": 1.0,
  "solvent_MolMR": 12.759800000000002,
  "solvent_LabuteASA": 19.89842689442217,
  "solvent_NumRotatableBonds": 0.0,
  "solvent_RingCount": 0.0,
  "solvent_HeavyAtomCount": 3.0
}

File: dump/database_json/polymerization_10.1007_bf00552360_1.json
{
  "monomer1": "vinyltrimethylsilane",
  "monomer2": "acrylonitrile",
  "r_values": {
    "constant_1": 3.85,
    "constant_2": 0.08
  },
  "conf_intervals": {
    "constant_conf_1": null,
    "constant_conf_2": null
  },
  "temperature": 70.0,
  "temperature_unit": "°C",
  "solvent": "CN(C)C=O",
  "method": "solvent",
  "r-product": null,
  "source": "https://doi.org/10.1007/BF00552360",
  "calculation_method": "Finemann-Ross",
  "polymerization_type": "free radical",
  "logP": -0.2956000000000001,
  "monomer1_smiles": "C=C[Si](C)(C)C",
  "monomer2_smiles": "C=CC#N",
  "polytype_emb_1": 7.496725795633088,
  "polytype_emb_2": -0.4631906941937577,
  "method_emb_1": 6.958462891419976,
  "method_emb_2": 6.651678436014861,
  "solvent_logP": -0.2956000000000001,
  "solvent_TPSA": 20.310000000000002,
  "solvent_HBA": 1.0,
  "solvent_HBD": 0.0,
  "solvent_FractionCSP3": 0.6666666666666666,
  "solvent_MolMR": 19.750999999999998,
  "solvent_LabuteASA": 31.390491026869903,
  "solvent_NumRotatableBonds": 1.0,
  "solvent_RingCount": 0.0,
  "solvent_HeavyAtomCount": 5.0
}

File: dump/database_json/polymerization_10.1007_bf00552360_13.json
{
  "monomer1": "vinyltrimethylsilane",
  "monomer2": "acrylonitrile",
  "r_values": {
    "constant_1": 3.85,
    "constant_2": 0.08
  },
  "conf_intervals": {
    "constant_conf_1": null,
    "constant_conf_2": null
  },
  "temperature": 70.0,
  "temperature_unit": "°C",
  "solvent": "CN(C)C=O",
  "method": "solvent",
  "r-product": null,
  "source": "https://doi.org/10.1007/BF00552360",
  "calculation_method": "Finemann-Ross",
  "polymerization_type": "free radical",
  "logP": -0.2956000000000001,
  "monomer1_smiles": "C=C[Si](C)(C)C",
  "monomer2_smiles": "C=CC#N",
  "polytype_emb_1": 7.496725795633088,
  "polytype_emb_2": -0.4631906941937577,
  "method_emb_1": 6.958462891419976,
  "method_emb_2": 6.651678436014861,
  "solvent_logP": -0.2956000000000001,
  "solvent_TPSA": 20.310000000000002,
  "solvent_HBA": 1.0,
  "solvent_HBD": 0.0,
  "solvent_FractionCSP3": 0.6666666666666666,
  "solvent_MolMR": 19.750999999999998,
  "solvent_LabuteASA": 31.390491026869896,
  "solvent_NumRotatableBonds": 1.0,
  "solvent_RingCount": 0.0,
  "solvent_HeavyAtomCount": 5.0
}

File: dump/database_json/polymerization_10.1007_bf00552360_15.json
{
  "monomer1": "vinylphenyldimethylsilane",
  "monomer2": "acrylonitrile",
  "r_values": {
    "constant_1": 3.84,
    "constant_2": 0.18
  },
  "conf_intervals": {
    "constant_conf_1": null,
    "constant_conf_2": null
  },
  "temperature": 70.0,
  "temperature_unit": "°C",
  "solvent": "CN(C)C=O",
  "method": "solvent",
  "r-product": null,
  "source": "https://doi.org/10.1007/BF00552360",
  "calculation_method": "Finemann-Ross",
  "polymerization_type": "free radical",
  "logP": -0.2956000000000001,
  "monomer1_smiles": "C=C[Si](C)(C)c1ccccc1",
  "monomer2_smiles": "C=CC#N",
  "polytype_emb_1": 7.496725795633088,
  "polytype_emb_2": -0.4631906941937577,
  "method_emb_1": 6.958462891419976,
  "method_emb_2": 6.651678436014861,
  "solvent_logP": -0.2956000000000001,
  "solvent_TPSA": 20.310000000000002,
  "solvent_HBA": 1.0,
  "solvent_HBD": 0.0,
  "solvent_FractionCSP3": 0.6666666666666666,
  "solvent_MolMR": 19.750999999999998,
  "solvent_LabuteASA": 31.390491026869903,
  "solvent_NumRotatableBonds": 1.0,
  "solvent_RingCount": 0.0,
  "solvent_HeavyAtomCount": 5.0
}

File: dump/database_json/polymerization_10.1007_bf00552360_16.json
{
  "monomer1": "vinylphenyldimethylsilane",
  "monomer2": "acrylonitrile",
  "r_values": {
    "constant_1": 3.84,
    "constant_2": 0.18
  },
  "conf_intervals": {
    "constant_conf_1": null,
    "constant_conf_2": null
  },
  "temperature": 70.0,
  "temperature_unit": "°C",
  "solvent": null,
  "method": "bulk",
  "r-product": null,
  "source": "https://doi.org/10.1007/BF00552360",
  "calculation_method": "Finemann-Ross",
  "polymerization_type": "free radical",
  "monomer1_smiles": "C=C[Si](C)(C)c1ccccc1",
  "monomer2_smiles": "C=CC#N",
  "polytype_emb_1": 7.496725795633088,
  "polytype_emb_2": -0.4631906941937577,
  "method_emb_1": -7.23088245290138,
  "method_emb_2": -0.5848044902383194
}

File: dump/database_json/polymerization_10.1007_bf00552360_2.json
{
  "monomer1": "acrylonitrile",
  "monomer2": "benzyl acrylate",
  "r_values": {
    "constant_1": 0.294,
    "constant_2": 0.636
  },
  "conf_intervals": {
    "constant_conf_1": 0.08,
    "constant_conf_2": 0.07
  },
  "temperature": 60.0,
  "temperature_unit": "°C",
  "solvent": null,
  "method": "bulk",
  "r-product": 0.187,
  "source": "https://doi.org/10.1007/BF00552360",
  "calculation_method": "Mayo and Lewis differential composition equation",
  "polymerization_type": "free radical",
  "publication_year": 1977,
  "monomer1_smiles": "C=CC#N",
  "monomer2_smiles": "C=CC(=O)OCc1ccccc1",
  "polytype_emb_1": 7.496725795633088,
  "polytype_emb_2": -0.4631906941937577,
  "method_emb_1": -7.23088245290138,
  "method_emb_2": -0.5848044902383194
}

File: dump/database_json/polymerization_10.1007_bf00552360_3.json
{
  "monomer1": "acrylonitrile",
  "monomer2": "tetrahydrofurfuryl acrylate",
  "r_values": {
    "constant_1": 0.602,
    "constant_2": 0.773
  },
  "conf_intervals": {
    "constant_conf_1": 0.1,
    "constant_conf_2": 0.07
  },
  "temperature": 60.0,
  "temperature_unit": "°C",
  "solvent": null,
  "method": "bulk",
  "r-product": 0.465,
  "source": "https://doi.org/10.1007/BF00552360",
  "calculation_method": "Mayo and Lewis differential composition equation",
  "polymerization_type": "free radical",
  "monomer1_smiles": "C=CC#N",
  "monomer2_smiles": "C=CC(=O)OCC1CCCO1",
  "polytype_emb_1": 7.496725795633088,
  "polytype_emb_2": -0.4631906941937577,
  "method_emb_1": -7.23088245290138,
  "method_emb_2": -0.5848044902383194
}

File: dump/database_json/polymerization_10.1007_bf00552360_4.json
{
  "monomer1": "vinylphenyldimethylsilane",
  "monomer2": "acrylonitrile",
  "r_values": {
    "constant_1": 3.84,
    "constant_2": 0.18
  },
  "conf_intervals": {
    "constant_conf_1": null,
    "constant_conf_2": null
  },
  "temperature": 70.0,
  "temperature_unit": "°C",
  "solvent": null,
  "method": "bulk",
  "r-product": null,
  "source": "https://doi.org/10.1007/BF00552360",
  "calculation_method": "Finemann-Ross",
  "polymerization_type": "free radical",
  "publication_year": 1977,
  "monomer1_smiles": "C=C[Si](C)(C)c1ccccc1",
  "monomer2_smiles": "C=CC#N",
  "polytype_emb_1": 7.496725795633088,
  "polytype_emb_2": -0.4631906941937577,
  "method_emb_1": -7.23088245290138,
  "method_emb_2": -0.5848044902383194
}

File: dump/database_json/polymerization_10.1007_bf00552360_5.json
{
  "monomer1": "acrylonitrile",
  "monomer2": "benzyl methacrylate",
  "r_values": {
    "constant_1": 0.206,
    "constant_2": 0.81
  },
  "conf_intervals": {
    "constant_conf_1": 0.02,
    "constant_conf_2": 0.02
  },
  "temperature": 60.0,
  "temperature_unit": "°C",
  "solvent": null,
  "method": "bulk",
  "r-product": 0.167,
  "source": "https://doi.org/10.1007/BF00552360",
  "calculation_method": "Mayo and Lewis differential composition equation",
  "polymerization_type": "free radical",
  "monomer1_smiles": "C=CC#N",
  "monomer2_smiles": "C=C(C)C(=O)OCc1ccccc1",
  "polytype_emb_1": 7.496725795633088,
  "polytype_emb_2": -0.4631906941937577,
  "method_emb_1": -7.23088245290138,
  "method_emb_2": -0.5848044902383194
}

File: dump/database_json/polymerization_10.1007_bf00552360_6.json
{
  "monomer1": "vinylphenyldimethylsilane",
  "monomer2": "acrylonitrile",
  "r_values": {
    "constant_1": 3.84,
    "constant_2": 0.18
  },
  "conf_intervals": {
    "constant_conf_1": null,
    "constant_conf_2": null
  },
  "temperature": 70.0,
  "temperature_unit": "°C",
  "solvent": "CN(C)C=O",
  "method": "solvent",
  "r-product": null,
  "source": "https://doi.org/10.1007/BF00552360",
  "calculation_method": "Finemann-Ross",
  "polymerization_type": "free radical",
  "logP": -0.2956000000000001,
  "publication_year": 1977,
  "monomer1_smiles": "C=C[Si](C)(C)c1ccccc1",
  "monomer2_smiles": "C=CC#N",
  "polytype_emb_1": 7.496725795633088,
  "polytype_emb_2": -0.4631906941937577,
  "method_emb_1": 6.958462891419976,
  "method_emb_2": 6.651678436014861,
  "solvent_logP": -0.2956000000000001,
  "solvent_TPSA": 20.310000000000002,
  "solvent_HBA": 1.0,
  "solvent_HBD": 0.0,
  "solvent_FractionCSP3": 0.6666666666666666,
  "solvent_MolMR": 19.750999999999998,
  "solvent_LabuteASA": 31.390491026869896,
  "solvent_NumRotatableBonds": 1.0,
  "solvent_RingCount": 0.0,
  "solvent_HeavyAtomCount": 5.0
}

File: dump/database_json/polymerization_10.1007_bf00552360_7.json
{
  "monomer1": "vinyltrimethylsilane",
  "monomer2": "acrylonitrile",
  "r_values": {
    "constant_1": 3.85,
    "constant_2": 0.08
  },
  "conf_intervals": {
    "constant_conf_1": null,
    "constant_conf_2": null
  },
  "temperature": 70.0,
  "temperature_unit": "°C",
  "solvent": null,
  "method": "bulk",
  "r-product": null,
  "source": "https://doi.org/10.1007/BF00552360",
  "calculation_method": "Finemann-Ross",
  "polymerization_type": "free radical",
  "publication_year": 1977,
  "monomer1_smiles": "C=C[Si](C)(C)C",
  "monomer2_smiles": "C=CC#N",
  "polytype_emb_1": 7.496725795633088,
  "polytype_emb_2": -0.4631906941937577,
  "method_emb_1": -7.23088245290138,
  "method_emb_2": -0.5848044902383194
}

File: dump/database_json/polymerization_10.1007_bf00552360_8.json
{
  "monomer1": "acrylonitrile",
  "monomer2": "tetrahydrofurfuryl methacrylate",
  "r_values": {
    "constant_1": 0.154,
    "constant_2": 0.71
  },
  "conf_intervals": {
    "constant_conf_1": 0.03,
    "constant_conf_2": 0.01
  },
  "temperature": 60.0,
  "temperature_unit": "°C",
  "solvent": null,
  "method": "bulk",
  "r-product": 0.11,
  "source": "https://doi.org/10.1007/BF00552360",
  "calculation_method": "Mayo and Lewis differential composition equation",
  "polymerization_type": "free radical",
  "publication_year": 1977,
  "monomer1_smiles": "C=CC#N",
  "monomer2_smiles": "C=C(C)C(=O)OCC1CCCO1",
  "polytype_emb_1": 7.496725795633088,
  "polytype_emb_2": -0.4631906941937577,
  "method_emb_1": -7.23088245290138,
  "method_emb_2": -0.5848044902383194
}

File: dump/database_json/polymerization_10.1007_bf01410693_1.json
{
  "monomer1": "styrene",
  "monomer2": "1-vinyl naphthalene",
  "r_values": {
    "constant_1": 0.7,
    "constant_2": 2.02
  },
  "conf_intervals": {
    "constant_conf_1": 0.23,
    "constant_conf_2": 0.4
  },
  "temperature": 60.0,
  "temperature_unit": "°C",
  "solvent": null,
  "method": "bulk",
  "r-product": null,
  "source": "https://doi.org/10.1007/BF01410693",
  "calculation_method": "Kelen-Tudor",
  "polymerization_type": "free radical",
  "monomer1_smiles": "C=Cc1ccccc1",
  "monomer2_smiles": "C=Cc1cccc2ccccc12",
  "polytype_emb_1": 7.496725795633088,
  "polytype_emb_2": -0.4631906941937577,
  "method_emb_1": -7.23088245290138,
  "method_emb_2": -0.5848044902383194
}

File: dump/database_json/polymerization_10.1007_bf01410693_2.json
{
  "monomer1": "acrylonitrile",
  "monomer2": "1-vinyl naphthalene",
  "r_values": {
    "constant_1": 0.11,
    "constant_2": 0.45
  },
  "conf_intervals": {
    "constant_conf_1": 0.03,
    "constant_conf_2": 0.09
  },
  "temperature": 60.0,
  "temperature_unit": "°C",
  "solvent": null,
  "method": "bulk",
  "r-product": null,
  "source": "https://doi.org/10.1007/BF01410693",
  "calculation_method": "Kelen-Tudor",
  "polymerization_type": "free radical",
  "monomer1_smiles": "C=CC#N",
  "monomer2_smiles": "C=Cc1cccc2ccccc12",
  "polytype_emb_1": 7.496725795633088,
  "polytype_emb_2": -0.4631906941937577,
  "method_emb_1": -7.23088245290138,
  "method_emb_2": -0.5848044902383194
}

File: dump/database_json/polymerization_10.1007_bf01410693_5.json
{
  "monomer1": "methyl methacrylate",
  "monomer2": "1-vinyl naphthalene",
  "r_values": {
    "constant_1": 0.32,
    "constant_2": 0.57
  },
  "conf_intervals": {
    "constant_conf_1": 0.1,
    "constant_conf_2": 0.07
  },
  "temperature": 60.0,
  "temperature_unit": "°C",
  "solvent": null,
  "method": "bulk",
  "r-product": null,
  "source": "https://doi.org/10.1007/BF01410693",
  "calculation_method": "Kelen-Tudor",
  "polymerization_type": "free radical",
  "monomer1_smiles": "C=C(C)C(=O)OC",
  "monomer2_smiles": "C=Cc1cccc2ccccc12",
  "polytype_emb_1": 7.496725795633088,
  "polytype_emb_2": -0.4631906941937577,
  "method_emb_1": -7.23088245290138,
  "method_emb_2": -0.5848044902383194
}

File: dump/database_json/polymerization_10.1007_bf01410695_1.json
{
  "monomer1": "p-Chlorostyrene",
  "monomer2": "n-Butylmethacrylate",
  "r_values": {
    "constant_1": 1.036,
    "constant_2": 0.517
  },
  "conf_intervals": {
    "constant_conf_1": 0.084,
    "constant_conf_2": 0.083
  },
  "temperature": 60.0,
  "temperature_unit": "°C",
  "solvent": null,
  "method": "bulk",
  "r-product": null,
  "source": "https://doi.org/10.1007/BF01410695",
  "calculation_method": "Kelen-Tudor",
  "polymerization_type": "free radical",
  "publication_year": 1983,
  "monomer1_smiles": "C=Cc1ccc(Cl)cc1",
  "monomer2_smiles": "C=C(C)C(=O)OCCCC",
  "polytype_emb_1": 7.496725795633088,
  "polytype_emb_2": -0.4631906941937577,
  "method_emb_1": -7.23088245290138,
  "method_emb_2": -0.5848044902383194
}

File: dump/database_json/polymerization_10.1007_bf01410695_2.json
{
  "monomer1": "p-Chlorostyrene",
  "monomer2": "n-Butylmethacrylate",
  "r_values": {
    "constant_1": 1.02,
    "constant_2": 0.43
  },
  "conf_intervals": {
    "constant_conf_1": 0.192,
    "constant_conf_2": 0.11
  },
  "temperature": 60.0,
  "temperature_unit": "°C",
  "solvent": null,
  "method": "bulk",
  "r-product": null,
  "source": "https://doi.org/10.1007/BF01410695",
  "calculation_method": "Fineman-Ross",
  "polymerization_type": "free radical",
  "monomer1_smiles": "C=Cc1ccc(Cl)cc1",
  "monomer2_smiles": "C=C(C)C(=O)OCCCC",
  "polytype_emb_1": 7.496725795633088,
  "polytype_emb_2": -0.4631906941937577,
  "method_emb_1": -7.23088245290138,
  "method_emb_2": -0.5848044902383194
}
