Repository: lamalab-org/copolymer-reactivity

# copolymer-reactivity

A condition-aware machine-learning model and FastAPI service that predicts the **microstructure of radical copolymers** — *alternating*, *random*, or *gradient* — from two monomer structures and the reaction conditions (solvent, temperature, polymerisation mechanism), backed by a curated literature dataset of **3,791 copolymerisations from 1,206 publications**.

The model is served live at <https://polycarp.cheminfo.org> (web UI: [cheminfo-py/polycarp.cheminfo.org](https://github.com/cheminfo-py/polycarp.cheminfo.org)).

File: dump/database_json/polymerization_10.1007_bf01410695_3.json
{
  "monomer1": "p-Chlorostyrene",
  "monomer2": "n-Butylmethacrylate",
  "r_values": {
    "constant_1": 1.036,
    "constant_2": 0.517
  },
  "conf_intervals": {
    "constant_conf_1": 0.084,
    "constant_conf_2": 0.083
  },
  "temperature": 60.0,
  "temperature_unit": "°C",
  "solvent": null,
  "method": "bulk",
  "r-product": null,
  "source": "https://doi.org/10.1007/BF01410695",
  "calculation_method": "Kelen-Tudor",
  "polymerization_type": "free radical",
  "monomer1_smiles": "C=Cc1ccc(Cl)cc1",
  "monomer2_smiles": "C=C(C)C(=O)OCCCC",
  "polytype_emb_1": 7.496725795633088,
  "polytype_emb_2": -0.4631906941937577,
  "method_emb_1": -7.23088245290138,
  "method_emb_2": -0.5848044902383194
}

File: dump/database_json/polymerization_10.1016_0014-3057_63_90001-2_1.json
{
  "monomer1": "Methylmethacrylate",
  "monomer2": "Maleic Anhydride",
  "r_values": {
    "constant_1": 4.63,
    "constant_2": -0.18
  },
  "conf_intervals": {
    "constant_conf_1": 1.14,
    "constant_conf_2": 0.28
  },
  "temperature": 30.0,
  "temperature_unit": "°C",
  "solvent": "CCOC(C)=O",
  "method": "solution",
  "r-product": null,
  "source": "https://doi.org/10.1016/0014-3057(63)90001-2",
  "calculation_method": "graphical extrapolation",
  "polymerization_type": "free radical",
  "logP": 0.5694,
  "monomer1_smiles": "C=C(C)C(=O)OC",
  "monomer2_smiles": "O=C1C=CC(=O)O1",
  "polytype_emb_1": 7.496725795633088,
  "polytype_emb_2": -0.4631906941937577,
  "method_emb_1": -3.4032362061893435,
  "method_emb_2": 2.568907970220068,
  "solvent_logP": 0.5694,
  "solvent_TPSA": 26.3,
  "solvent_HBA": 2.0,
  "solvent_HBD": 0.0,
  "solvent_FractionCSP3": 0.75,
  "solvent_MolMR": 22.30699999999999,
  "solvent_LabuteASA": 37.10914470057002,
  "solvent_NumRotatableBonds": 1.0,
  "solvent_RingCount": 0.0,
  "solvent_HeavyAtomCount": 6.0
}

File: dump/database_json/polymerization_10.1016_0014-3057_70_90012-3_1.json
{
  "monomer1": "methacrylic anhydride",
  "monomer2": "styrene",
  "r_values": {
    "constant_1": 0.33,
    "constant_2": 0.1
  },
  "conf_intervals": {
    "constant_conf_1": 0.03,
    "constant_conf_2": 0.01
  },
  "temperature": 60.0,
  "temperature_unit": "°C",
  "solvent": "c1ccccc1",
  "method": "solvent",
  "r-product": null,
  "source": "https://doi.org/10.1016/0014-3057(70)90012-3",
  "calculation_method": null,
  "polymerization_type": "free radical",
  "logP": 1.6866,
  "monomer1_smiles": "C=C(C)C(=O)OC(=O)C(=C)C",
  "monomer2_smiles": "C=Cc1ccccc1",
  "polytype_emb_1": 7.496725795633088,
  "polytype_emb_2": -0.4631906941937577,
  "method_emb_1": 6.958462891419976,
  "method_emb_2": 6.651678436014861,
  "solvent_logP": 1.6866,
  "solvent_TPSA": 0.0,
  "solvent_HBA": 0.0,
  "solvent_HBD": 0.0,
  "solvent_FractionCSP3": 0.0,
  "solvent_MolMR": 26.441999999999993,
  "solvent_LabuteASA": 37.43140311949697,
  "solvent_NumRotatableBonds": 0.0,
  "solvent_RingCount": 1.0,
  "solvent_HeavyAtomCount": 6.0
}

File: dump/database_json/polymerization_10.1016_0014-3057_70_90012-3_5.json
{
  "monomer1": "methacrylic anhydride",
  "monomer2": "methyl methacrylate",
  "r_values": {
    "constant_1": 1.7,
    "constant_2": 0.22
  },
  "conf_intervals": {
    "constant_conf_1": 0.07,
    "constant_conf_2": 0.02
  },
  "temperature": 60.0,
  "temperature_unit": "°C",
  "solvent": "c1ccccc1",
  "method": "solvent",
  "r-product": null,
  "source": "https://doi.org/10.1016/0014-3057(70)90012-3",
  "calculation_method": null,
  "polymerization_type": "free radical",
  "logP": 1.6866,
  "monomer1_smiles": "C=C(C)C(=O)OC(=O)C(=C)C",
  "monomer2_smiles": "C=C(C)C(=O)OC",
  "polytype_emb_1": 7.496725795633088,
  "polytype_emb_2": -0.4631906941937577,
  "method_emb_1": 6.958462891419976,
  "method_emb_2": 6.651678436014861,
  "solvent_logP": 1.6866,
  "solvent_TPSA": 0.0,
  "solvent_HBA": 0.0,
  "solvent_HBD": 0.0,
  "solvent_FractionCSP3": 0.0,
  "solvent_MolMR": 26.441999999999993,
  "solvent_LabuteASA": 37.43140311949697,
  "solvent_NumRotatableBonds": 0.0,
  "solvent_RingCount": 1.0,
  "solvent_HeavyAtomCount": 6.0
}

File: dump/database_json/polymerization_10.1016_0014-3057_70_90012-3_6.json
{
  "monomer1": "methacrylic anhydride",
  "monomer2": "methyl acrylate",
  "r_values": {
    "constant_1": 4.75,
    "constant_2": 0.16
  },
  "conf_intervals": {
    "constant_conf_1": 0.15,
    "constant_conf_2": 0.02
  },
  "temperature": 60.0,
  "temperature_unit": "°C",
  "solvent": "c1ccccc1",
  "method": "solvent",
  "r-product": null,
  "source": "https://doi.org/10.1016/0014-3057(70)90012-3",
  "calculation_method": null,
  "polymerization_type": "free radical",
  "logP": 1.6866,
  "monomer1_smiles": "C=C(C)C(=O)OC(=O)C(=C)C",
  "monomer2_smiles": "C=CC(=O)OC",
  "polytype_emb_1": 7.496725795633088,
  "polytype_emb_2": -0.4631906941937577,
  "method_emb_1": 6.958462891419976,
  "method_emb_2": 6.651678436014861,
  "solvent_logP": 1.6866,
  "solvent_TPSA": 0.0,
  "solvent_HBA": 0.0,
  "solvent_HBD": 0.0,
  "solvent_FractionCSP3": 0.0,
  "solvent_MolMR": 26.441999999999993,
  "solvent_LabuteASA": 37.43140311949697,
  "solvent_NumRotatableBonds": 0.0,
  "solvent_RingCount": 1.0,
  "solvent_HeavyAtomCount": 6.0
}

File: dump/database_json/polymerization_10.1016_0014-3057_74_90012-7_1.json
{
  "monomer1": "2-Hydroxyethylmethacrylate",
  "monomer2": "2-Vinylpyridine",
  "r_values": {
    "constant_1": 0.5,
    "constant_2": 0.47
  },
  "conf_intervals": {
    "constant_conf_1": 0.47,
    "constant_conf_2": 0.47
  },
  "temperature": 60.0,
  "temperature_unit": "°C",
  "solvent": "CN(C)C=O",
  "method": "bulk",
  "r-product": null,
  "source": "https://doi.org/10.1016/0014-3057(74)90012-7",
  "calculation_method": "Fineman-Ross",
  "polymerization_type": "free radical",
  "logP": -0.2956000000000001,
  "monomer1_smiles": "C=C(C)C(=O)OCCO",
  "monomer2_smiles": "C=Cc1ccccn1",
  "polytype_emb_1": 7.496725795633088,
  "polytype_emb_2": -0.4631906941937577,
  "method_emb_1": -7.23088245290138,
  "method_emb_2": -0.5848044902383194,
  "solvent_logP": -0.2956000000000001,
  "solvent_TPSA": 20.310000000000002,
  "solvent_HBA": 1.0,
  "solvent_HBD": 0.0,
  "solvent_FractionCSP3": 0.6666666666666666,
  "solvent_MolMR": 19.750999999999998,
  "solvent_LabuteASA": 31.390491026869896,
  "solvent_NumRotatableBonds": 1.0,
  "solvent_RingCount": 0.0,
  "solvent_HeavyAtomCount": 5.0
}

File: dump/database_json/polymerization_10.1016_0014-3057_74_90012-7_10.json
{
  "monomer1": "2-Hydroxyethylmethacrylate",
  "monomer2": "N-(trans-4-nitro-4-stilbenyl)isobutyroamide",
  "r_values": {
    "constant_1": 0.84,
    "constant_2": 0.14
  },
  "conf_intervals": {
    "constant_conf_1": 0.14,
    "constant_conf_2": 0.14
  },
  "temperature": 60.0,
  "temperature_unit": "°C",
  "solvent": "CN(C)C=O",
  "method": "bulk",
  "r-product": null,
  "source": "https://doi.org/10.1016/0014-3057(74)90012-7",
  "calculation_method": "Joshi-Joshi",
  "polymerization_type": "free radical",
  "logP": -0.2956000000000001,
  "monomer1_smiles": "C=C(C)C(=O)OCCO",
  "monomer2_smiles": "CC(C)C(=O)NC1([N+](=O)[O-])C=CC(/C=C/c2ccccc2)=CC1",
  "polytype_emb_1": 7.496725795633088,
  "polytype_emb_2": -0.4631906941937577,
  "method_emb_1": -7.23088245290138,
  "method_emb_2": -0.5848044902383194,
  "solvent_logP": -0.2956000000000001,
  "solvent_TPSA": 20.310000000000002,
  "solvent_HBA": 1.0,
  "solvent_HBD": 0.0,
  "solvent_FractionCSP3": 0.6666666666666666,
  "solvent_MolMR": 19.750999999999998,
  "solvent_LabuteASA": 31.390491026869896,
  "solvent_NumRotatableBonds": 1.0,
  "solvent_RingCount": 0.0,
  "solvent_HeavyAtomCount": 5.0
}

File: dump/database_json/polymerization_10.1016_0014-3057_74_90012-7_13.json
{
  "monomer1": "2-Hydroxyethylmethacrylate",
  "monomer2": "3-Vinylpyridine",
  "r_values": {
    "constant_1": 0.69,
    "constant_2": 0.21
  },
  "conf_intervals": {
    "constant_conf_1": 0.21,
    "constant_conf_2": 0.21
  },
  "temperature": 60.0,
  "temperature_unit": "°C",
  "solvent": "CN(C)C=O",
  "method": "bulk",
  "r-product": null,
  "source": "https://doi.org/10.1016/0014-3057(74)90012-7",
  "calculation_method": "Fineman-Ross",
  "polymerization_type": "free radical",
  "logP": -0.2956000000000001,
  "monomer1_smiles": "C=C(C)C(=O)OCCO",
  "monomer2_smiles": "C=Cc1cccnc1",
  "polytype_emb_1": 7.496725795633088,
  "polytype_emb_2": -0.4631906941937577,
  "method_emb_1": -7.23088245290138,
  "method_emb_2": -0.5848044902383194,
  "solvent_logP": -0.2956000000000001,
  "solvent_TPSA": 20.310000000000002,
  "solvent_HBA": 1.0,
  "solvent_HBD": 0.0,
  "solvent_FractionCSP3": 0.6666666666666666,
  "solvent_MolMR": 19.750999999999998,
  "solvent_LabuteASA": 31.390491026869903,
  "solvent_NumRotatableBonds": 1.0,
  "solvent_RingCount": 0.0,
  "solvent_HeavyAtomCount": 5.0
}

File: dump/database_json/polymerization_10.1016_0014-3057_74_90012-7_14.json
{
  "monomer1": "2-Hydroxyethylmethacrylate",
  "monomer2": "3-Vinylpyridine",
  "r_values": {
    "constant_1": 0.75,
    "constant_2": 0.01
  },
  "conf_intervals": {
    "constant_conf_1": 0.01,
    "constant_conf_2": 0.01
  },
  "temperature": 60.0,
  "temperature_unit": "°C",
  "solvent": "CN(C)C=O",
  "method": "bulk",
  "r-product": null,
  "source": "https://doi.org/10.1016/0014-3057(74)90012-7",
  "calculation_method": "Joshi-Joshi",
  "polymerization_type": "free radical",
  "logP": -0.2956000000000001,
  "monomer1_smiles": "C=C(C)C(=O)OCCO",
  "monomer2_smiles": "C=Cc1cccnc1",
  "polytype_emb_1": 7.496725795633088,
  "polytype_emb_2": -0.4631906941937577,
  "method_emb_1": -7.23088245290138,
  "method_emb_2": -0.5848044902383194,
  "solvent_logP": -0.2956000000000001,
  "solvent_TPSA": 20.310000000000002,
  "solvent_HBA": 1.0,
  "solvent_HBD": 0.0,
  "solvent_FractionCSP3": 0.6666666666666666,
  "solvent_MolMR": 19.750999999999998,
  "solvent_LabuteASA": 31.390491026869903,
  "solvent_NumRotatableBonds": 1.0,
  "solvent_RingCount": 0.0,
  "solvent_HeavyAtomCount": 5.0
}

File: dump/database_json/polymerization_10.1016_0014-3057_74_90012-7_15.json
{
  "monomer1": "2-Hydroxyethylmethacrylate",
  "monomer2": "4-Vinylpyridine",
  "r_values": {
    "constant_1": 0.95,
    "constant_2": 0.04
  },
  "conf_intervals": {
    "constant_conf_1": 0.04,
    "constant_conf_2": 0.04
  },
  "temperature": 60.0,
  "temperature_unit": "°C",
  "solvent": "CN(C)C=O",
  "method": "bulk",
  "r-product": null,
  "source": "https://doi.org/10.1016/0014-3057(74)90012-7",
  "calculation_method": "Fineman-Ross",
  "polymerization_type": "free radical",
  "logP": -0.2956000000000001,
  "monomer1_smiles": "C=C(C)C(=O)OCCO",
  "monomer2_smiles": "C=Cc1ccncc1",
  "polytype_emb_1": 7.496725795633088,
  "polytype_emb_2": -0.4631906941937577,
  "method_emb_1": -7.23088245290138,
  "method_emb_2": -0.5848044902383194,
  "solvent_logP": -0.2956000000000001,
  "solvent_TPSA": 20.310000000000002,
  "solvent_HBA": 1.0,
  "solvent_HBD": 0.0,
  "solvent_FractionCSP3": 0.6666666666666666,
  "solvent_MolMR": 19.750999999999998,
  "solvent_LabuteASA": 31.390491026869903,
  "solvent_NumRotatableBonds": 1.0,
  "solvent_RingCount": 0.0,
  "solvent_HeavyAtomCount": 5.0
}

File: dump/database_json/polymerization_10.1016_0014-3057_74_90012-7_2.json
{
  "monomer1": "2-Hydroxyethylmethacrylate",
  "monomer2": "2-Vinylpyridine",
  "r_values": {
    "constant_1": 0.72,
    "constant_2": 0.03
  },
  "conf_intervals": {
    "constant_conf_1": 0.03,
    "constant_conf_2": 0.03
  },
  "temperature": 60.0,
  "temperature_unit": "°C",
  "solvent": "CN(C)C=O",
  "method": "bulk",
  "r-product": null,
  "source": "https://doi.org/10.1016/0014-3057(74)90012-7",
  "calculation_method": "Joshi-Joshi",
  "polymerization_type": "free radical",
  "logP": -0.2956000000000001,
  "monomer1_smiles": "C=C(C)C(=O)OCCO",
  "monomer2_smiles": "C=Cc1ccccn1",
  "polytype_emb_1": 7.496725795633088,
  "polytype_emb_2": -0.4631906941937577,
  "method_emb_1": -7.23088245290138,
  "method_emb_2": -0.5848044902383194,
  "solvent_logP": -0.2956000000000001,
  "solvent_TPSA": 20.310000000000002,
  "solvent_HBA": 1.0,
  "solvent_HBD": 0.0,
  "solvent_FractionCSP3": 0.6666666666666666,
  "solvent_MolMR": 19.750999999999998,
  "solvent_LabuteASA": 31.390491026869896,
  "solvent_NumRotatableBonds": 1.0,
  "solvent_RingCount": 0.0,
  "solvent_HeavyAtomCount": 5.0
}

File: dump/database_json/polymerization_10.1016_0014-3057_74_90012-7_20.json
{
  "monomer1": "2-Hydroxyethylmethacrylate",
  "monomer2": "N-(trans-4-nitro-4-stilbenyl)isobutyroamide",
  "r_values": {
    "constant_1": 0.84,
    "constant_2": 0.14
  },
  "conf_intervals": {
    "constant_conf_1": 0.14,
    "constant_conf_2": 0.14
  },
  "temperature": 60.0,
  "temperature_unit": "°C",
  "solvent": "CN(C)C=O",
  "method": "bulk",
  "r-product": null,
  "source": "https://doi.org/10.1016/0014-3057(74)90012-7",
  "calculation_method": "Joshi-Joshi",
  "polymerization_type": "free radical",
  "logP": -0.2956000000000001,
  "monomer1_smiles": "C=C(C)C(=O)OCCO",
  "monomer2_smiles": "CC(C)C(=O)NC1([N+](=O)[O-])C=CC(/C=C/c2ccccc2)=CC1",
  "polytype_emb_1": 7.496725795633088,
  "polytype_emb_2": -0.4631906941937577,
  "method_emb_1": -7.23088245290138,
  "method_emb_2": -0.5848044902383194,
  "solvent_logP": -0.2956000000000001,
  "solvent_TPSA": 20.310000000000002,
  "solvent_HBA": 1.0,
  "solvent_HBD": 0.0,
  "solvent_FractionCSP3": 0.6666666666666666,
  "solvent_MolMR": 19.750999999999998,
  "solvent_LabuteASA": 31.390491026869903,
  "solvent_NumRotatableBonds": 1.0,
  "solvent_RingCount": 0.0,
  "solvent_HeavyAtomCount": 5.0
}

File: dump/database_json/polymerization_10.1016_0014-3057_74_90012-7_3.json
{
  "monomer1": "2-Hydroxyethylmethacrylate",
  "monomer2": "3-Vinylpyridine",
  "r_values": {
    "constant_1": 0.69,
    "constant_2": 0.21
  },
  "conf_intervals": {
    "constant_conf_1": 0.21,
    "constant_conf_2": 0.21
  },
  "temperature": 60.0,
  "temperature_unit": "°C",
  "solvent": "CN(C)C=O",
  "method": "bulk",
  "r-product": null,
  "source": "https://doi.org/10.1016/0014-3057(74)90012-7",
  "calculation_method": "Fineman-Ross",
  "polymerization_type": "free radical",
  "logP": -0.2956000000000001,
  "monomer1_smiles": "C=C(C)C(=O)OCCO",
  "monomer2_smiles": "C=Cc1cccnc1",
  "polytype_emb_1": 7.496725795633088,
  "polytype_emb_2": -0.4631906941937577,
  "method_emb_1": -7.23088245290138,
  "method_emb_2": -0.5848044902383194,
  "solvent_logP": -0.2956000000000001,
  "solvent_TPSA": 20.310000000000002,
  "solvent_HBA": 1.0,
  "solvent_HBD": 0.0,
  "solvent_FractionCSP3": 0.6666666666666666,
  "solvent_MolMR": 19.750999999999998,
  "solvent_LabuteASA": 31.390491026869896,
  "solvent_NumRotatableBonds": 1.0,
  "solvent_RingCount": 0.0,
  "solvent_HeavyAtomCount": 5.0
}

File: dump/database_json/polymerization_10.1016_0014-3057_74_90012-7_4.json
{
  "monomer1": "2-Hydroxyethylmethacrylate",
  "monomer2": "3-Vinylpyridine",
  "r_values": {
    "constant_1": 0.75,
    "constant_2": 0.01
  },
  "conf_intervals": {
    "constant_conf_1": 0.01,
    "constant_conf_2": 0.01
  },
  "temperature": 60.0,
  "temperature_unit": "°C",
  "solvent": "CN(C)C=O",
  "method": "bulk",
  "r-product": null,
  "source": "https://doi.org/10.1016/0014-3057(74)90012-7",
  "calculation_method": "Joshi-Joshi",
  "polymerization_type": "free radical",
  "logP": -0.2956000000000001,
  "monomer1_smiles": "C=C(C)C(=O)OCCO",
  "monomer2_smiles": "C=Cc1cccnc1",
  "polytype_emb_1": 7.496725795633088,
  "polytype_emb_2": -0.4631906941937577,
  "method_emb_1": -7.23088245290138,
  "method_emb_2": -0.5848044902383194,
  "solvent_logP": -0.2956000000000001,
  "solvent_TPSA": 20.310000000000002,
  "solvent_HBA": 1.0,
  "solvent_HBD": 0.0,
  "solvent_FractionCSP3": 0.6666666666666666,
  "solvent_MolMR": 19.750999999999998,
  "solvent_LabuteASA": 31.390491026869896,
  "solvent_NumRotatableBonds": 1.0,
  "solvent_RingCount": 0.0,
  "solvent_HeavyAtomCount": 5.0
}

File: dump/database_json/polymerization_10.1016_0014-3057_74_90012-7_5.json
{
  "monomer1": "2-Hydroxyethylmethacrylate",
  "monomer2": "N-(trans-4-nitro-4-stilbenyl)isobutyroamide",
  "r_values": {
    "constant_1": 1.65,
    "constant_2": 0.41
  },
  "conf_intervals": {
    "constant_conf_1": 0.41,
    "constant_conf_2": 0.41
  },
  "temperature": 60.0,
  "temperature_unit": "°C",
  "solvent": "CN(C)C=O",
  "method": "bulk",
  "r-product": null,
  "source": "https://doi.org/10.1016/0014-3057(74)90012-7",
  "calculation_method": "Fineman-Ross",
  "polymerization_type": "free radical",
  "logP": -0.2956000000000001,
  "monomer1_smiles": "C=C(C)C(=O)OCCO",
  "monomer2_smiles": "CC(C)C(=O)NC1([N+](=O)[O-])C=CC(/C=C/c2ccccc2)=CC1",
  "polytype_emb_1": 7.496725795633088,
  "polytype_emb_2": -0.4631906941937577,
  "method_emb_1": -7.23088245290138,
  "method_emb_2": -0.5848044902383194,
  "solvent_logP": -0.2956000000000001,
  "solvent_TPSA": 20.310000000000002,
  "solvent_HBA": 1.0,
  "solvent_HBD": 0.0,
  "solvent_FractionCSP3": 0.6666666666666666,
  "solvent_MolMR": 19.750999999999998,
  "solvent_LabuteASA": 31.390491026869903,
  "solvent_NumRotatableBonds": 1.0,
  "solvent_RingCount": 0.0,
  "solvent_HeavyAtomCount": 5.0
}

File: dump/database_json/polymerization_10.1016_0014-3057_74_90012-7_6.json
{
  "monomer1": "2-Hydroxyethylmethacrylate",
  "monomer2": "4-Vinylpyridine",
  "r_values": {
    "constant_1": 0.89,
    "constant_2": 0.04
  },
  "conf_intervals": {
    "constant_conf_1": 0.04,
    "constant_conf_2": 0.04
  },
  "temperature": 60.0,
  "temperature_unit": "°C",
  "solvent": "CN(C)C=O",
  "method": "bulk",
  "r-product": null,
  "source": "https://doi.org/10.1016/0014-3057(74)90012-7",
  "calculation_method": "Joshi-Joshi",
  "polymerization_type": "free radical",
  "logP": -0.2956000000000001,
  "monomer1_smiles": "C=C(C)C(=O)OCCO",
  "monomer2_smiles": "C=Cc1ccncc1",
  "polytype_emb_1": 7.496725795633088,
  "polytype_emb_2": -0.4631906941937577,
  "method_emb_1": -7.23088245290138,
  "method_emb_2": -0.5848044902383194,
  "solvent_logP": -0.2956000000000001,
  "solvent_TPSA": 20.310000000000002,
  "solvent_HBA": 1.0,
  "solvent_HBD": 0.0,
  "solvent_FractionCSP3": 0.6666666666666666,
  "solvent_MolMR": 19.750999999999998,
  "solvent_LabuteASA": 31.390491026869896,
  "solvent_NumRotatableBonds": 1.0,
  "solvent_RingCount": 0.0,
  "solvent_HeavyAtomCount": 5.0
}

File: dump/database_json/polymerization_10.1016_0014-3057_74_90012-7_7.json
{
  "monomer1": "2-Hydroxyethylmethacrylate",
  "monomer2": "N-(trans-4-nitro-4-stilbenyl)methacrylamide",
  "r_values": {
    "constant_1": 0.5,
    "constant_2": 0.07
  },
  "conf_intervals": {
    "constant_conf_1": 0.07,
    "constant_conf_2": 0.07
  },
  "temperature": 60.0,
  "temperature_unit": "°C",
  "solvent": "CN(C)C=O",
  "method": "bulk",
  "r-product": null,
  "source": "https://doi.org/10.1016/0014-3057(74)90012-7",
  "calculation_method": "Fineman-Ross",
  "polymerization_type": "free radical",
  "logP": -0.2956000000000001,
  "monomer1_smiles": "C=C(C)C(=O)OCCO",
  "monomer2_smiles": "C=C(C)C(=O)NC1([N+](=O)[O-])C=CC(/C=C/c2ccccc2)=CC1",
  "polytype_emb_1": 7.496725795633088,
  "polytype_emb_2": -0.4631906941937577,
  "method_emb_1": -7.23088245290138,
  "method_emb_2": -0.5848044902383194,
  "solvent_logP": -0.2956000000000001,
  "solvent_TPSA": 20.310000000000002,
  "solvent_HBA": 1.0,
  "solvent_HBD": 0.0,
  "solvent_FractionCSP3": 0.6666666666666666,
  "solvent_MolMR": 19.750999999999998,
  "solvent_LabuteASA": 31.390491026869896,
  "solvent_NumRotatableBonds": 1.0,
  "solvent_RingCount": 0.0,
  "solvent_HeavyAtomCount": 5.0
}

File: dump/database_json/polymerization_10.1016_0014-3057_74_90012-7_8.json
{
  "monomer1": "2-Hydroxyethylmethacrylate",
  "monomer2": "N-(trans-4-nitro-4-stilbenyl)methacrylamide",
  "r_values": {
    "constant_1": 0.5,
    "constant_2": 0.07
  },
  "conf_intervals": {
    "constant_conf_1": 0.07,
    "constant_conf_2": 0.07
  },
  "temperature": 60.0,
  "temperature_unit": "°C",
  "solvent": "CN(C)C=O",
  "method": "bulk",
  "r-product": null,
  "source": "https://doi.org/10.1016/0014-3057(74)90012-7",
  "calculation_method": "Fineman-Ross",
  "polymerization_type": "free radical",
  "logP": -0.2956000000000001,
  "monomer1_smiles": "C=C(C)C(=O)OCCO",
  "monomer2_smiles": "C=C(C)C(=O)NC1([N+](=O)[O-])C=CC(/C=C/c2ccccc2)=CC1",
  "polytype_emb_1": 7.496725795633088,
  "polytype_emb_2": -0.4631906941937577,
  "method_emb_1": -7.23088245290138,
  "method_emb_2": -0.5848044902383194,
  "solvent_logP": -0.2956000000000001,
  "solvent_TPSA": 20.310000000000002,
  "solvent_HBA": 1.0,
  "solvent_HBD": 0.0,
  "solvent_FractionCSP3": 0.6666666666666666,
  "solvent_MolMR": 19.750999999999998,
  "solvent_LabuteASA": 31.390491026869903,
  "solvent_NumRotatableBonds": 1.0,
  "solvent_RingCount": 0.0,
  "solvent_HeavyAtomCount": 5.0
}

File: dump/database_json/polymerization_10.1016_0014-3057_74_90012-7_9.json
{
  "monomer1": "2-Hydroxyethylmethacrylate",
  "monomer2": "N-(trans-4-nitro-4-stilbenyl)isobutyroamide",
  "r_values": {
    "constant_1": 1.65,
    "constant_2": 0.41
  },
  "conf_intervals": {
    "constant_conf_1": 0.41,
    "constant_conf_2": 0.41
  },
  "temperature": 60.0,
  "temperature_unit": "°C",
  "solvent": "CN(C)C=O",
  "method": "bulk",
  "r-product": null,
  "source": "https://doi.org/10.1016/0014-3057(74)90012-7",
  "calculation_method": "Fineman-Ross",
  "polymerization_type": "free radical",
  "logP": -0.2956000000000001,
  "monomer1_smiles": "C=C(C)C(=O)OCCO",
  "monomer2_smiles": "CC(C)C(=O)NC1([N+](=O)[O-])C=CC(/C=C/c2ccccc2)=CC1",
  "polytype_emb_1": 7.496725795633088,
  "polytype_emb_2": -0.4631906941937577,
  "method_emb_1": -7.23088245290138,
  "method_emb_2": -0.5848044902383194,
  "solvent_logP": -0.2956000000000001,
  "solvent_TPSA": 20.310000000000002,
  "solvent_HBA": 1.0,
  "solvent_HBD": 0.0,
  "solvent_FractionCSP3": 0.6666666666666666,
  "solvent_MolMR": 19.750999999999998,
  "solvent_LabuteASA": 31.390491026869896,
  "solvent_NumRotatableBonds": 1.0,
  "solvent_RingCount": 0.0,
  "solvent_HeavyAtomCount": 5.0
}

File: dump/database_json/polymerization_10.1016_0014-3057_79_90102-0_1.json
{
  "monomer1": "2-Naphthyl Methacrylate",
  "monomer2": "Methyl Methacrylate",
  "r_values": {
    "constant_1": 2.62,
    "constant_2": 0.44
  },
  "conf_intervals": {
    "constant_conf_1": 0.35,
    "constant_conf_2": 0.11
  },
  "temperature": 60.0,
  "temperature_unit": "°C",
  "solvent": "c1ccccc1",
  "method": "solvent",
  "r-product": 1.15,
  "source": "https://doi.org/10.1016/0014-3057(79)90102-0",
  "calculation_method": "Kelen-Tudos",
  "polymerization_type": "free radical",
  "logP": 1.6866,
  "monomer1_smiles": "C=C(C)C(=O)Oc1ccc2ccccc2c1",
  "monomer2_smiles": "C=C(C)C(=O)OC",
  "polytype_emb_1": 7.496725795633088,
  "polytype_emb_2": -0.4631906941937577,
  "method_emb_1": 6.958462891419976,
  "method_emb_2": 6.651678436014861,
  "solvent_logP": 1.6866,
  "solvent_TPSA": 0.0,
  "solvent_HBA": 0.0,
  "solvent_HBD": 0.0,
  "solvent_FractionCSP3": 0.0,
  "solvent_MolMR": 26.441999999999993,
  "solvent_LabuteASA": 37.43140311949697,
  "solvent_NumRotatableBonds": 0.0,
  "solvent_RingCount": 1.0,
  "solvent_HeavyAtomCount": 6.0
}

File: dump/database_json/polymerization_10.1016_0014-3057_79_90102-0_2.json
{
  "monomer1": "2-Naphthyl Methacrylate",
  "monomer2": "Methyl Methacrylate",
  "r_values": {
    "constant_1": 2.62,
    "constant_2": 0.44
  },
  "conf_intervals": {
    "constant_conf_1": 0.35,
    "constant_conf_2": 0.11
  },
  "temperature": 60.0,
  "temperature_unit": "°C",
  "solvent": "ClC(Cl)Cl",
  "method": "solvent",
  "r-product": 1.15,
  "source": "https://doi.org/10.1016/0014-3057(79)90102-0",
  "calculation_method": "Kelen-Tudos",
  "polymerization_type": "free radical",
  "logP": 1.9864,
  "monomer1_smiles": "C=C(C)C(=O)Oc1ccc2ccccc2c1",
  "monomer2_smiles": "C=C(C)C(=O)OC",
  "polytype_emb_1": 7.496725795633088,
  "polytype_emb_2": -0.4631906941937577,
  "method_emb_1": 6.958462891419976,
  "method_emb_2": 6.651678436014861,
  "solvent_logP": 1.9864,
  "solvent_TPSA": 0.0,
  "solvent_HBA": 0.0,
  "solvent_HBD": 0.0,
  "solvent_FractionCSP3": 1.0,
  "solvent_MolMR": 21.346999999999998,
  "solvent_LabuteASA": 39.64904970847457,
  "solvent_NumRotatableBonds": 0.0,
  "solvent_RingCount": 0.0,
  "solvent_HeavyAtomCount": 4.0
}

File: dump/database_json/polymerization_10.1016_0014-3057_79_90102-0_4.json
{
  "monomer1": "2-Naphthyl Methacrylate",
  "monomer2": "Methyl Methacrylate",
  "r_values": {
    "constant_1": 4.13,
    "constant_2": 0.45
  },
  "conf_intervals": {
    "constant_conf_1": 0.35,
    "constant_conf_2": 0.11
  },
  "temperature": 55.0,
  "temperature_unit": "°C",
  "solvent": "CC(C)=O",
  "method": "solvent",
  "r-product": 1.86,
  "source": "https://doi.org/10.1016/0014-3057(79)90102-0",
  "calculation_method": "Kelen-Tudos",
  "polymerization_type": "free radical",
  "logP": 0.5952999999999999,
  "monomer1_smiles": "C=C(C)C(=O)Oc1ccc2ccccc2c1",
  "monomer2_smiles": "C=C(C)C(=O)OC",
  "polytype_emb_1": 7.496725795633088,
  "polytype_emb_2": -0.4631906941937577,
  "method_emb_1": 6.958462891419976,
  "method_emb_2": 6.651678436014861,
  "solvent_logP": 0.5952999999999999,
  "solvent_TPSA": 17.07,
  "solvent_HBA": 1.0,
  "solvent_HBD": 0.0,
  "solvent_FractionCSP3": 0.6666666666666666,
  "solvent_MolMR": 16.355,
  "solvent_LabuteASA": 25.63065735666653,
  "solvent_NumRotatableBonds": 0.0,
  "solvent_RingCount": 0.0,
  "solvent_HeavyAtomCount": 4.0
}

File: dump/database_json/polymerization_10.1016_0014-3057_79_90102-0_5.json
{
  "monomer1": "2-Naphthyl Methacrylate",
  "monomer2": "Methyl Methacrylate",
  "r_values": {
    "constant_1": 2.46,
    "constant_2": 0.25
  },
  "conf_intervals": {
    "constant_conf_1": 0.25,
    "constant_conf_2": 0.06
  },
  "temperature": 60.0,
  "temperature_unit": "°C",
  "solvent": "ClC(Cl)(Cl)Cl",
  "method": "solvent",
  "r-product": 0.61,
  "source": "https://doi.org/10.1016/0014-3057(79)90102-0",
  "calculation_method": "Kelen-Tudos",
  "polymerization_type": "free radical",
  "logP": 2.5529,
  "monomer1_smiles": "C=C(C)C(=O)Oc1ccc2ccccc2c1",
  "monomer2_smiles": "C=C(C)C(=O)OC",
  "polytype_emb_1": 7.496725795633088,
  "polytype_emb_2": -0.4631906941937577,
  "method_emb_1": 6.958462891419976,
  "method_emb_2": 6.651678436014861,
  "solvent_logP": 2.5529,
  "solvent_TPSA": 0.0,
  "solvent_HBA": 0.0,
  "solvent_HBD": 0.0,
  "solvent_FractionCSP3": 1.0,
  "solvent_MolMR": 26.143,
  "solvent_LabuteASA": 49.952315935356246,
  "solvent_NumRotatableBonds": 0.0,
  "solvent_RingCount": 0.0,
  "solvent_HeavyAtomCount": 5.0
}

File: dump/database_json/polymerization_10.1016_0014-3057_79_90150-0_1.json
{
  "monomer1": "Styrene",
  "monomer2": "Vinylmethyldiethoxysilane",
  "r_values": {
    "constant_1": 4.01,
    "constant_2": 0.03
  },
  "conf_intervals": {
    "constant_conf_1": 0.03,
    "constant_conf_2": 0.0
  },
  "temperature": 60.0,
  "temperature_unit": "°C",
  "solvent": "Cc1ccccc1",
  "method": "Solvent",
  "r-product": null,
  "source": "10.1016/0014-3057(79)90150-0",
  "calculation_method": "Kelen-Tudos",
  "polymerization_type": "Free radical",
  "logP": 1.99502,
  "monomer1_smiles": "C=Cc1ccccc1",
  "monomer2_smiles": "C=CC[SiH](OCC)OCC",
  "polytype_emb_1": 5.79912604668028,
  "polytype_emb_2": 6.51492902416655,
  "method_emb_1": 1.125733258863235,
  "method_emb_2": 0.12017221573952507,
  "solvent_logP": 1.99502,
  "solvent_TPSA": 0.0,
  "solvent_HBA": 0.0,
  "solvent_HBD": 0.0,
  "solvent_FractionCSP3": 0.14285714285714285,
  "solvent_MolMR": 31.17899999999999,
  "solvent_LabuteASA": 43.79634523389357,
  "solvent_NumRotatableBonds": 0.0,
  "solvent_RingCount": 1.0,
  "solvent_HeavyAtomCount": 7.0
}

File: dump/database_json/polymerization_10.1016_0014-3057_79_90150-0_2.json
{
  "monomer1": "Styrene",
  "monomer2": "Vinylmethyldiethoxysilane",
  "r_values": {
    "constant_1": 5.7,
    "constant_2": 0.13
  },
  "conf_intervals": {
    "constant_conf_1": 0.02,
    "constant_conf_2": 0.06
  },
  "temperature": 60.0,
  "temperature_unit": "°C",
  "solvent": null,
  "method": "Bulk",
  "r-product": null,
  "source": "10.1016/0014-3057(79)90150-0",
  "calculation_method": "Kelen-Tudos",
  "polymerization_type": "Free radical",
  "monomer1_smiles": "C=Cc1ccccc1",
  "monomer2_smiles": "C=CC[SiH](OCC)OCC",
  "polytype_emb_1": 5.79912604668028,
  "polytype_emb_2": 6.51492902416655,
  "method_emb_1": 15.331750999090334,
  "method_emb_2": 11.481993634068832
}

File: dump/database_json/polymerization_10.1016_0014-3057_79_90150-0_3.json
{
  "monomer1": "Styrene",
  "monomer2": "Vinylmethyldiethoxysilane",
  "r_values": {
    "constant_1": 1.17,
    "constant_2": 0.0
  },
  "conf_intervals": {
    "constant_conf_1": 0.01,
    "constant_conf_2": 0.0
  },
  "temperature": 60.0,
  "temperature_unit": "°C",
  "solvent": null,
  "method": "Bulk",
  "r-product": null,
  "source": "10.1016/0014-3057(79)90150-0",
  "calculation_method": "Kelen-Tudos",
  "polymerization_type": "Free radical",
  "monomer1_smiles": "C=Cc1ccccc1",
  "monomer2_smiles": "C=CC[SiH](OCC)OCC",
  "polytype_emb_1": 5.79912604668028,
  "polytype_emb_2": 6.51492902416655,
  "method_emb_1": 15.331750999090334,
  "method_emb_2": 11.481993634068832
}

File: dump/database_json/polymerization_10.1016_0014-3057_79_90150-0_8.json
{
  "monomer1": "Acrylonitrile",
  "monomer2": "Vinylmethyldiethoxysilane",
  "r_values": {
    "constant_1": 2.26,
    "constant_2": 0.25
  },
  "conf_intervals": {
    "constant_conf_1": 0.25,
    "constant_conf_2": 0.0
  },
  "temperature": 50.0,
  "temperature_unit": "°C",
  "solvent": null,
  "method": "Bulk",
  "r-product": null,
  "source": "10.1016/0014-3057(79)90150-0",
  "calculation_method": "Kelen-Tudos",
  "polymerization_type": "Free radical",
  "monomer1_smiles": "C=CC#N",
  "monomer2_smiles": "C=CC[SiH](OCC)OCC",
  "polytype_emb_1": 5.79912604668028,
  "polytype_emb_2": 6.51492902416655,
  "method_emb_1": 15.331750999090334,
  "method_emb_2": 11.481993634068832
}

File: dump/database_json/polymerization_10.1016_0014-3057_89_90005-4_1.json
{
  "monomer1": "Styrene",
  "monomer2": "γ-Methacryloxypropyl trimethoxy silane",
  "r_values": {
    "constant_1": 0.45,
    "constant_2": 0.9
  },
  "conf_intervals": {
    "constant_conf_1": 0.04,
    "constant_conf_2": 0.01
  },
  "temperature": 65.0,
  "temperature_unit": "°C",
  "solvent": "Cc1ccccc1",
  "method": "bulk",
  "r-product": null,
  "source": "https://doi.org/10.1016/0014-3057(89)90005-4",
  "calculation_method": "Kelen-Tudos",
  "polymerization_type": "free radical",
  "logP": 1.99502,
  "monomer1_smiles": "C=Cc1ccccc1",
  "monomer2_smiles": "C=C(C)C(=O)OCCC[Si](OC)(OC)OC",
  "polytype_emb_1": 7.496725795633088,
  "polytype_emb_2": -0.4631906941937577,
  "method_emb_1": -7.23088245290138,
  "method_emb_2": -0.5848044902383194,
  "solvent_logP": 1.99502,
  "solvent_TPSA": 0.0,
  "solvent_HBA": 0.0,
  "solvent_HBD": 0.0,
  "solvent_FractionCSP3": 0.14285714285714285,
  "solvent_MolMR": 31.17899999999999,
  "solvent_LabuteASA": 43.79634523389357,
  "solvent_NumRotatableBonds": 0.0,
  "solvent_RingCount": 1.0,
  "solvent_HeavyAtomCount": 7.0
}

File: dump/database_json/polymerization_10.1016_0014-3057_89_90005-4_2.json
{
  "monomer1": "Acrylonitrile",
  "monomer2": "γ-Methacryloxypropyl trimethoxy silane",
  "r_values": {
    "constant_1": 0.11,
    "constant_2": 3.7
  },
  "conf_intervals": {
    "constant_conf_1": 0.03,
    "constant_conf_2": 0.02
  },
  "temperature": 65.0,
  "temperature_unit": "°C",
  "solvent": "Cc1ccccc1",
  "method": "bulk",
  "r-product": null,
  "source": "https://doi.org/10.1016/0014-3057(89)90005-4",
  "calculation_method": "Kelen-Tudos",
  "polymerization_type": "free radical",
  "logP": 1.99502,
  "monomer1_smiles": "C=CC#N",
  "monomer2_smiles": "C=C(C)C(=O)OCCC[Si](OC)(OC)OC",
  "polytype_emb_1": 7.496725795633088,
  "polytype_emb_2": -0.4631906941937577,
  "method_emb_1": -7.23088245290138,
  "method_emb_2": -0.5848044902383194,
  "solvent_logP": 1.99502,
  "solvent_TPSA": 0.0,
  "solvent_HBA": 0.0,
  "solvent_HBD": 0.0,
  "solvent_FractionCSP3": 0.14285714285714285,
  "solvent_MolMR": 31.17899999999999,
  "solvent_LabuteASA": 43.79634523389357,
  "solvent_NumRotatableBonds": 0.0,
  "solvent_RingCount": 1.0,
  "solvent_HeavyAtomCount": 7.0
}

File: dump/database_json/polymerization_10.1016_0014-3057_89_90005-4_3.json
{
  "monomer1": "Methyl methacrylate",
  "monomer2": "γ-Methacryloxypropyl trimethoxy silane",
  "r_values": {
    "constant_1": 0.74,
    "constant_2": 1.33
  },
  "conf_intervals": {
    "constant_conf_1": 0.06,
    "constant_conf_2": 0.02
  },
  "temperature": 65.0,
  "temperature_unit": "°C",
  "solvent": "Cc1ccccc1",
  "method": "bulk",
  "r-product": null,
  "source": "https://doi.org/10.1016/0014-3057(89)90005-4",
  "calculation_method": "Kelen-Tudos",
  "polymerization_type": "free radical",
  "logP": 1.99502,
  "monomer1_smiles": "C=C(C)C(=O)OC",
  "monomer2_smiles": "C=C(C)C(=O)OCCC[Si](OC)(OC)OC",
  "polytype_emb_1": 7.496725795633088,
  "polytype_emb_2": -0.4631906941937577,
  "method_emb_1": -7.23088245290138,
  "method_emb_2": -0.5848044902383194,
  "solvent_logP": 1.99502,
  "solvent_TPSA": 0.0,
  "solvent_HBA": 0.0,
  "solvent_HBD": 0.0,
  "solvent_FractionCSP3": 0.14285714285714285,
  "solvent_MolMR": 31.17899999999999,
  "solvent_LabuteASA": 43.79634523389357,
  "solvent_NumRotatableBonds": 0.0,
  "solvent_RingCount": 1.0,
  "solvent_HeavyAtomCount": 7.0
}

File: dump/database_json/polymerization_10.1016_0014-3057_93_90008-5_3.json
{
  "monomer1": "allyl acetate",
  "monomer2": "n-butyl acrylate",
  "r_values": {
    "constant_1": 0.04,
    "constant_2": 11.7
  },
  "conf_intervals": {
    "constant_conf_1": 0.02,
    "constant_conf_2": 1.0
  },
  "temperature": 80.0,
  "temperature_unit": "°C",
  "solvent": "Cc1ccccc1",
  "method": "solvent",
  "r-product": null,
  "source": "10.1016/0014-3057(93)90008-5",
  "calculation_method": "NMR spectroscopy",
  "polymerization_type": "free radical",
  "logP": 1.99502,
  "monomer1_smiles": "C=CCOC(C)=O",
  "monomer2_smiles": "C=CC(=O)OCCCC",
  "polytype_emb_1": 7.496725795633088,
  "polytype_emb_2": -0.4631906941937577,
  "method_emb_1": 6.958462891419976,
  "method_emb_2": 6.651678436014861,
  "solvent_logP": 1.99502,
  "solvent_TPSA": 0.0,
  "solvent_HBA": 0.0,
  "solvent_HBD": 0.0,
  "solvent_FractionCSP3": 0.14285714285714285,
  "solvent_MolMR": 31.17899999999999,
  "solvent_LabuteASA": 43.79634523389357,
  "solvent_NumRotatableBonds": 0.0,
  "solvent_RingCount": 1.0,
  "solvent_HeavyAtomCount": 7.0
}

File: dump/database_json/polymerization_10.1016_0014-3057_93_90008-5_4.json
{
  "monomer1": "allyl acetate",
  "monomer2": "methyl methacrylate",
  "r_values": {
    "constant_1": 0.024,
    "constant_2": 41.0
  },
  "conf_intervals": {
    "constant_conf_1": 0.009,
    "constant_conf_2": 6.0
  },
  "temperature": 80.0,
  "temperature_unit": "°C",
  "solvent": "Cc1ccccc1",
  "method": "solvent",
  "r-product": null,
  "source": "10.1016/0014-3057(93)90008-5",
  "calculation_method": "NMR spectroscopy",
  "polymerization_type": "free radical",
  "logP": 1.99502,
  "monomer1_smiles": "C=CCOC(C)=O",
  "monomer2_smiles": "C=C(C)C(=O)OC",
  "polytype_emb_1": 7.496725795633088,
  "polytype_emb_2": -0.4631906941937577,
  "method_emb_1": 6.958462891419976,
  "method_emb_2": 6.651678436014861,
  "solvent_logP": 1.99502,
  "solvent_TPSA": 0.0,
  "solvent_HBA": 0.0,
  "solvent_HBD": 0.0,
  "solvent_FractionCSP3": 0.14285714285714285,
  "solvent_MolMR": 31.17899999999999,
  "solvent_LabuteASA": 43.79634523389357,
  "solvent_NumRotatableBonds": 0.0,
  "solvent_RingCount": 1.0,
  "solvent_HeavyAtomCount": 7.0
}

File: dump/database_json/polymerization_10.1016_0014-3057_93_90008-5_5.json
{
  "monomer1": "allyl methacrylate",
  "monomer2": "styrene",
  "r_values": {
    "constant_1": 0.021,
    "constant_2": 66.0
  },
  "conf_intervals": {
    "constant_conf_1": 0.001,
    "constant_conf_2": 4.0
  },
  "temperature": 80.0,
  "temperature_unit": "°C",
  "solvent": "Cc1ccccc1",
  "method": "solvent",
  "r-product": null,
  "source": "10.1016/0014-3057(93)90008-5",
  "calculation_method": "NMR spectroscopy",
  "polymerization_type": "free radical",
  "logP": 1.99502,
  "monomer1_smiles": "C=CCOC(=O)C(=C)C",
  "monomer2_smiles": "C=Cc1ccccc1",
  "polytype_emb_1": 7.496725795633088,
  "polytype_emb_2": -0.4631906941937577,
  "method_emb_1": 6.958462891419976,
  "method_emb_2": 6.651678436014861,
  "solvent_logP": 1.99502,
  "solvent_TPSA": 0.0,
  "solvent_HBA": 0.0,
  "solvent_HBD": 0.0,
  "solvent_FractionCSP3": 0.14285714285714285,
  "solvent_MolMR": 31.17899999999999,
  "solvent_LabuteASA": 43.79634523389357,
  "solvent_NumRotatableBonds": 0.0,
  "solvent_RingCount": 1.0,
  "solvent_HeavyAtomCount": 7.0
}

File: dump/database_json/polymerization_10.1016_0014-3057_94_00111-1_2.json
{
  "monomer1": "Methyl Methacrylate",
  "monomer2": "Methacrylic Acid",
  "r_values": {
    "constant_1": 0.58,
    "constant_2": 0.29
  },
  "conf_intervals": {
    "constant_conf_1": 0.09,
    "constant_conf_2": 0.08
  },
  "temperature": 70.0,
  "temperature_unit": "°C",
  "solvent": "CC(C)O",
  "method": "solvent",
  "r-product": null,
  "source": "https://doi.org/10.1016/0014-3057(94)00111-1",
  "calculation_method": "Yserielve-Brokhina-Roskin",
  "polymerization_type": "free radical",
  "logP": 0.38710000000000006,
  "monomer1_smiles": "C=C(C)C(=O)OC",
  "monomer2_smiles": "C=C(C)C(=O)O",
  "polytype_emb_1": 7.496725795633088,
  "polytype_emb_2": -0.4631906941937577,
  "method_emb_1": 6.958462891419976,
  "method_emb_2": 6.651678436014861,
  "solvent_logP": 0.38710000000000006,
  "solvent_TPSA": 20.23,
  "solvent_HBA": 1.0,
  "solvent_HBD": 1.0,
  "solvent_FractionCSP3": 1.0,
  "solvent_MolMR": 17.354800000000004,
  "solvent_LabuteASA": 26.263369008818774,
  "solvent_NumRotatableBonds": 0.0,
  "solvent_RingCount": 0.0,
  "solvent_HeavyAtomCount": 4.0
}

File: dump/database_json/polymerization_10.1016_0014-3057_94_00111-1_3.json
{
  "monomer1": "Methyl Methacrylate",
  "monomer2": "Methacrylic Acid",
  "r_values": {
    "constant_1": 0.63,
    "constant_2": 0.25
  },
  "conf_intervals": {
    "constant_conf_1": 0.03,
    "constant_conf_2": 0.05
  },
  "temperature": 70.0,
  "temperature_unit": "°C",
  "solvent": "CC(C)O",
  "method": "solvent",
  "r-product": null,
  "source": "https://doi.org/10.1016/0014-3057(94)00111-1",
  "calculation_method": "Kelen-Tudos",
  "polymerization_type": "free radical",
  "logP": 0.38710000000000006,
  "monomer1_smiles": "C=C(C)C(=O)OC",
  "monomer2_smiles": "C=C(C)C(=O)O",
  "polytype_emb_1": 7.496725795633088,
  "polytype_emb_2": -0.4631906941937577,
  "method_emb_1": 6.958462891419976,
  "method_emb_2": 6.651678436014861,
  "solvent_logP": 0.38710000000000006,
  "solvent_TPSA": 20.23,
  "solvent_HBA": 1.0,
  "solvent_HBD": 1.0,
  "solvent_FractionCSP3": 1.0,
  "solvent_MolMR": 17.354800000000004,
  "solvent_LabuteASA": 26.263369008818774,
  "solvent_NumRotatableBonds": 0.0,
  "solvent_RingCount": 0.0,
  "solvent_HeavyAtomCount": 4.0
}

File: dump/database_json/polymerization_10.1016_0014-3057_95_00065-8_1.json
{
  "monomer1": "2-dimethylaminoethyl methacrylate",
  "monomer2": "methyl methacrylate",
  "r_values": {
    "constant_1": 1.25,
    "constant_2": 0.71
  },
  "conf_intervals": {
    "constant_conf_1": 0.15,
    "constant_conf_2": 0.05
  },
  "temperature": 50.0,
  "temperature_unit": "°C",
  "solvent": "Cc1ccccc1",
  "method": "bulk",
  "r-product": null,
  "source": "https://doi.org/10.1016/0014-3057(95)00065-8",
  "calculation_method": "Kelen-Tudos",
  "polymerization_type": "free radical",
  "logP": 1.99502,
  "publication_year": 1995,
  "monomer1_smiles": "C=C(C)C(=O)OCCN(C)C",
  "monomer2_smiles": "C=C(C)C(=O)OC",
  "polytype_emb_1": 7.496725795633088,
  "polytype_emb_2": -0.4631906941937577,
  "method_emb_1": -7.23088245290138,
  "method_emb_2": -0.5848044902383194,
  "solvent_logP": 1.99502,
  "solvent_TPSA": 0.0,
  "solvent_HBA": 0.0,
  "solvent_HBD": 0.0,
  "solvent_FractionCSP3": 0.14285714285714285,
  "solvent_MolMR": 31.17899999999999,
  "solvent_LabuteASA": 43.79634523389357,
  "solvent_NumRotatableBonds": 0.0,
  "solvent_RingCount": 1.0,
  "solvent_HeavyAtomCount": 7.0
}

File: dump/database_json/polymerization_10.1016_0014-3057_95_00065-8_10.json
{
  "monomer1": "2-diethylaminoethyl methacrylate",
  "monomer2": "methyl methacrylate",
  "r_values": {
    "constant_1": 1.27,
    "constant_2": 0.89
  },
  "conf_intervals": {
    "constant_conf_1": 0.05,
    "constant_conf_2": 0.02
  },
  "temperature": 50.0,
  "temperature_unit": "°C",
  "solvent": "Cc1ccccc1",
  "method": "bulk",
  "r-product": null,
  "source": "https://doi.org/10.1016/0014-3057(95)00065-8",
  "calculation_method": "Optimizer",
  "polymerization_type": "free radical",
  "logP": 1.99502,
  "monomer1_smiles": "C=C(C)C(=O)OCCN(CC)CC",
  "monomer2_smiles": "C=C(C)C(=O)OC",
  "polytype_emb_1": 7.496725795633088,
  "polytype_emb_2": -0.4631906941937577,
  "method_emb_1": -7.23088245290138,
  "method_emb_2": -0.5848044902383194,
  "solvent_logP": 1.99502,
  "solvent_TPSA": 0.0,
  "solvent_HBA": 0.0,
  "solvent_HBD": 0.0,
  "solvent_FractionCSP3": 0.14285714285714285,
  "solvent_MolMR": 31.17899999999999,
  "solvent_LabuteASA": 43.79634523389357,
  "solvent_NumRotatableBonds": 0.0,
  "solvent_RingCount": 1.0,
  "solvent_HeavyAtomCount": 7.0
}
