Repository: lamalab-org/copolymer-reactivity

# copolymer-reactivity

A condition-aware machine-learning model and FastAPI service that predicts the **microstructure of radical copolymers** — *alternating*, *random*, or *gradient* — from two monomer structures and the reaction conditions (solvent, temperature, polymerisation mechanism), backed by a curated literature dataset of **3,791 copolymerisations from 1,206 publications**.

The model is served live at <https://polycarp.cheminfo.org> (web UI: [cheminfo-py/polycarp.cheminfo.org](https://github.com/cheminfo-py/polycarp.cheminfo.org)).

## The pipelines

This repo contains **two main pipelines** that produce the dataset, the model, and the deployed service. The diagram below is the conceptual map you'll want to keep in mind when navigating the tree.

```
                                    ┌─────────────────────────────────────────┐
                                    │ Pipeline 1 — literature → reactions     │   data_extraction/
                                    │                                         │
                  Crossref          │   1. score & filter (~300k → 1,851)     │
                  abstract          │   2. embedding-based pre-filter         │
                   →                │   3. download PDFs                      │
                                    │   4. vision-language model extraction   │
                                    │   5. curate + assign reaction_id        │
                                    │                                         │
                                    └─────────────────┬───────────────────────┘
                                                      ▼
                                          processed_data.csv
                                          ── 3,791 unique reactions
                                          ── 1,206 source publications
                                          ── 4,969 measurement rows
                                                      │
                                    ┌─────────────────┴───────────────────────┐
                                    │ Pipeline 2 — reactions → model + API    │   copol_prediction/
                                    │                                         │
                                    │   1. XTB descriptors per monomer        │
                                    │   2. monomer-pair-stratified splits     │
                                    │   3. XGBoost training + calibration     │
                                    │   4. voting layer (model + lookup)      │
                                    │   5. FastAPI service                    │
                                    │                                         │
                                    └────────┬────────────────┬───────────────┘
                                             ▼                ▼
                                    artifacts/model_bundle    api/  ──→  https://polycarp.cheminfo.org
```

The **dataset** (`processed_data.csv`) is the hand-off point between the two pipelines. Everything upstream produces it; everything downstream consumes it.

## Where things live

| Path | What it is | README |
|---|---|---|
| [`data_extraction/`](data_extraction/) | Pipeline 1 — Crossref → VLM extraction → curated reactions | [README](data_extraction/README.md) |
| [`copol_prediction/`](copol_prediction/) | Pipeline 2 — descriptors, splits, training, analysis, deployed API | [README](copol_prediction/README.md) |
| [`copol_prediction/api/`](copol_prediction/api/) | The FastAPI service that powers the web app | [README](copol_prediction/api/README.md) |
| [`copol_prediction/artifacts/`](copol_prediction/artifacts/) | The trained `model_bundle/`, `data_splits/`, and `paper_metrics.json` | — |
| [`copol_prediction/paper_dataset/`](copol_prediction/paper_dataset/) | Frozen Nov 2025 snapshot underlying the paper's 3,791-reaction count and the trained model | [README](copol_prediction/paper_dataset/README.md) |
| [`database/`](database/) | Dataset-summary figures used in the paper | [README](database/README.md) |
| [`experiments/`](experiments/) | Per-study code: permutation importance, baselines, case studies | [README](experiments/README.md) |
| [`src/copolpredictor/`](src/copolpredictor/) | Inference + data-loading library imported by the API and scripts | — |
| [`src/copolextractor/`](src/copolextractor/) | Library for the literature-extraction pipeline | — |

## Quick start

# or all at once:
uv sync --frozen --all-extras
```

To use the virtual environment created by `uv` for running Python scripts, use:

```bash
uv run python <script_path>
```

## Reproducing the paper's numbers

```bash
cd copol_prediction
python reproduce_paper_metrics.py
```

Reads the committed `artifacts/model_bundle/` and the `artifacts/data_splits/`, evaluates plain-XGBoost and the voting model on both splits, and asserts every cell of the paper's `tab:train_test_voting_performance` reproduces within ±0.005.

File: dump/old_data_test/data_old.json (part 1 of 44)
[
    {
        "file":"paper01.json",
        "monomer1_s":"C=C(C)C(=O)O",
        "monomer2_s":"C=Cc1ccccc1",
        "monomer1":"methacrylic acid",
        "monomer2":"styrene",
        "temperature":60.0,
        "temperature_unit":"\u00b0C",
        "solvent":"ClC(Cl)(Cl)Cl",
        "method":"solvent",
        "source":"https:\/\/doi.org\/10.1002\/macp.1985.021860819",
        "calculation_method":"Kelen-Tudor",
        "polymerization_type":"free radical",
        "logP":2.5529,
        "r1":0.54,
        "r2":0.06,
        "best_conformer_energy_1":-19.734707606,
        "ip_1":14.5576818885,
        "ip_corrected_1":9.7116818885,
        "ea_1":4.0040620033,
        "homo_1":-0.4177827759,
        "lumo_1":-0.2749266318,
        "global_electrophilicity_1":0.9318172054,
        "global_nucleophilicity_1":-9.7116818885,
        "charges_min_1":-0.4127052415,
        "charges_max_1":0.3534994568,
        "charges_mean_1":-5.551115123e-17,
        "fukui_electrophilicity_min_1":-0.0403413328,
        "fukui_electrophilicity_max_1":0.2050936917,
        "fukui_electrophilicity_mean_1":0.0833333333,
        "fukui_nucleophilicity_min_1":-0.0189608532,
        "fukui_nucleophilicity_max_1":0.1938288204,
        "fukui_nucleophilicity_mean_1":0.0833333333,
        "fukui_radical_min_1":-0.029651093,
        "fukui_radical_max_1":0.199461256,
        "fukui_radical_mean_1":0.0833333333,
        "dipole_x_1":-0.4123339263,
        "dipole_y_1":-0.4515714032,
        "dipole_z_1":0.3764092051,
        "best_conformer_energy_2":-21.1586088505,
        "ip_2":13.3232993022,
        "ip_corrected_2":8.4772993022,
        "ea_2":3.9598837931,
        "homo_2":-0.3831983427,
        "lumo_2":-0.2501969836,
        "global_electrophilicity_2":0.7692980827,
        "global_nucleophilicity_2":-8.4772993022,
        "charges_min_2":-0.0857897648,
        "charges_max_2":0.0387214683,
        "charges_mean_2":-7.927686285e-16,
        "fukui_electrophilicity_min_2":0.0263129389,
        "fukui_electrophilicity_max_2":0.0987457511,
        "fukui_electrophilicity_mean_2":0.0625,
        "fukui_nucleophilicity_min_2":0.0311073137,
        "fukui_nucleophilicity_max_2":0.0953495858,
        "fukui_nucleophilicity_mean_2":0.0625,
        "fukui_radical_min_2":0.0287101263,
        "fukui_radical_max_2":0.0970476684,
        "fukui_radical_mean_2":0.0625,
        "dipole_x_2":-0.0060469582,
        "dipole_y_2":0.0015900892,
        "dipole_z_2":-0.0005798266,
        "polymerization_method":"free radical",
        "solvent_logp":2.5529,
        "r1r2":0.0324
    },
    {
        "file":"paper01.json",
        "monomer1_s":"C=C(C)C(=O)O",
        "monomer2_s":"C=Cc1ccccc1",
        "monomer1":"methacrylic acid",
        "monomer2":"styrene",
        "temperature":60.0,
        "temperature_unit":"\u00b0C",
        "solvent":"ClC(Cl)Cl",
        "method":"solvent",
        "source":"https:\/\/doi.org\/10.1002\/macp.1985.021860819",
        "calculation_method":"Kelen-Tudor",
        "polymerization_type":"free radical",
        "logP":1.9864,
        "r1":0.51,
        "r2":0.08,
        "best_conformer_energy_1":-19.734707606,
        "ip_1":14.5576818885,
        "ip_corrected_1":9.7116818885,
        "ea_1":4.0040620033,
        "homo_1":-0.4177827759,
        "lumo_1":-0.2749266318,
        "global_electrophilicity_1":0.9318172054,
        "global_nucleophilicity_1":-9.7116818885,
        "charges_min_1":-0.4127052415,
        "charges_max_1":0.3534994568,
        "charges_mean_1":-5.551115123e-17,
        "fukui_electrophilicity_min_1":-0.0403413328,
        "fukui_electrophilicity_max_1":0.2050936917,
        "fukui_electrophilicity_mean_1":0.0833333333,
        "fukui_nucleophilicity_min_1":-0.0189608532,
        "fukui_nucleophilicity_max_1":0.1938288204,
        "fukui_nucleophilicity_mean_1":0.0833333333,
        "fukui_radical_min_1":-0.029651093,
        "fukui_radical_max_1":0.199461256,
        "fukui_radical_mean_1":0.0833333333,
        "dipole_x_1":-0.4123339263,
        "dipole_y_1":-0.4515714032,
        "dipole_z_1":0.3764092051,
        "best_conformer_energy_2":-21.1586088505,
        "ip_2":13.3232993022,
        "ip_corrected_2":8.4772993022,
        "ea_2":3.9598837931,
        "homo_2":-0.3831983427,
        "lumo_2":-0.2501969836,
        "global_electrophilicity_2":0.7692980827,
        "global_nucleophilicity_2":-8.4772993022,
        "charges_min_2":-0.0857897648,
        "charges_max_2":0.0387214683,
        "charges_mean_2":-7.927686285e-16,
        "fukui_electrophilicity_min_2":0.0263129389,
        "fukui_electrophilicity_max_2":0.0987457511,
        "fukui_electrophilicity_mean_2":0.0625,
        "fukui_nucleophilicity_min_2":0.0311073137,
        "fukui_nucleophilicity_max_2":0.0953495858,
        "fukui_nucleophilicity_mean_2":0.0625,
        "fukui_radical_min_2":0.0287101263,
        "fukui_radical_max_2":0.0970476684,
        "fukui_radical_mean_2":0.0625,
        "dipole_x_2":-0.0060469582,
        "dipole_y_2":0.0015900892,
        "dipole_z_2":-0.0005798266,
        "polymerization_method":"free radical",
        "solvent_logp":1.9864,
        "r1r2":0.0408
    },
    {
        "file":"paper01.json",
        "monomer1_s":"C=C(C)C(=O)O",
        "monomer2_s":"C=Cc1ccccc1",
        "monomer1":"methacrylic acid",
        "monomer2":"styrene",
        "temperature":60.0,
        "temperature_unit":"\u00b0C",
        "solvent":"CC(C)=O",
        "method":"solvent",
        "source":"https:\/\/doi.org\/10.1002\/macp.1985.021860819",
        "calculation_method":"Kelen-Tudor",
        "polymerization_type":"free radical",
        "logP":0.5953,
        "r1":0.43,
        "r2":0.65,
        "best_conformer_energy_1":-19.734707606,
        "ip_1":14.5576818885,
        "ip_corrected_1":9.7116818885,
        "ea_1":4.0040620033,
        "homo_1":-0.4177827759,
        "lumo_1":-0.2749266318,
        "global_electrophilicity_1":0.9318172054,
        "global_nucleophilicity_1":-9.7116818885,
        "charges_min_1":-0.4127052415,
        "charges_max_1":0.3534994568,
        "charges_mean_1":-5.551115123e-17,
        "fukui_electrophilicity_min_1":-0.0403413328,
        "fukui_electrophilicity_max_1":0.2050936917,
        "fukui_electrophilicity_mean_1":0.0833333333,
        "fukui_nucleophilicity_min_1":-0.0189608532,
        "fukui_nucleophilicity_max_1":0.1938288204,
        "fukui_nucleophilicity_mean_1":0.0833333333,
        "fukui_radical_min_1":-0.029651093,
        "fukui_radical_max_1":0.199461256,
        "fukui_radical_mean_1":0.0833333333,
        "dipole_x_1":-0.4123339263,
        "dipole_y_1":-0.4515714032,
        "dipole_z_1":0.3764092051,
        "best_conformer_energy_2":-21.1586088505,
        "ip_2":13.3232993022,
        "ip_corrected_2":8.4772993022,
        "ea_2":3.9598837931,
        "homo_2":-0.3831983427,
        "lumo_2":-0.2501969836,
        "global_electrophilicity_2":0.7692980827,
        "global_nucleophilicity_2":-8.4772993022,
        "charges_min_2":-0.0857897648,
        "charges_max_2":0.0387214683,
        "charges_mean_2":-7.927686285e-16,
        "fukui_electrophilicity_min_2":0.0263129389,
        "fukui_electrophilicity_max_2":0.0987457511,
        "fukui_electrophilicity_mean_2":0.0625,
        "fukui_nucleophilicity_min_2":0.0311073137,
        "fukui_nucleophilicity_max_2":0.0953495858,
        "fukui_nucleophilicity_mean_2":0.0625,
        "fukui_radical_min_2":0.0287101263,
        "fukui_radical_max_2":0.0970476684,
        "fukui_radical_mean_2":0.0625,
        "dipole_x_2":-0.0060469582,
        "dipole_y_2":0.0015900892,
        "dipole_z_2":-0.0005798266,
        "polymerization_method":"free radical",
        "solvent_logp":0.5953,
        "r1r2":0.2795
    },
    {
        "file":"paper01.json",
        "monomer1_s":"C=C(C)C(=O)O",
        "monomer2_s":"C=Cc1ccccc1",
        "monomer1":"methacrylic acid",
        "monomer2":"styrene",
        "temperature":60.0,
        "temperature_unit":"\u00b0C",
        "solvent":"C1COCCO1",
        "method":"solvent",
        "source":"https:\/\/doi.org\/10.1002\/macp.1985.021860819",
        "calculation_method":"Kelen-Tudor",
        "polymerization_type":"free radical",
        "logP":0.0332,
        "r1":0.41,
        "r2":0.59,
        "best_conformer_energy_1":-19.734707606,
        "ip_1":14.5576818885,
        "ip_corrected_1":9.7116818885,
        "ea_1":4.0040620033,
        "homo_1":-0.4177827759,
        "lumo_1":-0.2749266318,
        "global_electrophilicity_1":0.9318172054,
        "global_nucleophilicity_1":-9.7116818885,
        "charges_min_1":-0.4127052415,
        "charges_max_1":0.3534994568,
        "charges_mean_1":-5.551115123e-17,
        "fukui_electrophilicity_min_1":-0.0403413328,
        "fukui_electrophilicity_max_1":0.2050936917,
        "fukui_electrophilicity_mean_1":0.0833333333,
        "fukui_nucleophilicity_min_1":-0.0189608532,
        "fukui_nucleophilicity_max_1":0.1938288204,
        "fukui_nucleophilicity_mean_1":0.0833333333,
        "fukui_radical_min_1":-0.029651093,
        "fukui_radical_max_1":0.199461256,
        "fukui_radical_mean_1":0.0833333333,
        "dipole_x_1":-0.4123339263,
        "dipole_y_1":-0.4515714032,
        "dipole_z_1":0.3764092051,
        "best_conformer_energy_2":-21.1586088505,
        "ip_2":13.3232993022,
        "ip_corrected_2":8.4772993022,
        "ea_2":3.9598837931,
        "homo_2":-0.3831983427,
        "lumo_2":-0.2501969836,
        "global_electrophilicity_2":0.7692980827,
        "global_nucleophilicity_2":-8.4772993022,
        "charges_min_2":-0.0857897648,
        "charges_max_2":0.0387214683,
        "charges_mean_2":-7.927686285e-16,
        "fukui_electrophilicity_min_2":0.0263129389,
        "fukui_electrophilicity_max_2":0.0987457511,
        "fukui_electrophilicity_mean_2":0.0625,
        "fukui_nucleophilicity_min_2":0.0311073137,
        "fukui_nucleophilicity_max_2":0.0953495858,
        "fukui_nucleophilicity_mean_2":0.0625,
        "fukui_radical_min_2":0.0287101263,
        "fukui_radical_max_2":0.0970476684,
        "fukui_radical_mean_2":0.0625,
        "dipole_x_2":-0.0060469582,
        "dipole_y_2":0.0015900892,
        "dipole_z_2":-0.0005798266,
        "polymerization_method":"free radical",
        "solvent_logp":0.0332,
        "r1r2":0.2419
    },
    {
        "file":"paper01.json",
        "monomer1_s":"C=C(C)C(=O)O",
        "monomer2_s":"C=Cc1ccccc1",
        "monomer1":"methacrylic acid",
        "monomer2":"styrene",
        "temperature":60.0,
        "temperature_unit":"\u00b0C",
        "solvent":"CC#N",
        "method":"solvent",
        "source":"https:\/\/doi.org\/10.1002\/macp.1985.021860819",
        "calculation_method":"Kelen-Tudor",
        "polymerization_type":"free radical",
        "logP":0.52988,
        "r1":0.06,
        "r2":0.29,
        "best_conformer_energy_1":-19.734707606,
        "ip_1":14.5576818885,
        "ip_corrected_1":9.7116818885,
        "ea_1":4.0040620033,
        "homo_1":-0.4177827759,
        "lumo_1":-0.2749266318,
        "global_electrophilicity_1":0.9318172054,
        "global_nucleophilicity_1":-9.7116818885,
        "charges_min_1":-0.4127052415,
        "charges_max_1":0.3534994568,
        "charges_mean_1":-5.551115123e-17,
        "fukui_electrophilicity_min_1":-0.0403413328,
        "fukui_electrophilicity_max_1":0.2050936917,
        "fukui_electrophilicity_mean_1":0.0833333333,
        "fukui_nucleophilicity_min_1":-0.0189608532,
        "fukui_nucleophilicity_max_1":0.1938288204,
        "fukui_nucleophilicity_mean_1":0.0833333333,
        "fukui_radical_min_1":-0.029651093,
        "fukui_radical_max_1":0.199461256,
        "fukui_radical_mean_1":0.0833333333,
        "dipole_x_1":-0.4123339263,
        "dipole_y_1":-0.4515714032,
        "dipole_z_1":0.3764092051,
        "best_conformer_energy_2":-21.1586088505,
        "ip_2":13.3232993022,
        "ip_corrected_2":8.4772993022,
        "ea_2":3.9598837931,
        "homo_2":-0.3831983427,
        "lumo_2":-0.2501969836,
        "global_electrophilicity_2":0.7692980827,
        "global_nucleophilicity_2":-8.4772993022,
        "charges_min_2":-0.0857897648,
        "charges_max_2":0.0387214683,
        "charges_mean_2":-7.927686285e-16,
        "fukui_electrophilicity_min_2":0.0263129389,
        "fukui_electrophilicity_max_2":0.0987457511,
        "fukui_electrophilicity_mean_2":0.0625,
        "fukui_nucleophilicity_min_2":0.0311073137,
        "fukui_nucleophilicity_max_2":0.0953495858,
        "fukui_nucleophilicity_mean_2":0.0625,
        "fukui_radical_min_2":0.0287101263,
        "fukui_radical_max_2":0.0970476684,
        "fukui_radical_mean_2":0.0625,
        "dipole_x_2":-0.0060469582,
        "dipole_y_2":0.0015900892,
        "dipole_z_2":-0.0005798266,
        "polymerization_method":"free radical",
        "solvent_logp":0.52988,
        "r1r2":0.0174
    },
    {
        "file":"paper02.json",
        "monomer1_s":"C=Cc1ccccn1",
        "monomer2_s":"C=C(C)C(=O)O",
        "monomer1":"2-Vinylpyridine",
        "monomer2":"Methacrylic Acid",
        "temperature":70.0,
        "temperature_unit":"\u00b0C",
        "solvent":"bulk",
        "method":"bulk",
        "source":"https:\/\/doi.org\/10.1021\/ja01122a053",
        "calculation_method":"None",
        "polymerization_type":"bulk",
        "logP":null,
        "r1":1.55,
        "r2":0.05,
        "best_conformer_energy_1":-21.4307025867,
        "ip_1":13.2012232262,
        "ip_corrected_1":8.3552232262,
        "ea_1":4.2370701943,
        "homo_1":-0.3636559342,
        "lumo_1":-0.2625746004,
        "global_electrophilicity_1":0.8367363534,
        "global_nucleophilicity_1":-8.3552232262,
        "charges_min_1":-0.2267296433,
        "charges_max_1":0.0975018108,
        "charges_mean_1":-5.796289374e-16,
        "fukui_electrophilicity_min_1":0.0128965502,
        "fukui_electrophilicity_max_1":0.0984148079,
        "fukui_electrophilicity_mean_1":0.0666666667,
        "fukui_nucleophilicity_min_1":0.0144135255,
        "fukui_nucleophilicity_max_1":0.1893179859,
        "fukui_nucleophilicity_mean_1":0.0666666667,
        "fukui_radical_min_1":0.0136541494,
        "fukui_radical_max_1":0.1436529697,
        "fukui_radical_mean_1":0.0666666667,
        "dipole_x_1":-0.3556132917,
        "dipole_y_1":0.5117134102,
        "dipole_z_1":0.0558506664,
        "best_conformer_energy_2":-19.734707606,
        "ip_2":14.5576818885,
        "ip_corrected_2":9.7116818885,
        "ea_2":4.0040620033,
        "homo_2":-0.4177827759,
        "lumo_2":-0.2749266318,
        "global_electrophilicity_2":0.9318172054,
        "global_nucleophilicity_2":-9.7116818885,
        "charges_min_2":-0.4127052415,
        "charges_max_2":0.3534994568,
        "charges_mean_2":-5.551115123e-17,
        "fukui_electrophilicity_min_2":-0.0403413328,
        "fukui_electrophilicity_max_2":0.2050936917,
        "fukui_electrophilicity_mean_2":0.0833333333,
        "fukui_nucleophilicity_min_2":-0.0189608532,
        "fukui_nucleophilicity_max_2":0.1938288204,
        "fukui_nucleophilicity_mean_2":0.0833333333,
        "fukui_radical_min_2":-0.029651093,
        "fukui_radical_max_2":0.199461256,
        "fukui_radical_mean_2":0.0833333333,
        "dipole_x_2":-0.4123339263,
        "dipole_y_2":-0.4515714032,
        "dipole_z_2":0.3764092051,
        "polymerization_method":"bulk",
        "solvent_logp":0.0,
        "r1r2":0.0775
    },
    {
        "file":"paper_1.json",
        "monomer1_s":"C=CCl",
        "monomer2_s":"C=O",
        "monomer1":"Vinyl Chloride",
        "monomer2":"Carbon Monoxide",
        "temperature":60.0,
        "temperature_unit":"\u00b0C",
        "solvent":"Cc1ccccc1",
        "method":"Solvent",
        "source":"https:\/\/doi.org\/10.1002\/macp.1967.021030125",
        "calculation_method":"Fineman-Ross",
        "polymerization_type":"Free Radical",
        "logP":1.99502,
        "r1":13.47,
        "r2":0.15,
        "best_conformer_energy_1":-10.3218994749,
        "ip_1":14.7547706452,
        "ip_corrected_1":9.9087706452,
        "ea_1":2.3072453823,
        "homo_1":-0.4076052769,
        "lumo_1":-0.2320222118,
        "global_electrophilicity_1":0.5454611971,
        "global_nucleophilicity_1":-9.9087706452,
        "charges_min_1":-0.1635097574,
        "charges_max_1":0.0713931209,
        "charges_mean_1":-0.0,
        "fukui_electrophilicity_min_1":0.1162608554,
        "fukui_electrophilicity_max_1":0.2562663443,
        "fukui_electrophilicity_mean_1":0.1666666667,
        "fukui_nucleophilicity_min_1":0.0364270265,
        "fukui_nucleophilicity_max_1":0.4896520755,
        "fukui_nucleophilicity_mean_1":0.1666666667,
        "fukui_radical_min_1":0.0763463316,
        "fukui_radical_max_1":0.3729557814,
        "fukui_radical_mean_1":0.1666666667,
        "dipole_x_1":-0.5175366509,
        "dipole_y_1":0.2927077803,
        "dipole_z_1":-0.0114685121,
        "best_conformer_energy_2":-7.1756480901,
        "ip_2":15.8918901886,
        "ip_corrected_2":11.0458901886,
        "ea_2":2.9004252259,
        "homo_2":-0.4238707157,
        "lumo_2":-0.2908286125,
        "global_electrophilicity_2":0.7968283492,
        "global_nucleophilicity_2":-11.0458901886,
        "charges_min_2":-0.2678769034,
        "charges_max_2":0.1835479526,
        "charges_mean_2":-9.887923813e-17,
        "fukui_electrophilicity_min_2":0.1329694569,
        "fukui_electrophilicity_max_2":0.3973608672,
        "fukui_electrophilicity_mean_2":0.25,
        "fukui_nucleophilicity_min_2":0.012240808,
        "fukui_nucleophilicity_max_2":0.4139646823,
        "fukui_nucleophilicity_mean_2":0.25,
        "fukui_radical_min_2":0.0726051326,
        "fukui_radical_max_2":0.4056627754,
        "fukui_radical_mean_2":0.25,
        "dipole_x_2":-0.9143031534,
        "dipole_y_2":0.0805139503,
        "dipole_z_2":0.0380139924,
        "polymerization_method":"Free Radical",
        "solvent_logp":1.99502,
        "r1r2":2.0205
    },
    {
        "file":"paper_10.json",
        "monomer1_s":"C=C(C)C(=O)O",
        "monomer2_s":"C=Cc1ccccc1",
        "monomer1":"methacrylic acid",
        "monomer2":"styrene",
        "temperature":60.0,
        "temperature_unit":"\u00b0C",
        "solvent":"ClC(Cl)(Cl)Cl",
        "method":"solvent",
        "source":"https:\/\/doi.org\/10.1002\/macp.1985.021860810",
        "calculation_method":"Kelen-Tudor",
        "polymerization_type":"free radical",
        "logP":2.5529,
        "r1":0.54,
        "r2":0.06,
        "best_conformer_energy_1":-19.734707606,
        "ip_1":14.5576818885,
        "ip_corrected_1":9.7116818885,
        "ea_1":4.0040620033,
        "homo_1":-0.4177827759,
        "lumo_1":-0.2749266318,
        "global_electrophilicity_1":0.9318172054,
        "global_nucleophilicity_1":-9.7116818885,
        "charges_min_1":-0.4127052415,
        "charges_max_1":0.3534994568,
        "charges_mean_1":-5.551115123e-17,
        "fukui_electrophilicity_min_1":-0.0403413328,
        "fukui_electrophilicity_max_1":0.2050936917,
        "fukui_electrophilicity_mean_1":0.0833333333,
        "fukui_nucleophilicity_min_1":-0.0189608532,
        "fukui_nucleophilicity_max_1":0.1938288204,
        "fukui_nucleophilicity_mean_1":0.0833333333,
        "fukui_radical_min_1":-0.029651093,
        "fukui_radical_max_1":0.199461256,
        "fukui_radical_mean_1":0.0833333333,
        "dipole_x_1":-0.4123339263,
        "dipole_y_1":-0.4515714032,
        "dipole_z_1":0.3764092051,
        "best_conformer_energy_2":-21.1586088505,
        "ip_2":13.3232993022,
        "ip_corrected_2":8.4772993022,
        "ea_2":3.9598837931,
        "homo_2":-0.3831983427,
        "lumo_2":-0.2501969836,
        "global_electrophilicity_2":0.7692980827,
        "global_nucleophilicity_2":-8.4772993022,
        "charges_min_2":-0.0857897648,
        "charges_max_2":0.0387214683,
        "charges_mean_2":-7.927686285e-16,
        "fukui_electrophilicity_min_2":0.0263129389,
        "fukui_electrophilicity_max_2":0.0987457511,
        "fukui_electrophilicity_mean_2":0.0625,
        "fukui_nucleophilicity_min_2":0.0311073137,
        "fukui_nucleophilicity_max_2":0.0953495858,
        "fukui_nucleophilicity_mean_2":0.0625,
        "fukui_radical_min_2":0.0287101263,
        "fukui_radical_max_2":0.0970476684,
        "fukui_radical_mean_2":0.0625,
        "dipole_x_2":-0.0060469582,
        "dipole_y_2":0.0015900892,
        "dipole_z_2":-0.0005798266,
        "polymerization_method":"free radical",
        "solvent_logp":2.5529,
        "r1r2":0.0324
    },
    {
        "file":"paper_10.json",
        "monomer1_s":"C=C(C)C(=O)O",
        "monomer2_s":"C=Cc1ccccc1",
        "monomer1":"methacrylic acid",
        "monomer2":"styrene",
        "temperature":60.0,
        "temperature_unit":"\u00b0C",
        "solvent":"ClC(Cl)Cl",
        "method":"solvent",
        "source":"https:\/\/doi.org\/10.1002\/macp.1985.021860810",
        "calculation_method":"Kelen-Tudor",
        "polymerization_type":"free radical",
        "logP":1.9864,
        "r1":0.51,
        "r2":0.08,
        "best_conformer_energy_1":-19.734707606,
        "ip_1":14.5576818885,
        "ip_corrected_1":9.7116818885,
        "ea_1":4.0040620033,
        "homo_1":-0.4177827759,
        "lumo_1":-0.2749266318,
        "global_electrophilicity_1":0.9318172054,
        "global_nucleophilicity_1":-9.7116818885,
        "charges_min_1":-0.4127052415,
        "charges_max_1":0.3534994568,
        "charges_mean_1":-5.551115123e-17,
        "fukui_electrophilicity_min_1":-0.0403413328,
        "fukui_electrophilicity_max_1":0.2050936917,
        "fukui_electrophilicity_mean_1":0.0833333333,
        "fukui_nucleophilicity_min_1":-0.0189608532,
        "fukui_nucleophilicity_max_1":0.1938288204,
        "fukui_nucleophilicity_mean_1":0.0833333333,
        "fukui_radical_min_1":-0.029651093,
        "fukui_radical_max_1":0.199461256,
        "fukui_radical_mean_1":0.0833333333,
        "dipole_x_1":-0.4123339263,
        "dipole_y_1":-0.4515714032,
        "dipole_z_1":0.3764092051,
        "best_conformer_energy_2":-21.1586088505,
        "ip_2":13.3232993022,
        "ip_corrected_2":8.4772993022,
        "ea_2":3.9598837931,
        "homo_2":-0.3831983427,
        "lumo_2":-0.2501969836,
        "global_electrophilicity_2":0.7692980827,
        "global_nucleophilicity_2":-8.4772993022,
        "charges_min_2":-0.0857897648,
        "charges_max_2":0.0387214683,
        "charges_mean_2":-7.927686285e-16,
        "fukui_electrophilicity_min_2":0.0263129389,
        "fukui_electrophilicity_max_2":0.0987457511,
        "fukui_electrophilicity_mean_2":0.0625,
        "fukui_nucleophilicity_min_2":0.0311073137,
        "fukui_nucleophilicity_max_2":0.0953495858,
        "fukui_nucleophilicity_mean_2":0.0625,
        "fukui_radical_min_2":0.0287101263,
        "fukui_radical_max_2":0.0970476684,
        "fukui_radical_mean_2":0.0625,
        "dipole_x_2":-0.0060469582,
        "dipole_y_2":0.0015900892,
        "dipole_z_2":-0.0005798266,
        "polymerization_method":"free radical",
        "solvent_logp":1.9864,
        "r1r2":0.0408
    },
    {
        "file":"paper_10.json",
        "monomer1_s":"C=C(C)C(=O)O",
        "monomer2_s":"C=Cc1ccccc1",
        "monomer1":"methacrylic acid",
        "monomer2":"styrene",
        "temperature":60.0,
        "temperature_unit":"\u00b0C",
        "solvent":"CC(C)=O",
        "method":"solvent",
        "source":"https:\/\/doi.org\/10.1002\/macp.1985.021860810",
        "calculation_method":"Kelen-Tudor",
        "polymerization_type":"free radical",
        "logP":0.5953,
        "r1":0.43,
        "r2":0.65,
        "best_conformer_energy_1":-19.734707606,
        "ip_1":14.5576818885,
        "ip_corrected_1":9.7116818885,
        "ea_1":4.0040620033,
        "homo_1":-0.4177827759,
        "lumo_1":-0.2749266318,
        "global_electrophilicity_1":0.9318172054,
        "global_nucleophilicity_1":-9.7116818885,
        "charges_min_1":-0.4127052415,
        "charges_max_1":0.3534994568,
        "charges_mean_1":-5.551115123e-17,
        "fukui_electrophilicity_min_1":-0.0403413328,
        "fukui_electrophilicity_max_1":0.2050936917,
        "fukui_electrophilicity_mean_1":0.0833333333,
        "fukui_nucleophilicity_min_1":-0.0189608532,
        "fukui_nucleophilicity_max_1":0.1938288204,
        "fukui_nucleophilicity_mean_1":0.0833333333,
        "fukui_radical_min_1":-0.029651093,
        "fukui_radical_max_1":0.199461256,
        "fukui_radical_mean_1":0.0833333333,
        "dipole_x_1":-0.4123339263,
        "dipole_y_1":-0.4515714032,
        "dipole_z_1":0.3764092051,
        "best_conformer_energy_2":-21.1586088505,
        "ip_2":13.3232993022,
        "ip_corrected_2":8.4772993022,
        "ea_2":3.9598837931,
        "homo_2":-0.3831983427,
        "lumo_2":-0.2501969836,
        "global_electrophilicity_2":0.7692980827,
        "global_nucleophilicity_2":-8.4772993022,
        "charges_min_2":-0.0857897648,
        "charges_max_2":0.0387214683,
        "charges_mean_2":-7.927686285e-16,
        "fukui_electrophilicity_min_2":0.0263129389,
        "fukui_electrophilicity_max_2":0.0987457511,
        "fukui_electrophilicity_mean_2":0.0625,
        "fukui_nucleophilicity_min_2":0.0311073137,
        "fukui_nucleophilicity_max_2":0.0953495858,
        "fukui_nucleophilicity_mean_2":0.0625,
        "fukui_radical_min_2":0.0287101263,
        "fukui_radical_max_2":0.0970476684,
        "fukui_radical_mean_2":0.0625,
        "dipole_x_2":-0.0060469582,
        "dipole_y_2":0.0015900892,
        "dipole_z_2":-0.0005798266,
        "polymerization_method":"free radical",
        "solvent_logp":0.5953,
        "r1r2":0.2795
    },
    {
        "file":"paper_10.json",
        "monomer1_s":"C=C(C)C(=O)O",
        "monomer2_s":"C=Cc1ccccc1",
        "monomer1":"methacrylic acid",
        "monomer2":"styrene",
        "temperature":60.0,
        "temperature_unit":"\u00b0C",
        "solvent":"C1COCCO1",
        "method":"solvent",
        "source":"https:\/\/doi.org\/10.1002\/macp.1985.021860810",
        "calculation_method":"Kelen-Tudor",
        "polymerization_type":"free radical",
        "logP":0.0332,
        "r1":0.41,
        "r2":0.59,
        "best_conformer_energy_1":-19.734707606,
        "ip_1":14.5576818885,
        "ip_corrected_1":9.7116818885,
        "ea_1":4.0040620033,
        "homo_1":-0.4177827759,
        "lumo_1":-0.2749266318,
        "global_electrophilicity_1":0.9318172054,
        "global_nucleophilicity_1":-9.7116818885,
        "charges_min_1":-0.4127052415,
        "charges_max_1":0.3534994568,
        "charges_mean_1":-5.551115123e-17,
        "fukui_electrophilicity_min_1":-0.0403413328,
        "fukui_electrophilicity_max_1":0.2050936917,
        "fukui_electrophilicity_mean_1":0.0833333333,
        "fukui_nucleophilicity_min_1":-0.0189608532,
        "fukui_nucleophilicity_max_1":0.1938288204,
        "fukui_nucleophilicity_mean_1":0.0833333333,
        "fukui_radical_min_1":-0.029651093,
        "fukui_radical_max_1":0.199461256,
        "fukui_radical_mean_1":0.0833333333,
        "dipole_x_1":-0.4123339263,
        "dipole_y_1":-0.4515714032,
        "dipole_z_1":0.3764092051,
        "best_conformer_energy_2":-21.1586088505,
        "ip_2":13.3232993022,
        "ip_corrected_2":8.4772993022,
        "ea_2":3.9598837931,
        "homo_2":-0.3831983427,
        "lumo_2":-0.2501969836,
        "global_electrophilicity_2":0.7692980827,
        "global_nucleophilicity_2":-8.4772993022,
        "charges_min_2":-0.0857897648,
        "charges_max_2":0.0387214683,
        "charges_mean_2":-7.927686285e-16,
        "fukui_electrophilicity_min_2":0.0263129389,
        "fukui_electrophilicity_max_2":0.0987457511,
        "fukui_electrophilicity_mean_2":0.0625,
        "fukui_nucleophilicity_min_2":0.0311073137,
        "fukui_nucleophilicity_max_2":0.0953495858,
        "fukui_nucleophilicity_mean_2":0.0625,
        "fukui_radical_min_2":0.0287101263,
        "fukui_radical_max_2":0.0970476684,
        "fukui_radical_mean_2":0.0625,
        "dipole_x_2":-0.0060469582,
        "dipole_y_2":0.0015900892,
        "dipole_z_2":-0.0005798266,
        "polymerization_method":"free radical",
        "solvent_logp":0.0332,
        "r1r2":0.2419
    },
    {
        "file":"paper_100.json",
        "monomer1_s":"C=Cc1ccccc1",
        "monomer2_s":"O=C1C=CC(=O)N1",
        "monomer1":"styrene",
        "monomer2":"maleimide",
        "temperature":75.0,
        "temperature_unit":"\u00b0C",
        "solvent":"O=C1CCCCC1",
        "method":"solvent",
        "source":"https:\/\/doi.org\/10.1002\/pol.1964.120020112",
        "calculation_method":"fundamental equation of copolymerisation",
        "polymerization_type":"free radical",
        "logP":1.5196,
        "r1":0.1,
        "r2":0.1,
        "best_conformer_energy_1":-21.1586088505,
        "ip_1":13.3232993022,
        "ip_corrected_1":8.4772993022,
        "ea_1":3.9598837931,
        "homo_1":-0.3831983427,
        "lumo_1":-0.2501969836,
        "global_electrophilicity_1":0.7692980827,
        "global_nucleophilicity_1":-8.4772993022,
        "charges_min_1":-0.0857897648,
        "charges_max_1":0.0387214683,
        "charges_mean_1":-7.927686285e-16,
        "fukui_electrophilicity_min_1":0.0263129389,
        "fukui_electrophilicity_max_1":0.0987457511,
        "fukui_electrophilicity_mean_1":0.0625,
        "fukui_nucleophilicity_min_1":0.0311073137,
        "fukui_nucleophilicity_max_1":0.0953495858,
        "fukui_nucleophilicity_mean_1":0.0625,
        "fukui_radical_min_1":0.0287101263,
        "fukui_radical_max_1":0.0970476684,
        "fukui_radical_mean_1":0.0625,
        "dipole_x_1":-0.0060469582,
        "dipole_y_1":0.0015900892,
        "dipole_z_1":-0.0005798266,
        "best_conformer_energy_2":-21.13561005,
        "ip_2":15.0470406387,
        "ip_corrected_2":10.2010406387,
        "ea_2":5.934733462,
        "homo_2":-0.4330420164,
        "lumo_2":-0.3404140744,
        "global_electrophilicity_2":1.7484457664,
        "global_nucleophilicity_2":-10.2010406387,
        "charges_min_2":-0.3442276567,
        "charges_max_2":0.2923447282,
        "charges_mean_2":5.689893001e-16,
        "fukui_electrophilicity_min_2":0.0522175931,
        "fukui_electrophilicity_max_2":0.1960962061,
        "fukui_electrophilicity_mean_2":0.1,
        "fukui_nucleophilicity_min_2":0.0327707966,
        "fukui_nucleophilicity_max_2":0.2332307646,
        "fukui_nucleophilicity_mean_2":0.1,
        "fukui_radical_min_2":0.0449385281,
        "fukui_radical_max_2":0.2146635373,
        "fukui_radical_mean_2":0.1,
        "dipole_x_2":0.0008513338,
        "dipole_y_2":-0.5827704147,
        "dipole_z_2":-0.0121065813,
        "polymerization_method":"free radical",
        "solvent_logp":1.5196,
        "r1r2":0.01
    },
    {
        "file":"paper_100.json",
        "monomer1_s":"C=C(Cl)Cl",
        "monomer2_s":"O=C1C=CC(=O)N1",
        "monomer1":"vinylidene chloride",
        "monomer2":"maleimide",
        "temperature":75.0,
        "temperature_unit":"\u00b0C",
        "solvent":"O=C1CCCCC1",
        "method":"solvent",
        "source":"https:\/\/doi.org\/10.1002\/pol.1964.120020112",
        "calculation_method":"fundamental equation of copolymerisation",
        "polymerization_type":"free radical",
        "logP":1.5196,
        "r1":0.71,
        "r2":0.48,
        "best_conformer_energy_1":-14.3697054065,
        "ip_1":14.5458506025,
        "ip_corrected_1":9.6998506025,
        "ea_1":3.1254276631,
        "homo_1":-0.4169984576,
        "lumo_1":-0.2498391545,
        "global_electrophilicity_1":0.69687526,
        "global_nucleophilicity_1":-9.6998506025,
        "charges_min_1":-0.1178212948,
        "charges_max_1":0.1707606316,
        "charges_mean_1":-7.424616477e-16,
        "fukui_electrophilicity_min_1":0.100554858,
        "fukui_electrophilicity_max_1":0.2397673784,
        "fukui_electrophilicity_mean_1":0.1666666667,
        "fukui_nucleophilicity_min_1":0.0143347324,
        "fukui_nucleophilicity_max_1":0.3345828266,
        "fukui_nucleophilicity_mean_1":0.1666666667,
        "fukui_radical_min_1":0.0574447952,
        "fukui_radical_max_1":0.2871678387,
        "fukui_radical_mean_1":0.1666666667,
        "dipole_x_1":-0.5379957046,
        "dipole_y_1":0.0741051156,
        "dipole_z_1":0.1596041202,
        "best_conformer_energy_2":-21.13561005,
        "ip_2":15.0470406387,
        "ip_corrected_2":10.2010406387,
        "ea_2":5.934733462,
        "homo_2":-0.4330420164,
        "lumo_2":-0.3404140744,
        "global_electrophilicity_2":1.7484457664,
        "global_nucleophilicity_2":-10.2010406387,
        "charges_min_2":-0.3442276567,
        "charges_max_2":0.2923447282,
        "charges_mean_2":5.689893001e-16,
        "fukui_electrophilicity_min_2":0.0522175931,
        "fukui_electrophilicity_max_2":0.1960962061,
        "fukui_electrophilicity_mean_2":0.1,
        "fukui_nucleophilicity_min_2":0.0327707966,
        "fukui_nucleophilicity_max_2":0.2332307646,
        "fukui_nucleophilicity_mean_2":0.1,
        "fukui_radical_min_2":0.0449385281,
        "fukui_radical_max_2":0.2146635373,
        "fukui_radical_mean_2":0.1,
        "dipole_x_2":0.0008513338,
        "dipole_y_2":-0.5827704147,
        "dipole_z_2":-0.0121065813,
        "polymerization_method":"free radical",
        "solvent_logp":1.5196,
        "r1r2":0.3408
    },
    {
        "file":"paper_100.json",
        "monomer1_s":"C=C(C)C(=O)OC",
        "monomer2_s":"O=C1C=CC(=O)N1",
        "monomer1":"methyl methacrylate",
        "monomer2":"maleimide",
        "temperature":75.0,
        "temperature_unit":"\u00b0C",
        "solvent":"O=C1CCCCC1",
        "method":"solvent",
        "source":"https:\/\/doi.org\/10.1002\/pol.1964.120020112",
        "calculation_method":"fundamental equation of copolymerisation",
        "polymerization_type":"free radical",
        "logP":1.5196,
        "r1":2.5,
        "r2":0.17,
        "best_conformer_energy_1":-22.894683429,
        "ip_1":14.2364785042,
        "ip_corrected_1":9.3904785042,
        "ea_1":3.9651174765,
        "homo_1":-0.4112662066,
        "lumo_1":-0.2694879037,
        "global_electrophilicity_1":0.8812515639,
        "global_nucleophilicity_1":-9.3904785042,
        "charges_min_1":-0.4110056296,
        "charges_max_1":0.3492163549,
        "charges_mean_1":-0.0,
        "fukui_electrophilicity_min_1":-0.0387013812,
        "fukui_electrophilicity_max_1":0.1946043466,
        "fukui_electrophilicity_mean_1":0.0666666667,
        "fukui_nucleophilicity_min_1":-0.0266230711,
        "fukui_nucleophilicity_max_1":0.155713923,
        "fukui_nucleophilicity_mean_1":0.0666666667,
        "fukui_radical_min_1":-0.0308076078,
        "fukui_radical_max_1":0.1751591348,
        "fukui_radical_mean_1":0.0666666667,
        "dipole_x_1":0.1168462999,
        "dipole_y_1":0.547589992,
        "dipole_z_1":0.5217330204,
        "best_conformer_energy_2":-21.13561005,
        "ip_2":15.0470406387,
        "ip_corrected_2":10.2010406387,
        "ea_2":5.934733462,
        "homo_2":-0.4330420164,
        "lumo_2":-0.3404140744,
        "global_electrophilicity_2":1.7484457664,
        "global_nucleophilicity_2":-10.2010406387,
        "charges_min_2":-0.3442276567,
        "charges_max_2":0.2923447282,
        "charges_mean_2":5.689893001e-16,
        "fukui_electrophilicity_min_2":0.0522175931,
        "fukui_electrophilicity_max_2":0.1960962061,
        "fukui_electrophilicity_mean_2":0.1,
        "fukui_nucleophilicity_min_2":0.0327707966,
        "fukui_nucleophilicity_max_2":0.2332307646,
        "fukui_nucleophilicity_mean_2":0.1,
        "fukui_radical_min_2":0.0449385281,
        "fukui_radical_max_2":0.2146635373,
        "fukui_radical_mean_2":0.1,
        "dipole_x_2":0.0008513338,
        "dipole_y_2":-0.5827704147,
        "dipole_z_2":-0.0121065813,
        "polymerization_method":"free radical",
        "solvent_logp":1.5196,
        "r1r2":0.425
    },
    {
        "file":"paper_100.json",
        "monomer1_s":"C=Cc1ccccc1",
        "monomer2_s":"CC1=CC(=O)N(C)C1=O",
        "monomer1":"styrene",
        "monomer2":"N-methyl citraconimide",
        "temperature":75.0,
        "temperature_unit":"\u00b0C",
        "solvent":"O=C1CCCCC1",
        "method":"solvent",
        "source":"https:\/\/doi.org\/10.1002\/pol.1964.120020112",
        "calculation_method":"fundamental equation of copolymerisation",
        "polymerization_type":"free radical",
        "logP":1.5196,
        "r1":0.135,
        "r2":0.24,
        "best_conformer_energy_1":-21.1586088505,
        "ip_1":13.3232993022,
        "ip_corrected_1":8.4772993022,
        "ea_1":3.9598837931,
        "homo_1":-0.3831983427,
        "lumo_1":-0.2501969836,
        "global_electrophilicity_1":0.7692980827,
        "global_nucleophilicity_1":-8.4772993022,
        "charges_min_1":-0.0857897648,
        "charges_max_1":0.0387214683,
        "charges_mean_1":-7.927686285e-16,
        "fukui_electrophilicity_min_1":0.0263129389,
        "fukui_electrophilicity_max_1":0.0987457511,
        "fukui_electrophilicity_mean_1":0.0625,
        "fukui_nucleophilicity_min_1":0.0311073137,
        "fukui_nucleophilicity_max_1":0.0953495858,
        "fukui_nucleophilicity_mean_1":0.0625,
        "fukui_radical_min_1":0.0287101263,
        "fukui_radical_max_1":0.0970476684,
        "fukui_radical_mean_1":0.0625,
        "dipole_x_1":-0.0060469582,
        "dipole_y_1":0.0015900892,
        "dipole_z_1":-0.0005798266,
        "best_conformer_energy_2":-27.4819723706,
        "ip_2":14.2406804448,
        "ip_corrected_2":9.3946804448,
        "ea_2":5.6854451213,
        "homo_2":-0.4187526054,
        "lumo_2":-0.3230968616,
        "global_electrophilicity_2":1.5303104202,
        "global_nucleophilicity_2":-9.3946804448,
        "charges_min_2":-0.363736689,
        "charges_max_2":0.2785420076,
        "charges_mean_2":-0.0,
        "fukui_electrophilicity_min_2":-0.0359254996,
        "fukui_electrophilicity_max_2":0.1794890113,
        "fukui_electrophilicity_mean_2":0.0625,
        "fukui_nucleophilicity_min_2":-0.0309427819,
        "fukui_nucleophilicity_max_2":0.1490833241,
        "fukui_nucleophilicity_mean_2":0.0625,
        "fukui_radical_min_2":-0.0334342562,
        "fukui_radical_max_2":0.1642857654,
        "fukui_radical_mean_2":0.0625,
        "dipole_x_2":0.7319558846,
        "dipole_y_2":-0.0810189899,
        "dipole_z_2":-0.0524997785,
        "polymerization_method":"free radical",
        "solvent_logp":1.5196,
        "r1r2":0.0324
    },
    {
        "file":"paper_100.json",
        "monomer1_s":"C=C(C)C(=O)OC",
        "monomer2_s":"CC1=CC(=O)N(C)C1=O",
        "monomer1":"methyl methacrylate",
        "monomer2":"N-methyl citraconimide",
        "temperature":75.0,
        "temperature_unit":"\u00b0C",
        "solvent":"O=C1CCCCC1",
        "method":"solvent",
        "source":"https:\/\/doi.org\/10.1002\/pol.1964.120020112",
        "calculation_method":"fundamental equation of copolymerisation",
        "polymerization_type":"free radical",
        "logP":1.5196,
        "r1":3.24,
        "r2":0.15,
        "best_conformer_energy_1":-22.894683429,
        "ip_1":14.2364785042,
        "ip_corrected_1":9.3904785042,
        "ea_1":3.9651174765,
        "homo_1":-0.4112662066,
        "lumo_1":-0.2694879037,
        "global_electrophilicity_1":0.8812515639,
        "global_nucleophilicity_1":-9.3904785042,
        "charges_min_1":-0.4110056296,
        "charges_max_1":0.3492163549,
        "charges_mean_1":-0.0,
        "fukui_electrophilicity_min_1":-0.0387013812,
        "fukui_electrophilicity_max_1":0.1946043466,
