Repository: lamalab-org/copolymer-reactivity

# copolymer-reactivity

A condition-aware machine-learning model and FastAPI service that predicts the **microstructure of radical copolymers** — *alternating*, *random*, or *gradient* — from two monomer structures and the reaction conditions (solvent, temperature, polymerisation mechanism), backed by a curated literature dataset of **3,791 copolymerisations from 1,206 publications**.

The model is served live at <https://polycarp.cheminfo.org> (web UI: [cheminfo-py/polycarp.cheminfo.org](https://github.com/cheminfo-py/polycarp.cheminfo.org)).

File: dump/old_data_test/extracted_data_collected_without_fp-2.json (part 1 of 15)
[
    {
        "file": "paper01.json",
        "monomer1_s": "C=C(C)C(=O)O",
        "monomer2_s": "C=Cc1ccccc1",
        "monomer1": "methacrylic acid",
        "monomer2": "styrene",
        "r_values": {
            "constant_1": 0.54,
            "constant_2": 0.06
        },
        "conf_intervals": {
            "constant_conf_1": 0.01,
            "constant_conf_2": 0.03
        },
        "temperature": 60.0,
        "solvent": "ClC(Cl)(Cl)Cl",
        "method": "solvent",
        "r-product": null
    },
    {
        "file": "paper01.json",
        "monomer1_s": "C=C(C)C(=O)O",
        "monomer2_s": "C=Cc1ccccc1",
        "monomer1": "methacrylic acid",
        "monomer2": "styrene",
        "r_values": {
            "constant_1": 0.51,
            "constant_2": 0.08
        },
        "conf_intervals": {
            "constant_conf_1": 0.01,
            "constant_conf_2": 0.03
        },
        "temperature": 60.0,
        "solvent": "ClC(Cl)Cl",
        "method": "solvent",
        "r-product": null
    },
    {
        "file": "paper01.json",
        "monomer1_s": "C=C(C)C(=O)O",
        "monomer2_s": "C=Cc1ccccc1",
        "monomer1": "methacrylic acid",
        "monomer2": "styrene",
        "r_values": {
            "constant_1": 0.43,
            "constant_2": 0.65
        },
        "conf_intervals": {
            "constant_conf_1": 0.0,
            "constant_conf_2": 0.02
        },
        "temperature": 60.0,
        "solvent": "CC(C)=O",
        "method": "solvent",
        "r-product": null
    },
    {
        "file": "paper01.json",
        "monomer1_s": "C=C(C)C(=O)O",
        "monomer2_s": "C=Cc1ccccc1",
        "monomer1": "methacrylic acid",
        "monomer2": "styrene",
        "r_values": {
            "constant_1": 0.41,
            "constant_2": 0.59
        },
        "conf_intervals": {
            "constant_conf_1": 0.02,
            "constant_conf_2": 0.05
        },
        "temperature": 60.0,
        "solvent": "C1COCCO1",
        "method": "solvent",
        "r-product": null
    },
    {
        "file": "paper01.json",
        "monomer1_s": "C=C(C)C(=O)O",
        "monomer2_s": "C=Cc1ccccc1",
        "monomer1": "methacrylic acid",
        "monomer2": "styrene",
        "r_values": {
            "constant_1": 0.06,
            "constant_2": 0.29
        },
        "conf_intervals": {
            "constant_conf_1": 0.02,
            "constant_conf_2": 0.0
        },
        "temperature": 60.0,
        "solvent": "CC#N",
        "method": "solvent",
        "r-product": null
    },
    {
        "file": "paper02.json",
        "monomer1_s": "C=Cc1ccccn1",
        "monomer2_s": "C=C(C)C(=O)O",
        "monomer1": "2-Vinylpyridine",
        "monomer2": "Methacrylic Acid",
        "r_values": {
            "constant_1": 1.55,
            "constant_2": 0.05
        },
        "conf_intervals": {
            "constant_conf_1": 0.1,
            "constant_conf_2": null
        },
        "temperature": 70.0,
        "solvent": null,
        "method": "bulk",
        "r-product": null
    },
    {
        "file": "paper_0.json",
        "monomer1_s": "C=C",
        "monomer2_s": "C=O",
        "monomer1": "ethylene",
        "monomer2": "carbon monoxide",
        "r_values": {
            "constant_1": 22.0,
            "constant_2": 0.0
        },
        "conf_intervals": {
            "constant_conf_1": null,
            "constant_conf_2": null
        },
        "temperature": 20.0,
        "solvent": null,
        "method": "bulk",
        "r-product": null
    },
    {
        "file": "paper_1.json",
        "monomer1_s": "C=CCl",
        "monomer2_s": "C=O",
        "monomer1": "Vinyl Chloride",
        "monomer2": "Carbon Monoxide",
        "r_values": {
            "constant_1": 13.47,
            "constant_2": 0.15
        },
        "conf_intervals": {
            "constant_conf_1": null,
            "constant_conf_2": null
        },
        "temperature": 60.0,
        "solvent": "Cc1ccccc1",
        "method": "Solvent",
        "r-product": null
    },
    {
        "file": "paper_10.json",
        "monomer1_s": "C=C(C)C(=O)O",
        "monomer2_s": "C=Cc1ccccc1",
        "monomer1": "methacrylic acid",
        "monomer2": "styrene",
        "r_values": {
            "constant_1": 0.54,
            "constant_2": 0.06
        },
        "conf_intervals": {
            "constant_conf_1": 0.01,
            "constant_conf_2": 0.03
        },
        "temperature": 60.0,
        "solvent": "ClC(Cl)(Cl)Cl",
        "method": "solvent",
        "r-product": 0.03
    },
    {
        "file": "paper_10.json",
        "monomer1_s": "C=C(C)C(=O)O",
        "monomer2_s": "C=Cc1ccccc1",
        "monomer1": "methacrylic acid",
        "monomer2": "styrene",
        "r_values": {
            "constant_1": 0.51,
            "constant_2": 0.08
        },
        "conf_intervals": {
            "constant_conf_1": 0.01,
            "constant_conf_2": 0.03
        },
        "temperature": 60.0,
        "solvent": "ClC(Cl)Cl",
        "method": "solvent",
        "r-product": 0.04
    },
    {
        "file": "paper_10.json",
        "monomer1_s": "C=C(C)C(=O)O",
        "monomer2_s": "C=Cc1ccccc1",
        "monomer1": "methacrylic acid",
        "monomer2": "styrene",
        "r_values": {
            "constant_1": 0.43,
            "constant_2": 0.65
        },
        "conf_intervals": {
            "constant_conf_1": 0.0,
            "constant_conf_2": 0.02
        },
        "temperature": 60.0,
        "solvent": "CC(C)=O",
        "method": "solvent",
        "r-product": 0.27
    },
    {
        "file": "paper_10.json",
        "monomer1_s": "C=C(C)C(=O)O",
        "monomer2_s": "C=Cc1ccccc1",
        "monomer1": "methacrylic acid",
        "monomer2": "styrene",
        "r_values": {
            "constant_1": 0.41,
            "constant_2": 0.59
        },
        "conf_intervals": {
            "constant_conf_1": 0.02,
            "constant_conf_2": 0.05
        },
        "temperature": 60.0,
        "solvent": "C1COCCO1",
        "method": "solvent",
        "r-product": 0.24
    },
    {
        "file": "paper_10.json",
        "monomer1_s": "C=C(C)C(=O)O",
        "monomer2_s": "C=Cc1ccccc1",
        "monomer1": "methacrylic acid",
        "monomer2": "styrene",
        "r_values": {
            "constant_1": 0.06,
            "constant_2": 0.29
        },
        "conf_intervals": {
            "constant_conf_1": 0.02,
            "constant_conf_2": 0.0
        },
        "temperature": 60.0,
        "solvent": "CC#N",
        "method": "solvent",
        "r-product": 0.02
    },
    {
        "file": "paper_100.json",
        "monomer1_s": "C=Cc1ccccc1",
        "monomer2_s": "O=C1C=CC(=O)N1",
        "monomer1": "styrene",
        "monomer2": "maleimide",
        "r_values": {
            "constant_1": 0.1,
            "constant_2": 0.1
        },
        "conf_intervals": {
            "constant_conf_1": null,
            "constant_conf_2": null
        },
        "temperature": 75.0,
        "solvent": "O=C1CCCCC1",
        "method": "solvent",
        "r-product": null
    },
    {
        "file": "paper_100.json",
        "monomer1_s": "C=C(Cl)Cl",
        "monomer2_s": "O=C1C=CC(=O)N1",
        "monomer1": "vinylidene chloride",
        "monomer2": "maleimide",
        "r_values": {
            "constant_1": 0.71,
            "constant_2": 0.48
        },
        "conf_intervals": {
            "constant_conf_1": null,
            "constant_conf_2": null
        },
        "temperature": 75.0,
        "solvent": "O=C1CCCCC1",
        "method": "solvent",
        "r-product": null
    },
    {
        "file": "paper_100.json",
        "monomer1_s": "C=C(C)C(=O)OC",
        "monomer2_s": "O=C1C=CC(=O)N1",
        "monomer1": "methyl methacrylate",
        "monomer2": "maleimide",
        "r_values": {
            "constant_1": 2.5,
            "constant_2": 0.17
        },
        "conf_intervals": {
            "constant_conf_1": null,
            "constant_conf_2": null
        },
        "temperature": 75.0,
        "solvent": "O=C1CCCCC1",
        "method": "solvent",
        "r-product": null
    },
    {
        "file": "paper_100.json",
        "monomer1_s": "C=Cc1ccccc1",
        "monomer2_s": "CC1=CC(=O)N(C)C1=O",
        "monomer1": "styrene",
        "monomer2": "N-methyl citraconimide",
        "r_values": {
            "constant_1": 0.135,
            "constant_2": 0.24
        },
        "conf_intervals": {
            "constant_conf_1": null,
            "constant_conf_2": null
        },
        "temperature": 75.0,
        "solvent": "O=C1CCCCC1",
        "method": "solvent",
        "r-product": null
    },
    {
        "file": "paper_100.json",
        "monomer1_s": "C=C(C)C(=O)OC",
        "monomer2_s": "CC1=CC(=O)N(C)C1=O",
        "monomer1": "methyl methacrylate",
        "monomer2": "N-methyl citraconimide",
        "r_values": {
            "constant_1": 3.24,
            "constant_2": 0.15
        },
        "conf_intervals": {
            "constant_conf_1": null,
            "constant_conf_2": null
        },
        "temperature": 75.0,
        "solvent": "O=C1CCCCC1",
        "method": "solvent",
        "r-product": null
    },
    {
        "file": "paper_102.json",
        "monomer1_s": "C=C(C)C(=O)OC",
        "monomer2_s": "C=Cn1c2ccccc2c2ccccc21",
        "monomer1": "methyl methacrylate",
        "monomer2": "N-vinylcarbazole",
        "r_values": {
            "constant_1": 2.0,
            "constant_2": 0.04
        },
        "conf_intervals": {
            "constant_conf_1": null,
            "constant_conf_2": null
        },
        "temperature": 75.0,
        "solvent": "c1ccccc1",
        "method": "solvent",
        "r-product": null
    },
    {
        "file": "paper_102.json",
        "monomer1_s": "C=C(C)C(=O)OC",
        "monomer2_s": "C=Cn1c2ccccc2c2ccccc21",
        "monomer1": "methyl methacrylate",
        "monomer2": "N-vinylcarbazole",
        "r_values": {
            "constant_1": 2.0,
            "constant_2": 0.2
        },
        "conf_intervals": {
            "constant_conf_1": null,
            "constant_conf_2": null
        },
        "temperature": 70.0,
        "solvent": "c1ccccc1",
        "method": "solvent",
        "r-product": null
    },
    {
        "file": "paper_102.json",
        "monomer1_s": "C=CC(=O)OC",
        "monomer2_s": "C=Cn1c2ccccc2c2ccccc21",
        "monomer1": "methyl acrylate",
        "monomer2": "N-vinylcarbazole",
        "r_values": {
            "constant_1": 0.5,
            "constant_2": 0.05
        },
        "conf_intervals": {
            "constant_conf_1": null,
            "constant_conf_2": null
        },
        "temperature": 75.0,
        "solvent": "c1ccccc1",
        "method": "solvent",
        "r-product": null
    },
    {
        "file": "paper_102.json",
        "monomer1_s": "C=CC(=O)OC",
        "monomer2_s": "C=Cn1c2ccccc2c2ccccc21",
        "monomer1": "methyl acrylate",
        "monomer2": "N-vinylcarbazole",
        "r_values": {
            "constant_1": 0.5,
            "constant_2": 0.05
        },
        "conf_intervals": {
            "constant_conf_1": null,
            "constant_conf_2": null
        },
        "temperature": 75.0,
        "solvent": "c1ccccc1",
        "method": "solvent",
        "r-product": null
    },
    {
        "file": "paper_102.json",
        "monomer1_s": "C=Cc1ccccc1",
        "monomer2_s": "C=Cn1c2ccccc2c2ccccc21",
        "monomer1": "styrene",
        "monomer2": "N-vinylcarbazole",
        "r_values": {
            "constant_1": 5.7,
            "constant_2": 0.035
        },
        "conf_intervals": {
            "constant_conf_1": null,
            "constant_conf_2": null
        },
        "temperature": 75.0,
        "solvent": "c1ccccc1",
        "method": "solvent",
        "r-product": null
    },
    {
        "file": "paper_102.json",
        "monomer1_s": "C=Cc1ccccc1",
        "monomer2_s": "C=Cn1c2ccccc2c2ccccc21",
        "monomer1": "styrene",
        "monomer2": "N-vinylcarbazole",
        "r_values": {
            "constant_1": 5.5,
            "constant_2": 0.012
        },
        "conf_intervals": {
            "constant_conf_1": null,
            "constant_conf_2": null
        },
        "temperature": 70.0,
        "solvent": "c1ccccc1",
        "method": "solvent",
        "r-product": null
    },
    {
        "file": "paper_102.json",
        "monomer1_s": "C=C(Cl)Cl",
        "monomer2_s": "C=Cn1c2ccccc2c2ccccc21",
        "monomer1": "vinylidene chloride",
        "monomer2": "N-vinylcarbazole",
        "r_values": {
            "constant_1": 0.02,
            "constant_2": 3.7
        },
        "conf_intervals": {
            "constant_conf_1": null,
            "constant_conf_2": null
        },
        "temperature": 75.0,
        "solvent": "c1ccccc1",
        "method": "solvent",
        "r-product": null
    },
    {
        "file": "paper_102.json",
        "monomer1_s": "C=C(Cl)Cl",
        "monomer2_s": "C=Cn1c2ccccc2c2ccccc21",
        "monomer1": "vinylidene chloride",
        "monomer2": "N-vinylcarbazole",
        "r_values": {
            "constant_1": 0.02,
            "constant_2": 3.7
        },
        "conf_intervals": {
            "constant_conf_1": null,
            "constant_conf_2": null
        },
        "temperature": 75.0,
        "solvent": "c1ccccc1",
        "method": "solvent",
        "r-product": null
    },
    {
        "file": "paper_102.json",
        "monomer1_s": "C=COC(C)=O",
        "monomer2_s": "C=Cn1c2ccccc2c2ccccc21",
        "monomer1": "vinyl acetate",
        "monomer2": "N-vinylcarbazole",
        "r_values": {
            "constant_1": 0.126,
            "constant_2": 2.68
        },
        "conf_intervals": {
            "constant_conf_1": null,
            "constant_conf_2": null
        },
        "temperature": 65.0,
        "solvent": "c1ccccc1",
        "method": "solvent",
        "r-product": null
    },
    {
        "file": "paper_102.json",
        "monomer1_s": "C=Cc1cc(Cl)ccc1Cl",
        "monomer2_s": "C=Cn1c2ccccc2c2ccccc21",
        "monomer1": "2,5-dichlorostyrene",
        "monomer2": "N-vinylcarbazole",
        "r_values": {
            "constant_1": 8.0,
            "constant_2": 0.016
        },
        "conf_intervals": {
            "constant_conf_1": null,
            "constant_conf_2": null
        },
        "temperature": 70.0,
        "solvent": "c1ccccc1",
        "method": "solvent",
        "r-product": null
    },
    {
        "file": "paper_107.json",
        "monomer1_s": "C=CC(=O)NCCCCCCCCCCCCCCCCCC",
        "monomer2_s": "C=CC#N",
        "monomer1": "N-Octadecylacrylamide",
        "monomer2": "Acrylonitrile",
        "r_values": {
            "constant_1": 1.44,
            "constant_2": 1.1
        },
        "conf_intervals": {
            "constant_conf_1": 0.019,
            "constant_conf_2": 0.035
        },
        "temperature": 60.0,
        "solvent": "CC(C)(C)O",
        "method": "solvent",
        "r-product": null
    },
    {
        "file": "paper_107.json",
        "monomer1_s": "C=CC(=O)NCCCCCCCCCCCCCCCCCC",
        "monomer2_s": "C=C(Cl)Cl",
        "monomer1": "N-Octadecylacrylamide",
        "monomer2": "Vinylidene chloride",
        "r_values": {
            "constant_1": 1.37,
            "constant_2": 0.438
        },
        "conf_intervals": {
            "constant_conf_1": 0.008,
            "constant_conf_2": 0.008
        },
        "temperature": 60.0,
        "solvent": "CC(C)(C)O",
        "method": "solvent",
        "r-product": null
    },
    {
        "file": "paper_107.json",
        "monomer1_s": "C=CC(=O)NCCCCCCCCCCCCCCCCCC",
        "monomer2_s": "C=COC(C)=O",
        "monomer1": "N-Octadecylacrylamide",
        "monomer2": "Vinyl acetate",
        "r_values": {
            "constant_1": 6.11,
            "constant_2": 0.027
        },
        "conf_intervals": {
            "constant_conf_1": 0.045,
            "constant_conf_2": 0.009
        },
        "temperature": 60.0,
        "solvent": "CC(C)(C)O",
        "method": "solvent",
        "r-product": null
    },
    {
        "file": "paper_107.json",
        "monomer1_s": "C=CCNC(=O)CCCCCCCCCCCCCCCCC",
        "monomer2_s": "C=CC#N",
        "monomer1": "N-Allylstearamide",
        "monomer2": "Acrylonitrile",
        "r_values": {
            "constant_1": 0.118,
            "constant_2": 3.61
        },
        "conf_intervals": {
            "constant_conf_1": 0.084,
            "constant_conf_2": 0.087
        },
        "temperature": 80.0,
        "solvent": "CC(C)(C)O",
        "method": "solvent",
        "r-product": null
    },
    {
        "file": "paper_107.json",
        "monomer1_s": "C=CCNC(=O)CCCCCCCCCCCCCCCCC",
        "monomer2_s": "C=C(Cl)Cl",
        "monomer1": "N-Allylstearamide",
        "monomer2": "Vinylidene chloride",
        "r_values": {
            "constant_1": 0.0,
            "constant_2": 5.23
        },
        "conf_intervals": {
            "constant_conf_1": 0.136,
            "constant_conf_2": 0.067
        },
        "temperature": 80.0,
        "solvent": "CC(C)(C)O",
        "method": "solvent",
        "r-product": null
    },
    {
        "file": "paper_107.json",
        "monomer1_s": "C=CCNC(=O)CCCCCCCCCCCCCCCCC",
        "monomer2_s": "C=COC(C)=O",
        "monomer1": "N-Allylstearamide",
        "monomer2": "Vinyl acetate",
        "r_values": {
            "constant_1": 0.532,
            "constant_2": 0.74
        },
        "conf_intervals": {
            "constant_conf_1": 0.012,
            "constant_conf_2": 0.087
        },
        "temperature": 80.0,
        "solvent": "CC(C)(C)O",
        "method": "solvent",
        "r-product": null
    },
    {
        "file": "paper_108.json",
        "monomer1_s": "C=COC(C)=O",
        "monomer2_s": "C=CN1CCOC1=O",
        "monomer1": "vinyl acetate",
        "monomer2": "vinyl oxazolidinone",
        "r_values": {
            "constant_1": 0.6,
            "constant_2": 1.5
        },
        "conf_intervals": {
            "constant_conf_1": null,
            "constant_conf_2": null
        },
        "temperature": 75.0,
        "solvent": "CC(C)=O.O",
        "method": "solvent",
        "r-product": null
    },
    {
        "file": "paper_108.json",
        "monomer1_s": "C=C(Cl)Cl",
        "monomer2_s": "C=CN1CCOC1=O",
        "monomer1": "vinylidene chloride",
        "monomer2": "vinyl oxazolidinone",
        "r_values": {
            "constant_1": 1.35,
            "constant_2": 0.08
        },
        "conf_intervals": {
            "constant_conf_1": null,
            "constant_conf_2": null
        },
        "temperature": 75.0,
        "solvent": "O=C1CCCCC1",
        "method": "solvent",
        "r-product": null
    },
    {
        "file": "paper_108.json",
        "monomer1_s": "C=C(C)C(=O)OC",
        "monomer2_s": "C=CN1CCOC1=O",
        "monomer1": "methyl methacrylate",
        "monomer2": "vinyl oxazolidinone",
        "r_values": {
            "constant_1": 6.0,
            "constant_2": 0.03
        },
        "conf_intervals": {
            "constant_conf_1": null,
            "constant_conf_2": null
        },
        "temperature": 75.0,
        "solvent": "c1ccccc1",
        "method": "solvent",
        "r-product": null
    },
    {
        "file": "paper_109.json",
        "monomer1_s": "C=Cc1ccccc1",
        "monomer2_s": "C=CN1C(=O)CCC1=O",
        "monomer1": "Styrene",
        "monomer2": "N-Vinylsuccinimide",
        "r_values": {
            "constant_1": 0.07,
            "constant_2": 10.5
        },
        "conf_intervals": {
            "constant_conf_1": null,
            "constant_conf_2": null
        },
        "temperature": 60.0,
        "solvent": null,
        "method": "bulk",
        "r-product": null
    },
    {
        "file": "paper_109.json",
        "monomer1_s": "C=C(C)C(=O)OC",
        "monomer2_s": "C=CN1C(=O)CCC1=O",
        "monomer1": "Methylmethacrylate",
        "monomer2": "N-Vinylsuccinimide",
        "r_values": {
            "constant_1": 0.064,
            "constant_2": 9.5
        },
        "conf_intervals": {
            "constant_conf_1": null,
            "constant_conf_2": null
        },
        "temperature": 60.0,
        "solvent": null,
        "method": "bulk",
        "r-product": null
    },
    {
        "file": "paper_109.json",
        "monomer1_s": "C=C(Cl)Cl",
        "monomer2_s": "C=CN1C(=O)CCC1=O",
        "monomer1": "Vinylidene chloride",
        "monomer2": "N-Vinylsuccinimide",
        "r_values": {
            "constant_1": 0.32,
            "constant_2": 1.44
        },
        "conf_intervals": {
            "constant_conf_1": null,
            "constant_conf_2": null
        },
        "temperature": 60.0,
        "solvent": null,
        "method": "bulk",
        "r-product": null
    },
    {
        "file": "paper_109.json",
        "monomer1_s": "C=COC(C)=O",
        "monomer2_s": "C=CN1C(=O)CCC1=O",
        "monomer1": "Vinyl acetate",
        "monomer2": "N-Vinylsuccinimide",
        "r_values": {
            "constant_1": 6.1,
            "constant_2": 0.14
        },
        "conf_intervals": {
            "constant_conf_1": null,
            "constant_conf_2": null
        },
        "temperature": 60.0,
        "solvent": null,
        "method": "bulk",
        "r-product": null
    },
    {
        "file": "paper_110.json",
        "monomer1_s": "COC(=O)C=C(CC(=O)OC)C(=O)OC",
        "monomer2_s": "C=C(Cl)Cl",
        "monomer1": "Trimethyl aconitate",
        "monomer2": "Vinylidene chloride",
        "r_values": {
            "constant_1": 0.01,
            "constant_2": 54.0
        },
        "conf_intervals": {
            "constant_conf_1": 0.1,
            "constant_conf_2": 5.0
        },
        "temperature": 60.0,
        "solvent": "c1ccccc1",
        "method": "solvent",
        "r-product": null
    },
    {
        "file": "paper_112.json",
        "monomer1_s": null,
        "monomer2_s": "C=Cc1ccccc1",
        "monomer1": "2-Phenyl-5-(4'-vinyl)phenyltetrazole",
        "monomer2": "Styrene",
        "r_values": {
            "constant_1": 1.26,
            "constant_2": 0.89
        },
        "conf_intervals": {
            "constant_conf_1": 0.01,
            "constant_conf_2": 0.06
        },
        "temperature": 60.0,
        "solvent": "c1ccccc1",
        "method": "solvent",
        "r-product": null
    },
    {
        "file": "paper_112.json",
        "monomer1_s": null,
        "monomer2_s": "C=Cc1ccccc1",
        "monomer1": "2-Phenyl-5-(4'-vinyl)phenyltetrazole",
        "monomer2": "Styrene",
        "r_values": {
            "constant_1": 0.67,
            "constant_2": 0.98
        },
        "conf_intervals": {
            "constant_conf_1": 0.01,
            "constant_conf_2": 0.02
        },
        "temperature": 60.0,
        "solvent": "c1ccccc1",
        "method": "solvent",
        "r-product": null
    },
    {
        "file": "paper_112.json",
        "monomer1_s": null,
        "monomer2_s": "C=C(Cl)Cl",
        "monomer1": "2-Phenyl-5-(4'-vinyl)phenyltetrazole",
        "monomer2": "Vinylidene chloride",
        "r_values": {
            "constant_1": 2.24,
            "constant_2": 0.24
        },
        "conf_intervals": {
            "constant_conf_1": 0.25,
            "constant_conf_2": 0.02
        },
        "temperature": 60.0,
        "solvent": "c1ccccc1",
        "method": "solvent",
        "r-product": null
    },
    {
        "file": "paper_112.json",
        "monomer1_s": null,
        "monomer2_s": "C=C(Cl)Cl",
        "monomer1": "2-Phenyl-5-(4'-vinyl)phenyltetrazole",
        "monomer2": "Vinylidene chloride",
        "r_values": {
            "constant_1": 1.49,
            "constant_2": 0.26
        },
        "conf_intervals": {
            "constant_conf_1": 0.15,
            "constant_conf_2": 0.03
        },
        "temperature": 60.0,
        "solvent": "c1ccccc1",
        "method": "solvent",
        "r-product": null
    },
    {
        "file": "paper_112.json",
        "monomer1_s": null,
        "monomer2_s": "C=C(C)C(=O)OC",
        "monomer1": "2-Phenyl-5-(4'-vinyl)phenyltetrazole",
        "monomer2": "Methyl methacrylate",
        "r_values": {
            "constant_1": 0.22,
            "constant_2": 0.73
        },
        "conf_intervals": {
            "constant_conf_1": 0.1,
            "constant_conf_2": 0.03
        },
        "temperature": 60.0,
        "solvent": "c1ccccc1",
        "method": "solvent",
        "r-product": null
    },
    {
        "file": "paper_112.json",
        "monomer1_s": null,
        "monomer2_s": "C=C(C)C(=O)OC",
        "monomer1": "2-Phenyl-5-(4'-vinyl)phenyltetrazole",
        "monomer2": "Methyl methacrylate",
        "r_values": {
            "constant_1": 0.55,
            "constant_2": 0.86
        },
        "conf_intervals": {
            "constant_conf_1": 0.2,
            "constant_conf_2": 0.2
        },
        "temperature": 60.0,
        "solvent": "c1ccccc1",
        "method": "solvent",
        "r-product": null
    },
    {
        "file": "paper_123.json",
        "monomer1_s": "C=Cc1ccccn1",
        "monomer2_s": "C=Cc1ccccc1",
        "monomer1": "2-Vinyl pyridine",
        "monomer2": "Styrene",
        "r_values": {
            "constant_1": 1.81,
            "constant_2": 0.55
        },
        "conf_intervals": {
            "constant_conf_1": 0.05,
            "constant_conf_2": 0.03
        },
        "temperature": 60.0,
        "solvent": null,
        "method": "bulk",
        "r-product": null
    },
    {
        "file": "paper_123.json",
        "monomer1_s": "C=Cc1ccccn1",
        "monomer2_s": "C=CC(=C)C",
        "monomer1": "2-Vinyl pyridine",
        "monomer2": "Isoprene",
        "r_values": {
            "constant_1": 0.47,
            "constant_2": 0.59
        },
        "conf_intervals": {
            "constant_conf_1": 0.07,
            "constant_conf_2": 0.05
        },
        "temperature": 60.0,
        "solvent": null,
        "method": "bulk",
        "r-product": null
    },
    {
        "file": "paper_123.json",
        "monomer1_s": "C=Cc1ccccn1",
        "monomer2_s": "C=CC(=C)Cl",
        "monomer1": "2-Vinyl pyridine",
        "monomer2": "Chloroprene",
        "r_values": {
            "constant_1": 0.06,
            "constant_2": 5.19
        },
        "conf_intervals": {
            "constant_conf_1": 0.01,
            "constant_conf_2": 0.03
        },
        "temperature": 60.0,
        "solvent": null,
        "method": "bulk",
        "r-product": null
    },
    {
        "file": "paper_123.json",
        "monomer1_s": "C=Cc1ccccn1",
        "monomer2_s": "C=CC#N",
        "monomer1": "2-Vinyl pyridine",
        "monomer2": "Acrylonitrile",
        "r_values": {
            "constant_1": 21.88,
            "constant_2": 0.05
        },
        "conf_intervals": {
            "constant_conf_1": 5.52,
            "constant_conf_2": 0.01
        },
        "temperature": 60.0,
        "solvent": null,
        "method": "bulk",
        "r-product": null
    },
    {
        "file": "paper_123.json",
        "monomer1_s": null,
        "monomer2_s": "C=Cc1ccccc1",
        "monomer1": "2-Vinyl quinoline",
        "monomer2": "Styrene",
        "r_values": {
            "constant_1": 2.09,
            "constant_2": 0.49
        },
        "conf_intervals": {
            "constant_conf_1": 0.55,
            "constant_conf_2": 0.14
        },
        "temperature": 60.0,
        "solvent": null,
        "method": "bulk",
        "r-product": null
    },
    {
        "file": "paper_123.json",
        "monomer1_s": null,
        "monomer2_s": "C=CC(=C)C",
        "monomer1": "2-Vinyl quinoline",
        "monomer2": "Isoprene",
        "r_values": {
            "constant_1": 1.88,
            "constant_2": 0.53
        },
        "conf_intervals": {
            "constant_conf_1": 0.02,
            "constant_conf_2": 0.01
        },
        "temperature": 60.0,
        "solvent": null,
        "method": "bulk",
        "r-product": null
    },
    {
        "file": "paper_123.json",
        "monomer1_s": null,
        "monomer2_s": "C=CC(=C)Cl",
        "monomer1": "2-Vinyl quinoline",
        "monomer2": "Chloroprene",
        "r_values": {
            "constant_1": 0.38,
            "constant_2": 2.1
        },
        "conf_intervals": {
            "constant_conf_1": 0.03,
            "constant_conf_2": 0.02
        },
        "temperature": 60.0,
        "solvent": null,
        "method": "bulk",
        "r-product": null
    },
    {
        "file": "paper_124.json",
        "monomer1_s": "C=CC=CF",
        "monomer2_s": "C=Cc1ccccc1",
        "monomer1": "Fluorobutadiene",
        "monomer2": "Styrene",
        "r_values": {
            "constant_1": 1.61,
            "constant_2": 0.16
        },
        "conf_intervals": {
            "constant_conf_1": 0.24,
            "constant_conf_2": 0.08
        },
        "temperature": 5.0,
        "solvent": "O",
        "method": "emulsion",
        "r-product": null
    },
    {
        "file": "paper_124.json",
        "monomer1_s": "C=CC=CF",
        "monomer2_s": "C=Cc1ccccc1",
        "monomer1": "Fluorobutadiene",
        "monomer2": "Styrene",
        "r_values": {
            "constant_1": 1.55,
            "constant_2": 0.5
        },
        "conf_intervals": {
            "constant_conf_1": 0.1,
            "constant_conf_2": 0.1
        },
        "temperature": 50.0,
        "solvent": "O",
        "method": "emulsion",
        "r-product": null
    },
    {
        "file": "paper_124.json",
        "monomer1_s": "C=CC=CF",
        "monomer2_s": "C=CC#N",
        "monomer1": "Fluorobutadiene",
        "monomer2": "Acrylonitrile",
        "r_values": {
            "constant_1": 0.55,
            "constant_2": 0.07
        },
        "conf_intervals": {
            "constant_conf_1": 0.1,
            "constant_conf_2": 0.03
        },
        "temperature": 50.0,
        "solvent": "O",
        "method": "emulsion",
        "r-product": null
    },
    {
        "file": "paper_124.json",
        "monomer1_s": "C=CC=CF",
        "monomer2_s": "C=CC(=C)C",
        "monomer1": "Fluorobutadiene",
        "monomer2": "Isoprene",
        "r_values": {
            "constant_1": 2.05,
            "constant_2": 0.19
        },
        "conf_intervals": {
            "constant_conf_1": 0.19,
            "constant_conf_2": 0.1
        },
        "temperature": 50.0,
        "solvent": "O",
        "method": "emulsion",
        "r-product": null
    },
    {
        "file": "paper_124.json",
        "monomer1_s": "C=CC=CF",
        "monomer2_s": "C=C(C)c1ccccc1",
        "monomer1": "Fluorobutadiene",
        "monomer2": "Alpha methyl styrene",
        "r_values": {
            "constant_1": 1.77,
            "constant_2": 0.38
        },
        "conf_intervals": {
            "constant_conf_1": 0.19,
            "constant_conf_2": 0.1
        },
        "temperature": 50.0,
        "solvent": "O",
        "method": "emulsion",
        "r-product": null
    },
    {
        "file": "paper_124.json",
        "monomer1_s": "C=CC=CF",
        "monomer2_s": "C=C(C)C(=O)OC",
        "monomer1": "Fluorobutadiene",
        "monomer2": "Methyl methacrylate",
        "r_values": {
            "constant_1": 1.54,
            "constant_2": 0.64
        },
        "conf_intervals": {
            "constant_conf_1": 0.8,
            "constant_conf_2": 0.08
        },
        "temperature": 50.0,
        "solvent": "O",
        "method": "emulsion",
        "r-product": null
    },
    {
        "file": "paper_125.json",
        "monomer1_s": "C=CC(C)=O",
        "monomer2_s": "C=CC(N)=O",
        "monomer1": "Methyl Vinyl Ketone",
        "monomer2": "Acrylamide",
        "r_values": {
            "constant_1": 1.06,
            "constant_2": 6.41
        },
        "conf_intervals": {
            "constant_conf_1": null,
            "constant_conf_2": null
        },
        "temperature": 60.0,
        "solvent": "C1COCCO1",
        "method": "solvent",
        "r-product": 6.79
    },
    {
        "file": "paper_125.json",
        "monomer1_s": "C=CC(C)=O",
        "monomer2_s": "C=CC(N)=O",
        "monomer1": "Methyl Vinyl Ketone",
        "monomer2": "Acrylamide",
        "r_values": {
            "constant_1": 0.88,
            "constant_2": 1.18
        },
        "conf_intervals": {
            "constant_conf_1": null,
            "constant_conf_2": null
        },
        "temperature": 60.0,
        "solvent": "CCO",
        "method": "solvent",
        "r-product": 1.04
    },
    {
        "file": "paper_125.json",
        "monomer1_s": "C=CC(C)=O",
        "monomer2_s": "C=C(C)C(N)=O",
        "monomer1": "Methyl Vinyl Ketone",
        "monomer2": "Methacrylamide",
        "r_values": {
            "constant_1": 0.29,
            "constant_2": 3.05
        },
        "conf_intervals": {
            "constant_conf_1": null,
            "constant_conf_2": null
        },
        "temperature": 60.0,
        "solvent": "C1COCCO1",
        "method": "solvent",
        "r-product": 0.88
    },
    {
        "file": "paper_125.json",
        "monomer1_s": "C=CC(C)=O",
        "monomer2_s": "C=C(C)C(N)=O",
        "monomer1": "Methyl Vinyl Ketone",
        "monomer2": "Methacrylamide",
        "r_values": {
            "constant_1": 0.37,
            "constant_2": 2.04
        },
        "conf_intervals": {
            "constant_conf_1": null,
            "constant_conf_2": null
        },
        "temperature": 60.0,
        "solvent": "CCO",
        "method": "solvent",
        "r-product": 0.76
    },
    {
        "file": "paper_125.json",
        "monomer1_s": "C=CC(C)=O",
        "monomer2_s": "C=C(C)C(=O)NC",
        "monomer1": "Methyl Vinyl Ketone",
        "monomer2": "N,N'-dimethylacrylamide",
        "r_values": {
            "constant_1": 0.95,
            "constant_2": 0.26
        },
        "conf_intervals": {
            "constant_conf_1": null,
            "constant_conf_2": null
        },
        "temperature": 60.0,
        "solvent": "C1COCCO1",
        "method": "solvent",
        "r-product": 0.83
    },
    {
        "file": "paper_133.json",
        "monomer1_s": "C=CC(=O)O",
        "monomer2_s": "C=CC(N)=O",
        "monomer1": "Acrylic acid",
        "monomer2": "Acrylamide",
        "r_values": {
            "constant_1": 1.73,
            "constant_2": 0.48
        },
        "conf_intervals": {
            "constant_conf_1": 0.21,
            "constant_conf_2": 0.06
        },
        "temperature": 60.0,
        "solvent": "O",
        "method": "solvent",
        "r-product": null
    },
    {
        "file": "paper_133.json",
        "monomer1_s": "C=CC(=O)O",
        "monomer2_s": "C=CC(N)=O",
        "monomer1": "Acrylic acid",
        "monomer2": "Acrylamide",
        "r_values": {
            "constant_1": 0.56,
            "constant_2": 0.56
        },
        "conf_intervals": {
            "constant_conf_1": 0.09,
            "constant_conf_2": 0.09
        },
        "temperature": 60.0,
        "solvent": "O",
        "method": "solvent",
        "r-product": null
    },
    {
        "file": "paper_133.json",
        "monomer1_s": "C=CC(=O)O",
        "monomer2_s": "C=CC(N)=O",
        "monomer1": "Acrylic acid",
        "monomer2": "Acrylamide",
        "r_values": {
            "constant_1": 0.45,
            "constant_2": 0.67
        },
        "conf_intervals": {
            "constant_conf_1": 0.03,
            "constant_conf_2": 0.04
        },
        "temperature": 60.0,
        "solvent": "O",
        "method": "solvent",
        "r-product": null
    },
    {
        "file": "paper_133.json",
        "monomer1_s": "C=CC(=O)O",
        "monomer2_s": "C=CC(N)=O",
        "monomer1": "Acrylic acid",
        "monomer2": "Acrylamide",
        "r_values": {
            "constant_1": 0.42,
            "constant_2": 0.95
        },
        "conf_intervals": {
            "constant_conf_1": 0.02,
            "constant_conf_2": 0.03
        },
        "temperature": 60.0,
        "solvent": "O",
        "method": "solvent",
        "r-product": null
    },
    {
        "file": "paper_133.json",
        "monomer1_s": "C=CC(=O)O",
        "monomer2_s": "C=CC(N)=O",
        "monomer1": "Acrylic acid",
        "monomer2": "Acrylamide",
        "r_values": {
            "constant_1": 0.35,
            "constant_2": 1.32
        },
        "conf_intervals": {
            "constant_conf_1": 0.03,
            "constant_conf_2": 0.12
        },
        "temperature": 60.0,
        "solvent": "O",
        "method": "solvent",
        "r-product": null
    },
    {
        "file": "paper_135.json",
        "monomer1_s": "C=CC(N)=O",
        "monomer2_s": "C=Cc1ccccc1",
        "monomer1": "acrylamide",
        "monomer2": "styrene",
        "r_values": {
            "constant_1": 1.38,
            "constant_2": 1.27
        },
        "conf_intervals": {
            "constant_conf_1": 0.09,
            "constant_conf_2": 0.17
        },
        "temperature": 70.0,
        "solvent": "C1COCCO1",
        "method": "solvent",
        "r-product": null
    },
    {
        "file": "paper_135.json",
        "monomer1_s": "C=CC(N)=O",
        "monomer2_s": "C=Cc1ccccc1",
        "monomer1": "acrylamide",
        "monomer2": "styrene",
        "r_values": {
            "constant_1": 0.59,
            "constant_2": 1.13
        },
        "conf_intervals": {
            "constant_conf_1": 0.1,
            "constant_conf_2": 0.05
        },
        "temperature": 70.0,
        "solvent": null,
        "method": "solvent",
        "r-product": null
    },
    {
        "file": "paper_135.json",
        "monomer1_s": "C=CC(N)=O",
        "monomer2_s": "C=Cc1ccccc1",
        "monomer1": "acrylamide",
        "monomer2": "styrene",
        "r_values": {
            "constant_1": 0.3,
            "constant_2": 1.44
        },
        "conf_intervals": {
            "constant_conf_1": 0.09,
            "constant_conf_2": 0.22
        },
        "temperature": 70.0,
        "solvent": "CCO",
        "method": "solvent",
        "r-product": null
    },
    {
        "file": "paper_135.json",
        "monomer1_s": "C=CC(N)=O",
        "monomer2_s": "C=C(C)C(=O)OC",
        "monomer1": "acrylamide",
        "monomer2": "methyl methacrylate",
        "r_values": {
            "constant_1": 2.45,
            "constant_2": 2.55
        },
        "conf_intervals": {
            "constant_conf_1": 0.35,
            "constant_conf_2": 0.4
        },
        "temperature": 70.0,
        "solvent": "C1COCCO1",
        "method": "solvent",
        "r-product": null
    },
    {
        "file": "paper_135.json",
        "monomer1_s": "C=CC(N)=O",
        "monomer2_s": "C=C(C)C(=O)OC",
        "monomer1": "acrylamide",
        "monomer2": "methyl methacrylate",
        "r_values": {
            "constant_1": 0.82,
            "constant_2": 2.53
        },
        "conf_intervals": {
            "constant_conf_1": 0.07,
            "constant_conf_2": 0.22
        },
        "temperature": 70.0,
        "solvent": null,
        "method": "solvent",
        "r-product": null
    },
    {
        "file": "paper_135.json",
        "monomer1_s": "C=CC(N)=O",
        "monomer2_s": "C=C(C)C(=O)OC",
        "monomer1": "acrylamide",
        "monomer2": "methyl methacrylate",
        "r_values": {
            "constant_1": 0.44,
            "constant_2": 2.6
        },
        "conf_intervals": {
            "constant_conf_1": 0.06,
            "constant_conf_2": 0.21
        },
        "temperature": 70.0,
        "solvent": "CCO",
