Repository: lamalab-org/copolymer-reactivity

# copolymer-reactivity

A condition-aware machine-learning model and FastAPI service that predicts the **microstructure of radical copolymers** — *alternating*, *random*, or *gradient* — from two monomer structures and the reaction conditions (solvent, temperature, polymerisation mechanism), backed by a curated literature dataset of **3,791 copolymerisations from 1,206 publications**.

The model is served live at <https://polycarp.cheminfo.org> (web UI: [cheminfo-py/polycarp.cheminfo.org](https://github.com/cheminfo-py/polycarp.cheminfo.org)).

## The pipelines

This repo contains **two main pipelines** that produce the dataset, the model, and the deployed service. The diagram below is the conceptual map you'll want to keep in mind when navigating the tree.

```
                                    ┌─────────────────────────────────────────┐
                                    │ Pipeline 1 — literature → reactions     │   data_extraction/
                                    │                                         │
                  Crossref          │   1. score & filter (~300k → 1,851)     │
                  abstract          │   2. embedding-based pre-filter         │
                   →                │   3. download PDFs                      │
                                    │   4. vision-language model extraction   │
                                    │   5. curate + assign reaction_id        │
                                    │                                         │
                                    └─────────────────┬───────────────────────┘
                                                      ▼
                                          processed_data.csv
                                          ── 3,791 unique reactions
                                          ── 1,206 source publications
                                          ── 4,969 measurement rows
                                                      │
                                    ┌─────────────────┴───────────────────────┐
                                    │ Pipeline 2 — reactions → model + API    │   copol_prediction/
                                    │                                         │
                                    │   1. XTB descriptors per monomer        │
                                    │   2. monomer-pair-stratified splits     │
                                    │   3. XGBoost training + calibration     │
                                    │   4. voting layer (model + lookup)      │
                                    │   5. FastAPI service                    │
                                    │                                         │
                                    └────────┬────────────────┬───────────────┘
                                             ▼                ▼
                                    artifacts/model_bundle    api/  ──→  https://polycarp.cheminfo.org
```

The **dataset** (`processed_data.csv`) is the hand-off point between the two pipelines. Everything upstream produces it; everything downstream consumes it.

## Where things live

| Path | What it is | README |
|---|---|---|
| [`data_extraction/`](data_extraction/) | Pipeline 1 — Crossref → VLM extraction → curated reactions | [README](data_extraction/README.md) |
| [`copol_prediction/`](copol_prediction/) | Pipeline 2 — descriptors, splits, training, analysis, deployed API | [README](copol_prediction/README.md) |
| [`copol_prediction/api/`](copol_prediction/api/) | The FastAPI service that powers the web app | [README](copol_prediction/api/README.md) |
| [`copol_prediction/artifacts/`](copol_prediction/artifacts/) | The trained `model_bundle/`, `data_splits/`, and `paper_metrics.json` | — |
| [`copol_prediction/paper_dataset/`](copol_prediction/paper_dataset/) | Frozen Nov 2025 snapshot underlying the paper's 3,791-reaction count and the trained model | [README](copol_prediction/paper_dataset/README.md) |
| [`database/`](database/) | Dataset-summary figures used in the paper | [README](database/README.md) |
| [`experiments/`](experiments/) | Per-study code: permutation importance, baselines, case studies | [README](experiments/README.md) |
| [`src/copolpredictor/`](src/copolpredictor/) | Inference + data-loading library imported by the API and scripts | — |
| [`src/copolextractor/`](src/copolextractor/) | Library for the literature-extraction pipeline | — |

## Quick start

# or all at once:
uv sync --frozen --all-extras
```

To use the virtual environment created by `uv` for running Python scripts, use:

```bash
uv run python <script_path>
```

## Reproducing the paper's numbers

```bash
cd copol_prediction
python reproduce_paper_metrics.py
```

Reads the committed `artifacts/model_bundle/` and the `artifacts/data_splits/`, evaluates plain-XGBoost and the voting model on both splits, and asserts every cell of the paper's `tab:train_test_voting_performance` reproduces within ±0.005.

File: dump/processed_reactions/paper_100_reaction_2.json
{
  "file": "paper_100.json",
  "monomer1_s": "C=C(Cl)Cl",
  "monomer2_s": "O=C1C=CC(=O)N1",
  "monomer1": "vinylidene chloride",
  "monomer2": "maleimide",
  "r_values": {
    "constant_1": 0.71,
    "constant_2": 0.48
  },
  "conf_intervals": {
    "constant_conf_1": null,
    "constant_conf_2": null
  },
  "temperature": 75.0,
  "temperature_unit": "°C",
  "solvent": "O=C1CCCCC1",
  "method": "solvent",
  "r-product": null,
  "source": "https://doi.org/10.1002/pol.1964.120020112",
  "calculation_method": "fundamental equation of copolymerisation",
  "polymerization_type": "free radical",
  "logP": 1.5196,
  "monomer1_data": {
    "smiles": "C=C(Cl)Cl",
    "ip": 14.545826670036444,
    "ip_corrected": 9.699826670036444,
    "ea": 3.125435773848216,
    "homo": -0.4169969443366817,
    "lumo": -0.24983940943712082,
    "charges": {
      "1": -0.11675257770186528,
      "2": 0.17076445467177065,
      "3": -0.11765574089474207,
      "4": -0.11784955359398736,
      "5": 0.09075124404740334,
      "6": 0.09074217347140139
    },
    "dipole": [
      -0.5522055551960544,
      -0.056955529199193035,
      0.1105385502544702
    ],
    "global_electrophilicity": 0.6968744516621451,
    "global_nucleophilicity": -9.699826670036444,
    "fukui_electrophilicity": {
      "1": 0.11977765816987376,
      "2": 0.10055574869485487,
      "3": 0.23977157488083534,
      "4": 0.23975018173987045,
      "5": 0.1500758774170347,
      "6": 0.15006895909751944
    },
    "fukui_nucleophilicity": {
      "1": 0.09085708277069589,
      "2": 0.014334766795091713,
      "3": 0.33451930573195604,
      "4": 0.33459517393105725,
      "5": 0.11284510846996021,
      "6": 0.11284856230124969
    },
    "boltzmann_weights": [
      1.0
    ],
    "best_conformer_elements": [
      6,
      6,
      17,
      17,
      1,
      1
    ],
    "best_conformer_coordinates": [
      [
        -0.7827949170738707,
        -0.08180892723677569,
        0.055122835996198855
      ],
      [
        0.527311518924798,
        0.055011227185247376,
        -0.03711912001987348
      ],
      [
        1.6197686670599762,
        -1.2682315122157641,
        0.0791441924504079
      ],
      [
        1.2972979552970054,
        1.5731347807024703,
        -0.284564074072238
      ],
      [
        -1.2277110534340032,
        -1.0474466535922802,
        0.20998758999503517
      ],
      [
        -1.4338721654821402,
        0.7693410851570951,
        -0.022571419057756812
      ]
    ],
    "best_conformer_energy": -14.36970540646129,
    "fukui_radical": {
      "1": 0.1053162211630245,
      "2": 0.05744479891926864,
      "3": 0.2871521829636079,
      "4": 0.2871678237738007,
      "5": 0.13145879623421866,
      "6": 0.13146017694605439
    }
  },
  "monomer2_data": {
    "smiles": "O=C1C=CC(=O)N1",
    "ip": 15.047040638683567,
    "ip_corrected": 10.201040638683567,
    "ea": 5.934733461963486,
    "homo": -0.4330420164388482,
    "lumo": -0.3404140743808057,
    "charges": {
      "1": -0.344227572547082,
      "2": 0.29234472821028373,
      "3": -0.04836879482546047,
      "4": -0.048367471096118185,
      "5": 0.2923447008213634,
      "6": -0.34422765671109723,
      "7": -0.1808514475000751,
      "8": 0.0871025976870925,
      "9": 0.08710286961580571,
      "10": 0.2071480463452933
    },
    "dipole": [
      0.0008513337660791877,
      -0.5827704146684206,
      -0.012106581277840067
    ],
    "global_electrophilicity": 1.7484457664200344,
    "global_nucleophilicity": -10.201040638683567,
    "fukui_electrophilicity": {
      "1": 0.19609614100384903,
      "2": 0.0571062297706576,
      "3": 0.07578330618921764,
      "4": 0.07578449131510429,
      "5": 0.05710617371919954,
      "6": 0.19609620605101163,
      "7": 0.052217593085887665,
      "8": 0.10904890242799113,
      "9": 0.10904887637744289,
      "10": 0.0717120800596508
    },
    "fukui_nucleophilicity": {
      "1": 0.23323014169735873,
      "2": 0.03277079663658139,
      "3": 0.045753755210566,
      "4": 0.045751324091292934,
      "5": 0.032771079208819665,
      "6": 0.23323076463829995,
      "7": 0.08311965397089727,
      "8": 0.11340017150718076,
      "9": 0.11339991332155219,
      "10": 0.06657239971713677
    },
    "boltzmann_weights": [
      1.0
    ],
    "best_conformer_elements": [
      8,
      6,
      6,
      6,
      6,
      8,
      7,
      1,
      1,
      1
    ],
    "best_conformer_coordinates": [
      [
        2.268242574998144,
        0.8244435537985789,
        -0.13215784448732923
      ],
      [
        1.1361217632302247,
        0.42885966349328886,
        -0.0881557914003614
      ],
      [
        -0.13604782190499864,
        1.2093131464521703,
        -0.022716619665525902
      ],
      [
        -1.1607306330977936,
        0.3620784234165634,
        0.010722437304364531
      ],
      [
        -0.6352628068275382,
        -1.0357780604990128,
        -0.030349309881952988
      ],
      [
        -1.2371352037341161,
        -2.07390733036123,
        -0.01776495670394469
      ],
      [
        0.7399588109322721,
        -0.8966578025241171,
        -0.08825742217240741
      ],
      [
        -0.14412683926683348,
        2.2831123155657003,
        -0.008345641795077612
      ],
      [
        -2.2126701554403496,
        0.572779106163044,
        0.05915821209358255
      ],
      [
        1.3816503164027492,
        -1.6742430260885321,
        -0.1262781322845045
      ]
    ],
    "best_conformer_energy": -21.135610049961148,
    "fukui_radical": {
      "1": 0.2146629621020054,
      "2": 0.04493856452910641,
      "3": 0.06076848523358496,
      "4": 0.06076809472308561,
      "5": 0.04493852813295969,
      "6": 0.21466353727178195,
      "7": 0.06766866372633017,
      "8": 0.11122473725546439,
      "9": 0.11122413667264493,
      "10": 0.06914229035292405
    }
  },
  "publication_year": 1964
}

File: dump/processed_reactions/paper_123_reaction_6.json
{
    "file": "paper_123.json",
    "monomer1_s": "C=Cc1ccc2ccccc2n1",
    "monomer2_s": "C=CC(=C)C",
    "monomer1": "2-Vinyl quinoline",
    "monomer2": "Isoprene",
    "r_values": {
        "constant_1": 1.88,
        "constant_2": 0.53
    },
    "conf_intervals": {
        "constant_conf_1": 0.02,
        "constant_conf_2": 0.01
    },
    "temperature": 60.0,
    "temperature_unit": "\u00b0C",
    "solvent": null,
    "method": "bulk",
    "r-product": null,
    "source": "Journal of Polymer Science, Vol. XXX, Pages 331-341 (1958)",
    "calculation_method": null,
    "polymerization_type": "free radical",
    "monomer1_data": {
        "smiles": "C=Cc1ccc2ccccc2n1",
        "ip": 12.742334955483718,
        "ip_corrected": 7.896334955483718,
        "ea": 5.068016886067321,
        "homo": -0.36015939071408415,
        "lumo": -0.2777031323084061,
        "charges": {
            "1": -0.07447506606485396,
            "2": -0.03507764331303846,
            "3": 0.10132283529089822,
            "4": -0.04696576549720587,
            "5": -0.019822042449625335,
            "6": -0.0004769379537842844,
            "7": -0.03509537083012586,
            "8": -0.029885283336710998,
            "9": -0.027717899410251157,
            "10": -0.03878934171553383,
            "11": 0.09089910906448731,
            "12": -0.2415130842573164,
            "13": 0.044565352696847714,
            "14": 0.06740889324565934,
            "15": 0.034427684865171115,
            "16": 0.030779593614994716,
            "17": 0.03050396592274677,
            "18": 0.03150502036546315,
            "19": 0.03310661970890217,
            "20": 0.0349928974684477,
            "21": 0.050306462584828945
        },
        "dipole": [
            0.2231342362617571,
            -0.219377740534226,
            0.45755396546459254
        ],
        "global_electrophilicity": 1.0735096595401339,
        "global_nucleophilicity": -7.896334955483718,
        "fukui_electrophilicity": {
            "1": 0.04623764585276266,
            "2": 0.019800235457244193,
            "3": 0.043086825704392595,
            "4": 0.017851674818195183,
            "5": 0.0472314677813029,
            "6": 0.020213537712373816,
            "7": 0.03807719532439392,
            "8": 0.03697786225854877,
            "9": 0.026662249703524425,
            "10": 0.04243325860206407,
            "11": 0.010962811952058477,
            "12": 0.09217468811224208,
            "13": 0.07107796478586276,
            "14": 0.049512063602957276,
            "15": 0.05792913427058366,
            "16": 0.062176381467297884,
            "17": 0.06738425439313919,
            "18": 0.06159026917737828,
            "19": 0.06675039648980564,
            "20": 0.06392945305969405,
            "21": 0.05794062947419478
        },
        "fukui_nucleophilicity": {
            "1": 0.036703617987295684,
            "2": 0.019805582078207165,
            "3": 0.023399976150455706,
            "4": 0.02253492048176286,
            "5": 0.01862282033488212,
            "6": 0.034697540097471904,
            "7": 0.025039571593583387,
            "8": 0.03408983050046944,
            "9": 0.023355696227970138,
            "10": 0.02497283513296618,
            "11": 0.01913912684936732,
            "12": 0.15211185576079378,
            "13": 0.06492142020497776,
            "14": 0.03437217600271107,
            "15": 0.054964086431543865,
            "16": 0.07363674483370662,
            "17": 0.08138363731809417,
            "18": 0.07075863008394867,
            "19": 0.06322851466367074,
            "20": 0.06456896477044297,
            "21": 0.057692452695466814
        },
        "boltzmann_weights": [
            0.6307083402416687,
            0.3692916597583312
        ],
        "best_conformer_elements": [
            6,
            6,
            6,
            6,
            6,
            6,
            6,
            6,
            6,
            6,
            6,
            7,
            1,
            1,
            1,
            1,
            1,
            1,
            1,
            1,
            1
        ],
        "best_conformer_coordinates": [
            [
                3.4661460059984686,
                -1.5098284911698054,
                -0.25810857520526953
            ],
            [
                2.9096661950195943,
                -0.48936336349964155,
                -0.8989416820458856
            ],
            [
                1.5400005490256827,
                -0.04402793389223547,
                -0.6642938432456276
            ],
            [
                1.0279780996386199,
                1.0577135676070393,
                -1.3966935891875227
            ],
            [
                -0.2533760574154109,
                1.471604242478883,
                -1.174780305149422
            ],
            [
                -1.0435869659050823,
                0.7952251706961126,
                -0.2209971447769333
            ],
            [
                -2.3733455285043674,
                1.146574678263904,
                0.07785083580820043
            ],
            [
                -3.079845420825012,
                0.44520897558717476,
                1.0153362030034205
            ],
            [
                -2.4876856752138075,
                -0.6342102892857436,
                1.69158458535433
            ],
            [
                -1.1988088474923533,
                -1.0016944231736875,
                1.425544673258658
            ],
            [
                -0.44195133744562354,
                -0.29824366512712214,
                0.46324624440474155
            ],
            [
                0.8211377913687601,
                -0.6871461914580465,
                0.227758108503761
            ],
            [
                4.479106827748699,
                -1.8212148109560053,
                -0.44740376523471215
            ],
            [
                2.904215585408185,
                -2.05743059371997,
                0.47855409199175014
            ],
            [
                3.462812307230086,
                0.07034976258524227,
                -1.642214807438833
            ],
            [
                1.6583774813324934,
                1.5541866977534846,
                -2.1197771760204365
            ],
            [
                -0.6754445505363017,
                2.3082359919518654,
                -1.7157664899557723
            ],
            [
                -2.822510186092359,
                1.9786408642624222,
                -0.44676431200863814
            ],
            [
                -4.100335899112766,
                0.7166393247702648,
                1.2431050397800096
            ],
            [
                -3.065365840474239,
                -1.173558537844401,
                2.4282019606665735
            ],
            [
                -0.7271845390452221,
                -1.8276609758297166,
                1.9345599422058866
            ]
        ],
        "best_conformer_energy": -31.02655425130139,
        "fukui_radical": {
            "1": 0.04147061340090671,
            "2": 0.019802339096147578,
            "3": 0.03324373754950224,
            "4": 0.020193356768257197,
            "5": 0.03292597312399704,
            "6": 0.02745551629815829,
            "7": 0.03155864472327494,
            "8": 0.035534360350704265,
            "9": 0.02500968852522842,
            "10": 0.033703360750646484,
            "11": 0.015050888572561101,
            "12": 0.12214337850831691,
            "13": 0.06799951463580113,
            "14": 0.04194183999841287,
            "15": 0.05644638453729971,
            "16": 0.06790672272918374,
            "17": 0.07438421035038253,
            "18": 0.06617460191979767,
            "19": 0.06498922815771595,
            "20": 0.06424912230966365,
            "21": 0.057816517793973246
        }
    },
    "monomer2_data": {
        "smiles": "C=CC(=C)C",
        "ip": 13.650138127527299,
        "ip_corrected": 8.804138127527299,
        "ea": 3.2272531686642587,
        "homo": -0.38003415471160323,
        "lumo": -0.24165159842582867,
        "charges": {
            "1": -0.08768542381688901,
            "2": -0.03104755763639549,
            "3": 0.021377654427224085,
            "4": -0.09920169796810323,
            "5": -0.10858834334800993,
            "6": 0.040408986199194544,
            "7": 0.03246738254518214,
            "8": 0.0328868665888103,
            "9": 0.0332744256722604,
            "10": 0.03266780819740668,
            "11": 0.0463916799411617,
            "12": 0.04065653285724007,
            "13": 0.04639168634092229
        },
        "dipole": [
            -0.019300292739954303,
            0.08831014539051653,
            0.12644687919090983
        ],
        "global_electrophilicity": 0.6191885486019185,
        "global_nucleophilicity": -8.804138127527299,
        "fukui_electrophilicity": {
            "1": 0.09229444292573516,
            "2": 0.05994097375865628,
            "3": 0.07992227486950143,
            "4": 0.08872690893239478,
            "5": -0.03971071930871947,
            "6": 0.10961240163790051,
            "7": 0.11869144470957613,
            "8": 0.09523432254520865,
            "9": 0.10445015268574764,
            "10": 0.11633846298634061,
            "11": 0.057913933270572863,
            "12": 0.05867138379518104,
            "13": 0.05791401719191107
        },
        "fukui_nucleophilicity": {
            "1": 0.07659923526781226,
            "2": 0.042763032206218445,
            "3": 0.07034794662255302,
            "4": 0.09318996036389528,
            "5": -0.032945675133357444,
            "6": 0.08715425511891307,
            "7": 0.10567331426190366,
            "8": 0.08280557097459326,
            "9": 0.10495782889930741,
            "10": 0.1114522832460126,
            "11": 0.09506621660733805,
            "12": 0.0678695532805938,
            "13": 0.0950664784283934
        },
        "boltzmann_weights": [
            0.8921182516479286,
            0.10788174835207154
        ],
        "best_conformer_energy": -14.722246100913715,
        "best_conformer_coordinates": [
            [
                1.9070618376034143,
                0.5636761453777789,
                0.06469418987563537
            ],
            [
                0.9895858442262261,
                -0.15517804418001135,
                -0.5716528580587573
            ],
            [
                -0.41621929806663316,
                -0.2640445071837213,
                -0.20477060520139864
            ],
            [
                -1.2386575568336813,
                -1.0220890335353536,
                -0.928850325625308
            ],
            [
                -0.899528083004527,
                0.49322670096000787,
                0.9957376416299945
            ],
            [
                1.6824331865089213,
                1.1497901073840622,
                0.9392201424747091
            ],
            [
                2.929723438043204,
                0.5915732594683976,
                -0.2715484216427246
            ],
            [
                1.276766389842041,
                -0.7248678988139684,
                -1.446847718873483
            ],
            [
                -0.8955113763990141,
                -1.5676882599632032,
                -1.7919396009432484
            ],
            [
                -2.2825990355131895,
                -1.1243598631396337,
                -0.6853741015498941
            ],
            [
                -0.7332936184346099,
                1.561064641006888,
                0.8612868827446561
            ],
            [
                -1.961171970441202,
                0.32317290562577095,
                1.154045093880634
            ],
            [
                -0.35858976282270166,
                0.17572383640944833,
                1.885999675997394
            ]
        ],
        "best_conformer_elements": [
            6,
            6,
            6,
            6,
            6,
            1,
            1,
            1,
            1,
            1,
            1,
            1,
            1
        ],
        "fukui_radical": {
            "1": 0.08444683909677361,
            "2": 0.051352002982436896,
            "3": 0.0751351107460268,
            "4": 0.09095843464814442,
            "5": -0.036328197221039554,
            "6": 0.09838332837840738,
            "7": 0.11218237948574013,
            "8": 0.08901994675990138,
            "9": 0.10470399079252732,
            "10": 0.11389537311617637,
            "11": 0.07649007493895557,
            "12": 0.06327046853788743,
            "13": 0.07649024781015262
        }
    }
}

File: dump/processed_reactions/paper_239_reaction_1.json
{
  "file": "paper_239.json",
  "monomer1_s": "C=COCC",
  "monomer2_s": "C=CC#N",
  "monomer1": "Ethyl Vinyl Ether",
  "monomer2": "Acrylonitrile",
  "r_values": {
    "constant_1": 0.03,
    "constant_2": 0.7
  },
  "conf_intervals": {
    "constant_conf_1": 0.02,
    "constant_conf_2": 0.25
  },
  "temperature": 60.0,
  "temperature_unit": "°C",
  "solvent": "CN(C)C=O",
  "method": "solvent",
  "r-product": null,
  "source": "https://doi.org/10.1002/pol.1955.120168201",
  "calculation_method": "intersection method",
  "polymerization_type": "free radical",
  "logP": -0.2956000000000001,
  "monomer1_data": {
    "smiles": "C=COCC",
    "ip": 13.742557982828957,
    "ip_corrected": 8.896557982828957,
    "ea": 0.9145307157213795,
    "homo": -0.37788168745774087,
    "lumo": -0.18579484334450466,
    "charges": {
      "1": -0.14296442434366408,
      "2": 0.10039575060176434,
      "3": -0.2657204866474109,
      "4": 0.085050219408192,
      "5": -0.11314408943865062,
      "6": 0.0360913774898244,
      "7": 0.036745806898728826,
      "8": 0.04583349596928588,
      "9": 0.03051014972196421,
      "10": 0.030510147237762117,
      "11": 0.04547546579155813,
      "12": 0.05560828528326049,
      "13": 0.05560830202738663
    },
    "dipole": [
      -0.14708452336402394,
      0.2851272522003326,
      -0.3156545285757571
    ],
    "global_electrophilicity": 0.24021723363188993,
    "global_nucleophilicity": -8.896557982828957,
    "fukui_electrophilicity": {
      "1": 0.12382928094998108,
      "2": 0.16005006972427824,
      "3": 0.1094850413864134,
      "4": -0.02735885691279591,
      "5": -0.015752307523987416,
      "6": 0.1576736847419818,
      "7": 0.16033044824162745,
      "8": 0.15921352117469076,
      "9": 0.03646842389689134,
      "10": 0.03646843615659669,
      "11": 0.042102789405886375,
      "12": 0.028744737467927935,
      "13": 0.0287447312905155
    },
    "fukui_nucleophilicity": {
      "1": 0.09083727286960255,
      "2": 0.03297555012651593,
      "3": 0.17087366732340464,
      "4": -0.030949325739255372,
      "5": -0.022761721413045694,
      "6": 0.09069459808130399,
      "7": 0.1140700852353993,
      "8": 0.09880143508945469,
      "9": 0.11736964036487584,
      "10": 0.11736966576363302,
      "11": 0.06280462395076206,
      "12": 0.07895727411484961,
      "13": 0.07895723423275817
    },
    "boltzmann_weights": [
      0.8700823388237107,
      0.02305098322750558,
      0.10686667794878381
    ],
    "best_conformer_elements": [
      6,
      6,
      8,
      6,
      6,
      1,
      1,
      1,
      1,
      1,
      1,
      1,
      1
    ],
    "best_conformer_coordinates": [
      [
        -1.7232660298545417,
        0.36787452082662936,
        -0.6749469716509876
      ],
      [
        -1.0563339701004628,
        1.153269565928566,
        0.15629391349476537
      ],
      [
        0.01575036761457492,
        0.8781549805803425,
        0.933561287765558
      ],
      [
        0.5833137289534472,
        -0.4165765460133209,
        0.8784007574872081
      ],
      [
        1.4843591313205968,
        -0.610866791272982,
        -0.3376154730539256
      ],
      [
        -2.5747754447377615,
        0.7528332328261574,
        -1.2032317537051953
      ],
      [
        -1.4704852540873727,
        -0.6602894039677715,
        -0.8608844058801471
      ],
      [
        -1.348127016679388,
        2.1840948819787105,
        0.3127054864941212
      ],
      [
        -0.20677112297934153,
        -1.1770574122127018,
        0.9007675873352432
      ],
      [
        1.1734423346252936,
        -0.5006677448547321,
        1.7955335628061095
      ],
      [
        1.9280999227477071,
        -1.6023530623333713,
        -0.3108565910669121
      ],
      [
        2.277555001253421,
        0.1324540319878039,
        -0.3314923486783713
      ],
      [
        0.9172383466319962,
        -0.5008702587651461,
        -1.2582350460556686
      ]
    ],
    "best_conformer_energy": -16.673378294656487,
    "fukui_radical": {
      "1": 0.11307015019308145,
      "2": 0.10136533886103141,
      "3": 0.1488289613054298,
      "4": -0.025477901641937244,
      "5": -0.011462878117299104,
      "6": 0.14103753241875483,
      "7": 0.1298192096024525,
      "8": 0.1322376969126227,
      "9": 0.050080843399196634,
      "10": 0.08439773672102428,
      "11": 0.06192289505673873,
      "12": 0.04673857538139515,
      "13": 0.027441839907486453
    }
  },
  "monomer2_data": {
    "smiles": "C=CC#N",
    "ip": 15.437176806318503,
    "ip_corrected": 10.591176806318503,
    "ea": 3.8289813808508004,
    "homo": -0.4277683293695803,
    "lumo": -0.28211163098961317,
    "charges": {
      "1": -0.05961169012740816,
      "2": -0.01732687045759991,
      "3": 0.1182224067521214,
      "4": -0.22501464611972768,
      "5": 0.060876740653373736,
      "6": 0.056910808147125444,
      "7": 0.06594325115211837
    },
    "dipole": [
      -1.3682395954382502,
      0.4193750676404717,
      0.3073979410978311
    ],
    "global_electrophilicity": 0.9870666976349574,
    "global_nucleophilicity": -10.591176806318503,
    "fukui_electrophilicity": {
      "1": 0.11689097730490014,
      "2": 0.09589168721827514,
      "3": 0.0833043050370818,
      "4": 0.27942089987505603,
      "5": 0.1382479191580376,
      "6": 0.1483932400282401,
      "7": 0.1378509713784164
    },
    "fukui_nucleophilicity": {
      "1": 0.046376077246505845,
      "2": 0.06110797532385699,
      "3": 0.06382105585034101,
      "4": 0.3348673323308884,
      "5": 0.1560141376419441,
      "6": 0.1714270905761467,
      "7": 0.16638633108003964
    },
    "boltzmann_weights": [
      1.0
    ],
    "best_conformer_elements": [
      6,
      6,
      6,
      7,
      1,
      1,
      1
    ],
    "best_conformer_coordinates": [
      [
        -0.9016384047148559,
        -0.45919578416436035,
        -0.030680752421494126
      ],
      [
        -0.03133887486045679,
        0.4750179204570864,
        0.33412550579689987
      ],
      [
        1.3413190298728732,
        0.20293977262825588,
        0.5154865184659979
      ],
      [
        2.457902722380965,
        -0.00894504881153441,
        0.6651431422029201
      ],
      [
        -1.946002725249464,
        -0.2338337288304437,
        -0.16452309959900452
      ],
      [
        -0.5958059974068218,
        -1.4775501660291765,
        -0.20646164096824965
      ],
      [
        -0.32443575002222486,
        1.5015670294584123,
        0.5140087192113937
      ]
    ],
    "best_conformer_energy": -10.79113366694523,
    "fukui_radical": {
      "1": 0.08164051438776673,
      "2": 0.07850509074248685,
      "3": 0.07355981073640835,
      "4": 0.30714514424221057,
      "5": 0.15989706723025732,
      "6": 0.14713580820257063,
      "7": 0.152116564483423
    }
  },
  "publication_year": 1955
}

File: dump/processed_reactions/paper_241_reaction_4.json
{
    "file": "paper_241.json",
    "monomer1_s": "C=CCC=C",
    "monomer2_s": "C=CC#N",
    "monomer1": "1,4-Pentadiene",
    "monomer2": "Acrylonitrile",
    "r_values": {
        "constant_1": 0.0,
        "constant_2": 1.13
    },
    "conf_intervals": {
        "constant_conf_1": null,
        "constant_conf_2": null
    },
    "temperature": 50.0,
    "temperature_unit": "\u00b0C",
    "solvent": "CN(C)C=O",
    "method": "solvent",
    "r-product": null,
    "source": "Journal of Polymer Science: Part A, Vol. 3, pp. 501-511 (1965)",
    "calculation_method": "least-squares fit",
    "polymerization_type": "free radical",
    "logP": -0.2956000000000001,
    "monomer1_data": {
        "smiles": "C=CCC=C",
        "ip": 13.865203493055681,
        "ip_corrected": 9.01920349305568,
        "ea": 2.605941182003542,
        "homo": -0.39740030300210394,
        "lumo": -0.2107577516834017,
        "charges": {
            "1": -0.09404704162185493,
            "2": -0.023049587327556936,
            "3": -0.0590165193850463,
            "4": -0.023049596476397538,
            "5": -0.09404703749062719,
            "6": 0.036029297548007176,
            "7": 0.034149785257039295,
            "8": 0.03127955459178438,
            "9": 0.0451462578448934,
            "10": 0.04514626638477104,
            "11": 0.03127954459811049,
            "12": 0.036029292082049594,
            "13": 0.034149783994815185
        },
        "dipole": [
            -0.007608922371565985,
            -0.006636406565065068,
            -0.07740863686558414
        ],
        "global_electrophilicity": 0.5102110739558892,
        "global_nucleophilicity": -9.01920349305568,
        "fukui_electrophilicity": {
            "1": 0.07331883634009104,
            "2": 0.07482243492033205,
            "3": -0.023817143144034825,
            "4": 0.07482252292868616,
            "5": 0.07331873464247647,
            "6": 0.09852657524478392,
            "7": 0.10560549963456205,
            "8": 0.08738224546178774,
            "9": 0.07225297526979998,
            "10": 0.0722529994027456,
            "11": 0.08738224722588889,
            "12": 0.09852656961811945,
            "13": 0.10560550245475406
        },
        "fukui_nucleophilicity": {
            "1": 0.060753921574193515,
            "2": 0.04918622785542082,
            "3": -0.005313472189125236,
            "4": 0.049186269117727555,
            "5": 0.06075391743763592,
            "6": 0.09420417623652166,
            "7": 0.10540030762129113,
            "8": 0.09276738064187104,
            "9": 0.1003446913381498,
            "10": 0.10034468722484968,
            "11": 0.09276741922621265,
            "12": 0.09420417828589243,
            "13": 0.1054002956293347
        },
        "boltzmann_weights": [
            0.3284249520537517,
            0.32833180948191665,
            0.34324323846433163
        ],
        "best_conformer_elements": [
            6,
            6,
            6,
            6,
            6,
            1,
            1,
            1,
            1,
            1,
            1,
            1,
            1
        ],
        "best_conformer_coordinates": [
            [
                -2.170759077909252,
                0.5482847497118984,
                -0.6768769461252045
            ],
            [
                -0.9067267224541792,
                0.7629437773667881,
                -0.3663216747737583
            ],
            [
                -0.14294278016645592,
                -0.005659832228223799,
                0.6707357816608939
            ],
            [
                0.9817060347369495,
                -0.7601181138908243,
                0.026105699286423496
            ],
            [
                2.261052679633116,
                -0.5446527599321775,
                0.2651452051069122
            ],
            [
                -2.677871907786599,
                1.1193646332215175,
                -1.4361021380448382
            ],
            [
                -2.757381729101891,
                -0.20646543762703,
                -0.17808707961320236
            ],
            [
                -0.3352068504949153,
                1.5229863381426796,
                -0.8833876888528808
            ],
            [
                -0.8140583135968998,
                -0.7080911995792115,
                1.1717259609129542
            ],
            [
                0.2611336744943432,
                0.686299773109327,
                1.4141851696390102
            ],
            [
                0.6753610308390042,
                -1.5097956445160203,
                -0.6920888407241463
            ],
            [
                3.037095147265098,
                -1.1050925404520462,
                -0.22818974884285456
            ],
            [
                2.58859880924993,
                0.19999625667328425,
                0.9728043247754148
            ]
        ],
        "best_conformer_energy": -14.711613017800847,
        "fukui_radical": {
            "1": 0.06692434557606586,
            "2": 0.06197663882706939,
            "3": -0.014458318436661906,
            "4": 0.061979111054705646,
            "5": 0.06692965137448992,
            "6": 0.10568671822524012,
            "7": 0.09652099938591899,
            "8": 0.09021778892727458,
            "9": 0.08591555311866837,
            "10": 0.08590256759087805,
            "11": 0.09021067055856438,
            "12": 0.1056817527622446,
            "13": 0.09651252103553137
        }
    },
    "monomer2_data": {
        "smiles": "C=CC#N",
        "ip": 15.437176806318503,
        "ip_corrected": 10.591176806318503,
        "ea": 3.8289813808508004,
        "homo": -0.4277683293695803,
        "lumo": -0.28211163098961317,
        "charges": {
            "1": -0.05961169012740816,
            "2": -0.01732687045759991,
            "3": 0.1182224067521214,
            "4": -0.22501464611972768,
            "5": 0.060876740653373736,
            "6": 0.056910808147125444,
            "7": 0.06594325115211837
        },
        "dipole": [
            -1.3682395954382502,
            0.4193750676404717,
            0.3073979410978311
        ],
        "global_electrophilicity": 0.9870666976349574,
        "global_nucleophilicity": -10.591176806318503,
        "fukui_electrophilicity": {
            "1": 0.11689097730490014,
            "2": 0.09589168721827514,
            "3": 0.0833043050370818,
            "4": 0.27942089987505603,
            "5": 0.1382479191580376,
            "6": 0.1483932400282401,
            "7": 0.1378509713784164
        },
        "fukui_nucleophilicity": {
            "1": 0.046376077246505845,
            "2": 0.06110797532385699,
            "3": 0.06382105585034101,
            "4": 0.3348673323308884,
            "5": 0.1560141376419441,
            "6": 0.1714270905761467,
            "7": 0.16638633108003964
        },
        "boltzmann_weights": [
            1.0
        ],
        "best_conformer_elements": [
            6,
            6,
            6,
            7,
            1,
            1,
            1
        ],
        "best_conformer_coordinates": [
            [
                -0.9016384047148559,
                -0.45919578416436035,
                -0.030680752421494126
            ],
            [
                -0.03133887486045679,
                0.4750179204570864,
                0.33412550579689987
            ],
            [
                1.3413190298728732,
                0.20293977262825588,
                0.5154865184659979
            ],
            [
                2.457902722380965,
                -0.00894504881153441,
                0.6651431422029201
            ],
            [
                -1.946002725249464,
                -0.2338337288304437,
                -0.16452309959900452
            ],
            [
                -0.5958059974068218,
                -1.4775501660291765,
                -0.20646164096824965
            ],
            [
                -0.32443575002222486,
                1.5015670294584123,
                0.5140087192113937
            ]
        ],
        "best_conformer_energy": -10.79113366694523,
        "fukui_radical": {
            "1": 0.08164051438776673,
            "2": 0.07850509074248685,
            "3": 0.07355981073640835,
            "4": 0.30714514424221057,
            "5": 0.15989706723025732,
            "6": 0.14713580820257063,
            "7": 0.152116564483423
        }
    }
}

File: dump/processed_reactions/paper_268_reaction_3.json
{
  "file": "paper_268.json",
  "monomer1_s": "C=CC(=O)OCC",
  "monomer2_s": "C=CSCC(C)C",
  "monomer1": "ethyl acrylate",
  "monomer2": "isobutyl vinyl sulfide",
  "r_values": {
    "constant_1": 0.35,
    "constant_2": 0.05
  },
  "conf_intervals": {
    "constant_conf_1": null,
    "constant_conf_2": null
  },
  "temperature": 60.0,
  "temperature_unit": "°C",
  "solvent": "c1ccccc1",
  "method": "solvent",
  "r-product": 0.0175,
  "source": "https://doi.org/10.1002/macp.1972.021530103",
  "calculation_method": null,
  "polymerization_type": "thermal",
  "logP": 1.6866,
  "monomer1_data": {
    "smiles": "C=CC(=O)OCC",
    "ip": 14.289428869927024,
    "ip_corrected": 9.443428869927024,
    "ea": 3.989314243093894,
    "homo": -0.4136935607614979,
    "lumo": -0.2749414566009418,
    "charges": {
      "1": -0.059624703397704974,
      "2": -0.058623154904436287,
      "3": 0.35468666456862596,
      "4": -0.41494178945466126,
      "5": -0.2671432741291775,
      "6": 0.08536030504422465,
      "7": -0.11558427313242317,
      "8": 0.06276980968360339,
      "9": 0.0787247191160857,
      "10": 0.0642875141798505,
      "11": 0.05064917338117079,
      "12": 0.0506491861718129,
      "13": 0.05239659054587904,
      "14": 0.058196622385702605,
      "15": 0.058196609941451635
    },
    "dipole": [
      -0.25870007369953946,
      0.12669957204456522,
      -0.7918644319369688
    ],
    "global_electrophilicity": 0.8947977760476853,
    "global_nucleophilicity": -9.443428869927024,
    "fukui_electrophilicity": {
      "1": 0.10009542211263803,
      "2": 0.06655104319959479,
      "3": 0.08282927568417359,
      "4": 0.18663776012333405,
      "5": 0.09136759342790912,
      "6": -0.02011546275509124,
      "7": -0.013829673711657636,
      "8": 0.1303886717095314,
      "9": 0.11251830432592068,
      "10": 0.11542900521441968,
      "11": 0.033664434819107934,
      "12": 0.033664452192880466,
      "13": 0.036947721938674974,
      "14": 0.02192572079772761,
      "15": 0.021925730920848284
    },
    "fukui_nucleophilicity": {
      "1": 0.028338377726703383,
      "2": 0.0326321929354091,
      "3": 0.021954979896529225,
      "4": 0.1595062160434697,
      "5": 0.08323197109543035,
      "6": -0.015649866774573,
      "7": -0.01378859280399769,
      "8": 0.10682696694552106,
      "9": 0.07992485833404661,
      "10": 0.0904038313338043,
      "11": 0.08968545668346808,
      "12": 0.08968539212391433,
      "13": 0.07311696618218784,
      "14": 0.08706568331218134,
      "15": 0.08706556696587174
    },
    "boltzmann_weights": [
      0.14053494107768,
      0.31722346204406754,
      0.3172234670131349,
      0.04288299389591622,
      0.09106085705366807,
      0.09107427891553337
    ],
    "best_conformer_elements": [
      6,
      6,
      6,
      8,
      8,
      6,
      6,
      1,
      1,
      1,
      1,
      1,
      1,
      1,
      1
    ],
    "best_conformer_coordinates": [
      [
        3.1095016434265,
        0.14193700921772198,
        0.977140036420231
      ],
      [
        1.9411416578641796,
        0.5653462061572349,
        0.5186058675381808
      ],
      [
        0.8027969926240958,
        -0.36417570594009074,
        0.34929415921076384
      ],
      [
        0.8184303826833628,
        -1.5445773610013769,
        0.598281020042041
      ],
      [
        -0.2712652207132258,
        0.27927585484492096,
        -0.12478365352433263
      ],
      [
        -1.4423752242818602,
        -0.5097519154968244,
        -0.3335437866291771
      ],
      [
        -2.540133862870357,
        0.390224921758877,
        -0.8681798099224179
      ],
      [
        3.951209339229216,
        0.7999599148250778,
        1.1083842284314973
      ],
      [
        3.2441758679825985,
        -0.8962653509487821,
        1.2345320450156794
      ],
      [
        1.7481268844089681,
        1.591488477326337,
        0.2451815287734333
      ],
      [
        -1.7308973942851278,
        -0.9711082627186884,
        0.6179888091328354
      ],
      [
        -1.2045500384746117,
        -1.3137780333708322,
        -1.039582158697532
      ],
      [
        -3.441424591182081,
        -0.19268468181462417,
        -1.0338725887261673
      ],
      [
        -2.754453157547958,
        1.1826799491836002,
        -0.15620697702496902
      ],
      [
        -2.2302832735719065,
        0.841428983269185,
        -1.806918621614624
      ]
    ],
    "best_conformer_energy": -22.891436850324865,
    "fukui_radical": {
      "1": 0.06421524543627627,
      "2": 0.04959291831523999,
      "3": 0.05239326603599706,
      "4": 0.1730758269812355,
      "5": 0.08729179220955963,
      "6": -0.017872070386472975,
      "7": -0.013810832383723944,
      "8": 0.11862022030315088,
      "9": 0.09622431017665833,
      "10": 0.1029266927032115,
      "11": 0.06165756021556787,
      "12": 0.06165750309498417,
      "13": 0.055037637672257396,
      "14": 0.05449501311890072,
      "15": 0.054494916507150784
    }
  },
  "monomer2_data": {
    "smiles": "C=CSCC(C)C",
    "ip": 12.703825472620919,
    "ip_corrected": 7.8578254726209185,
    "ea": 2.618246682603389,
    "homo": -0.3530447451934043,
    "lumo": -0.2107997705384196,
    "charges": {
      "1": -0.10338966325946619,
      "2": 0.009992489028623763,
      "3": -0.1622413964858115,
      "4": -0.005823165310112927,
      "5": -0.0064105627910979734,
      "6": -0.10865221216457557,
      "7": -0.108652211241487,
      "8": 0.04725760124873339,
      "9": 0.04047528064416211,
      "10": 0.03425050977302577,
      "11": 0.039793542297858385,
      "12": 0.03979354978618092,
      "13": 0.031105525177110144,
      "14": 0.05153319850530945,
      "15": 0.035847776551552454,
      "16": 0.03886938408296592,
      "17": 0.03584777432268096,
      "18": 0.038869380902260414,
      "19": 0.05153319893209787
    },
    "dipole": [
      -0.19881950685220962,
      -0.31846650212591415,
      -0.738956018694523
    ],
    "global_electrophilicity": 0.3928593630194746,
    "global_nucleophilicity": -7.8578254726209185,
    "fukui_electrophilicity": {
      "1": 0.05638074993784664,
      "2": 0.010978283366142344,
      "3": 0.4134714892774547,
      "4": -0.02364063123060152,
      "5": -0.010992567054389356,
      "6": -0.01943883571383409,
      "7": -0.019438863484040364,
      "8": 0.08056629345626054,
      "9": 0.10189482130105564,
      "10": 0.10714599510254681,
      "11": 0.06962816066983547,
      "12": 0.0696281927730314,
      "13": 0.0501958268382968,
      "14": -0.002613909195322138,
      "15": 0.020268026283020345,
      "16": 0.03915640886578131,
      "17": 0.020268032984796194,
      "18": 0.039156401924821956,
      "19": -0.0026138761027066915
    },
    "fukui_nucleophilicity": {
      "1": 0.06322861639902654,
      "2": -0.032526877204953106,
      "3": 0.48989158466466887,
      "4": -0.06157755554351772,
      "5": -0.007616382768454853,
      "6": -0.018454098235882815,
      "7": -0.018454110385960343,
      "8": 0.07089313109288438,
      "9": 0.09071085158952255,
      "10": 0.07376346019707368,
      "11": 0.07229106337998806,
      "12": 0.07229105915381494,
      "13": 0.05453228180115985,
      "14": 0.00963277207889613,
      "15": 0.023664742195782705,
      "16": 0.042216007147297105,
      "17": 0.02366473205715225,
      "18": 0.04221599573732625,
      "19": 0.009632726870064313
    },
    "boltzmann_weights": [
      0.016748893656080052,
      0.023220529253471404,
      0.02322052850599878,
      0.023220562643897682,
      0.023220528138859105,
      0.23771238090011654,
      0.23771240555556994,
      0.058976156124287776,
      0.05897590426003381,
      0.05897590201208086,
      0.07933869080549373,
      0.07933876511117603,
      0.07933875303293421
    ],
    "best_conformer_elements": [
      6,
      6,
      16,
      6,
      6,
      6,
      6,
      1,
      1,
      1,
      1,
      1,
      1,
      1,
      1,
      1,
      1,
      1,
      1
    ],
    "best_conformer_coordinates": [
      [
        3.6626219727942333,
        1.024833611192448,
        -0.47662068118698603
      ],
      [
        2.606008634500489,
        0.23148807714661043,
        -0.4064013885089525
      ],
      [
        0.9642692424571829,
        0.8118560714397539,
        -0.20401352457027183
      ],
      [
        0.08625344556445225,
        -0.8014830833717254,
        -0.1947558133664962
      ],
      [
        -1.4210862142771434,
        -0.6357049230043508,
        -0.027823756588690466
      ],
      [
        -1.753511777148944,
        0.026506902877051944,
        1.3061769556496723
      ],
      [
        -2.0157905811159456,
        0.15492512941150405,
        -1.1896412943658512
      ],
      [
        4.6526006810681695,
        0.6225774797861722,
        -0.6013519641173002
      ],
      [
        3.5704833449321973,
        2.0945440530027657,
        -0.4119005918232206
      ],
      [
        2.683604280491324,
        -0.8434446095944895,
        -0.4698618598719403
      ],
      [
        0.4998447183071376,
        -1.3844148973861226,
        0.6298010218972173
      ],
      [
        0.31365415015234394,
        -1.293252555087984,
        -1.141969050219395
      ],
      [
        -1.8507420399543715,
        -1.6461139205786988,
        -0.03466132787549326
      ],
      [
        -1.331984497160646,
        1.0283657900059855,
        1.34053692996365
      ],
      [
        -1.3456804271426583,
        -0.5488472459586028,
        2.1345108655503
      ],
      [
        -2.8306483968058562,
        0.09901899107827655,
        1.4344787665648993
      ],
      [
        -1.7947257509278143,
        -0.3289825427583528,
        -2.1385667805477446
      ],
      [
        -1.5998845226780503,
        1.1595362595591592,
        -1.2087647733722628
      ],
      [
        -3.0952862630560336,
        0.22859141224056737,
        -1.0837875811964954
      ]
    ],
    "best_conformer_energy": -22.176639454086953,
    "fukui_radical": {
      "1": 0.059795893205576676,
      "2": -0.010805138157633752,
      "3": 0.45167699686866075,
      "4": -0.04252294127149516,
      "5": -0.009326595110429735,
      "6": -0.018965093468874428,
      "7": -0.018965118942977865,
      "8": 0.09628798731506076,
      "9": 0.07573021299079669,
      "10": 0.09044940763666728,
      "11": 0.07093486587135808,
      "12": 0.07093489502506928,
      "13": 0.05241240409585165,
      "14": 0.003558501795769744,
      "15": 0.021920928883072087,
      "16": 0.0407016868731521,
      "17": 0.02192089877282926,
      "18": 0.0035585127880738768,
      "19": 0.0407016949386339
    }
  },
  "publication_year": 1972
}
