Repository: lamalab-org/copolymer-reactivity

# copolymer-reactivity

A condition-aware machine-learning model and FastAPI service that predicts the **microstructure of radical copolymers** — *alternating*, *random*, or *gradient* — from two monomer structures and the reaction conditions (solvent, temperature, polymerisation mechanism), backed by a curated literature dataset of **3,791 copolymerisations from 1,206 publications**.

The model is served live at <https://polycarp.cheminfo.org> (web UI: [cheminfo-py/polycarp.cheminfo.org](https://github.com/cheminfo-py/polycarp.cheminfo.org)).

File: dump/processed_reactions/paper_47_reaction_2.json
{
    "file": "paper_47.json",
    "monomer1_s": "C=C(C)C(=O)OCC",
    "monomer2_s": "C=C(Cl)Cl",
    "monomer1": "Ethyl Methacrylate",
    "monomer2": "Vinylidene Chloride",
    "r_values": {
        "constant_1": 2.2,
        "constant_2": 0.35
    },
    "conf_intervals": {
        "constant_conf_1": null,
        "constant_conf_2": null
    },
    "temperature": 68.0,
    "temperature_unit": "\u00b0C",
    "solvent": "CO",
    "method": "solvent",
    "r-product": null,
    "source": "Journal of Polymer Science, Volume 3, No. 2 (1948)",
    "calculation_method": null,
    "polymerization_type": "free radical",
    "logP": -0.3915,
    "monomer1_data": {
        "smiles": "C=C(C)C(=O)OCC",
        "ip": 13.96010880391395,
        "ip_corrected": 9.11410880391395,
        "ea": 3.925930547586003,
        "homo": -0.4083434542902283,
        "lumo": -0.26713411478143,
        "charges": {
            "1": -0.08234353285529722,
            "2": -0.007599405150234856,
            "3": -0.11003213996737153,
            "4": 0.3492289545610323,
            "5": -0.41744585409495705,
            "6": -0.2683681581302812,
            "7": 0.08629181037524532,
            "8": -0.11546768198654798,
            "9": 0.054801013245178,
            "10": 0.06240903276001086,
            "11": 0.06509289309382087,
            "12": 0.049943004462340096,
            "13": 0.06509287726421302,
            "14": 0.050522388618895464,
            "15": 0.05052251112268471,
            "16": 0.05220722669222546,
            "17": 0.057572537168753,
            "18": 0.057572522820300454
        },
        "dipole": [
            0.22482491325110704,
            0.2238439640839917,
            -0.8142334150866614
        ],
        "global_electrophilicity": 0.8364197742299824,
        "global_nucleophilicity": -9.11410880391395,
        "fukui_electrophilicity": {
            "1": 0.09133928014390158,
            "2": 0.08182362501872026,
            "3": -0.03836580803181132,
            "4": 0.08140541599018913,
            "5": 0.192438643172534,
            "6": 0.07581409683219947,
            "7": -0.01944422745392392,
            "8": -0.013687337534358204,
            "9": 0.11871967146442892,
            "10": 0.10387618578797841,
            "11": 0.06164286919778776,
            "12": 0.05967645360059377,
            "13": 0.06164294031072738,
            "14": 0.033127055774436975,
            "15": 0.03312688576155154,
            "16": 0.037318660895127476,
            "17": 0.019772812254927552,
            "18": 0.019772776815015054
        },
        "fukui_nucleophilicity": {
            "1": 0.0446206365177282,
            "2": 0.05273036477476374,
            "3": -0.018941810732800643,
            "4": 0.010367075179562424,
            "5": 0.12753437444678595,
            "6": 0.07114013736397917,
            "7": -0.01416140049558598,
            "8": -0.014560065653387064,
            "9": 0.08810513596973157,
            "10": 0.06825391380194623,
            "11": 0.08197361039474714,
            "12": 0.06491174807671543,
            "13": 0.08197368202616966,
            "14": 0.08002302914140971,
            "15": 0.08002293495535195,
            "16": 0.060186500942062744,
            "17": 0.06791015659009617,
            "18": 0.06790997670064114
        },
        "boltzmann_weights": [
            0.06215071208165327,
            0.1287333271210662,
            0.1272636322617805,
            0.12726363241214217,
            0.2772943481602787,
            0.2772943479630791
        ],
        "best_conformer_elements": [
            6,
            6,
            6,
            6,
            8,
            8,
            6,
            6,
            1,
            1,
            1,
            1,
            1,
            1,
            1,
            1,
            1,
            1
        ],
        "best_conformer_coordinates": [
            [
                1.6185446817335134,
                -0.6221703133775277,
                -1.3638017784664114
            ],
            [
                1.6153572699987364,
                0.18395734126979074,
                -0.30777522822740994
            ],
            [
                2.8230055111500842,
                0.9029096078081752,
                0.2025134762988739
            ],
            [
                0.3730530775564981,
                0.44110331952402015,
                0.47160345000908105
            ],
            [
                0.32034375199762277,
                1.1647236268682342,
                1.4373192752800963
            ],
            [
                -0.6914357771732346,
                -0.21456245478812325,
                -0.0069085313874725955
            ],
            [
                -1.9189098200286347,
                -0.013812755397885942,
                0.6933836459324655
            ],
            [
                -2.9992417632785395,
                -0.8304325606589854,
                0.009895040864753133
            ],
            [
                2.51905572126496,
                -0.806347257321423,
                -1.9258448188122934
            ],
            [
                0.7244685553079454,
                -1.1194096836559138,
                -1.695747013268518
            ],
            [
                2.6429220086157406,
                1.9765696398691648,
                0.19617330360012666
            ],
            [
                3.695372590282062,
                0.6772907171340056,
                -0.4037293986765274
            ],
            [
                3.013426566963721,
                0.6165728705643296,
                1.2354545448644059
            ],
            [
                -1.7851766616951958,
                -0.3211256984917344,
                1.737038509992309
            ],
            [
                -2.1601863142742084,
                1.0554199220758262,
                0.6851122847732267
            ],
            [
                -3.1101180628431826,
                -0.5137463383839235,
                -1.0236950284380444
            ],
            [
                -3.943876630168046,
                -0.6921291210837959,
                0.5276338788334761
            ],
            [
                -2.7366047001180593,
                -1.8848108778295722,
                0.024046889931533724
            ]
        ],
        "best_conformer_energy": -26.06202109069132,
        "fukui_radical": {
            "1": 0.06797618061510588,
            "2": 0.06728469702706667,
            "3": -0.02865321473216642,
            "4": 0.04589336365645574,
            "5": 0.1600083411898223,
            "6": 0.07346817511056308,
            "7": -0.016775259391591878,
            "8": -0.014119465007432934,
            "9": 0.10342102712783774,
            "10": 0.08608046335182545,
            "11": 0.07180880921980105,
            "12": 0.062296670170785814,
            "13": 0.07180887412345204,
            "14": 0.05652966178815316,
            "15": 0.0565296252309353,
            "16": 0.04383918780044388,
            "17": 0.04876356101855835,
            "18": 0.04383930170031741
        }
    },
    "monomer2_data": {
        "smiles": "C=C(Cl)Cl",
        "ip": 14.545826670036444,
        "ip_corrected": 9.699826670036444,
        "ea": 3.125435773848216,
        "homo": -0.4169969443366817,
        "lumo": -0.24983940943712082,
        "charges": {
            "1": -0.11675257770186528,
            "2": 0.17076445467177065,
            "3": -0.11765574089474207,
            "4": -0.11784955359398736,
            "5": 0.09075124404740334,
            "6": 0.09074217347140139
        },
        "dipole": [
            -0.5522055551960544,
            -0.056955529199193035,
            0.1105385502544702
        ],
        "global_electrophilicity": 0.6968744516621451,
        "global_nucleophilicity": -9.699826670036444,
        "fukui_electrophilicity": {
            "1": 0.11977765816987376,
            "2": 0.10055574869485487,
            "3": 0.23977157488083534,
            "4": 0.23975018173987045,
            "5": 0.1500758774170347,
            "6": 0.15006895909751944
        },
        "fukui_nucleophilicity": {
            "1": 0.09085708277069589,
            "2": 0.014334766795091713,
            "3": 0.33451930573195604,
            "4": 0.33459517393105725,
            "5": 0.11284510846996021,
            "6": 0.11284856230124969
        },
        "boltzmann_weights": [
            1.0
        ],
        "best_conformer_elements": [
            6,
            6,
            17,
            17,
            1,
            1
        ],
        "best_conformer_coordinates": [
            [
                -0.7827949170738707,
                -0.08180892723677569,
                0.055122835996198855
            ],
            [
                0.527311518924798,
                0.055011227185247376,
                -0.03711912001987348
            ],
            [
                1.6197686670599762,
                -1.2682315122157641,
                0.0791441924504079
            ],
            [
                1.2972979552970054,
                1.5731347807024703,
                -0.284564074072238
            ],
            [
                -1.2277110534340032,
                -1.0474466535922802,
                0.20998758999503517
            ],
            [
                -1.4338721654821402,
                0.7693410851570951,
                -0.022571419057756812
            ]
        ],
        "best_conformer_energy": -14.36970540646129,
        "fukui_radical": {
            "1": 0.1053162211630245,
            "2": 0.05744479891926864,
            "3": 0.2871521829636079,
            "4": 0.2871678237738007,
            "5": 0.13145879623421866,
            "6": 0.13146017694605439
        }
    }
}

File: dump/processed_reactions/paper_498_reaction_4.json
{
    "file": "paper_498.json",
    "monomer1_s": "O=C1C=CC(=O)O1",
    "monomer2_s": "O=C1C=CC(=O)N1c1ccccc1",
    "monomer1": "Maleic Anhydride",
    "monomer2": "N-Phenylmaleimide",
    "r_values": {
        "constant_1": 1.0017,
        "constant_2": 11.0025
    },
    "conf_intervals": {
        "constant_conf_1": 0.0176,
        "constant_conf_2": 0.0305
    },
    "temperature": 60.0,
    "temperature_unit": "\u00b0C",
    "solvent": "Cc1ccccc1",
    "method": "solvent",
    "r-product": null,
    "source": "Journal of Polymer Science: Part A: Polymer Chemistry, Vol. 28, 795-801 (1990)",
    "calculation_method": "penultimate mu model",
    "polymerization_type": "free radical",
    "logP": 1.99502,
    "monomer1_data": {
        "smiles": "O=C1C=CC(=O)O1",
        "ip": 15.900878027101923,
        "ip_corrected": 11.054878027101923,
        "ea": 6.460014475622868,
        "homo": -0.46238439929177266,
        "lumo": -0.36195466582110164,
        "charges": {
            "1": -0.2941881850292992,
            "2": 0.36186259667080867,
            "3": -0.04882117032060509,
            "4": -0.048821663932855815,
            "5": 0.3618625986892957,
            "6": -0.29418799581870747,
            "7": -0.2361013463873719,
            "8": 0.0991976641904159,
            "9": 0.09919750193830755
        },
        "dipole": [
            0.02252629972930212,
            1.6095495729881135,
            0.03503157808557637
        ],
        "global_electrophilicity": 2.1250815188994485,
        "global_nucleophilicity": -11.054878027101923,
        "fukui_electrophilicity": {
            "1": 0.20684180079229175,
            "2": 0.05554706628341721,
            "3": 0.07772392122146196,
            "4": 0.07772348160390369,
            "5": 0.055547109381013204,
            "6": 0.2068417997294305,
            "7": 0.09352041805136502,
            "8": 0.11312719556494338,
            "9": 0.11312720737216109
        },
        "fukui_nucleophilicity": {
            "1": 0.24406057875471876,
            "2": 0.03203358320566174,
            "3": 0.048203335562302226,
            "4": 0.048204167711183986,
            "5": 0.03203341222674566,
            "6": 0.24406026138272296,
            "7": 0.11633670520252432,
            "8": 0.11753386857050649,
            "9": 0.11753408759019536
        },
        "boltzmann_weights": [
            1.0
        ],
        "best_conformer_elements": [
            8,
            6,
            6,
            6,
            6,
            8,
            8,
            1,
            1
        ],
        "best_conformer_coordinates": [
            [
                -2.204573649227907,
                -1.115321055707451,
                -0.002298100950483874
            ],
            [
                -1.1093351090393155,
                -0.6532542001429931,
                -0.00048067934597688074
            ],
            [
                -0.6821986468566222,
                0.7759545772718469,
                -0.008942359574604814
            ],
            [
                0.6467155929828198,
                0.8057975343361282,
                -0.0028399914941270982
            ],
            [
                1.137513916088871,
                -0.6027871884116063,
                0.00983683780653634
            ],
            [
                2.2523614973703174,
                -1.0152209131010461,
                0.018168288871179734
            ],
            [
                0.03174611737968137,
                -1.4153007027606417,
                0.0105424647339251
            ],
            [
                -1.3932605337205264,
                1.5795851881535365,
                -0.018225205507185604
            ],
            [
                1.3210308203144236,
                1.6405467550704305,
                -0.005761259831016097
            ]
        ],
        "best_conformer_energy": -21.756575519080812,
        "fukui_radical": {
            "1": 0.22544662819838956,
            "2": 0.04379257545312501,
            "3": 0.06296487536424719,
            "4": 0.06296497760586295,
            "5": 0.04379297948953842,
            "6": 0.22544579064573986,
            "7": 0.10492885010999314,
            "8": 0.11533111453334595,
            "9": 0.11533220870276614
        }
    },
    "monomer2_data": {
        "smiles": "O=C1C=CC(=O)N1C1CCCCC1",
        "ip": 13.577683859491115,
        "ip_corrected": 8.731683859491115,
        "ea": 5.837791906705405,
        "homo": -0.4150320688291327,
        "lumo": -0.33121204792194003,
        "charges": {
            "1": -0.3574656042586242,
            "2": 0.2812756261160977,
            "3": -0.05268355104109626,
            "4": -0.05294621255990479,
            "5": 0.28384745150282037,
            "6": -0.35846029070932606,
            "7": -0.11271197552282261,
            "8": 0.04675031405163444,
            "9": -0.06346951300843229,
            "10": -0.0572720407048654,
            "11": -0.060282070780824086,
            "12": -0.057271915099912335,
            "13": -0.06346807378418214,
            "14": 0.0819840421618484,
            "15": 0.08198660895095924,
            "16": 0.06442690754593619,
            "17": 0.03162488265341429,
            "18": 0.0568665279828529,
            "19": 0.03653215652644022,
            "20": 0.03569793954645098,
            "21": 0.0406341897538824,
            "22": 0.033687173683679746,
            "23": 0.03569859453926426,
            "24": 0.03653199240053322,
            "25": 0.03162536570994437,
            "26": 0.05686147434422608
        },
        "dipole": [
            0.17864034975261328,
            -0.029047688977613208,
            0.14119592099018932
        ],
        "global_electrophilicity": 1.5269266927844904,
        "global_nucleophilicity": -8.731683859491115,
        "fukui_electrophilicity": {
            "1": 0.1829010231851091,
            "2": 0.05458485378252448,
            "3": 0.07288250058772636,
            "4": 0.07286779843713664,
            "5": 0.0554057586645898,
            "6": 0.18384783756224599,
            "7": 0.054013770220806445,
            "8": -0.015740989658846752,
            "9": -0.004342458623758122,
            "10": -0.005483130465085154,
            "11": -0.008575913880547133,
            "12": -0.005483147061271038,
            "13": -0.00434222294154845,
            "14": 0.10185795333100713,
            "15": 0.10184816062169258,
            "16": 0.024854470881630113,
            "17": 0.009176916149210422,
            "18": 0.0031846427198002347,
            "19": 0.024512811240725112,
            "20": 0.014730387647719917,
            "21": 0.010169654710263931,
            "22": 0.025524687747045284,
            "23": 0.014730123191244341,
            "24": 0.0245128337492893,
            "25": 0.009175865204209387,
            "26": 0.0031858129970726914
        },
        "fukui_nucleophilicity": {
            "1": 0.0870503602955569,
            "2": 0.009958965458719327,
            "3": 0.02247554080150882,
            "4": 0.02104783380582497,
            "5": 0.010833409366592495,
            "6": 0.0897909711804194,
            "7": 0.03999464608062753,
            "8": 0.004816775715811843,
            "9": -0.0035821271299178864,
            "10": -0.003496408031750664,
            "11": -0.0016449827576882486,
            "12": -0.003496672892786823,
            "13": -0.003582131764130872,
            "14": 0.057513586043157455,
            "15": 0.054580511578652846,
            "16": 0.04858592950394619,
            "17": 0.06207630116415731,
            "18": 0.041366992914779986,
            "19": 0.0841307478089215,
            "20": 0.050103723696383315,
            "21": 0.04455431221170861,
            "22": 0.049248942272191364,
            "23": 0.0501018745840328,
            "24": 0.08413200602860062,
            "25": 0.062073778751590564,
            "26": 0.0413651133130967
        },
        "boltzmann_weights": [
            0.4991289242028035,
            0.4991289139183944,
            0.0008155695945344823,
            0.00025827308113519394,
            0.0002582730666843481,
            5.396368895663911e-05,
            5.396368615088267e-05,
            6.0423755884875675e-05,
            6.042375581257571e-05,
            6.042375445570117e-05,
            6.0423753046534215e-05,
            6.042374214061081e-05
        ],
        "best_conformer_energy": -39.13037673547556,
        "best_conformer_coordinates": [
            [
                2.3262800728371094,
                -0.06259186622442738,
                -2.202063850252462
            ],
            [
                2.476706337119479,
                -0.1703458040056336,
                -1.012864063916667
            ],
            [
                3.7444012008519385,
                -0.3581574793459583,
                -0.24661106099314847
            ],
            [
                3.4489648721828003,
                -0.428915291424661,
                1.0465586785679855
            ],
            [
                1.9686345098856965,
                -0.2918515422200372,
                1.2086384226339781
            ],
            [
                1.3321176134984072,
                -0.30703979218419875,
                2.230640606640408
            ],
            [
                1.465473496050724,
                -0.14153656128352893,
                -0.0690789260495028
            ],
            [
                0.06177707408075176,
                0.0274439620485058,
                -0.41670801864352053
            ],
            [
                -0.5056762190044175,
                1.30187317926747,
                0.20823252228029526
            ],
            [
                -1.961973607122216,
                1.4788360839435586,
                -0.21071115554773648
            ],
            [
                -2.7878518701662975,
                0.26677194382437164,
                0.20885163563195724
            ],
            [
                -2.213199133554538,
                -1.0064248670464202,
                -0.4042970971958705
            ],
            [
                -0.7574741524193551,
                -1.189055678501301,
                0.01420179828170634
            ],
            [
                4.700502480323581,
                -0.4170488918118113,
                -0.7321635770299463
            ],
            [
                4.102294569939891,
                -0.5605103592747922,
                1.8887051965838266
            ],
            [
                0.04369878146420499,
                0.11443185431114607,
                -1.5099659957805984
            ],
            [
                0.08736051880853653,
                2.1624895004625997,
                -0.10998739465677265
            ],
            [
                -0.4417407934783979,
                1.2238670723867837,
                1.2947928999700433
            ],
            [
                -2.3665137511197067,
                2.383439874251687,
                0.2466052612702663
            ],
            [
                -2.0155131514520845,
                1.5982414395349913,
                -1.2953954332166084
            ],
            [
                -2.7755804189682687,
                0.18074929464861259,
                1.2972905565584365
            ],
            [
                -3.824661700038209,
                0.3961872344522014,
                -0.10706859452859728
            ],
            [
                -2.2726084364008523,
                -0.9450806982567069,
                -1.4935038626069457
            ],
            [
                -2.7966444218502433,
                -1.8716632889609375,
                -0.08483955809353758
            ],
            [
                -0.3426342664027575,
                -2.0912817305559837,
                -0.44133376666941887
            ],
            [
                -0.6961396103576936,
                -1.292827572160273,
                1.0987558084659352
            ]
        ],
        "best_conformer_elements": [
            8,
            6,
            6,
            6,
            6,
            8,
            7,
            6,
            6,
            6,
            6,
            6,
            6,
            1,
            1,
            1,
            1,
            1,
            1,
            1,
            1,
            1,
            1,
            1,
            1,
            1
        ],
        "fukui_radical": {
            "1": 0.13497569174033391,
            "2": 0.03227190962062276,
            "3": 0.04767902069462016,
            "4": 0.04695781612148148,
            "5": 0.03311958401559016,
            "6": 0.13681940437133386,
            "7": 0.04700420815071743,
            "8": -0.005462106971516868,
            "9": -0.003962292876838726,
            "10": -0.004489769248417902,
            "11": -0.00511044831911802,
            "12": -0.00448990997702935,
            "13": -0.0039621773528393765,
            "14": 0.07968576968708224,
            "15": 0.07821433610017209,
            "16": 0.03672020019278821,
            "17": 0.03562660865668312,
            "18": 0.02227581781729085,
            "19": 0.05432177952482257,
            "20": 0.03241705567205189,
            "21": 0.027361983460985496,
            "22": 0.0373868150096173,
            "23": 0.03241599888763914,
            "24": 0.0543224198889433,
            "25": 0.03562482197789959,
            "26": 0.022275463155085096
        }
    }
}

File: dump/processed_reactions/paper_58_reaction_3.json
{
  "file": "paper_58.json",
  "monomer1_s": "C=C(C)Cl",
  "monomer2_s": "C=CC#N",
  "monomer1": "Isopropenyl Chloride",
  "monomer2": "Acrylonitrile",
  "r_values": {
    "constant_1": 0.01,
    "constant_2": 1.4
  },
  "conf_intervals": {
    "constant_conf_1": null,
    "constant_conf_2": null
  },
  "temperature": 60.0,
  "temperature_unit": "°C",
  "solvent": "c1ccccc1",
  "method": "solvent",
  "r-product": null,
  "source": "https://doi.org/10.1002/pol.1965.100030308",
  "calculation_method": "Fineman-Ross",
  "polymerization_type": "free radical",
  "logP": 1.6866,
  "monomer1_data": {
    "smiles": "C=C(C)Cl",
    "ip": 14.172465639193309,
    "ip_corrected": 9.326465639193309,
    "ea": 2.2020016296830955,
    "homo": -0.3979437153268055,
    "lumo": -0.2190998381994721,
    "charges": {
      "1": -0.11278627365782504,
      "2": 0.1047263664788702,
      "3": -0.11913106785649089,
      "4": -0.189728847523013,
      "5": 0.058303945087185775,
      "6": 0.061642316567374136,
      "7": 0.06888884181856772,
      "8": 0.06888883885338837,
      "9": 0.05919588023192709
    },
    "dipole": [
      -0.2911792277201624,
      -0.6107071951510727,
      0.023078309971884044
    ],
    "global_electrophilicity": 0.4663078302992994,
    "global_nucleophilicity": -9.326465639193309,
    "fukui_electrophilicity": {
      "1": 0.12019528519996314,
      "2": 0.145111377153051,
      "3": -0.05926026721168439,
      "4": 0.22420621542730834,
      "5": 0.15354175718449317,
      "6": 0.14480762914583536,
      "7": 0.09770830005357979,
      "8": 0.09770833427857586,
      "9": 0.07598136876887149
    },
    "fukui_nucleophilicity": {
      "1": 0.09402237188733256,
      "2": 0.04699352179561232,
      "3": -0.039047130810781955,
      "4": 0.37808096018647824,
      "5": 0.11963147074918112,
      "6": 0.10732532479060343,
      "7": 0.1065361012636486,
      "8": 0.10653618354180969,
      "9": 0.07992119660510622
    },
    "boltzmann_weights": [
      1.0
    ],
    "best_conformer_elements": [
      6,
      6,
      6,
      17,
      1,
      1,
      1,
      1,
      1
    ],
    "best_conformer_coordinates": [
      [
        1.3208539856558286,
        -0.4670232075487988,
        -0.015346980039728592
      ],
      [
        0.29440950662699367,
        0.3624998717035137,
        0.014540881180098098
      ],
      [
        -1.1468735091746407,
        -0.014220335808698557,
        -0.00283203444707223
      ],
      [
        0.5655139665422908,
        2.0789137420512014,
        0.0811546469570423
      ],
      [
        2.3393242429780567,
        -0.12349403580226609,
        -9.388658082811014e-05
      ],
      [
        1.1631520040280314,
        -1.5302012576271669,
        -0.0565883892274248
      ],
      [
        -1.6401706725534788,
        0.42797787083787775,
        -0.8672009950040248
      ],
      [
        -1.643672097978366,
        0.3602922952547071,
        0.8910060534149149
      ],
      [
        -1.2525374208329445,
        -1.0947449377685954,
        -0.04463930154474955
      ]
    ],
    "best_conformer_energy": -13.495882585701564,
    "fukui_radical": {
      "1": 0.1070921806687635,
      "2": 0.09604663384491824,
      "3": -0.04915386158453364,
      "4": 0.3011723112820974,
      "5": 0.1260736932926926,
      "6": 0.13657846844077015,
      "7": 0.10211987770283251,
      "8": 0.10211999884662007,
      "9": 0.07795069751037399
    }
  },
  "monomer2_data": {
    "smiles": "C=CC#N",
    "ip": 15.437176806318503,
    "ip_corrected": 10.591176806318503,
    "ea": 3.8289813808508004,
    "homo": -0.4277683293695803,
    "lumo": -0.28211163098961317,
    "charges": {
      "1": -0.05961169012740816,
      "2": -0.01732687045759991,
      "3": 0.1182224067521214,
      "4": -0.22501464611972768,
      "5": 0.060876740653373736,
      "6": 0.056910808147125444,
      "7": 0.06594325115211837
    },
    "dipole": [
      -1.3682395954382502,
      0.4193750676404717,
      0.3073979410978311
    ],
    "global_electrophilicity": 0.9870666976349574,
    "global_nucleophilicity": -10.591176806318503,
    "fukui_electrophilicity": {
      "1": 0.11689097730490014,
      "2": 0.09589168721827514,
      "3": 0.0833043050370818,
      "4": 0.27942089987505603,
      "5": 0.1382479191580376,
      "6": 0.1483932400282401,
      "7": 0.1378509713784164
    },
    "fukui_nucleophilicity": {
      "1": 0.046376077246505845,
      "2": 0.06110797532385699,
      "3": 0.06382105585034101,
      "4": 0.3348673323308884,
      "5": 0.1560141376419441,
      "6": 0.1714270905761467,
      "7": 0.16638633108003964
    },
    "boltzmann_weights": [
      1.0
    ],
    "best_conformer_elements": [
      6,
      6,
      6,
      7,
      1,
      1,
      1
    ],
    "best_conformer_coordinates": [
      [
        -0.9016384047148559,
        -0.45919578416436035,
        -0.030680752421494126
      ],
      [
        -0.03133887486045679,
        0.4750179204570864,
        0.33412550579689987
      ],
      [
        1.3413190298728732,
        0.20293977262825588,
        0.5154865184659979
      ],
      [
        2.457902722380965,
        -0.00894504881153441,
        0.6651431422029201
      ],
      [
        -1.946002725249464,
        -0.2338337288304437,
        -0.16452309959900452
      ],
      [
        -0.5958059974068218,
        -1.4775501660291765,
        -0.20646164096824965
      ],
      [
        -0.32443575002222486,
        1.5015670294584123,
        0.5140087192113937
      ]
    ],
    "best_conformer_energy": -10.79113366694523,
    "fukui_radical": {
      "1": 0.08164051438776673,
      "2": 0.07850509074248685,
      "3": 0.07355981073640835,
      "4": 0.30714514424221057,
      "5": 0.15989706723025732,
      "6": 0.14713580820257063,
      "7": 0.152116564483423
    }
  },
  "publication_year": 1965
}
