Repository: lamalab-org/copolymer-reactivity

# copolymer-reactivity

A condition-aware machine-learning model and FastAPI service that predicts the **microstructure of radical copolymers** — *alternating*, *random*, or *gradient* — from two monomer structures and the reaction conditions (solvent, temperature, polymerisation mechanism), backed by a curated literature dataset of **3,791 copolymerisations from 1,206 publications**.

The model is served live at <https://polycarp.cheminfo.org> (web UI: [cheminfo-py/polycarp.cheminfo.org](https://github.com/cheminfo-py/polycarp.cheminfo.org)).

File: legacy/PDF_from_scidownl/model_output_extraction/paper01.json
"{\n  \"reactions\": [\n    {\n      \"monomers\": [\"Methacrylic acid\", \"Styrene\"],\n      \"reaction_conditions\": [\n        {\n          \"polymerization_type\": \"free radical\",\n          \"solvent\": \"carbon tetrachloride\",\n          \"method\": \"solvent\",\n          \"temperature\": 60.0,\n          \"temperature_unit\": \"\u00b0C\",\n          \"reaction_constants\": {\n            \"constant_1\": 0.54,\n            \"constant_2\": 0.06\n          },\n          \"reaction_constant_conf\": {\n            \"constant_conf_1\": 0.01,\n            \"constant_conf_2\": 0.03\n          },\n          \"determination_method\": \"Kelen-Tudor\"\n        },\n        {\n          \"polymerization_type\": \"free radical\",\n          \"solvent\": \"chloroform\",\n          \"method\": \"solvent\",\n          \"temperature\": 60.0,\n          \"temperature_unit\": \"\u00b0C\",\n          \"reaction_constants\": {\n            \"constant_1\": 0.51,\n            \"constant_2\": 0.08\n          },\n          \"reaction_constant_conf\": {\n            \"constant_conf_1\": 0.01,\n            \"constant_conf_2\": 0.03\n          },\n          \"determination_method\": \"Kelen-Tudor\"\n        },\n        {\n          \"polymerization_type\": \"free radical\",\n          \"solvent\": \"acetone\",\n          \"method\": \"solvent\",\n          \"temperature\": 60.0,\n          \"temperature_unit\": \"\u00b0C\",\n          \"reaction_constants\": {\n            \"constant_1\": 0.43,\n            \"constant_2\": 0.65\n          },\n          \"reaction_constant_conf\": {\n            \"constant_conf_1\": 0.00,\n            \"constant_conf_2\": 0.02\n          },\n          \"determination_method\": \"Kelen-Tudor\"\n        },\n        {\n          \"polymerization_type\": \"free radical\",\n          \"solvent\": \"1,4-dioxane\",\n          \"method\": \"solvent\",\n          \"temperature\": 60.0,\n          \"temperature_unit\": \"\u00b0C\",\n          \"reaction_constants\": {\n            \"constant_1\": 0.41,\n            \"constant_2\": 0.59\n          },\n          \"reaction_constant_conf\": {\n            \"constant_conf_1\": 0.02,\n            \"constant_conf_2\": 0.05\n          },\n          \"determination_method\": \"Kelen-Tudor\"\n        },\n        {\n          \"polymerization_type\": \"free radical\",\n          \"solvent\": \"acetonitrile\",\n          \"method\": \"solvent\",\n          \"temperature\": 60.0,\n          \"temperature_unit\": \"\u00b0C\",\n          \"reaction_constants\": {\n            \"constant_1\": 0.06,\n            \"constant_2\": 0.29\n          },\n          \"reaction_constant_conf\": {\n            \"constant_conf_1\": 0.02,\n            \"constant_conf_2\": 0.00\n          },\n          \"determination_method\": \"Kelen-Tudor\"\n        }\n      ]\n    }\n  ],\n  \"source\": \"https://doi.org/10.1002/macp.1985.021860822\",\n  \"PDF_name\": \"The influence of molecular interaction on polymerization, 10. On the copolymerization of methacrylic acid with styrene\"\n}"

File: legacy/PDF_from_scidownl/model_output_extraction/paper02.json
"{\n    \"reactions\": [\n        {\n            \"monomers\": [\n                {\n                    \"monomer1\": \"2-Vinylpyridine\",\n                    \"monomer2\": \"Methacrylic Acid\"\n                }\n            ],\n            \"reaction_conditions\": [\n                {\n                    \"polymerization_type\": \"bulk\",\n                    \"solvent\": null,\n                    \"method\": \"bulk\",\n                    \"temperature\": 70.0,\n                    \"temperature_unit\": \"\u00b0C\",\n                    \"reaction_constants\": {\n                        \"constant_1\": 1.55,\n                        \"constant_2\": 0.05\n                    },\n                    \"reaction_constant_conf\": {\n                        \"constant_conf_1\": 0.1,\n                        \"constant_conf_2\": null\n                    },\n                    \"determination_method\": null,\n                    \"Q-value\": {\n                        \"constant_1\": null,\n                        \"constant_2\": null\n                    },\n                    \"e-Value\": {\n                        \"constant_1\": null,\n                        \"constant_2\": null\n                    },\n                    \"r_product\": null\n                }\n            ]\n        }\n    ],\n    \"source\": \"https://doi.org/10.1021/ja01122a053\",\n    \"PDF_name\": \"Amphoteric Polyelectrolytes. I. 2-Vinylpyridine\u2013Methacrylic Acid Copolymers\"\n}"

File: legacy/PDF_from_scidownl/model_output_extraction/paper07.json
"{\n  \"reactions\": [\n    {\n      \"monomers\": [\"Ethylene\", \"n-Butyl acrylate\"],\n      \"reaction_conditions\": [\n        {\n          \"polymerization_type\": \"free radical\",\n          \"solvent\": \"toluene\",\n          \"method\": \"bulk\",\n          \"temperature\": 70.0,\n          \"temperature_unit\": \"\u00b0C\",\n          \"reaction_constants\": {\n            \"constant_1\": 11.9,\n            \"constant_2\": 0.03\n          },\n          \"reaction_constant_conf\": {\n            \"constant_conf_1\": 2.5,\n            \"constant_conf_2\": 0.01\n          },\n          \"determination_method\": \"Fineman and Ross\"\n        }\n      ]\n    },\n    {\n      \"monomers\": [\"Ethylene\", \"Vinyl chloride\"],\n      \"reaction_conditions\": [\n        {\n          \"polymerization_type\": \"free radical\",\n          \"solvent\": \"toluene\",\n          \"method\": \"bulk\",\n          \"temperature\": 90.0,\n          \"temperature_unit\": \"\u00b0C\",\n          \"reaction_constants\": {\n            \"constant_1\": 3.6,\n            \"constant_2\": 0.24\n          },\n          \"reaction_constant_conf\": {\n            \"constant_conf_1\": 0.3,\n            \"constant_conf_2\": 0.07\n          },\n          \"determination_method\": \"Fineman and Ross\"\n        }\n      ]\n    },\n    {\n      \"monomers\": [\"Ethylene\", \"Vinyl acetate\"],\n      \"reaction_conditions\": [\n        {\n          \"polymerization_type\": \"free radical\",\n          \"solvent\": \"toluene\",\n          \"method\": \"bulk\",\n          \"temperature\": 90.0,\n          \"temperature_unit\": \"\u00b0C\",\n          \"reaction_constants\": {\n            \"constant_1\": 1.08,\n            \"constant_2\": 1.07\n          },\n          \"reaction_constant_conf\": {\n            \"constant_conf_1\": 0.19,\n            \"constant_conf_2\": 0.06\n          },\n          \"determination_method\": \"Fineman and Ross\"\n        }\n      ]\n    },\n    {\n      \"monomers\": [\"Ethylene\", \"Vinyl fluoride\"],\n      \"reaction_conditions\": [\n        {\n          \"polymerization_type\": \"free radical\",\n          \"solvent\": \"toluene\",\n          \"method\": \"bulk\",\n          \"temperature\": 160.0,\n          \"temperature_unit\": \"\u00b0C\",\n          \"reaction_constants\": {\n            \"constant_1\": 0.16,\n            \"constant_2\": 4.39\n          },\n          \"reaction_constant_conf\": {\n            \"constant_conf_1\": 0.05,\n            \"constant_conf_2\": 0.77\n          },\n          \"determination_method\": \"Fineman and Ross\"\n        }\n      ]\n    }\n  ],\n  \"source\": \"https://doi.org/10.1002/pol.1963.100010325\",\n  \"PDF_name\": \"Copolymerization Studies. III. Reactivity Ratios of Model Ethylene Copolymerizations and Their Use in Q-e Calculations\"\n}"

File: legacy/PDF_from_scidownl/model_output_extraction/paper_128.json
"{\n    \"reactions\": [\n        {\n            \"monomers\": [\"Butadiene\", \"Styrene\"],\n            \"reaction_conditions\": [\n                {\n                    \"polymerization_type\": \"free radical\",\n                    \"solvent\": \"water\",\n                    \"method\": \"emulsion\",\n                    \"temperature\": 5.0,\n                    \"temperature_unit\": \"\u00b0C\",\n                    \"reaction_constants\": {\n                        \"constant_1\": 1.38,\n                        \"constant_2\": 0.64\n                    },\n                    \"reaction_constant_conf\": {\n                        \"constant_conf_1\": null,\n                        \"constant_conf_2\": null\n                    },\n                    \"determination_method\": \"Alfrey-Price\"\n                },\n                {\n                    \"polymerization_type\": \"free radical\",\n                    \"solvent\": \"water\",\n                    \"method\": \"emulsion\",\n                    \"temperature\": -18.0,\n                    \"temperature_unit\": \"\u00b0C\",\n                    \"reaction_constants\": {\n                        \"constant_1\": 1.37,\n                        \"constant_2\": 0.38\n                    },\n                    \"reaction_constant_conf\": {\n                        \"constant_conf_1\": null,\n                        \"constant_conf_2\": null\n                    },\n                    \"determination_method\": \"Alfrey-Price\"\n                },\n                {\n                    \"polymerization_type\": \"free radical\",\n                    \"solvent\": \"water\",\n                    \"method\": \"emulsion\",\n                    \"temperature\": 45.0,\n                    \"temperature_unit\": \"\u00b0C\",\n                    \"reaction_constants\": {\n                        \"constant_1\": 1.83,\n                        \"constant_2\": 0.83\n                    },\n                    \"reaction_constant_conf\": {\n                        \"constant_conf_1\": null,\n                        \"constant_conf_2\": null\n                    },\n                    \"determination_method\": \"Alfrey-Price\"\n                }\n            ]\n        },\n        {\n            \"monomers\": [\"Butadiene\", \"Isoprene\"],\n            \"reaction_conditions\": [\n                {\n                    \"polymerization_type\": \"free radical\",\n                    \"solvent\": \"water\",\n                    \"method\": \"emulsion\",\n                    \"temperature\": 5.0,\n                    \"temperature_unit\": \"\u00b0C\",\n                    \"reaction_constants\": {\n                        \"constant_1\": 0.75,\n                        \"constant_2\": 0.85\n                    },\n                    \"reaction_constant_conf\": {\n                        \"constant_conf_1\": null,\n                        \"constant_conf_2\": null\n                    },\n                    \"determination_method\": \"Alfrey-Price\"\n                },\n                {\n                    \"polymerization_type\": \"free radical\",\n                    \"solvent\": \"water\",\n                    \"method\": \"emulsion\",\n                    \"temperature\": -18.0,\n                    \"temperature_unit\": \"\u00b0C\",\n                    \"reaction_constants\": {\n                        \"constant_1\": 1.30,\n                        \"constant_2\": 0.48\n                    },\n                    \"reaction_constant_conf\": {\n                        \"constant_conf_1\": null,\n                        \"constant_conf_2\": null\n                    },\n                    \"determination_method\": \"Alfrey-Price\"\n                }\n            ]\n        },\n        {\n            \"monomers\": [\"Butadiene\", \"2,3-Dimethyl-1,3-butadiene\"],\n            \"reaction_conditions\": [\n                {\n                    \"polymerization_type\": \"free radical\",\n                    \"solvent\": \"water\",\n                    \"method\": \"emulsion\",\n                    \"temperature\": 5.0,\n                    \"temperature_unit\": \"\u00b0C\",\n                    \"reaction_constants\": {\n                        \"constant_1\": 0.85,\n                        \"constant_2\": 0.63\n                    },\n                    \"reaction_constant_conf\": {\n                        \"constant_conf_1\": null,\n                        \"constant_conf_2\": null\n                    },\n                    \"determination_method\": \"Alfrey-Price\"\n                },\n                {\n                    \"polymerization_type\": \"free radical\",\n                    \"solvent\": \"water\",\n                    \"method\": \"emulsion\",\n                    \"temperature\": -18.0,\n                    \"temperature_unit\": \"\u00b0C\",\n                    \"reaction_constants\": {\n                        \"constant_1\": 0.92,\n                        \"constant_2\": 0.42\n                    },\n                    \"reaction_constant_conf\": {\n                        \"constant_conf_1\": null,\n                        \"constant_conf_2\": null\n                    },\n                    \"determination_method\": \"Alfrey-Price\"\n                }\n            ]\n        },\n        {\n            \"monomers\": [\"Isoprene\", \"Styrene\"],\n            \"reaction_conditions\": [\n                {\n                    \"polymerization_type\": \"free radical\",\n                    \"solvent\": \"water\",\n                    \"method\": \"emulsion\",\n                    \"temperature\": -18.0,\n                    \"temperature_unit\": \"\u00b0C\",\n                    \"reaction_constants\": {\n                        \"constant_1\": 1.30,\n                        \"constant_2\": 0.48\n                    },\n                    \"reaction_constant_conf\": {\n                        \"constant_conf_1\": null,\n                        \"constant_conf_2\": null\n                    },\n                    \"determination_method\": \"Alfrey-Price\"\n                }\n            ]\n        }\n    ],\n    \"source\": \"https://doi.org/10.1021/ja01138a053\",\n    \"PDF_name\": \"Reactivity Ratios of Conjugated Dienes Copolymerized in Emulsion at 5\u00b0\"\n}"

File: legacy/PDF_from_scidownl/model_output_extraction/paper_20.json
"{\n  \"reactions\": [\n    {\n      \"monomers\": [\"N-Vinylimidazole\", \"Styrene\"],\n      \"reaction_conditions\": [\n        {\n          \"polymerization_type\": \"free radical\",\n          \"solvent\": \"toluene\",\n          \"method\": \"solvent\",\n          \"temperature\": 60.0,\n          \"temperature_unit\": \"°C\",\n          \"reaction_constants\": {\n            \"constant_1\": 0.163,\n            \"constant_2\": 8.33\n          },\n          \"reaction_constant_conf\": {\n            \"constant_conf_1\": 0.010,\n            \"constant_conf_2\": 0.152\n          },\n          \"determination_method\": \"Kelen-Tudor\"\n        },\n        {\n          \"polymerization_type\": \"free radical\",\n          \"solvent\": \"toluene\",\n          \"method\": \"solvent\",\n          \"temperature\": 60.0,\n          \"temperature_unit\": \"°C\",\n          \"reaction_constants\": {\n            \"constant_1\": 0.167,\n            \"constant_2\": 7.67\n          },\n          \"reaction_constant_conf\": {\n            \"constant_conf_1\": 0.019,\n            \"constant_conf_2\": 0.435\n          },\n          \"determination_method\": \"Fineman-Ross\"\n        }\n      ]\n    },\n    {\n      \"monomers\": [\"N-Vinylimidazole\", \"Methyl methacrylate\"],\n      \"reaction_conditions\": [\n        {\n          \"polymerization_type\": \"free radical\",\n          \"solvent\": \"toluene\",\n          \"method\": \"solvent\",\n          \"temperature\": 60.0,\n          \"temperature_unit\": \"°C\",\n          \"reaction_constants\": {\n            \"constant_1\": 0.0346,\n            \"constant_2\": 3.47\n          },\n          \"reaction_constant_conf\": {\n            \"constant_conf_1\": 0.020,\n            \"constant_conf_2\": 0.095\n          },\n          \"determination_method\": \"Kelen-Tudor\"\n        },\n        {\n          \"polymerization_type\": \"free radical\",\n          \"solvent\": \"toluene\",\n          \"method\": \"solvent\",\n          \"temperature\": 60.0,\n          \"temperature_unit\": \"°C\",\n          \"reaction_constants\": {\n            \"constant_1\": 0.018,\n            \"constant_2\": 3.51\n          },\n          \"reaction_constant_conf\": {\n            \"constant_conf_1\": 0.003,\n            \"constant_conf_2\": 0.180\n          },\n          \"determination_method\": \"Fineman-Ross\"\n        }\n      ]\n    },\n    {\n      \"monomers\": [\"N-Vinylimidazole\", \"Methacrylic acid\"],\n      \"reaction_conditions\": [\n        {\n          \"polymerization_type\": \"free radical\",\n          \"solvent\": \"toluene\",\n          \"method\": \"solvent\",\n          \"temperature\": 60.0,\n          \"temperature_unit\": \"°C\",\n          \"reaction_constants\": {\n            \"constant_1\": 0.0365,\n            \"constant_2\": 1.38\n          },\n          \"reaction_constant_conf\": {\n            \"constant_conf_1\": 0.005,\n            \"constant_conf_2\": 0.038\n          },\n          \"determination_method\": \"Kelen-Tudor\"\n        },\n        {\n          \"polymerization_type\": \"free radical\",\n          \"solvent\": \"toluene\",\n          \"method\": \"solvent\",\n          \"temperature\": 60.0,\n          \"temperature_unit\": \"°C\",\n          \"reaction_constants\": {\n            \"constant_1\": 0.0502,\n            \"constant_2\": 1.46\n          },\n          \"reaction_constant_conf\": {\n            \"constant_conf_1\": 0.001,\n            \"constant_conf_2\": 0.053\n          },\n          \"determination_method\": \"Fineman-Ross\"\n        }\n      ]\n    },\n    {\n      \"monomers\": [\"N-Vinylimidazole\", \"Acrylic acid\"],\n      \"reaction_conditions\": [\n        {\n          \"polymerization_type\": \"free radical\",\n          \"solvent\": \"toluene\",\n          \"method\": \"solvent\",\n          \"temperature\": 60.0,\n          \"temperature_unit\": \"°C\",\n          \"reaction_constants\": {\n            \"constant_1\": 0.120,\n            \"constant_2\": 2.04\n          },\n          \"reaction_constant_conf\": {\n            \"constant_conf_1\": 0.034,\n            \"constant_conf_2\": 0.380\n          },\n          \"determination_method\": \"Kelen-Tudor\"\n        },\n        {\n          \"polymerization_type\": \"free radical\",\n          \"solvent\": \"toluene\",\n          \"method\": \"solvent\",\n          \"temperature\": 60.0,\n          \"temperature_unit\": \"°C\",\n          \"reaction_constants\": {\n            \"constant_1\": 0.0854,\n            \"constant_2\": 1.92\n          },\n          \"reaction_constant_conf\": {\n            \"constant_conf_1\": 0.005,\n            \"constant_conf_2\": 0.107\n          },\n          \"determination_method\": \"Fineman-Ross\"\n        }\n      ]\n    },\n    {\n      \"monomers\": [\"N-Vinylimidazole\", \"Acrylonitrile\"],\n      \"reaction_conditions\": [\n        {\n          \"polymerization_type\": \"free radical\",\n          \"solvent\": \"toluene\",\n          \"method\": \"solvent\",\n          \"temperature\": 60.0,\n          \"temperature_unit\": \"°C\",\n          \"reaction_constants\": {\n            \"constant_1\": 0.0128,\n            \"constant_2\": 3.34\n          },\n          \"reaction_constant_conf\": {\n            \"constant_conf_1\": 0.030,\n            \"constant_conf_2\": 0.039\n          },\n          \"determination_method\": \"Kelen-Tudor\"\n        },\n        {\n          \"polymerization_type\": \"free radical\",\n          \"solvent\": \"toluene\",\n          \"method\": \"solvent\",\n          \"temperature\": 60.0,\n          \"temperature_unit\": \"°C\",\n          \"reaction_constants\": {\n            \"constant_1\": 0.0180,\n            \"constant_2\": 3.31\n          },\n          \"reaction_constant_conf\": {\n            \"constant_conf_1\": 0.009,\n            \"constant_conf_2\": 2.05\n          },\n          \"determination_method\": \"Fineman-Ross\"\n        }\n      ]\n    },\n    {\n      \"monomers\": [\"N-Vinylimidazole\", \"Diethyl fumarate\"],\n      \"reaction_conditions\": [\n        {\n          \"polymerization_type\": \"free radical\",\n          \"solvent\": \"toluene\",\n          \"method\": \"solvent\",\n          \"temperature\": 60.0,\n          \"temperature_unit\": \"°C\",\n          \"reaction_constants\": {\n            \"constant_1\": 0.0227,\n            \"constant_2\": 0.229\n          },\n          \"reaction_constant_conf\": {\n            \"constant_conf_1\": 0.014,\n            \"constant_conf_2\": 0.042\n          },\n          \"determination_method\": \"Kelen-Tudor\"\n        },\n        {\n          \"polymerization_type\": \"free radical\",\n          \"solvent\": \"toluene\",\n          \"method\": \"solvent\",\n          \"temperature\": 60.0,\n          \"temperature_unit\": \"°C\",\n          \"reaction_constants\": {\n            \"constant_1\": 0.0289,\n            \"constant_2\": 0.308\n          },\n          \"reaction_constant_conf\": {\n            \"constant_conf_1\": 0.005,\n            \"constant_conf_2\": 0.244\n          },\n          \"determination_method\": \"Fineman-Ross\"\n        }\n      ]\n    },\n    {\n      \"monomers\": [\"N-Vinylimidazole\", \"Dimethyl maleate\"],\n      \"reaction_conditions\": [\n        {\n          \"polymerization_type\": \"free radical\",\n          \"solvent\": \"toluene\",\n          \"method\": \"solvent\",\n          \"temperature\": 60.0,\n          \"temperature_unit\": \"°C\",\n          \"reaction_constants\": {\n            \"constant_1\": 0.442,\n            \"constant_2\": 0.117\n          },\n          \"reaction_constant_conf\": {\n            \"constant_conf_1\": 0.057,\n            \"constant_conf_2\": 0.021\n          },\n          \"determination_method\": \"Kelen-Tudor\"\n        },\n        {\n          \"polymerization_type\": \"free radical\",\n          \"solvent\": \"toluene\",\n          \"method\": \"solvent\",\n          \"temperature\": 60.0,\n          \"temperature_unit\": \"°C\",\n          \"reaction_constants\": {\n            \"constant_1\": 0.475,\n            \"constant_2\": 0.0933\n          },\n          \"reaction_constant_conf\": {\n            \"constant_conf_1\": 0.090,\n            \"constant_conf_2\": 0.116\n          },\n          \"determination_method\": \"Fineman-Ross\"\n        }\n      ]\n    },\n    {\n      \"monomers\": [\"N-Vinylimidazole\", \"Dimethyl fumarate\"],\n      \"reaction_conditions\": [\n        {\n          \"polymerization_type\": \"free radical\",\n          \"solvent\": \"toluene\",\n          \"method\": \"solvent\",\n          \"temperature\": 60.0,\n          \"temperature_unit\": \"°C\",\n          \"reaction_constants\": {\n            \"constant_1\": 0.0167,\n            \"constant_2\": 0.252\n          },\n          \"reaction_constant_conf\": {\n            \"constant_conf_1\": 0.008,\n            \"constant_conf_2\": 0.069\n          },\n          \"determination_method\": \"Kelen-Tudor\"\n        },\n        {\n          \"polymerization_type\": \"free radical\",\n          \"solvent\": \"toluene\",\n          \"method\": \"solvent\",\n          \"temperature\": 60.0,\n          \"temperature_unit\": \"°C\",\n          \"reaction_constants\": {\n            \"constant_1\": 0.0109,\n            \"constant_2\": 0.277\n          },\n          \"reaction_constant_conf\": {\n            \"constant_conf_1\": 0.009,\n            \"constant_conf_2\": 0.449\n          },\n          \"determination_method\": \"Fineman-Ross\"\n        }\n      ]\n    },\n    {\n      \"monomers\": [\"N-Vinylimidazole\", \"Diethyl maleate\"],\n      \"reaction_conditions\": [\n        {\n          \"polymerization_type\": \"free radical\",\n          \"solvent\": \"toluene\",\n          \"method\": \"solvent\",\n          \"temperature\": 60.0,\n          \"temperature_unit\": \"°C\",\n          \"reaction_constants\": {\n            \"constant_1\": 0.145,\n            \"constant_2\": 0.0688\n          },\n          \"reaction_constant_conf\": {\n            \"constant_conf_1\": 0.015,\n            \"constant_conf_2\": 0.021\n          },\n          \"determination_method\": \"Kelen-Tudor\"\n        },\n        {\n          \"polymerization_type\": \"free radical\",\n          \"solvent\": \"toluene\",\n          \"method\": \"solvent\",\n          \"temperature\": 60.0,\n          \"temperature_unit\": \"°C\",\n          \"reaction_constants\": {\n            \"constant_1\": 0.161,\n            \"constant_2\": 0.0977\n          },\n          \"reaction_constant_conf\": {\n            \"constant_conf_1\": 0.002,\n            \"constant_conf_2\": 0.051\n          },\n          \"determination_method\": \"Fineman-Ross\"\n        }\n      ]\n    },\n    {\n      \"monomers\": [\"N-Vinylimidazole\", \"Fumaric acid\"],\n      \"reaction_conditions\": [\n        {\n          \"polymerization_type\": \"free radical\",\n          \"solvent\": \"toluene\",\n          \"method\": \"solvent\",\n          \"temperature\": 60.0,\n          \"temperature_unit\": \"°C\",\n          \"reaction_constants\": {\n            \"constant_1\": 0.0120,\n            \"constant_2\": 0.315\n          },\n          \"reaction_constant_conf\": {\n            \"constant_conf_1\": 0.006,\n            \"constant_conf_2\": 0.031\n          },\n          \"determination_method\": \"Kelen-Tudor\"\n        },\n        {\n          \"polymerization_type\": \"free radical\",\n          \"solvent\": \"toluene\",\n          \"method\": \"solvent\",\n          \"temperature\": 60.0,\n          \"temperature_unit\": \"°C\",\n          \"reaction_constants\": {\n            \"constant_1\": 0.0209,\n            \"constant_2\": 0.273\n          },\n          \"reaction_constant_conf\": {\n            \"constant_conf_1\": 0.003,\n            \"constant_conf_2\": 0.007\n          },\n          \"determination_method\": \"Fineman-Ross\"\n        }\n      ]\n    },\n    {\n      \"monomers\": [\"N-Vinylimidazole\", \"Maleic acid\"],\n      \"reaction_conditions\": [\n        {\n          \"polymerization_type\": \"free radical\",\n          \"solvent\": \"toluene\",\n          \"method\": \"solvent\",\n          \"temperature\": 60.0,\n          \"temperature_unit\": \"°C\",\n          \"reaction_constants\": {\n            \"constant_1\": 0.0223,\n            \"constant_2\": 0.0903\n          },\n          \"reaction_constant_conf\": {\n            \"constant_conf_1\": 0.006,\n            \"constant_conf_2\": 0.015\n          },\n          \"determination_method\": \"Kelen-Tudor\"\n        },\n        {\n          \"polymerization_type\": \"free radical\",\n          \"solvent\": \"toluene\",\n          \"method\": \"solvent\",\n          \"temperature\": 60.0,\n          \"temperature_unit\": \"°C\",\n          \"reaction_constants\": {\n            \"constant_1\": 0.0207,\n            \"constant_2\": 0.0982\n          },\n          \"reaction_constant_conf\": {\n            \"constant_conf_1\": 0.004,\n            \"constant_conf_2\": 0.177\n          },\n          \"determination_method\": \"Fineman-Ross\"\n        }\n      ]\n    }\n  ],\n  \"source\": \"http://dx.doi.org/10.1080/10601328308056527\",\n  \"PDF_name\": \"Copolymerization Reactivity and Behavior of N-Vinylimidazole with α,β-Disubstituted Monomers\"\n}"

File: legacy/PDF_from_scidownl/model_output_extraction/paper_203.json
"{\n  \"reactions\": [\n    {\n      \"monomers\": [\"N-Alkyl-substituted phenylmaleimides\", \"Styrene\"],\n      \"reaction_conditions\": [\n        {\n          \"polymerization_type\": \"free radical\",\n          \"solvent\": \"benzene\",\n          \"method\": \"solvent\",\n          \"temperature\": 60.0,\n          \"temperature_unit\": \"°C\",\n          \"reaction_constants\": {\n            \"constant_1\": 0.07,\n            \"constant_2\": 0.01\n          },\n          \"reaction_constant_conf\": {\n            \"constant_conf_1\": null,\n            \"constant_conf_2\": null\n          },\n          \"determination_method\": \"Kelen-Tudor\"\n        }\n      ]\n    },\n    {\n      \"monomers\": [\"N-Alkyl-substituted phenylmaleimides\", \"Methyl methacrylate\"],\n      \"reaction_conditions\": [\n        {\n          \"polymerization_type\": \"free radical\",\n          \"solvent\": \"benzene\",\n          \"method\": \"solvent\",\n          \"temperature\": 60.0,\n          \"temperature_unit\": \"°C\",\n          \"reaction_constants\": {\n            \"constant_1\": 0.91,\n            \"constant_2\": 0.30\n          },\n          \"reaction_constant_conf\": {\n            \"constant_conf_1\": null,\n            \"constant_conf_2\": null\n          },\n          \"determination_method\": \"Kelen-Tudor\"\n        },\n        {\n          \"polymerization_type\": \"free radical\",\n          \"solvent\": \"benzene\",\n          \"method\": \"solvent\",\n          \"temperature\": 60.0,\n          \"temperature_unit\": \"°C\",\n          \"reaction_constants\": {\n            \"constant_1\": 2.22,\n            \"constant_2\": 0.09\n          },\n          \"reaction_constant_conf\": {\n            \"constant_conf_1\": null,\n            \"constant_conf_2\": null\n          },\n          \"determination_method\": \"Kelen-Tudor\"\n        }\n      ]\n    }\n  ],\n  \"source\": \"https://doi.org/10.1021/ma00222a050\",\n  \"PDF_name\": \"Radical Polymerization of N-(Alkyl-substituted phenyl)maleimides: Synthesis of Thermally Stable Polymers Soluble in Nonpolar Solvents\"\n}"

File: legacy/PDF_from_scidownl/model_output_extraction/paper_270.json
"{\n  \"reactions\": [\n    {\n      \"monomers\": [\"Vinylmesitylene\", \"Acrylonitrile\"],\n      \"reaction_conditions\": [\n        {\n          \"polymerization_type\": \"free radical\",\n          \"solvent\": \"benzene\",\n          \"method\": \"solvent\",\n          \"temperature\": 138.0,\n          \"temperature_unit\": \"°C\",\n          \"reaction_constants\": {\n            \"constant_1\": 0.16,\n            \"constant_2\": 0.98\n          },\n          \"reaction_constant_conf\": {\n            \"constant_conf_1\": 0.02,\n            \"constant_conf_2\": 0.02\n          },\n          \"determination_method\": \"Alfrey-Price\"\n        }\n      ]\n    },\n    {\n      \"monomers\": [\"Vinylmesitylene\", \"Methacrylate of Methyl\"],\n      \"reaction_conditions\": [\n        {\n          \"polymerization_type\": \"free radical\",\n          \"solvent\": \"benzene\",\n          \"method\": \"solvent\",\n          \"temperature\": 130.0,\n          \"temperature_unit\": \"°C\",\n          \"reaction_constants\": {\n            \"constant_1\": 0.05,\n            \"constant_2\": 1.1\n          },\n          \"reaction_constant_conf\": {\n            \"constant_conf_1\": 0.01,\n            \"constant_conf_2\": 0.3\n          },\n          \"determination_method\": \"Alfrey-Price\"\n        },\n        {\n          \"polymerization_type\": \"free radical\",\n          \"solvent\": \"benzene\",\n          \"method\": \"solvent\",\n          \"temperature\": 85.0,\n          \"temperature_unit\": \"°C\",\n          \"reaction_constants\": {\n            \"constant_1\": 0.08,\n            \"constant_2\": 1.4\n          },\n          \"reaction_constant_conf\": {\n            \"constant_conf_1\": null,\n            \"constant_conf_2\": null\n          },\n          \"determination_method\": \"Alfrey-Price\"\n        }\n      ]\n    },\n    {\n      \"monomers\": [\"Vinylmesitylene\", \"p-Chlorostyrene\"],\n      \"reaction_conditions\": [\n        {\n          \"polymerization_type\": \"free radical\",\n          \"solvent\": \"benzene\",\n          \"method\": \"solvent\",\n          \"temperature\": 130.0,\n          \"temperature_unit\": \"°C\",\n          \"reaction_constants\": {\n            \"constant_1\": 0.06,\n            \"constant_2\": 10.0\n          },\n          \"reaction_constant_conf\": {\n            \"constant_conf_1\": null,\n            \"constant_conf_2\": null\n          },\n          \"determination_method\": \"Alfrey-Price\"\n        }\n      ]\n    }\n  ],\n  \"source\": \"Bull. Soc. Chim. Belg., 59, pp. 629-648, 1950\",\n  \"PDF_name\": \"La polymérisation et la copolymérisation du vinylmésitylène\"\n}"

File: legacy/PDF_from_scidownl/model_output_extraction/paper_271.json
"{\n    \"reactions\": [\n        {\n            \"monomers\": [\"Styrene\", \"Methacrylic acid\"],\n            \"reaction_conditions\": [\n                {\n                    \"polymerization_type\": \"free radical\",\n                    \"solvent\": null,\n                    \"method\": \"bulk\",\n                    \"temperature\": 60.0,\n                    \"temperature_unit\": \"°C\",\n                    \"reaction_constants\": {\n                        \"constant_1\": 0.15,\n                        \"constant_2\": 0.7\n                    },\n                    \"reaction_constant_conf\": {\n                        \"constant_conf_1\": 0.01,\n                        \"constant_conf_2\": 0.05\n                    },\n                    \"determination_method\": \"Alfrey and Price\"\n                }\n            ]\n        },\n        {\n            \"monomers\": [\"Styrene\", \"Acrylic acid\"],\n            \"reaction_conditions\": [\n                {\n                    \"polymerization_type\": \"free radical\",\n                    \"solvent\": null,\n                    \"method\": \"bulk\",\n                    \"temperature\": 60.0,\n                    \"temperature_unit\": \"°C\",\n                    \"reaction_constants\": {\n                        \"constant_1\": 0.15,\n                        \"constant_2\": 0.25\n                    },\n                    \"reaction_constant_conf\": {\n                        \"constant_conf_1\": 0.01,\n                        \"constant_conf_2\": 0.02\n                    },\n                    \"determination_method\": \"Alfrey and Price\"\n                }\n            ]\n        },\n        {\n            \"monomers\": [\"Crotonic acid\", \"Vinylidene chloride\"],\n            \"reaction_conditions\": [\n                {\n                    \"polymerization_type\": \"free radical\",\n                    \"solvent\": \"dioxane\",\n                    \"method\": \"solvent\",\n                    \"temperature\": 60.0,\n                    \"temperature_unit\": \"°C\",\n                    \"reaction_constants\": {\n                        \"constant_1\": 0.065,\n                        \"constant_2\": 35.0\n                    },\n                    \"reaction_constant_conf\": {\n                        \"constant_conf_1\": 0.005,\n                        \"constant_conf_2\": 5.0\n                    },\n                    \"determination_method\": \"Alfrey and Price\"\n                }\n            ]\n        },\n        {\n            \"monomers\": [\"Vinyl acetate\", \"Crotonic acid\"],\n            \"reaction_conditions\": [\n                {\n                    \"polymerization_type\": \"free radical\",\n                    \"solvent\": null,\n                    \"method\": \"bulk\",\n                    \"temperature\": 68.0,\n                    \"temperature_unit\": \"°C\",\n                    \"reaction_constants\": {\n                        \"constant_1\": 0.3,\n                        \"constant_2\": 0.01\n                    },\n                    \"reaction_constant_conf\": {\n                        \"constant_conf_1\": 0.05,\n                        \"constant_conf_2\": 0.01\n                    },\n                    \"determination_method\": \"Alfrey and Price\"\n                }\n            ]\n        },\n        {\n            \"monomers\": [\"Acrylonitrile\", \"Vinyl 2-ethylhexoate\"],\n            \"reaction_conditions\": [\n                {\n                    \"polymerization_type\": \"free radical\",\n                    \"solvent\": null,\n                    \"method\": \"bulk\",\n                    \"temperature\": 30.0,\n                    \"temperature_unit\": \"°C\",\n                    \"reaction_constants\": {\n                        \"constant_1\": 0.01,\n                        \"constant_2\": 12.0\n                    },\n                    \"reaction_constant_conf\": {\n                        \"constant_conf_1\": 0.01,\n                        \"constant_conf_2\": 2.0\n                    },\n                    \"determination_method\": \"Alfrey and Price\"\n                }\n            ]\n        },\n        {\n            \"monomers\": [\"Acrylonitrile\", \"Vinyl formate\"],\n            \"reaction_conditions\": [\n                {\n                    \"polymerization_type\": \"free radical\",\n                    \"solvent\": null,\n                    \"method\": \"bulk\",\n                    \"temperature\": 60.0,\n                    \"temperature_unit\": \"°C\",\n                    \"reaction_constants\": {\n                        \"constant_1\": 0.04,\n                        \"constant_2\": 3.0\n                    },\n                    \"reaction_constant_conf\": {\n                        \"constant_conf_1\": 0.005,\n                        \"constant_conf_2\": 0.05\n                    },\n                    \"determination_method\": \"Alfrey and Price\"\n                }\n            ]\n        },\n        {\n            \"monomers\": [\"Acrylonitrile\", \"Vinyl benzoate\"],\n            \"reaction_conditions\": [\n                {\n                    \"polymerization_type\": \"free radical\",\n                    \"solvent\": null,\n                    \"method\": \"bulk\",\n                    \"temperature\": 75.0,\n                    \"temperature_unit\": \"°C\",\n                    \"reaction_constants\": {\n                        \"constant_1\": 0.05,\n                        \"constant_2\": 5.0\n                    },\n                    \"reaction_constant_conf\": {\n                        \"constant_conf_1\": 0.005,\n                        \"constant_conf_2\": 0.05\n                    },\n                    \"determination_method\": \"Alfrey and Price\"\n                }\n            ]\n        },\n        {\n            \"monomers\": [\"Acrylonitrile\", \"Acetoxystyrene\"],\n            \"reaction_conditions\": [\n                {\n                    \"polymerization_type\": \"free radical\",\n                    \"solvent\": null,\n                    \"method\": \"bulk\",\n                    \"temperature\": 75.0,\n                    \"temperature_unit\": \"°C\",\n                    \"reaction_constants\": {\n                        \"constant_1\": 0.4,\n                        \"constant_2\": 0.08\n                    },\n                    \"reaction_constant_conf\": {\n                        \"constant_conf_1\": 0.05,\n                        \"constant_conf_2\": 0.01\n                    },\n                    \"determination_method\": \"Alfrey and Price\"\n                }\n            ]\n        },\n        {\n            \"monomers\": [\"Allyl chloride\", \"Acrylonitrile\"],\n            \"reaction_conditions\": [\n                {\n                    \"polymerization_type\": \"free radical\",\n                    \"solvent\": null,\n                    \"method\": \"bulk\",\n                    \"temperature\": 60.0,\n                    \"temperature_unit\": \"°C\",\n                    \"reaction_constants\": {\n                        \"constant_1\": 0.05,\n                        \"constant_2\": 3.0\n                    },\n                    \"reaction_constant_conf\": {\n                        \"constant_conf_1\": 0.01,\n                        \"constant_conf_2\": 0.2\n                    },\n                    \"determination_method\": \"Alfrey and Price\"\n                }\n            ]\n        },\n        {\n            \"monomers\": [\"Vinyl benzoate\", \"Vinylidene chloride\"],\n            \"reaction_conditions\": [\n                {\n                    \"polymerization_type\": \"free radical\",\n                    \"solvent\": null,\n                    \"method\": \"bulk\",\n                    \"temperature\": 24.0,\n                    \"temperature_unit\": \"°C\",\n                    \"reaction_constants\": {\n                        \"constant_1\": 0.1,\n                        \"constant_2\": 7.0\n                    },\n                    \"reaction_constant_conf\": {\n                        \"constant_conf_1\": 0.02,\n                        \"constant_conf_2\": 1.0\n                    },\n                    \"determination_method\": \"Alfrey and Price\"\n                }\n            ]\n        },\n        {\n            \"monomers\": [\"Methyl isopropenyl ketone\", \"Vinylidene chloride\"],\n            \"reaction_conditions\": [\n                {\n                    \"polymerization_type\": \"free radical\",\n                    \"solvent\": null,\n                    \"method\": \"bulk\",\n                    \"temperature\": 60.0,\n                    \"temperature_unit\": \"°C\",\n                    \"reaction_constants\": {\n                        \"constant_1\": 4.5,\n                        \"constant_2\": 0.15\n                    },\n                    \"reaction_constant_conf\": {\n                        \"constant_conf_1\": 0.1,\n                        \"constant_conf_2\": 0.02\n                    },\n                    \"determination_method\": \"Alfrey and Price\"\n                }\n            ]\n        },\n        {\n            \"monomers\": [\"Vinyl chloride\", \"Vinyl isobutyl ether\"],\n            \"reaction_conditions\": [\n                {\n                    \"polymerization_type\": \"free radical\",\n                    \"solvent\": null,\n                    \"method\": \"bulk\",\n                    \"temperature\": 50.0,\n                    \"temperature_unit\": \"°C\",\n                    \"reaction_constants\": {\n                        \"constant_1\": 2.0,\n                        \"constant_2\": 0.02\n                    },\n                    \"reaction_constant_conf\": {\n                        \"constant_conf_1\": 0.2,\n                        \"constant_conf_2\": 0.01\n                    },\n                    \"determination_method\": \"Alfrey and Price\"\n                }\n            ]\n        },\n        {\n            \"monomers\": [\"Styrene\", \"Citraconic anhydride\"],\n            \"reaction_conditions\": [\n                {\n                    \"polymerization_type\": \"free radical\",\n                    \"solvent\": null,\n                    \"method\": \"bulk\",\n                    \"temperature\": 60.0,\n                    \"temperature_unit\": \"°C\",\n                    \"reaction_constants\": {\n                        \"constant_1\": 0.15,\n                        \"constant_2\": 0.01\n                    },\n                    \"reaction_constant_conf\": {\n                        \"constant_conf_1\": 0.02,\n                        \"constant_conf_2\": 0.01\n                    },\n                    \"determination_method\": \"Alfrey and Price\"\n                }\n            ]\n        }\n    ],\n    \"source\": \"https://doi.org/10.1002/pol.1949.120040504\",\n    \"PDF_name\": \"Copolymerization. VII. Relative Rates of Addition of Various Monomers in Copolymerization\"\n}"
