Repository: lamalab-org/copolymer-reactivity

# copolymer-reactivity

A condition-aware machine-learning model and FastAPI service that predicts the **microstructure of radical copolymers** — *alternating*, *random*, or *gradient* — from two monomer structures and the reaction conditions (solvent, temperature, polymerisation mechanism), backed by a curated literature dataset of **3,791 copolymerisations from 1,206 publications**.

The model is served live at <https://polycarp.cheminfo.org> (web UI: [cheminfo-py/polycarp.cheminfo.org](https://github.com/cheminfo-py/polycarp.cheminfo.org)).

File: legacy/PDF_from_scidownl/model_output_extraction/paper_294.json
"{\n  \"reactions\": [\n    {\n      \"monomers\": [\"n-Octadecyl acrylate\", \"Styrene\"],\n      \"reaction_conditions\": [\n        {\n          \"polymerization_type\": \"free radical\",\n          \"solvent\": \"tert-Butanol\",\n          \"method\": \"solvent\",\n          \"temperature\": 60.0,\n          \"temperature_unit\": \"°C\",\n          \"reaction_constants\": {\n            \"constant_1\": 0.44,\n            \"constant_2\": 0.18\n          },\n          \"reaction_constant_conf\": {\n            \"constant_conf_1\": 0.07,\n            \"constant_conf_2\": 0.45\n          },\n          \"determination_method\": \"Fineman and Ross\"\n        },\n        {\n          \"polymerization_type\": \"free radical\",\n          \"solvent\": \"Benzene\",\n          \"method\": \"solvent\",\n          \"temperature\": 60.0,\n          \"temperature_unit\": \"°C\",\n          \"reaction_constants\": {\n            \"constant_1\": 0.79,\n            \"constant_2\": 0.31\n          },\n          \"reaction_constant_conf\": {\n            \"constant_conf_1\": 0.09,\n            \"constant_conf_2\": 0.31\n          },\n          \"determination_method\": \"Fineman and Ross\"\n        },\n        {\n          \"polymerization_type\": \"free radical\",\n          \"solvent\": null,\n          \"method\": \"bulk\",\n          \"temperature\": 60.0,\n          \"temperature_unit\": \"°C\",\n          \"reaction_constants\": {\n            \"constant_1\": 0.75,\n            \"constant_2\": 0.34\n          },\n          \"reaction_constant_conf\": {\n            \"constant_conf_1\": 0.12,\n            \"constant_conf_2\": 0.06\n          },\n          \"determination_method\": \"Fineman and Ross\"\n        },\n        {\n          \"polymerization_type\": \"free radical\",\n          \"solvent\": \"Benzene\",\n          \"method\": \"solvent\",\n          \"temperature\": 60.0,\n          \"temperature_unit\": \"°C\",\n          \"reaction_constants\": {\n            \"constant_1\": 1.61,\n            \"constant_2\": 0.40\n          },\n          \"reaction_constant_conf\": {\n            \"constant_conf_1\": 0.34,\n            \"constant_conf_2\": 0.12\n          },\n          \"determination_method\": \"Fineman and Ross\"\n        }\n      ]\n    },\n    {\n      \"monomers\": [\"n-Octadecyl acrylate\", \"Acrylonitrile\"],\n      \"reaction_conditions\": [\n        {\n          \"polymerization_type\": \"free radical\",\n          \"solvent\": \"Benzene\",\n          \"method\": \"solvent\",\n          \"temperature\": 60.0,\n          \"temperature_unit\": \"°C\",\n          \"reaction_constants\": {\n            \"constant_1\": 2.36,\n            \"constant_2\": 0.48\n          },\n          \"reaction_constant_conf\": {\n            \"constant_conf_1\": 0.04,\n            \"constant_conf_2\": 0.12\n          },\n          \"determination_method\": \"Fineman and Ross\"\n        }\n      ]\n    },\n    {\n      \"monomers\": [\"n-Octadecyl acrylate\", \"Methyl methacrylate\"],\n      \"reaction_conditions\": [\n        {\n          \"polymerization_type\": \"free radical\",\n          \"solvent\": \"Benzene\",\n          \"method\": \"solvent\",\n          \"temperature\": 60.0,\n          \"temperature_unit\": \"°C\",\n          \"reaction_constants\": {\n            \"constant_1\": 2.23,\n            \"constant_2\": 0.30\n          },\n          \"reaction_constant_conf\": {\n            \"constant_conf_1\": 0.01,\n            \"constant_conf_2\": 0.03\n          },\n          \"determination_method\": \"Fineman and Ross\"\n        }\n      ]\n    },\n    {\n      \"monomers\": [\"n-Octadecyl acrylate\", \"Vinylidene chloride\"],\n      \"reaction_conditions\": [\n        {\n          \"polymerization_type\": \"free radical\",\n          \"solvent\": null,\n          \"method\": \"bulk\",\n          \"temperature\": 60.0,\n          \"temperature_unit\": \"°C\",\n          \"reaction_constants\": {\n            \"constant_1\": 0.91,\n            \"constant_2\": 1.01\n          },\n          \"reaction_constant_conf\": {\n            \"constant_conf_1\": 0.05,\n            \"constant_conf_2\": 0.01\n          },\n          \"determination_method\": \"Fineman and Ross\"\n        }\n      ]\n    },\n    {\n      \"monomers\": [\"N-n-Octadecylacrylamide\", \"Methyl methacrylate\"],\n      \"reaction_conditions\": [\n        {\n          \"polymerization_type\": \"free radical\",\n          \"solvent\": \"Benzene\",\n          \"method\": \"solvent\",\n          \"temperature\": 60.0,\n          \"temperature_unit\": \"°C\",\n          \"reaction_constants\": {\n            \"constant_1\": 3.85,\n            \"constant_2\": 0.44\n          },\n          \"reaction_constant_conf\": {\n            \"constant_conf_1\": 0.17,\n            \"constant_conf_2\": 0.04\n          },\n          \"determination_method\": \"Fineman and Ross\"\n        }\n      ]\n    },\n    {\n      \"monomers\": [\"N-n-Octadecylacrylamide\", \"Styrene\"],\n      \"reaction_conditions\": [\n        {\n          \"polymerization_type\": \"free radical\",\n          \"solvent\": \"Benzene\",\n          \"method\": \"solvent\",\n          \"temperature\": 60.0,\n          \"temperature_unit\": \"°C\",\n          \"reaction_constants\": {\n            \"constant_1\": 1.41,\n            \"constant_2\": 0.20\n          },\n          \"reaction_constant_conf\": {\n            \"constant_conf_1\": 0.10,\n            \"constant_conf_2\": 0.05\n          },\n          \"determination_method\": \"Fineman and Ross\"\n        }\n      ]\n    }\n  ],\n  \"source\": \"Journal of Polymer Science: Part A-1 Vol. 8, 3113-3121 (1970)\",\n  \"PDF_name\": \"Reactivity Ratios and Copolymerization Parameters for Copolymers Incorporating n-Octadecyl Acrylate and N-n-Octadecylacrylamide\"\n}"

File: legacy/PDF_from_scidownl/model_output_extraction/paper_351.json
"{\n  \"reactions\": [\n    {\n      \"monomers\": [\"Fluorobutadiene\", \"Styrene\"],\n      \"reaction_conditions\": [\n        {\n          \"polymerization_type\": \"free radical\",\n          \"solvent\": \"water\",\n          \"method\": \"emulsion\",\n          \"temperature\": 5.0,\n          \"temperature_unit\": \"°C\",\n          \"reaction_constants\": {\n            \"constant_1\": 1.61,\n            \"constant_2\": 0.16\n          },\n          \"reaction_constant_conf\": {\n            \"constant_conf_1\": 0.24,\n            \"constant_conf_2\": 0.08\n          },\n          \"determination_method\": \"Kelen-Tudor\"\n        }\n      ]\n    },\n    {\n      \"monomers\": [\"Fluorobutadiene\", \"Styrene\"],\n      \"reaction_conditions\": [\n        {\n          \"polymerization_type\": \"free radical\",\n          \"solvent\": \"water\",\n          \"method\": \"emulsion\",\n          \"temperature\": 50.0,\n          \"temperature_unit\": \"°C\",\n          \"reaction_constants\": {\n            \"constant_1\": 1.55,\n            \"constant_2\": 0.40\n          },\n          \"reaction_constant_conf\": {\n            \"constant_conf_1\": 0.10,\n            \"constant_conf_2\": 0.10\n          },\n          \"determination_method\": \"Kelen-Tudor\"\n        }\n      ]\n    },\n    {\n      \"monomers\": [\"Fluorobutadiene\", \"Acrylonitrile\"],\n      \"reaction_conditions\": [\n        {\n          \"polymerization_type\": \"free radical\",\n          \"solvent\": \"water\",\n          \"method\": \"emulsion\",\n          \"temperature\": 50.0,\n          \"temperature_unit\": \"°C\",\n          \"reaction_constants\": {\n            \"constant_1\": 0.50,\n            \"constant_2\": 0.07\n          },\n          \"reaction_constant_conf\": {\n            \"constant_conf_1\": 0.10,\n            \"constant_conf_2\": 0.03\n          },\n          \"determination_method\": \"Kelen-Tudor\"\n        }\n      ]\n    },\n    {\n      \"monomers\": [\"Fluorobutadiene\", \"Isoprene\"],\n      \"reaction_conditions\": [\n        {\n          \"polymerization_type\": \"free radical\",\n          \"solvent\": \"water\",\n          \"method\": \"emulsion\",\n          \"temperature\": 50.0,\n          \"temperature_unit\": \"°C\",\n          \"reaction_constants\": {\n            \"constant_1\": 2.05,\n            \"constant_2\": 0.19\n          },\n          \"reaction_constant_conf\": {\n            \"constant_conf_1\": 0.10,\n            \"constant_conf_2\": 0.10\n          },\n          \"determination_method\": \"Kelen-Tudor\"\n        }\n      ]\n    },\n    {\n      \"monomers\": [\"Fluorobutadiene\", \"Alpha methyl styrene\"],\n      \"reaction_conditions\": [\n        {\n          \"polymerization_type\": \"free radical\",\n          \"solvent\": \"water\",\n          \"method\": \"emulsion\",\n          \"temperature\": 50.0,\n          \"temperature_unit\": \"°C\",\n          \"reaction_constants\": {\n            \"constant_1\": 1.77,\n            \"constant_2\": 0.38\n          },\n          \"reaction_constant_conf\": {\n            \"constant_conf_1\": 0.19,\n            \"constant_conf_2\": 0.11\n          },\n          \"determination_method\": \"Kelen-Tudor\"\n        }\n      ]\n    },\n    {\n      \"monomers\": [\"Fluorobutadiene\", \"Methyl methacrylate\"],\n      \"reaction_conditions\": [\n        {\n          \"polymerization_type\": \"free radical\",\n          \"solvent\": \"water\",\n          \"method\": \"emulsion\",\n          \"temperature\": 50.0,\n          \"temperature_unit\": \"°C\",\n          \"reaction_constants\": {\n            \"constant_1\": 1.54,\n            \"constant_2\": 0.64\n          },\n          \"reaction_constant_conf\": {\n            \"constant_conf_1\": 0.08,\n            \"constant_conf_2\": 0.08\n          },\n          \"determination_method\": \"Kelen-Tudor\"\n        }\n      ]\n    }\n  ],\n  \"source\": \"https://doi.org/10.1139/v55-163\",\n  \"PDF_name\": \"Polymerization of 2-Fluorobutadiene-1,3 and Properties of Polymers\"\n}"

File: legacy/PDF_from_scidownl/model_output_extraction/paper_359.json
"{\n    \"reactions\": [\n        {\n            \"monomers\": [\"N-Substituted Phenyl Methacrylamide\", \"Acrylonitrile\"],\n            \"reaction_conditions\": [\n                {\n                    \"polymerization_type\": \"free radical\",\n                    \"solvent\": \"N,N-Dimethylformamide\",\n                    \"method\": \"solvent\",\n                    \"temperature\": 60.0,\n                    \"temperature_unit\": \"°C\",\n                    \"reaction_constants\": {\n                        \"constant_1\": 0.60,\n                        \"constant_2\": 1.20\n                    },\n                    \"reaction_constant_conf\": {\n                        \"constant_conf_1\": null,\n                        \"constant_conf_2\": null\n                    },\n                    \"determination_method\": \"assumed\"\n                },\n                {\n                    \"polymerization_type\": \"free radical\",\n                    \"solvent\": \"N,N-Dimethylformamide\",\n                    \"method\": \"solvent\",\n                    \"temperature\": 60.0,\n                    \"temperature_unit\": \"°C\",\n                    \"reaction_constants\": {\n                        \"constant_1\": 0.62,\n                        \"constant_2\": 0.40\n                    },\n                    \"reaction_constant_conf\": {\n                        \"constant_conf_1\": null,\n                        \"constant_conf_2\": null\n                    },\n                    \"determination_method\": \"assumed\"\n                },\n                {\n                    \"polymerization_type\": \"free radical\",\n                    \"solvent\": \"N,N-Dimethylformamide\",\n                    \"method\": \"solvent\",\n                    \"temperature\": 60.0,\n                    \"temperature_unit\": \"°C\",\n                    \"reaction_constants\": {\n                        \"constant_1\": 0.60,\n                        \"constant_2\": 0.35\n                    },\n                    \"reaction_constant_conf\": {\n                        \"constant_conf_1\": null,\n                        \"constant_conf_2\": null\n                    },\n                    \"determination_method\": \"assumed\"\n                },\n                {\n                    \"polymerization_type\": \"free radical\",\n                    \"solvent\": \"N,N-Dimethylformamide\",\n                    \"method\": \"solvent\",\n                    \"temperature\": 60.0,\n                    \"temperature_unit\": \"°C\",\n                    \"reaction_constants\": {\n                        \"constant_1\": 0.57,\n                        \"constant_2\": 0.34\n                    },\n                    \"reaction_constant_conf\": {\n                        \"constant_conf_1\": null,\n                        \"constant_conf_2\": null\n                    },\n                    \"determination_method\": \"assumed\"\n                },\n                {\n                    \"polymerization_type\": \"free radical\",\n                    \"solvent\": \"N,N-Dimethylformamide\",\n                    \"method\": \"solvent\",\n                    \"temperature\": 60.0,\n                    \"temperature_unit\": \"°C\",\n                    \"reaction_constants\": {\n                        \"constant_1\": 0.57,\n                        \"constant_2\": 0.34\n                    },\n                    \"reaction_constant_conf\": {\n                        \"constant_conf_1\": null,\n                        \"constant_conf_2\": null\n                    },\n                    \"determination_method\": \"assumed\"\n                }\n            ]\n        },\n        {\n            \"monomers\": [\"N-Substituted Phenyl Methacrylamide\", \"Methyl Methacrylate\"],\n            \"reaction_conditions\": [\n                {\n                    \"polymerization_type\": \"free radical\",\n                    \"solvent\": \"Acetonitrile\",\n                    \"method\": \"solvent\",\n                    \"temperature\": 60.0,\n                    \"temperature_unit\": \"°C\",\n                    \"reaction_constants\": {\n                        \"constant_1\": 0.63,\n                        \"constant_2\": 1.51\n                    },\n                    \"reaction_constant_conf\": {\n                        \"constant_conf_1\": null,\n                        \"constant_conf_2\": null\n                    },\n                    \"determination_method\": \"assumed\"\n                },\n                {\n                    \"polymerization_type\": \"free radical\",\n                    \"solvent\": \"Acetonitrile/Ethanol\",\n                    \"method\": \"solvent\",\n                    \"temperature\": 60.0,\n                    \"temperature_unit\": \"°C\",\n                    \"reaction_constants\": {\n                        \"constant_1\": 0.52,\n                        \"constant_2\": 1.60\n                    },\n                    \"reaction_constant_conf\": {\n                        \"constant_conf_1\": null,\n                        \"constant_conf_2\": null\n                    },\n                    \"determination_method\": \"assumed\"\n                },\n                {\n                    \"polymerization_type\": \"free radical\",\n                    \"solvent\": \"Ethanol\",\n                    \"method\": \"solvent\",\n                    \"temperature\": 60.0,\n                    \"temperature_unit\": \"°C\",\n                    \"reaction_constants\": {\n                        \"constant_1\": 0.48,\n                        \"constant_2\": 1.67\n                    },\n                    \"reaction_constant_conf\": {\n                        \"constant_conf_1\": null,\n                        \"constant_conf_2\": null\n                    },\n                    \"determination_method\": \"assumed\"\n                },\n                {\n                    \"polymerization_type\": \"free radical\",\n                    \"solvent\": \"Dioxane\",\n                    \"method\": \"solvent\",\n                    \"temperature\": 60.0,\n                    \"temperature_unit\": \"°C\",\n                    \"reaction_constants\": {\n                        \"constant_1\": 0.63,\n                        \"constant_2\": 1.51\n                    },\n                    \"reaction_constant_conf\": {\n                        \"constant_conf_1\": null,\n                        \"constant_conf_2\": null\n                    },\n                    \"determination_method\": \"assumed\"\n                }\n            ]\n        }\n    ],\n    \"source\": \"https://doi.org/10.1295/koron1974.31.250\",\n    \"PDF_name\": \"N-Substituted Phenyl Methacrylamide Radical Polymerization and Copolymerization\"\n}"

File: legacy/PDF_from_scidownl/model_output_extraction/paper_448.json
"{\n  \"reactions\": [\n    {\n      \"monomers\": [\"Allyl acetate\", \"Vinyl acetate\"],\n      \"reaction_conditions\": [\n        {\n          \"polymerization_type\": \"free radical\",\n          \"solvent\": \"water\",\n          \"method\": \"solvent\",\n          \"temperature\": 60.0,\n          \"temperature_unit\": \"°C\",\n          \"reaction_constants\": {\n            \"constant_1\": 0.43,\n            \"constant_2\": 1.8\n          },\n          \"reaction_constant_conf\": {\n            \"constant_conf_1\": null,\n            \"constant_conf_2\": null\n          },\n          \"determination_method\": \"Kelen-Tudos\"\n        }\n      ]\n    },\n    {\n      \"monomers\": [\"Allyl chloroacetate\", \"Vinyl acetate\"],\n      \"reaction_conditions\": [\n        {\n          \"polymerization_type\": \"free radical\",\n          \"solvent\": \"water\",\n          \"method\": \"solvent\",\n          \"temperature\": 60.0,\n          \"temperature_unit\": \"°C\",\n          \"reaction_constants\": {\n            \"constant_1\": 0.69,\n            \"constant_2\": 0.77\n          },\n          \"reaction_constant_conf\": {\n            \"constant_conf_1\": null,\n            \"constant_conf_2\": null\n          },\n          \"determination_method\": \"Kelen-Tudos\"\n        }\n      ]\n    },\n    {\n      \"monomers\": [\"Allyl dichloroacetate\", \"Vinyl acetate\"],\n      \"reaction_conditions\": [\n        {\n          \"polymerization_type\": \"free radical\",\n          \"solvent\": \"water\",\n          \"method\": \"solvent\",\n          \"temperature\": 60.0,\n          \"temperature_unit\": \"°C\",\n          \"reaction_constants\": {\n            \"constant_1\": 0.54,\n            \"constant_2\": 0.57\n          },\n          \"reaction_constant_conf\": {\n            \"constant_conf_1\": null,\n            \"constant_conf_2\": null\n          },\n          \"determination_method\": \"Kelen-Tudos\"\n        }\n      ]\n    },\n    {\n      \"monomers\": [\"Allyl trichloroacetate\", \"Vinyl acetate\"],\n      \"reaction_conditions\": [\n        {\n          \"polymerization_type\": \"free radical\",\n          \"solvent\": \"water\",\n          \"method\": \"solvent\",\n          \"temperature\": 60.0,\n          \"temperature_unit\": \"°C\",\n          \"reaction_constants\": {\n            \"constant_1\": 0.28,\n            \"constant_2\": 0.41\n          },\n          \"reaction_constant_conf\": {\n            \"constant_conf_1\": null,\n            \"constant_conf_2\": null\n          },\n          \"determination_method\": \"Kelen-Tudos\"\n        }\n      ]\n    }\n  ],\n  \"source\": \"https://doi.org/10.1295/polymj.24.87\",\n  \"PDF_name\": \"Allylic Polymers II. Effects of Chloro-Substituents on Copolymerization of Allyl Chloroacetates with Vinyl Acetate\"\n}"

File: legacy/PDF_from_scidownl/model_output_extraction/paper_500.json
"{\n    \"reactions\": [\n        {\n            \"monomers\": [\"Benzyl Methacrylate\", \"Maleic Anhydride\"],\n            \"reaction_conditions\": [\n                {\n                    \"polymerization_type\": \"free radical\",\n                    \"solvent\": \"chloroform\",\n                    \"method\": \"solvent\",\n                    \"temperature\": 70.0,\n                    \"temperature_unit\": \"°C\",\n                    \"reaction_constants\": {\n                        \"constant_1\": 0.188,\n                        \"constant_2\": 0.003\n                    },\n                    \"reaction_constant_conf\": {\n                        \"constant_conf_1\": 0.035,\n                        \"constant_conf_2\": 0.005\n                    },\n                    \"determination_method\": \"Fineman-Ross\"\n                },\n                {\n                    \"polymerization_type\": \"free radical\",\n                    \"solvent\": \"acetonitrile\",\n                    \"method\": \"solvent\",\n                    \"temperature\": 70.0,\n                    \"temperature_unit\": \"°C\",\n                    \"reaction_constants\": {\n                        \"constant_1\": 0.116,\n                        \"constant_2\": 0.231\n                    },\n                    \"reaction_constant_conf\": {\n                        \"constant_conf_1\": 0.093,\n                        \"constant_conf_2\": 0.027\n                    },\n                    \"determination_method\": \"Fineman-Ross\"\n                }\n            ]\n        }\n    ],\n    \"source\": \"https://doi.org/10.1002/macp.1981.021820512\",\n    \"PDF_name\": \"The Influence of Molecular Interaction on Polymerization, 5 - Copolymerization of Benzyl Methacrylate with Maleic Anhydride\"\n}"

File: legacy/PDF_from_scidownl/model_output_extraction/paper_530.json
"{\n  \"reactions\": [\n    {\n      \"monomers\": [\"Vinylchlorid\", \"Propen\"],\n      \"reaction_conditions\": [\n        {\n          \"polymerization_type\": null,\n          \"solvent\": null,\n          \"method\": null,\n          \"temperature\": -63.0,\n          \"temperature_unit\": \"°C\",\n          \"reaction_constants\": {\n            \"constant_1\": 0.75,\n            \"constant_2\": 0.40\n          },\n          \"reaction_constant_conf\": {\n            \"constant_conf_1\": null,\n            \"constant_conf_2\": null\n          },\n          \"determination_method\": null\n        },\n        {\n          \"polymerization_type\": null,\n          \"solvent\": null,\n          \"method\": null,\n          \"temperature\": 0.0,\n          \"temperature_unit\": \"°C\",\n          \"reaction_constants\": {\n            \"constant_1\": 0.716,\n            \"constant_2\": 0.384\n          },\n          \"reaction_constant_conf\": {\n            \"constant_conf_1\": null,\n            \"constant_conf_2\": null\n          },\n          \"determination_method\": null\n        },\n        {\n          \"polymerization_type\": null,\n          \"solvent\": null,\n          \"method\": null,\n          \"temperature\": 23.0,\n          \"temperature_unit\": \"°C\",\n          \"reaction_constants\": {\n            \"constant_1\": 0.67,\n            \"constant_2\": 0.39\n          },\n          \"reaction_constant_conf\": {\n            \"constant_conf_1\": null,\n            \"constant_conf_2\": null\n          },\n          \"determination_method\": null\n        }\n      ]\n    }\n  ],\n  \"source\": \"https://doi.org/10.1002/macp.1974.021750112\",\n  \"PDF_name\": \"Kernresonanzspektroskopische Mikrostrukturanalyse von Vinylchlorid-Propen-Copolymeren, 2\"\n}"

File: legacy/PDF_from_scidownl/model_output_extraction/paper_547.json
"{\n    \"reactions\": [\n        {\n            \"monomers\": [\"Ethyl Acrylate\", \"n-Butyl Methacrylate\"],\n            \"reaction_conditions\": [\n                {\n                    \"polymerization_type\": \"free radical\",\n                    \"solvent\": \"methyl ethyl ketone\",\n                    \"method\": \"solvent\",\n                    \"temperature\": 60.0,\n                    \"temperature_unit\": \"°C\",\n                    \"reaction_constants\": {\n                        \"constant_1\": 0.35,\n                        \"constant_2\": 2.69\n                    },\n                    \"reaction_constant_conf\": {\n                        \"constant_conf_1\": null,\n                        \"constant_conf_2\": null\n                    },\n                    \"determination_method\": \"Kelen-Tudos\"\n                }\n            ]\n        }\n    ],\n    \"source\": \"https://doi.org/10.1002/pol.1982.170200207\",\n    \"PDF_name\": \"Reactivity Ratios of Ethyl Acrylate, n-Butyl Methacrylate Copolymer System by 1H-NMR\"\n}"

File: legacy/PDF_from_scidownl/model_output_extraction/paper_629.json
"{\n  \"reactions\": [\n    {\n      \"monomers\": [\"2-Hydroxyethyl Methacrylate\", \"Methyl Methacrylate\"],\n      \"reaction_conditions\": [\n        {\n          \"polymerization_type\": \"free radical\",\n          \"solvent\": null,\n          \"method\": \"bulk\",\n          \"temperature\": 60.0,\n          \"temperature_unit\": \"°C\",\n          \"reaction_constants\": {\n            \"constant_1\": 1.054,\n            \"constant_2\": 0.296\n          },\n          \"reaction_constant_conf\": {\n            \"constant_conf_1\": null,\n            \"constant_conf_2\": null\n          },\n          \"determination_method\": null\n        },\n        {\n          \"polymerization_type\": \"free radical\",\n          \"solvent\": \"dimethylformamide\",\n          \"method\": \"solvent\",\n          \"temperature\": 60.0,\n          \"temperature_unit\": \"°C\",\n          \"reaction_constants\": {\n            \"constant_1\": 0.66,\n            \"constant_2\": 0.84\n          },\n          \"reaction_constant_conf\": {\n            \"constant_conf_1\": null,\n            \"constant_conf_2\": null\n          },\n          \"determination_method\": null\n        },\n        {\n          \"polymerization_type\": \"free radical\",\n          \"solvent\": null,\n          \"method\": null,\n          \"temperature\": null,\n          \"temperature_unit\": null,\n          \"reaction_constants\": {\n            \"constant_1\": 1.25,\n            \"constant_2\": 0.89\n          },\n          \"reaction_constant_conf\": {\n            \"constant_conf_1\": null,\n            \"constant_conf_2\": null\n          },\n          \"determination_method\": null\n        },\n        {\n          \"polymerization_type\": \"free radical\",\n          \"solvent\": null,\n          \"method\": null,\n          \"temperature\": null,\n          \"temperature_unit\": null,\n          \"reaction_constants\": {\n            \"constant_1\": 1.18,\n            \"constant_2\": 0.85\n          },\n          \"reaction_constant_conf\": {\n            \"constant_conf_1\": null,\n            \"constant_conf_2\": null\n          },\n          \"determination_method\": null\n        },\n        {\n          \"polymerization_type\": \"free radical\",\n          \"solvent\": null,\n          \"method\": \"bulk\",\n          \"temperature\": 60.0,\n          \"temperature_unit\": \"°C\",\n          \"reaction_constants\": {\n            \"constant_1\": 0.85,\n            \"constant_2\": 0.33\n          },\n          \"reaction_constant_conf\": {\n            \"constant_conf_1\": null,\n            \"constant_conf_2\": null\n          },\n          \"determination_method\": null\n        }\n      ]\n    },\n    {\n      \"monomers\": [\"2-Hydroxyethyl Methacrylate\", \"Styrene\"],\n      \"reaction_conditions\": [\n        {\n          \"polymerization_type\": \"free radical\",\n          \"solvent\": null,\n          \"method\": null,\n          \"temperature\": null,\n          \"temperature_unit\": null,\n          \"reaction_constants\": {\n            \"constant_1\": 0.65,\n            \"constant_2\": 0.57\n          },\n          \"reaction_constant_conf\": {\n            \"constant_conf_1\": null,\n            \"constant_conf_2\": null\n          },\n          \"determination_method\": null\n        },\n        {\n          \"polymerization_type\": \"free radical\",\n          \"solvent\": null,\n          \"method\": null,\n          \"temperature\": null,\n          \"temperature_unit\": null,\n          \"reaction_constants\": {\n            \"constant_1\": 0.65,\n            \"constant_2\": 0.56\n          },\n          \"reaction_constant_conf\": {\n            \"constant_conf_1\": null,\n            \"constant_conf_2\": null\n          },\n          \"determination_method\": null\n        }\n      ]\n    },\n    {\n      \"monomers\": [\"2-Hydroxyethyl Methacrylate\", \"Stearyl Methacrylate\"],\n      \"reaction_conditions\": [\n        {\n          \"polymerization_type\": \"free radical\",\n          \"solvent\": \"tetrahydrofuran\",\n          \"method\": \"solvent\",\n          \"temperature\": 60.0,\n          \"temperature_unit\": \"°C\",\n          \"reaction_constants\": {\n            \"constant_1\": 3.02,\n            \"constant_2\": 0.76\n          },\n          \"reaction_constant_conf\": {\n            \"constant_conf_1\": null,\n            \"constant_conf_2\": null\n          },\n          \"determination_method\": null\n        }\n      ]\n    },\n    {\n      \"monomers\": [\"2-Hydroxyethyl Methacrylate\", \"Methacrylate-ended Polystyrene\"],\n      \"reaction_conditions\": [\n        {\n          \"polymerization_type\": \"free radical\",\n          \"solvent\": \"dimethylformamide\",\n          \"method\": \"solvent\",\n          \"temperature\": 60.0,\n          \"temperature_unit\": \"°C\",\n          \"reaction_constants\": {\n            \"constant_1\": 1.7,\n            \"constant_2\": 0.4\n          },\n          \"reaction_constant_conf\": {\n            \"constant_conf_1\": null,\n            \"constant_conf_2\": null\n          },\n          \"determination_method\": null\n        },\n        {\n          \"polymerization_type\": \"free radical\",\n          \"solvent\": \"dimethylformamide\",\n          \"method\": \"solvent\",\n          \"temperature\": 60.0,\n          \"temperature_unit\": \"°C\",\n          \"reaction_constants\": {\n            \"constant_1\": 2.0,\n            \"constant_2\": 2.3\n          },\n          \"reaction_constant_conf\": {\n            \"constant_conf_1\": null,\n            \"constant_conf_2\": null\n          },\n          \"determination_method\": null\n        }\n      ]\n    },\n    {\n      \"monomers\": [\"2-Hydroxyethyl Methacrylate\", \"Lauryl Methacrylate\"],\n      \"reaction_conditions\": [\n        {\n          \"polymerization_type\": \"free radical\",\n          \"solvent\": \"benzene\",\n          \"method\": \"solvent\",\n          \"temperature\": 60.0,\n          \"temperature_unit\": \"°C\",\n          \"reaction_constants\": {\n            \"constant_1\": 11.2,\n            \"constant_2\": 0.7\n          },\n          \"reaction_constant_conf\": {\n            \"constant_conf_1\": 2.8,\n            \"constant_conf_2\": 0.3\n          },\n          \"determination_method\": \"Kelen-Tudos\"\n        },\n        {\n          \"polymerization_type\": \"free radical\",\n          \"solvent\": \"tetrahydrofuran\",\n          \"method\": \"solvent\",\n          \"temperature\": 60.0,\n          \"temperature_unit\": \"°C\",\n          \"reaction_constants\": {\n            \"constant_1\": 2.0,\n            \"constant_2\": 1.0\n          },\n          \"reaction_constant_conf\": {\n            \"constant_conf_1\": 0.3,\n            \"constant_conf_2\": 0.3\n          },\n          \"determination_method\": \"Kelen-Tudos\"\n        },\n        {\n          \"polymerization_type\": \"free radical\",\n          \"solvent\": \"tert-butanol\",\n          \"method\": \"solvent\",\n          \"temperature\": 60.0,\n          \"temperature_unit\": \"°C\",\n          \"reaction_constants\": {\n            \"constant_1\": 1.6,\n            \"constant_2\": 0.5\n          },\n          \"reaction_constant_conf\": {\n            \"constant_conf_1\": 0.3,\n            \"constant_conf_2\": 0.2\n          },\n          \"determination_method\": \"Kelen-Tudos\"\n        },\n        {\n          \"polymerization_type\": \"free radical\",\n          \"solvent\": \"dimethylformamide\",\n          \"method\": \"solvent\",\n          \"temperature\": 60.0,\n          \"temperature_unit\": \"°C\",\n          \"reaction_constants\": {\n            \"constant_1\": 0.8,\n            \"constant_2\": 0.8\n          },\n          \"reaction_constant_conf\": {\n            \"constant_conf_1\": 0.1,\n            \"constant_conf_2\": 0.4\n          },\n          \"determination_method\": \"Kelen-Tudos\"\n        }\n      ]\n    }\n  ],\n  \"source\": \"https://doi.org/10.1295/polymj.17.761\",\n  \"PDF_name\": \"Solvent Effects in Radical Copolymerization between Hydrophilic and Hydrophobic Monomers; 2-Hydroxyethyl Methacrylate and Lauryl Methacrylate\"\n}"

File: legacy/PDF_from_scidownl/model_output_extraction/paper_744.json
"{\n  \"reactions\": [\n    {\n      \"monomers\": [\"4-Cyclopentene-1,3-dione\", \"p-Chlorostyrene\"],\n      \"reaction_conditions\": [\n        {\n          \"polymerization_type\": \"free radical\",\n          \"solvent\": \"benzene\",\n          \"method\": \"solvent\",\n          \"temperature\": 50.0,\n          \"temperature_unit\": \"°C\",\n          \"reaction_constants\": {\n            \"constant_1\": 0.32,\n            \"constant_2\": 0.02\n          },\n          \"reaction_constant_conf\": {\n            \"constant_conf_1\": 0.06,\n            \"constant_conf_2\": 0.01\n          },\n          \"determination_method\": \"Fineman-Ross\"\n        },\n        {\n          \"polymerization_type\": \"free radical\",\n          \"solvent\": \"benzene\",\n          \"method\": \"solvent\",\n          \"temperature\": 50.0,\n          \"temperature_unit\": \"°C\",\n          \"reaction_constants\": {\n            \"constant_1\": 0.30,\n            \"constant_2\": 0.02\n          },\n          \"reaction_constant_conf\": {\n            \"constant_conf_1\": 0.06,\n            \"constant_conf_2\": 0.01\n          },\n          \"determination_method\": \"Mayo-Lewis\"\n        },\n        {\n          \"polymerization_type\": \"free radical\",\n          \"solvent\": \"benzene\",\n          \"method\": \"solvent\",\n          \"temperature\": 50.0,\n          \"temperature_unit\": \"°C\",\n          \"reaction_constants\": {\n            \"constant_1\": 0.32,\n            \"constant_2\": 0.02\n          },\n          \"reaction_constant_conf\": {\n            \"constant_conf_1\": 0.06,\n            \"constant_conf_2\": 0.01\n          },\n          \"determination_method\": \"Curve fitting\"\n        }\n      ]\n    },\n    {\n      \"monomers\": [\"4-Cyclopentene-1,3-dione\", \"Vinylidene Chloride\"],\n      \"reaction_conditions\": [\n        {\n          \"polymerization_type\": \"free radical\",\n          \"solvent\": \"benzene\",\n          \"method\": \"solvent\",\n          \"temperature\": 65.0,\n          \"temperature_unit\": \"°C\",\n          \"reaction_constants\": {\n            \"constant_1\": 2.1,\n            \"constant_2\": 0.15\n          },\n          \"reaction_constant_conf\": {\n            \"constant_conf_1\": null,\n            \"constant_conf_2\": null\n          },\n          \"determination_method\": \"Fineman-Ross\"\n        },\n        {\n          \"polymerization_type\": \"free radical\",\n          \"solvent\": \"benzene\",\n          \"method\": \"solvent\",\n          \"temperature\": 65.0,\n          \"temperature_unit\": \"°C\",\n          \"reaction_constants\": {\n            \"constant_1\": 2.4,\n            \"constant_2\": 0.15\n          },\n          \"reaction_constant_conf\": {\n            \"constant_conf_1\": 0.6,\n            \"constant_conf_2\": 0.05\n          },\n          \"determination_method\": \"Mayo-Lewis\"\n        }\n      ]\n    }\n  ],\n  \"source\": \"https://doi.org/10.1002/pol.1967.150050512\",\n  \"PDF_name\": \"Copolymerization of 4-Cyclopentene-1,3-dione with p-Chlorostyrene and Vinylidene Chloride\"\n}"

File: legacy/PDF_from_scidownl/model_output_extraction/paper_81.json
"{\n  \"reactions\": [\n    {\n      \"monomers\": [\"Vinyl chloride\", \"Diethyl vinyl phosphate\"],\n      \"reaction_conditions\": [\n        {\n          \"polymerization_type\": \"free radical\",\n          \"solvent\": \"benzene\",\n          \"method\": \"solvent\",\n          \"temperature\": 60.0,\n          \"temperature_unit\": \"°C\",\n          \"reaction_constants\": {\n            \"constant_1\": 3.3,\n            \"constant_2\": 0.2\n          },\n          \"reaction_constant_conf\": {\n            \"constant_conf_1\": null,\n            \"constant_conf_2\": null\n          },\n          \"determination_method\": \"Fineman-Ross\"\n        }\n      ]\n    },\n    {\n      \"monomers\": [\"Vinyl chloride\", \"Diphenyl vinyl phosphate\"],\n      \"reaction_conditions\": [\n        {\n          \"polymerization_type\": \"free radical\",\n          \"solvent\": \"benzene\",\n          \"method\": \"solvent\",\n          \"temperature\": 60.0,\n          \"temperature_unit\": \"°C\",\n          \"reaction_constants\": {\n            \"constant_1\": 2.8,\n            \"constant_2\": 0.25\n          },\n          \"reaction_constant_conf\": {\n            \"constant_conf_1\": null,\n            \"constant_conf_2\": null\n          },\n          \"determination_method\": \"Fineman-Ross\"\n        }\n      ]\n    },\n    {\n      \"monomers\": [\"Vinyl chloride\", \"Vinyl acetate\"],\n      \"reaction_conditions\": [\n        {\n          \"polymerization_type\": \"free radical\",\n          \"solvent\": \"benzene\",\n          \"method\": \"solvent\",\n          \"temperature\": 60.0,\n          \"temperature_unit\": \"°C\",\n          \"reaction_constants\": {\n            \"constant_1\": 2.0,\n            \"constant_2\": 0.28\n          },\n          \"reaction_constant_conf\": {\n            \"constant_conf_1\": null,\n            \"constant_conf_2\": null\n          },\n          \"determination_method\": \"Fineman-Ross\"\n        }\n      ]\n    },\n    {\n      \"monomers\": [\"Vinyl chloroacetate\", \"Diethyl vinyl phosphate\"],\n      \"reaction_conditions\": [\n        {\n          \"polymerization_type\": \"free radical\",\n          \"solvent\": \"benzene\",\n          \"method\": \"solvent\",\n          \"temperature\": 60.0,\n          \"temperature_unit\": \"°C\",\n          \"reaction_constants\": {\n            \"constant_1\": 2.0,\n            \"constant_2\": 0.43\n          },\n          \"reaction_constant_conf\": {\n            \"constant_conf_1\": null,\n            \"constant_conf_2\": null\n          },\n          \"determination_method\": \"Fineman-Ross\"\n        }\n      ]\n    },\n    {\n      \"monomers\": [\"Vinyl chloroacetate\", \"Diphenyl vinyl phosphate\"],\n      \"reaction_conditions\": [\n        {\n          \"polymerization_type\": \"free radical\",\n          \"solvent\": \"benzene\",\n          \"method\": \"solvent\",\n          \"temperature\": 60.0,\n          \"temperature_unit\": \"°C\",\n          \"reaction_constants\": {\n            \"constant_1\": 1.4,\n            \"constant_2\": 0.5\n          },\n          \"reaction_constant_conf\": {\n            \"constant_conf_1\": null,\n            \"constant_conf_2\": null\n          },\n          \"determination_method\": \"Fineman-Ross\"\n        }\n      ]\n    },\n    {\n      \"monomers\": [\"Vinyl chloroacetate\", \"Vinyl acetate\"],\n      \"reaction_conditions\": [\n        {\n          \"polymerization_type\": \"free radical\",\n          \"solvent\": \"benzene\",\n          \"method\": \"solvent\",\n          \"temperature\": 60.0,\n          \"temperature_unit\": \"°C\",\n          \"reaction_constants\": {\n            \"constant_1\": 0.95,\n            \"constant_2\": 0.86\n          },\n          \"reaction_constant_conf\": {\n            \"constant_conf_1\": null,\n            \"constant_conf_2\": null\n          },\n          \"determination_method\": \"Fineman-Ross\"\n        }\n      ]\n    },\n    {\n      \"monomers\": [\"Maleic anhydride\", \"Diethyl vinyl phosphate\"],\n      \"reaction_conditions\": [\n        {\n          \"polymerization_type\": \"free radical\",\n          \"solvent\": \"benzene\",\n          \"method\": \"solvent\",\n          \"temperature\": 60.0,\n          \"temperature_unit\": \"°C\",\n          \"reaction_constants\": {\n            \"constant_1\": 0.2,\n            \"constant_2\": 0.0\n          },\n          \"reaction_constant_conf\": {\n            \"constant_conf_1\": null,\n            \"constant_conf_2\": null\n          },\n          \"determination_method\": \"Fineman-Ross\"\n        }\n      ]\n    },\n    {\n      \"monomers\": [\"Maleic anhydride\", \"Diphenyl vinyl phosphate\"],\n      \"reaction_conditions\": [\n        {\n          \"polymerization_type\": \"free radical\",\n          \"solvent\": \"benzene\",\n          \"method\": \"solvent\",\n          \"temperature\": 60.0,\n          \"temperature_unit\": \"°C\",\n          \"reaction_constants\": {\n            \"constant_1\": 0.2,\n            \"constant_2\": 0.0\n          },\n          \"reaction_constant_conf\": {\n            \"constant_conf_1\": null,\n            \"constant_conf_2\": null\n          },\n          \"determination_method\": \"Fineman-Ross\"\n        }\n      ]\n    },\n    {\n      \"monomers\": [\"Maleic anhydride\", \"Vinyl acetate\"],\n      \"reaction_conditions\": [\n        {\n          \"polymerization_type\": \"free radical\",\n          \"solvent\": \"benzene\",\n          \"method\": \"solvent\",\n          \"temperature\": 60.0,\n          \"temperature_unit\": \"°C\",\n          \"reaction_constants\": {\n            \"constant_1\": 0.01,\n            \"constant_2\": 0.07\n          },\n          \"reaction_constant_conf\": {\n            \"constant_conf_1\": null,\n            \"constant_conf_2\": null\n          },\n          \"determination_method\": \"Fineman-Ross\"\n        }\n      ]\n    }\n  ],\n  \"source\": \"https://doi.org/10.1002/macp.1978.021790618\",\n  \"PDF_name\": \"Radical Polymerization and Copolymerization of Some Vinyl Phosphates\"\n}"
