Repository: lamalab-org/copolymer-reactivity

# copolymer-reactivity

A condition-aware machine-learning model and FastAPI service that predicts the **microstructure of radical copolymers** — *alternating*, *random*, or *gradient* — from two monomer structures and the reaction conditions (solvent, temperature, polymerisation mechanism), backed by a curated literature dataset of **3,791 copolymerisations from 1,206 publications**.

The model is served live at <https://polycarp.cheminfo.org> (web UI: [cheminfo-py/polycarp.cheminfo.org](https://github.com/cheminfo-py/polycarp.cheminfo.org)).

## The pipelines

This repo contains **two main pipelines** that produce the dataset, the model, and the deployed service. The diagram below is the conceptual map you'll want to keep in mind when navigating the tree.

```
                                    ┌─────────────────────────────────────────┐
                                    │ Pipeline 1 — literature → reactions     │   data_extraction/
                                    │                                         │
                  Crossref          │   1. score & filter (~300k → 1,851)     │
                  abstract          │   2. embedding-based pre-filter         │
                   →                │   3. download PDFs                      │
                                    │   4. vision-language model extraction   │
                                    │   5. curate + assign reaction_id        │
                                    │                                         │
                                    └─────────────────┬───────────────────────┘
                                                      ▼
                                          processed_data.csv
                                          ── 3,791 unique reactions
                                          ── 1,206 source publications
                                          ── 4,969 measurement rows
                                                      │
                                    ┌─────────────────┴───────────────────────┐
                                    │ Pipeline 2 — reactions → model + API    │   copol_prediction/
                                    │                                         │
                                    │   1. XTB descriptors per monomer        │
                                    │   2. monomer-pair-stratified splits     │
                                    │   3. XGBoost training + calibration     │
                                    │   4. voting layer (model + lookup)      │
                                    │   5. FastAPI service                    │
                                    │                                         │
                                    └────────┬────────────────┬───────────────┘
                                             ▼                ▼
                                    artifacts/model_bundle    api/  ──→  https://polycarp.cheminfo.org
```

The **dataset** (`processed_data.csv`) is the hand-off point between the two pipelines. Everything upstream produces it; everything downstream consumes it.

## Where things live

| Path | What it is | README |
|---|---|---|
| [`data_extraction/`](data_extraction/) | Pipeline 1 — Crossref → VLM extraction → curated reactions | [README](data_extraction/README.md) |
| [`copol_prediction/`](copol_prediction/) | Pipeline 2 — descriptors, splits, training, analysis, deployed API | [README](copol_prediction/README.md) |
| [`copol_prediction/api/`](copol_prediction/api/) | The FastAPI service that powers the web app | [README](copol_prediction/api/README.md) |
| [`copol_prediction/artifacts/`](copol_prediction/artifacts/) | The trained `model_bundle/`, `data_splits/`, and `paper_metrics.json` | — |
| [`copol_prediction/paper_dataset/`](copol_prediction/paper_dataset/) | Frozen Nov 2025 snapshot underlying the paper's 3,791-reaction count and the trained model | [README](copol_prediction/paper_dataset/README.md) |
| [`database/`](database/) | Dataset-summary figures used in the paper | [README](database/README.md) |
| [`experiments/`](experiments/) | Per-study code: permutation importance, baselines, case studies | [README](experiments/README.md) |
| [`src/copolpredictor/`](src/copolpredictor/) | Inference + data-loading library imported by the API and scripts | — |
| [`src/copolextractor/`](src/copolextractor/) | Library for the literature-extraction pipeline | — |

## Quick start

# or all at once:
uv sync --frozen --all-extras
```

To use the virtual environment created by `uv` for running Python scripts, use:

```bash
uv run python <script_path>
```

## Reproducing the paper's numbers

```bash
cd copol_prediction
python reproduce_paper_metrics.py
```

Reads the committed `artifacts/model_bundle/` and the `artifacts/data_splits/`, evaluates plain-XGBoost and the voting model on both splits, and asserts every cell of the paper's `tab:train_test_voting_performance` reproduces within ±0.005.

File: legacy/PDF_from_scidownl/model_output_extraction/paper01.yaml
"{\n  \"reactions\": [\n    {\n      \"monomers\": [\"Methacrylic acid\", \"Styrene\"\
  ],\n      \"reaction_conditions\": [\n        {\n          \"polymerization_type\"\
  : \"free radical\",\n          \"solvent\": \"carbon tetrachloride\",\n        \
  \  \"method\": \"solvent\",\n          \"temperature\": 60.0,\n          \"temperature_unit\"\
  : \"°C\",\n          \"reaction_constants\": {\n            \"constant_1\": 0.54,\n\
  \            \"constant_2\": 0.06\n          },\n          \"reaction_constant_conf\"\
  : {\n            \"constant_conf_1\": 0.01,\n            \"constant_conf_2\": 0.03\n\
  \          },\n          \"determination_method\": \"Kelen-Tudor\"\n        },\n\
  \        {\n          \"polymerization_type\": \"free radical\",\n          \"solvent\"\
  : \"chloroform\",\n          \"method\": \"solvent\",\n          \"temperature\"\
  : 60.0,\n          \"temperature_unit\": \"°C\",\n          \"reaction_constants\"\
  : {\n            \"constant_1\": 0.51,\n            \"constant_2\": 0.08\n     \
  \     },\n          \"reaction_constant_conf\": {\n            \"constant_conf_1\"\
  : 0.01,\n            \"constant_conf_2\": 0.03\n          },\n          \"determination_method\"\
  : \"Kelen-Tudor\"\n        },\n        {\n          \"polymerization_type\": \"\
  free radical\",\n          \"solvent\": \"acetone\",\n          \"method\": \"solvent\"\
  ,\n          \"temperature\": 60.0,\n          \"temperature_unit\": \"°C\",\n \
  \         \"reaction_constants\": {\n            \"constant_1\": 0.43,\n       \
  \     \"constant_2\": 0.65\n          },\n          \"reaction_constant_conf\":\
  \ {\n            \"constant_conf_1\": 0.00,\n            \"constant_conf_2\": 0.02\n\
  \          },\n          \"determination_method\": \"Kelen-Tudor\"\n        },\n\
  \        {\n          \"polymerization_type\": \"free radical\",\n          \"solvent\"\
  : \"1,4-dioxane\",\n          \"method\": \"solvent\",\n          \"temperature\"\
  : 60.0,\n          \"temperature_unit\": \"°C\",\n          \"reaction_constants\"\
  : {\n            \"constant_1\": 0.41,\n            \"constant_2\": 0.59\n     \
  \     },\n          \"reaction_constant_conf\": {\n            \"constant_conf_1\"\
  : 0.02,\n            \"constant_conf_2\": 0.05\n          },\n          \"determination_method\"\
  : \"Kelen-Tudor\"\n        },\n        {\n          \"polymerization_type\": \"\
  free radical\",\n          \"solvent\": \"acetonitrile\",\n          \"method\"\
  : \"solvent\",\n          \"temperature\": 60.0,\n          \"temperature_unit\"\
  : \"°C\",\n          \"reaction_constants\": {\n            \"constant_1\": 0.06,\n\
  \            \"constant_2\": 0.29\n          },\n          \"reaction_constant_conf\"\
  : {\n            \"constant_conf_1\": 0.02,\n            \"constant_conf_2\": 0.00\n\
  \          },\n          \"determination_method\": \"Kelen-Tudor\"\n        }\n\
  \      ]\n    }\n  ],\n  \"source\": \"https://doi.org/10.1002/macp.1985.021860822\"\
  ,\n  \"PDF_name\": \"The influence of molecular interaction on polymerization, 10.\
  \ On the copolymerization of methacrylic acid with styrene\"\n}"

File: legacy/PDF_from_scidownl/model_output_extraction/paper05.yaml
"{\n  \"reactions\": [\n    {\n      \"monomers\": [\"Ethylene\", \"Vinyl Acetate\"\
  ],\n      \"reaction_conditions\": [\n        {\n          \"polymerization_type\"\
  : \"free radical\",\n          \"solvent\": \"tert-Butyl alcohol\",\n          \"\
  method\": \"solvent\",\n          \"temperature\": 62.0,\n          \"temperature_unit\"\
  : \"°C\",\n          \"reaction_constants\": {\n            \"constant_1\": 0.743,\n\
  \            \"constant_2\": 1.515\n          },\n          \"reaction_constant_conf\"\
  : {\n            \"constant_conf_1\": 0.005,\n            \"constant_conf_2\": 0.007\n\
  \          },\n          \"determination_method\": \"least-squares\"\n        }\n\
  \      ]\n    }\n  ],\n  \"source\": \"https://doi.org/10.1002/pol.1971.160090823\"\
  ,\n  \"PDF_name\": \"Copolymerization of Ethylene and Vinyl Acetate at Low Pressure:\
  \ Determination of the Kinetics by Sequential Sampling\"\n}"

File: legacy/PDF_from_scidownl/model_output_extraction/paper09.yaml
"{\n  \"reactions\": [\n    {\n      \"monomers\": [\"Ethylene\", \"Vinyl acetate\"\
  ],\n      \"reaction_conditions\": [\n        {\n          \"polymerization_type\"\
  : \"free radical\",\n          \"solvent\": null,\n          \"method\": \"bulk\"\
  ,\n          \"temperature\": 150.0,\n          \"temperature_unit\": \"°C\",\n\
  \          \"reaction_constants\": {\n            \"constant_1\": 1.01,\n      \
  \      \"constant_2\": 1.0\n          },\n          \"reaction_constant_conf\":\
  \ {\n            \"constant_conf_1\": null,\n            \"constant_conf_2\": null\n\
  \          },\n          \"determination_method\": null\n        }\n      ]\n  \
  \  },\n    {\n      \"monomers\": [\"Ethylene\", \"Methyl acrylate\"],\n      \"\
  reaction_conditions\": [\n        {\n          \"polymerization_type\": \"free radical\"\
  ,\n          \"solvent\": null,\n          \"method\": \"bulk\",\n          \"temperature\"\
  : 150.0,\n          \"temperature_unit\": \"°C\",\n          \"reaction_constants\"\
  : {\n            \"constant_1\": 0.2,\n            \"constant_2\": 11.0\n      \
  \    },\n          \"reaction_constant_conf\": {\n            \"constant_conf_1\"\
  : null,\n            \"constant_conf_2\": null\n          },\n          \"determination_method\"\
  : null\n        }\n      ]\n    },\n    {\n      \"monomers\": [\"Ethylene\", \"\
  Methyl methacrylate\"],\n      \"reaction_conditions\": [\n        {\n         \
  \ \"polymerization_type\": \"free radical\",\n          \"solvent\": null,\n   \
  \       \"method\": \"bulk\",\n          \"temperature\": 150.0,\n          \"temperature_unit\"\
  : \"°C\",\n          \"reaction_constants\": {\n            \"constant_1\": 0.2,\n\
  \            \"constant_2\": 17.0\n          },\n          \"reaction_constant_conf\"\
  : {\n            \"constant_conf_1\": null,\n            \"constant_conf_2\": null\n\
  \          },\n          \"determination_method\": null\n        }\n      ]\n  \
  \  },\n    {\n      \"monomers\": [\"Ethylene\", \"Diethyl maleate\"],\n      \"\
  reaction_conditions\": [\n        {\n          \"polymerization_type\": \"free radical\"\
  ,\n          \"solvent\": null,\n          \"method\": \"bulk\",\n          \"temperature\"\
  : 150.0,\n          \"temperature_unit\": \"°C\",\n          \"reaction_constants\"\
  : {\n            \"constant_1\": 0.25,\n            \"constant_2\": 10.0\n     \
  \     },\n          \"reaction_constant_conf\": {\n            \"constant_conf_1\"\
  : null,\n            \"constant_conf_2\": null\n          },\n          \"determination_method\"\
  : null\n        }\n      ]\n    },\n    {\n      \"monomers\": [\"Ethylene\", \"\
  Diethyl fumarate\"],\n      \"reaction_conditions\": [\n        {\n          \"\
  polymerization_type\": \"free radical\",\n          \"solvent\": null,\n       \
  \   \"method\": \"bulk\",\n          \"temperature\": 150.0,\n          \"temperature_unit\"\
  : \"°C\",\n          \"reaction_constants\": {\n            \"constant_1\": 0.25,\n\
  \            \"constant_2\": 10.0\n          },\n          \"reaction_constant_conf\"\
  : {\n            \"constant_conf_1\": null,\n            \"constant_conf_2\": null\n\
  \          },\n          \"determination_method\": null\n        }\n      ]\n  \
  \  }\n  ],\n  \"source\": \"https://doi.org/10.1002/pol.1964.100020826\",\n  \"\
  PDF_name\": \"General Conclusions about the Copolymerization of Ethylene with Other\
  \ Monomers by Free Radical Catalysis\"\n}"

File: legacy/PDF_from_scidownl/model_output_extraction/paper_20.yaml
"{\n  \"reactions\": [\n    {\n      \"monomers\": [\"N-Vinylimidazole\", \"Styrene\"\
  ],\n      \"reaction_conditions\": [\n        {\n          \"polymerization_type\"\
  : \"free radical\",\n          \"solvent\": \"toluene\",\n          \"method\":\
  \ \"solvent\",\n          \"temperature\": 60.0,\n          \"temperature_unit\"\
  : \"°C\",\n          \"reaction_constants\": {\n            \"constant_1\": 0.163,\n\
  \            \"constant_2\": 8.33\n          },\n          \"reaction_constant_conf\"\
  : {\n            \"constant_conf_1\": 0.010,\n            \"constant_conf_2\": 0.152\n\
  \          },\n          \"determination_method\": \"Kelen-Tudor\"\n        },\n\
  \        {\n          \"polymerization_type\": \"free radical\",\n          \"solvent\"\
  : \"toluene\",\n          \"method\": \"solvent\",\n          \"temperature\": 60.0,\n\
  \          \"temperature_unit\": \"°C\",\n          \"reaction_constants\": {\n\
  \            \"constant_1\": 0.167,\n            \"constant_2\": 7.67\n        \
  \  },\n          \"reaction_constant_conf\": {\n            \"constant_conf_1\"\
  : 0.019,\n            \"constant_conf_2\": 0.435\n          },\n          \"determination_method\"\
  : \"Fineman-Ross\"\n        }\n      ]\n    },\n    {\n      \"monomers\": [\"N-Vinylimidazole\"\
  , \"Methyl methacrylate\"],\n      \"reaction_conditions\": [\n        {\n     \
  \     \"polymerization_type\": \"free radical\",\n          \"solvent\": \"toluene\"\
  ,\n          \"method\": \"solvent\",\n          \"temperature\": 60.0,\n      \
  \    \"temperature_unit\": \"°C\",\n          \"reaction_constants\": {\n      \
  \      \"constant_1\": 0.0346,\n            \"constant_2\": 3.47\n          },\n\
  \          \"reaction_constant_conf\": {\n            \"constant_conf_1\": 0.020,\n\
  \            \"constant_conf_2\": 0.095\n          },\n          \"determination_method\"\
  : \"Kelen-Tudor\"\n        },\n        {\n          \"polymerization_type\": \"\
  free radical\",\n          \"solvent\": \"toluene\",\n          \"method\": \"solvent\"\
  ,\n          \"temperature\": 60.0,\n          \"temperature_unit\": \"°C\",\n \
  \         \"reaction_constants\": {\n            \"constant_1\": 0.018,\n      \
  \      \"constant_2\": 3.51\n          },\n          \"reaction_constant_conf\"\
  : {\n            \"constant_conf_1\": 0.003,\n            \"constant_conf_2\": 0.180\n\
  \          },\n          \"determination_method\": \"Fineman-Ross\"\n        }\n\
  \      ]\n    },\n    {\n      \"monomers\": [\"N-Vinylimidazole\", \"Methacrylic\
  \ acid\"],\n      \"reaction_conditions\": [\n        {\n          \"polymerization_type\"\
  : \"free radical\",\n          \"solvent\": \"toluene\",\n          \"method\":\
  \ \"solvent\",\n          \"temperature\": 60.0,\n          \"temperature_unit\"\
  : \"°C\",\n          \"reaction_constants\": {\n            \"constant_1\": 0.0365,\n\
  \            \"constant_2\": 1.38\n          },\n          \"reaction_constant_conf\"\
  : {\n            \"constant_conf_1\": 0.005,\n            \"constant_conf_2\": 0.038\n\
  \          },\n          \"determination_method\": \"Kelen-Tudor\"\n        },\n\
  \        {\n          \"polymerization_type\": \"free radical\",\n          \"solvent\"\
  : \"toluene\",\n          \"method\": \"solvent\",\n          \"temperature\": 60.0,\n\
  \          \"temperature_unit\": \"°C\",\n          \"reaction_constants\": {\n\
  \            \"constant_1\": 0.0502,\n            \"constant_2\": 1.46\n       \
  \   },\n          \"reaction_constant_conf\": {\n            \"constant_conf_1\"\
  : 0.001,\n            \"constant_conf_2\": 0.053\n          },\n          \"determination_method\"\
  : \"Fineman-Ross\"\n        }\n      ]\n    },\n    {\n      \"monomers\": [\"N-Vinylimidazole\"\
  , \"Acrylic acid\"],\n      \"reaction_conditions\": [\n        {\n          \"\
  polymerization_type\": \"free radical\",\n          \"solvent\": \"toluene\",\n\
  \          \"method\": \"solvent\",\n          \"temperature\": 60.0,\n        \
  \  \"temperature_unit\": \"°C\",\n          \"reaction_constants\": {\n        \
  \    \"constant_1\": 0.120,\n            \"constant_2\": 2.04\n          },\n  \
  \        \"reaction_constant_conf\": {\n            \"constant_conf_1\": 0.034,\n\
  \            \"constant_conf_2\": 0.380\n          },\n          \"determination_method\"\
  : \"Kelen-Tudor\"\n        },\n        {\n          \"polymerization_type\": \"\
  free radical\",\n          \"solvent\": \"toluene\",\n          \"method\": \"solvent\"\
  ,\n          \"temperature\": 60.0,\n          \"temperature_unit\": \"°C\",\n \
  \         \"reaction_constants\": {\n            \"constant_1\": 0.0854,\n     \
  \       \"constant_2\": 1.92\n          },\n          \"reaction_constant_conf\"\
  : {\n            \"constant_conf_1\": 0.005,\n            \"constant_conf_2\": 0.107\n\
  \          },\n          \"determination_method\": \"Fineman-Ross\"\n        }\n\
  \      ]\n    },\n    {\n      \"monomers\": [\"N-Vinylimidazole\", \"Acrylonitrile\"\
  ],\n      \"reaction_conditions\": [\n        {\n          \"polymerization_type\"\
  : \"free radical\",\n          \"solvent\": \"toluene\",\n          \"method\":\
  \ \"solvent\",\n          \"temperature\": 60.0,\n          \"temperature_unit\"\
  : \"°C\",\n          \"reaction_constants\": {\n            \"constant_1\": 0.0128,\n\
  \            \"constant_2\": 3.34\n          },\n          \"reaction_constant_conf\"\
  : {\n            \"constant_conf_1\": 0.030,\n            \"constant_conf_2\": 0.039\n\
  \          },\n          \"determination_method\": \"Kelen-Tudor\"\n        },\n\
  \        {\n          \"polymerization_type\": \"free radical\",\n          \"solvent\"\
  : \"toluene\",\n          \"method\": \"solvent\",\n          \"temperature\": 60.0,\n\
  \          \"temperature_unit\": \"°C\",\n          \"reaction_constants\": {\n\
  \            \"constant_1\": 0.0180,\n            \"constant_2\": 3.31\n       \
  \   },\n          \"reaction_constant_conf\": {\n            \"constant_conf_1\"\
  : 0.009,\n            \"constant_conf_2\": 2.05\n          },\n          \"determination_method\"\
  : \"Fineman-Ross\"\n        }\n      ]\n    },\n    {\n      \"monomers\": [\"N-Vinylimidazole\"\
  , \"Diethyl fumarate\"],\n      \"reaction_conditions\": [\n        {\n        \
  \  \"polymerization_type\": \"free radical\",\n          \"solvent\": \"toluene\"\
  ,\n          \"method\": \"solvent\",\n          \"temperature\": 60.0,\n      \
  \    \"temperature_unit\": \"°C\",\n          \"reaction_constants\": {\n      \
  \      \"constant_1\": 0.0227,\n            \"constant_2\": 0.229\n          },\n\
  \          \"reaction_constant_conf\": {\n            \"constant_conf_1\": 0.014,\n\
  \            \"constant_conf_2\": 0.042\n          },\n          \"determination_method\"\
  : \"Kelen-Tudor\"\n        },\n        {\n          \"polymerization_type\": \"\
  free radical\",\n          \"solvent\": \"toluene\",\n          \"method\": \"solvent\"\
  ,\n          \"temperature\": 60.0,\n          \"temperature_unit\": \"°C\",\n \
  \         \"reaction_constants\": {\n            \"constant_1\": 0.0289,\n     \
  \       \"constant_2\": 0.308\n          },\n          \"reaction_constant_conf\"\
  : {\n            \"constant_conf_1\": 0.005,\n            \"constant_conf_2\": 0.244\n\
  \          },\n          \"determination_method\": \"Fineman-Ross\"\n        }\n\
  \      ]\n    },\n    {\n      \"monomers\": [\"N-Vinylimidazole\", \"Dimethyl maleate\"\
  ],\n      \"reaction_conditions\": [\n        {\n          \"polymerization_type\"\
  : \"free radical\",\n          \"solvent\": \"toluene\",\n          \"method\":\
  \ \"solvent\",\n          \"temperature\": 60.0,\n          \"temperature_unit\"\
  : \"°C\",\n          \"reaction_constants\": {\n            \"constant_1\": 0.442,\n\
  \            \"constant_2\": 0.117\n          },\n          \"reaction_constant_conf\"\
  : {\n            \"constant_conf_1\": 0.057,\n            \"constant_conf_2\": 0.021\n\
  \          },\n          \"determination_method\": \"Kelen-Tudor\"\n        },\n\
  \        {\n          \"polymerization_type\": \"free radical\",\n          \"solvent\"\
  : \"toluene\",\n          \"method\": \"solvent\",\n          \"temperature\": 60.0,\n\
  \          \"temperature_unit\": \"°C\",\n          \"reaction_constants\": {\n\
  \            \"constant_1\": 0.475,\n            \"constant_2\": 0.0933\n      \
  \    },\n          \"reaction_constant_conf\": {\n            \"constant_conf_1\"\
  : 0.090,\n            \"constant_conf_2\": 0.116\n          },\n          \"determination_method\"\
  : \"Fineman-Ross\"\n        }\n      ]\n    },\n    {\n      \"monomers\": [\"N-Vinylimidazole\"\
  , \"Dimethyl fumarate\"],\n      \"reaction_conditions\": [\n        {\n       \
  \   \"polymerization_type\": \"free radical\",\n          \"solvent\": \"toluene\"\
  ,\n          \"method\": \"solvent\",\n          \"temperature\": 60.0,\n      \
  \    \"temperature_unit\": \"°C\",\n          \"reaction_constants\": {\n      \
  \      \"constant_1\": 0.0167,\n            \"constant_2\": 0.252\n          },\n\
  \          \"reaction_constant_conf\": {\n            \"constant_conf_1\": 0.008,\n\
  \            \"constant_conf_2\": 0.069\n          },\n          \"determination_method\"\
  : \"Kelen-Tudor\"\n        },\n        {\n          \"polymerization_type\": \"\
  free radical\",\n          \"solvent\": \"toluene\",\n          \"method\": \"solvent\"\
  ,\n          \"temperature\": 60.0,\n          \"temperature_unit\": \"°C\",\n \
  \         \"reaction_constants\": {\n            \"constant_1\": 0.0109,\n     \
  \       \"constant_2\": 0.277\n          },\n          \"reaction_constant_conf\"\
  : {\n            \"constant_conf_1\": 0.009,\n            \"constant_conf_2\": 0.449\n\
  \          },\n          \"determination_method\": \"Fineman-Ross\"\n        }\n\
  \      ]\n    },\n    {\n      \"monomers\": [\"N-Vinylimidazole\", \"Diethyl maleate\"\
  ],\n      \"reaction_conditions\": [\n        {\n          \"polymerization_type\"\
  : \"free radical\",\n          \"solvent\": \"toluene\",\n          \"method\":\
  \ \"solvent\",\n          \"temperature\": 60.0,\n          \"temperature_unit\"\
  : \"°C\",\n          \"reaction_constants\": {\n            \"constant_1\": 0.145,\n\
  \            \"constant_2\": 0.0688\n          },\n          \"reaction_constant_conf\"\
  : {\n            \"constant_conf_1\": 0.015,\n            \"constant_conf_2\": 0.021\n\
  \          },\n          \"determination_method\": \"Kelen-Tudor\"\n        },\n\
  \        {\n          \"polymerization_type\": \"free radical\",\n          \"solvent\"\
  : \"toluene\",\n          \"method\": \"solvent\",\n          \"temperature\": 60.0,\n\
  \          \"temperature_unit\": \"°C\",\n          \"reaction_constants\": {\n\
  \            \"constant_1\": 0.161,\n            \"constant_2\": 0.0977\n      \
  \    },\n          \"reaction_constant_conf\": {\n            \"constant_conf_1\"\
  : 0.002,\n            \"constant_conf_2\": 0.051\n          },\n          \"determination_method\"\
  : \"Fineman-Ross\"\n        }\n      ]\n    },\n    {\n      \"monomers\": [\"N-Vinylimidazole\"\
  , \"Fumaric acid\"],\n      \"reaction_conditions\": [\n        {\n          \"\
  polymerization_type\": \"free radical\",\n          \"solvent\": \"toluene\",\n\
  \          \"method\": \"solvent\",\n          \"temperature\": 60.0,\n        \
  \  \"temperature_unit\": \"°C\",\n          \"reaction_constants\": {\n        \
  \    \"constant_1\": 0.0120,\n            \"constant_2\": 0.315\n          },\n\
  \          \"reaction_constant_conf\": {\n            \"constant_conf_1\": 0.006,\n\
  \            \"constant_conf_2\": 0.031\n          },\n          \"determination_method\"\
  : \"Kelen-Tudor\"\n        },\n        {\n          \"polymerization_type\": \"\
  free radical\",\n          \"solvent\": \"toluene\",\n          \"method\": \"solvent\"\
  ,\n          \"temperature\": 60.0,\n          \"temperature_unit\": \"°C\",\n \
  \         \"reaction_constants\": {\n            \"constant_1\": 0.0209,\n     \
  \       \"constant_2\": 0.273\n          },\n          \"reaction_constant_conf\"\
  : {\n            \"constant_conf_1\": 0.003,\n            \"constant_conf_2\": 0.007\n\
  \          },\n          \"determination_method\": \"Fineman-Ross\"\n        }\n\
  \      ]\n    },\n    {\n      \"monomers\": [\"N-Vinylimidazole\", \"Maleic acid\"\
  ],\n      \"reaction_conditions\": [\n        {\n          \"polymerization_type\"\
  : \"free radical\",\n          \"solvent\": \"toluene\",\n          \"method\":\
  \ \"solvent\",\n          \"temperature\": 60.0,\n          \"temperature_unit\"\
  : \"°C\",\n          \"reaction_constants\": {\n            \"constant_1\": 0.0223,\n\
  \            \"constant_2\": 0.0903\n          },\n          \"reaction_constant_conf\"\
  : {\n            \"constant_conf_1\": 0.006,\n            \"constant_conf_2\": 0.015\n\
  \          },\n          \"determination_method\": \"Kelen-Tudor\"\n        },\n\
  \        {\n          \"polymerization_type\": \"free radical\",\n          \"solvent\"\
  : \"toluene\",\n          \"method\": \"solvent\",\n          \"temperature\": 60.0,\n\
  \          \"temperature_unit\": \"°C\",\n          \"reaction_constants\": {\n\
  \            \"constant_1\": 0.0207,\n            \"constant_2\": 0.0982\n     \
  \     },\n          \"reaction_constant_conf\": {\n            \"constant_conf_1\"\
  : 0.004,\n            \"constant_conf_2\": 0.177\n          },\n          \"determination_method\"\
  : \"Fineman-Ross\"\n        }\n      ]\n    }\n  ],\n  \"source\": \"http://dx.doi.org/10.1080/10601328308056527\"\
  ,\n  \"PDF_name\": \"Copolymerization Reactivity and Behavior of N-Vinylimidazole\
  \ with α,β-Disubstituted Monomers\"\n}"

File: legacy/PDF_from_scidownl/model_output_extraction/paper_271.yaml
"{\n    \"reactions\": [\n        {\n            \"monomers\": [\"Styrene\", \"Methacrylic\
  \ acid\"],\n            \"reaction_conditions\": [\n                {\n        \
  \            \"polymerization_type\": \"free radical\",\n                    \"\
  solvent\": null,\n                    \"method\": \"bulk\",\n                  \
  \  \"temperature\": 60.0,\n                    \"temperature_unit\": \"°C\",\n \
  \                   \"reaction_constants\": {\n                        \"constant_1\"\
  : 0.15,\n                        \"constant_2\": 0.7\n                    },\n \
  \                   \"reaction_constant_conf\": {\n                        \"constant_conf_1\"\
  : 0.01,\n                        \"constant_conf_2\": 0.05\n                   \
  \ },\n                    \"determination_method\": \"Alfrey and Price\"\n     \
  \           }\n            ]\n        },\n        {\n            \"monomers\": [\"\
  Styrene\", \"Acrylic acid\"],\n            \"reaction_conditions\": [\n        \
  \        {\n                    \"polymerization_type\": \"free radical\",\n   \
  \                 \"solvent\": null,\n                    \"method\": \"bulk\",\n\
  \                    \"temperature\": 60.0,\n                    \"temperature_unit\"\
  : \"°C\",\n                    \"reaction_constants\": {\n                     \
  \   \"constant_1\": 0.15,\n                        \"constant_2\": 0.25\n      \
  \              },\n                    \"reaction_constant_conf\": {\n         \
  \               \"constant_conf_1\": 0.01,\n                        \"constant_conf_2\"\
  : 0.02\n                    },\n                    \"determination_method\": \"\
  Alfrey and Price\"\n                }\n            ]\n        },\n        {\n  \
  \          \"monomers\": [\"Crotonic acid\", \"Vinylidene chloride\"],\n       \
  \     \"reaction_conditions\": [\n                {\n                    \"polymerization_type\"\
  : \"free radical\",\n                    \"solvent\": \"dioxane\",\n           \
  \         \"method\": \"solvent\",\n                    \"temperature\": 60.0,\n\
  \                    \"temperature_unit\": \"°C\",\n                    \"reaction_constants\"\
  : {\n                        \"constant_1\": 0.065,\n                        \"\
  constant_2\": 35.0\n                    },\n                    \"reaction_constant_conf\"\
  : {\n                        \"constant_conf_1\": 0.005,\n                     \
  \   \"constant_conf_2\": 5.0\n                    },\n                    \"determination_method\"\
  : \"Alfrey and Price\"\n                }\n            ]\n        },\n        {\n\
  \            \"monomers\": [\"Vinyl acetate\", \"Crotonic acid\"],\n           \
  \ \"reaction_conditions\": [\n                {\n                    \"polymerization_type\"\
  : \"free radical\",\n                    \"solvent\": null,\n                  \
  \  \"method\": \"bulk\",\n                    \"temperature\": 68.0,\n         \
  \           \"temperature_unit\": \"°C\",\n                    \"reaction_constants\"\
  : {\n                        \"constant_1\": 0.3,\n                        \"constant_2\"\
  : 0.01\n                    },\n                    \"reaction_constant_conf\":\
  \ {\n                        \"constant_conf_1\": 0.05,\n                      \
  \  \"constant_conf_2\": 0.01\n                    },\n                    \"determination_method\"\
  : \"Alfrey and Price\"\n                }\n            ]\n        },\n        {\n\
  \            \"monomers\": [\"Acrylonitrile\", \"Vinyl 2-ethylhexoate\"],\n    \
  \        \"reaction_conditions\": [\n                {\n                    \"polymerization_type\"\
  : \"free radical\",\n                    \"solvent\": null,\n                  \
  \  \"method\": \"bulk\",\n                    \"temperature\": 30.0,\n         \
  \           \"temperature_unit\": \"°C\",\n                    \"reaction_constants\"\
  : {\n                        \"constant_1\": 0.01,\n                        \"constant_2\"\
  : 12.0\n                    },\n                    \"reaction_constant_conf\":\
  \ {\n                        \"constant_conf_1\": 0.01,\n                      \
  \  \"constant_conf_2\": 2.0\n                    },\n                    \"determination_method\"\
  : \"Alfrey and Price\"\n                }\n            ]\n        },\n        {\n\
  \            \"monomers\": [\"Acrylonitrile\", \"Vinyl formate\"],\n           \
  \ \"reaction_conditions\": [\n                {\n                    \"polymerization_type\"\
  : \"free radical\",\n                    \"solvent\": null,\n                  \
  \  \"method\": \"bulk\",\n                    \"temperature\": 60.0,\n         \
  \           \"temperature_unit\": \"°C\",\n                    \"reaction_constants\"\
  : {\n                        \"constant_1\": 0.04,\n                        \"constant_2\"\
  : 3.0\n                    },\n                    \"reaction_constant_conf\": {\n\
  \                        \"constant_conf_1\": 0.005,\n                        \"\
  constant_conf_2\": 0.05\n                    },\n                    \"determination_method\"\
  : \"Alfrey and Price\"\n                }\n            ]\n        },\n        {\n\
  \            \"monomers\": [\"Acrylonitrile\", \"Vinyl benzoate\"],\n          \
  \  \"reaction_conditions\": [\n                {\n                    \"polymerization_type\"\
  : \"free radical\",\n                    \"solvent\": null,\n                  \
  \  \"method\": \"bulk\",\n                    \"temperature\": 75.0,\n         \
  \           \"temperature_unit\": \"°C\",\n                    \"reaction_constants\"\
  : {\n                        \"constant_1\": 0.05,\n                        \"constant_2\"\
  : 5.0\n                    },\n                    \"reaction_constant_conf\": {\n\
  \                        \"constant_conf_1\": 0.005,\n                        \"\
  constant_conf_2\": 0.05\n                    },\n                    \"determination_method\"\
  : \"Alfrey and Price\"\n                }\n            ]\n        },\n        {\n\
  \            \"monomers\": [\"Acrylonitrile\", \"Acetoxystyrene\"],\n          \
  \  \"reaction_conditions\": [\n                {\n                    \"polymerization_type\"\
  : \"free radical\",\n                    \"solvent\": null,\n                  \
  \  \"method\": \"bulk\",\n                    \"temperature\": 75.0,\n         \
  \           \"temperature_unit\": \"°C\",\n                    \"reaction_constants\"\
  : {\n                        \"constant_1\": 0.4,\n                        \"constant_2\"\
  : 0.08\n                    },\n                    \"reaction_constant_conf\":\
  \ {\n                        \"constant_conf_1\": 0.05,\n                      \
  \  \"constant_conf_2\": 0.01\n                    },\n                    \"determination_method\"\
  : \"Alfrey and Price\"\n                }\n            ]\n        },\n        {\n\
  \            \"monomers\": [\"Allyl chloride\", \"Acrylonitrile\"],\n          \
  \  \"reaction_conditions\": [\n                {\n                    \"polymerization_type\"\
  : \"free radical\",\n                    \"solvent\": null,\n                  \
  \  \"method\": \"bulk\",\n                    \"temperature\": 60.0,\n         \
  \           \"temperature_unit\": \"°C\",\n                    \"reaction_constants\"\
  : {\n                        \"constant_1\": 0.05,\n                        \"constant_2\"\
  : 3.0\n                    },\n                    \"reaction_constant_conf\": {\n\
  \                        \"constant_conf_1\": 0.01,\n                        \"\
  constant_conf_2\": 0.2\n                    },\n                    \"determination_method\"\
  : \"Alfrey and Price\"\n                }\n            ]\n        },\n        {\n\
  \            \"monomers\": [\"Vinyl benzoate\", \"Vinylidene chloride\"],\n    \
  \        \"reaction_conditions\": [\n                {\n                    \"polymerization_type\"\
  : \"free radical\",\n                    \"solvent\": null,\n                  \
  \  \"method\": \"bulk\",\n                    \"temperature\": 24.0,\n         \
  \           \"temperature_unit\": \"°C\",\n                    \"reaction_constants\"\
  : {\n                        \"constant_1\": 0.1,\n                        \"constant_2\"\
  : 7.0\n                    },\n                    \"reaction_constant_conf\": {\n\
  \                        \"constant_conf_1\": 0.02,\n                        \"\
  constant_conf_2\": 1.0\n                    },\n                    \"determination_method\"\
  : \"Alfrey and Price\"\n                }\n            ]\n        },\n        {\n\
  \            \"monomers\": [\"Methyl isopropenyl ketone\", \"Vinylidene chloride\"\
  ],\n            \"reaction_conditions\": [\n                {\n                \
  \    \"polymerization_type\": \"free radical\",\n                    \"solvent\"\
  : null,\n                    \"method\": \"bulk\",\n                    \"temperature\"\
  : 60.0,\n                    \"temperature_unit\": \"°C\",\n                   \
  \ \"reaction_constants\": {\n                        \"constant_1\": 4.5,\n    \
  \                    \"constant_2\": 0.15\n                    },\n            \
  \        \"reaction_constant_conf\": {\n                        \"constant_conf_1\"\
  : 0.1,\n                        \"constant_conf_2\": 0.02\n                    },\n\
  \                    \"determination_method\": \"Alfrey and Price\"\n          \
  \      }\n            ]\n        },\n        {\n            \"monomers\": [\"Vinyl\
  \ chloride\", \"Vinyl isobutyl ether\"],\n            \"reaction_conditions\": [\n\
  \                {\n                    \"polymerization_type\": \"free radical\"\
  ,\n                    \"solvent\": null,\n                    \"method\": \"bulk\"\
  ,\n                    \"temperature\": 50.0,\n                    \"temperature_unit\"\
  : \"°C\",\n                    \"reaction_constants\": {\n                     \
  \   \"constant_1\": 2.0,\n                        \"constant_2\": 0.02\n       \
  \             },\n                    \"reaction_constant_conf\": {\n          \
  \              \"constant_conf_1\": 0.2,\n                        \"constant_conf_2\"\
  : 0.01\n                    },\n                    \"determination_method\": \"\
  Alfrey and Price\"\n                }\n            ]\n        },\n        {\n  \
  \          \"monomers\": [\"Styrene\", \"Citraconic anhydride\"],\n            \"\
  reaction_conditions\": [\n                {\n                    \"polymerization_type\"\
  : \"free radical\",\n                    \"solvent\": null,\n                  \
  \  \"method\": \"bulk\",\n                    \"temperature\": 60.0,\n         \
  \           \"temperature_unit\": \"°C\",\n                    \"reaction_constants\"\
  : {\n                        \"constant_1\": 0.15,\n                        \"constant_2\"\
  : 0.01\n                    },\n                    \"reaction_constant_conf\":\
  \ {\n                        \"constant_conf_1\": 0.02,\n                      \
  \  \"constant_conf_2\": 0.01\n                    },\n                    \"determination_method\"\
  : \"Alfrey and Price\"\n                }\n            ]\n        }\n    ],\n  \
  \  \"source\": \"https://doi.org/10.1002/pol.1949.120040504\",\n    \"PDF_name\"\
  : \"Copolymerization. VII. Relative Rates of Addition of Various Monomers in Copolymerization\"\
  \n}"

File: legacy/PDF_from_scidownl/model_output_extraction/paper_294.yaml
"{\n  \"reactions\": [\n    {\n      \"monomers\": [\"n-Octadecyl acrylate\", \"Styrene\"\
  ],\n      \"reaction_conditions\": [\n        {\n          \"polymerization_type\"\
  : \"free radical\",\n          \"solvent\": \"tert-Butanol\",\n          \"method\"\
  : \"solvent\",\n          \"temperature\": 60.0,\n          \"temperature_unit\"\
  : \"°C\",\n          \"reaction_constants\": {\n            \"constant_1\": 0.44,\n\
  \            \"constant_2\": 0.18\n          },\n          \"reaction_constant_conf\"\
  : {\n            \"constant_conf_1\": 0.07,\n            \"constant_conf_2\": 0.45\n\
  \          },\n          \"determination_method\": \"Fineman and Ross\"\n      \
  \  },\n        {\n          \"polymerization_type\": \"free radical\",\n       \
  \   \"solvent\": \"Benzene\",\n          \"method\": \"solvent\",\n          \"\
  temperature\": 60.0,\n          \"temperature_unit\": \"°C\",\n          \"reaction_constants\"\
  : {\n            \"constant_1\": 0.79,\n            \"constant_2\": 0.31\n     \
  \     },\n          \"reaction_constant_conf\": {\n            \"constant_conf_1\"\
  : 0.09,\n            \"constant_conf_2\": 0.31\n          },\n          \"determination_method\"\
  : \"Fineman and Ross\"\n        },\n        {\n          \"polymerization_type\"\
  : \"free radical\",\n          \"solvent\": null,\n          \"method\": \"bulk\"\
  ,\n          \"temperature\": 60.0,\n          \"temperature_unit\": \"°C\",\n \
  \         \"reaction_constants\": {\n            \"constant_1\": 0.75,\n       \
  \     \"constant_2\": 0.34\n          },\n          \"reaction_constant_conf\":\
  \ {\n            \"constant_conf_1\": 0.12,\n            \"constant_conf_2\": 0.06\n\
  \          },\n          \"determination_method\": \"Fineman and Ross\"\n      \
  \  },\n        {\n          \"polymerization_type\": \"free radical\",\n       \
  \   \"solvent\": \"Benzene\",\n          \"method\": \"solvent\",\n          \"\
  temperature\": 60.0,\n          \"temperature_unit\": \"°C\",\n          \"reaction_constants\"\
  : {\n            \"constant_1\": 1.61,\n            \"constant_2\": 0.40\n     \
  \     },\n          \"reaction_constant_conf\": {\n            \"constant_conf_1\"\
  : 0.34,\n            \"constant_conf_2\": 0.12\n          },\n          \"determination_method\"\
  : \"Fineman and Ross\"\n        }\n      ]\n    },\n    {\n      \"monomers\": [\"\
  n-Octadecyl acrylate\", \"Acrylonitrile\"],\n      \"reaction_conditions\": [\n\
  \        {\n          \"polymerization_type\": \"free radical\",\n          \"solvent\"\
  : \"Benzene\",\n          \"method\": \"solvent\",\n          \"temperature\": 60.0,\n\
  \          \"temperature_unit\": \"°C\",\n          \"reaction_constants\": {\n\
  \            \"constant_1\": 2.36,\n            \"constant_2\": 0.48\n         \
  \ },\n          \"reaction_constant_conf\": {\n            \"constant_conf_1\":\
  \ 0.04,\n            \"constant_conf_2\": 0.12\n          },\n          \"determination_method\"\
  : \"Fineman and Ross\"\n        }\n      ]\n    },\n    {\n      \"monomers\": [\"\
  n-Octadecyl acrylate\", \"Methyl methacrylate\"],\n      \"reaction_conditions\"\
  : [\n        {\n          \"polymerization_type\": \"free radical\",\n         \
  \ \"solvent\": \"Benzene\",\n          \"method\": \"solvent\",\n          \"temperature\"\
  : 60.0,\n          \"temperature_unit\": \"°C\",\n          \"reaction_constants\"\
  : {\n            \"constant_1\": 2.23,\n            \"constant_2\": 0.30\n     \
  \     },\n          \"reaction_constant_conf\": {\n            \"constant_conf_1\"\
  : 0.01,\n            \"constant_conf_2\": 0.03\n          },\n          \"determination_method\"\
  : \"Fineman and Ross\"\n        }\n      ]\n    },\n    {\n      \"monomers\": [\"\
  n-Octadecyl acrylate\", \"Vinylidene chloride\"],\n      \"reaction_conditions\"\
  : [\n        {\n          \"polymerization_type\": \"free radical\",\n         \
  \ \"solvent\": null,\n          \"method\": \"bulk\",\n          \"temperature\"\
  : 60.0,\n          \"temperature_unit\": \"°C\",\n          \"reaction_constants\"\
  : {\n            \"constant_1\": 0.91,\n            \"constant_2\": 1.01\n     \
  \     },\n          \"reaction_constant_conf\": {\n            \"constant_conf_1\"\
  : 0.05,\n            \"constant_conf_2\": 0.01\n          },\n          \"determination_method\"\
  : \"Fineman and Ross\"\n        }\n      ]\n    },\n    {\n      \"monomers\": [\"\
  N-n-Octadecylacrylamide\", \"Methyl methacrylate\"],\n      \"reaction_conditions\"\
  : [\n        {\n          \"polymerization_type\": \"free radical\",\n         \
  \ \"solvent\": \"Benzene\",\n          \"method\": \"solvent\",\n          \"temperature\"\
  : 60.0,\n          \"temperature_unit\": \"°C\",\n          \"reaction_constants\"\
  : {\n            \"constant_1\": 3.85,\n            \"constant_2\": 0.44\n     \
  \     },\n          \"reaction_constant_conf\": {\n            \"constant_conf_1\"\
  : 0.17,\n            \"constant_conf_2\": 0.04\n          },\n          \"determination_method\"\
  : \"Fineman and Ross\"\n        }\n      ]\n    },\n    {\n      \"monomers\": [\"\
  N-n-Octadecylacrylamide\", \"Styrene\"],\n      \"reaction_conditions\": [\n   \
  \     {\n          \"polymerization_type\": \"free radical\",\n          \"solvent\"\
  : \"Benzene\",\n          \"method\": \"solvent\",\n          \"temperature\": 60.0,\n\
  \          \"temperature_unit\": \"°C\",\n          \"reaction_constants\": {\n\
  \            \"constant_1\": 1.41,\n            \"constant_2\": 0.20\n         \
  \ },\n          \"reaction_constant_conf\": {\n            \"constant_conf_1\":\
  \ 0.10,\n            \"constant_conf_2\": 0.05\n          },\n          \"determination_method\"\
  : \"Fineman and Ross\"\n        }\n      ]\n    }\n  ],\n  \"source\": \"Journal\
  \ of Polymer Science: Part A-1 Vol. 8, 3113-3121 (1970)\",\n  \"PDF_name\": \"Reactivity\
  \ Ratios and Copolymerization Parameters for Copolymers Incorporating n-Octadecyl\
  \ Acrylate and N-n-Octadecylacrylamide\"\n}"

File: legacy/PDF_from_scidownl/model_output_extraction/paper_332.yaml
"{\n  \"reactions\": [\n    {\n      \"monomers\": [\"Methyl Vinyl Sulfide\", \"Styrene\"\
  ],\n      \"reaction_conditions\": [\n        {\n          \"polymerization_type\"\
  : \"free radical\",\n          \"solvent\": null,\n          \"method\": \"bulk\"\
  ,\n          \"temperature\": 60.0,\n          \"temperature_unit\": \"°C\",\n \
  \         \"reaction_constants\": {\n            \"constant_1\": 5.0,\n        \
  \    \"constant_2\": 0.15\n          },\n          \"reaction_constant_conf\": {\n\
  \            \"constant_conf_1\": 5.1,\n            \"constant_conf_2\": 0.12\n\
  \          },\n          \"determination_method\": \"Fineman-Ross\"\n        }\n\
  \      ]\n    },\n    {\n      \"monomers\": [\"Ethyl Vinyl Sulfide\", \"Styrene\"\
  ],\n      \"reaction_conditions\": [\n        {\n          \"polymerization_type\"\
  : \"free radical\",\n          \"solvent\": null,\n          \"method\": \"bulk\"\
  ,\n          \"temperature\": 60.0,\n          \"temperature_unit\": \"°C\",\n \
  \         \"reaction_constants\": {\n            \"constant_1\": 4.4,\n        \
  \    \"constant_2\": 0.12\n          },\n          \"reaction_constant_conf\": {\n\
  \            \"constant_conf_1\": 6.0,\n            \"constant_conf_2\": 0.16\n\
  \          },\n          \"determination_method\": \"Fineman-Ross\"\n        }\n\
  \      ]\n    },\n    {\n      \"monomers\": [\"Isopropyl Vinyl Sulfide\", \"Styrene\"\
  ],\n      \"reaction_conditions\": [\n        {\n          \"polymerization_type\"\
  : \"free radical\",\n          \"solvent\": null,\n          \"method\": \"bulk\"\
  ,\n          \"temperature\": 60.0,\n          \"temperature_unit\": \"°C\",\n \
  \         \"reaction_constants\": {\n            \"constant_1\": 4.3,\n        \
  \    \"constant_2\": 0.20\n          },\n          \"reaction_constant_conf\": {\n\
  \            \"constant_conf_1\": null,\n            \"constant_conf_2\": null\n\
  \          },\n          \"determination_method\": \"Fineman-Ross\"\n        }\n\
  \      ]\n    },\n    {\n      \"monomers\": [\"n-Butyl Vinyl Sulfide\", \"Styrene\"\
  ],\n      \"reaction_conditions\": [\n        {\n          \"polymerization_type\"\
  : \"free radical\",\n          \"solvent\": null,\n          \"method\": \"bulk\"\
  ,\n          \"temperature\": 60.0,\n          \"temperature_unit\": \"°C\",\n \
  \         \"reaction_constants\": {\n            \"constant_1\": 4.0,\n        \
  \    \"constant_2\": 0.20\n          },\n          \"reaction_constant_conf\": {\n\
  \            \"constant_conf_1\": null,\n            \"constant_conf_2\": null\n\
  \          },\n          \"determination_method\": \"Fineman-Ross\"\n        }\n\
  \      ]\n    },\n    {\n      \"monomers\": [\"Isobutyl Vinyl Sulfide\", \"Styrene\"\
  ],\n      \"reaction_conditions\": [\n        {\n          \"polymerization_type\"\
  : \"free radical\",\n          \"solvent\": null,\n          \"method\": \"bulk\"\
  ,\n          \"temperature\": 60.0,\n          \"temperature_unit\": \"°C\",\n \
  \         \"reaction_constants\": {\n            \"constant_1\": 4.0,\n        \
  \    \"constant_2\": 0.10\n          },\n          \"reaction_constant_conf\": {\n\
  \            \"constant_conf_1\": 4.5,\n            \"constant_conf_2\": 0.15\n\
  \          },\n          \"determination_method\": \"Fineman-Ross\"\n        }\n\
  \      ]\n    },\n    {\n      \"monomers\": [\"t-Butyl Vinyl Sulfide\", \"Styrene\"\
  ],\n      \"reaction_conditions\": [\n        {\n          \"polymerization_type\"\
  : \"free radical\",\n          \"solvent\": null,\n          \"method\": \"bulk\"\
  ,\n          \"temperature\": 60.0,\n          \"temperature_unit\": \"°C\",\n \
  \         \"reaction_constants\": {\n            \"constant_1\": 4.7,\n        \
  \    \"constant_2\": 0.20\n          },\n          \"reaction_constant_conf\": {\n\
  \            \"constant_conf_1\": null,\n            \"constant_conf_2\": null\n\
  \          },\n          \"determination_method\": \"Fineman-Ross\"\n        }\n\
  \      ]\n    },\n    {\n      \"monomers\": [\"Benzyl Vinyl Sulfide\", \"Styrene\"\
  ],\n      \"reaction_conditions\": [\n        {\n          \"polymerization_type\"\
  : \"free radical\",\n          \"solvent\": null,\n          \"method\": \"bulk\"\
  ,\n          \"temperature\": 60.0,\n          \"temperature_unit\": \"°C\",\n \
  \         \"reaction_constants\": {\n            \"constant_1\": 4.7,\n        \
  \    \"constant_2\": 0.27\n          },\n          \"reaction_constant_conf\": {\n\
  \            \"constant_conf_1\": null,\n            \"constant_conf_2\": null\n\
  \          },\n          \"determination_method\": \"Fineman-Ross\"\n        }\n\
  \      ]\n    },\n    {\n      \"monomers\": [\"Phenyl Vinyl Sulfide\", \"Styrene\"\
  ],\n      \"reaction_conditions\": [\n        {\n          \"polymerization_type\"\
  : \"free radical\",\n          \"solvent\": null,\n          \"method\": \"bulk\"\
  ,\n          \"temperature\": 60.0,\n          \"temperature_unit\": \"°C\",\n \
  \         \"reaction_constants\": {\n            \"constant_1\": 3.88,\n       \
  \     \"constant_2\": 0.36\n          },\n          \"reaction_constant_conf\":\
  \ {\n            \"constant_conf_1\": null,\n            \"constant_conf_2\": null\n\
  \          },\n          \"determination_method\": \"Fineman-Ross\"\n        }\n\
  \      ]\n    },\n    {\n      \"monomers\": [\"Ethyl Vinyl Sulfide\", \"Methyl\
  \ Methacrylate\"],\n      \"reaction_conditions\": [\n        {\n          \"polymerization_type\"\
  : \"free radical\",\n          \"solvent\": null,\n          \"method\": \"bulk\"\
  ,\n          \"temperature\": 60.0,\n          \"temperature_unit\": \"°C\",\n \
  \         \"reaction_constants\": {\n            \"constant_1\": 0.93,\n       \
  \     \"constant_2\": 0.07\n          },\n          \"reaction_constant_conf\":\
  \ {\n            \"constant_conf_1\": 2.7,\n            \"constant_conf_2\": 0.1\n\
  \          },\n          \"determination_method\": \"Fineman-Ross\"\n        }\n\
  \      ]\n    },\n    {\n      \"monomers\": [\"Isopropyl Vinyl Sulfide\", \"Methyl\
  \ Methacrylate\"],\n      \"reaction_conditions\": [\n        {\n          \"polymerization_type\"\
  : \"free radical\",\n          \"solvent\": null,\n          \"method\": \"bulk\"\
  ,\n          \"temperature\": 60.0,\n          \"temperature_unit\": \"°C\",\n \
  \         \"reaction_constants\": {\n            \"constant_1\": 0.85,\n       \
  \     \"constant_2\": 0.07\n          },\n          \"reaction_constant_conf\":\
  \ {\n            \"constant_conf_1\": null,\n            \"constant_conf_2\": null\n\
  \          },\n          \"determination_method\": \"Fineman-Ross\"\n        }\n\
  \      ]\n    },\n    {\n      \"monomers\": [\"Isobutyl Vinyl Sulfide\", \"Methyl\
  \ Methacrylate\"],\n      \"reaction_conditions\": [\n        {\n          \"polymerization_type\"\
  : \"free radical\",\n          \"solvent\": null,\n          \"method\": \"bulk\"\
  ,\n          \"temperature\": 60.0,\n          \"temperature_unit\": \"°C\",\n \
  \         \"reaction_constants\": {\n            \"constant_1\": 0.94,\n       \
  \     \"constant_2\": 0.04\n          },\n          \"reaction_constant_conf\":\
  \ {\n            \"constant_conf_1\": null,\n            \"constant_conf_2\": null\n\
  \          },\n          \"determination_method\": \"Fineman-Ross\"\n        }\n\
  \      ]\n    },\n    {\n      \"monomers\": [\"Phenyl Vinyl Sulfide\", \"Methyl\
  \ Methacrylate\"],\n      \"reaction_conditions\": [\n        {\n          \"polymerization_type\"\
  : \"free radical\",\n          \"solvent\": null,\n          \"method\": \"bulk\"\
  ,\n          \"temperature\": 60.0,\n          \"temperature_unit\": \"°C\",\n \
  \         \"reaction_constants\": {\n            \"constant_1\": 0.85,\n       \
  \     \"constant_2\": 0.08\n          },\n          \"reaction_constant_conf\":\
  \ {\n            \"constant_conf_1\": null,\n            \"constant_conf_2\": null\n\
  \          },\n          \"determination_method\": \"Fineman-Ross\"\n        }\n\
  \      ]\n    },\n    {\n      \"monomers\": [\"Ethyl Vinyl Sulfide\", \"Acrylonitrile\"\
  ],\n      \"reaction_conditions\": [\n        {\n          \"polymerization_type\"\
  : \"free radical\",\n          \"solvent\": null,\n          \"method\": \"bulk\"\
  ,\n          \"temperature\": 60.0,\n          \"temperature_unit\": \"°C\",\n \
  \         \"reaction_constants\": {\n            \"constant_1\": 0.065,\n      \
  \      \"constant_2\": 0.055\n          },\n          \"reaction_constant_conf\"\
  : {\n            \"constant_conf_1\": null,\n            \"constant_conf_2\": null\n\
  \          },\n          \"determination_method\": \"Fineman-Ross\"\n        }\n\
  \      ]\n    },\n    {\n      \"monomers\": [\"n-Butyl Vinyl Sulfide\", \"Acrylonitrile\"\
  ],\n      \"reaction_conditions\": [\n        {\n          \"polymerization_type\"\
  : \"free radical\",\n          \"solvent\": null,\n          \"method\": \"bulk\"\
  ,\n          \"temperature\": 60.0,\n          \"temperature_unit\": \"°C\",\n \
  \         \"reaction_constants\": {\n            \"constant_1\": 0.097,\n      \
  \      \"constant_2\": 0.046\n          },\n          \"reaction_constant_conf\"\
  : {\n            \"constant_conf_1\": null,\n            \"constant_conf_2\": null\n\
  \          },\n          \"determination_method\": \"Fineman-Ross\"\n        }\n\
  \      ]\n    },\n    {\n      \"monomers\": [\"Isobutyl Vinyl Sulfide\", \"Acrylonitrile\"\
  ],\n      \"reaction_conditions\": [\n        {\n          \"polymerization_type\"\
  : \"free radical\",\n          \"solvent\": null,\n          \"method\": \"bulk\"\
  ,\n          \"temperature\": 60.0,\n          \"temperature_unit\": \"°C\",\n \
  \         \"reaction_constants\": {\n            \"constant_1\": 0.068,\n      \
  \      \"constant_2\": 0.050\n          },\n          \"reaction_constant_conf\"\
  : {\n            \"constant_conf_1\": null,\n            \"constant_conf_2\": null\n\
  \          },\n          \"determination_method\": \"Fineman-Ross\"\n        }\n\
  \      ]\n    },\n    {\n      \"monomers\": [\"t-Butyl Vinyl Sulfide\", \"Acrylonitrile\"\
  ],\n      \"reaction_conditions\": [\n        {\n          \"polymerization_type\"\
  : \"free radical\",\n          \"solvent\": null,\n          \"method\": \"bulk\"\
  ,\n          \"temperature\": 60.0,\n          \"temperature_unit\": \"°C\",\n \
  \         \"reaction_constants\": {\n            \"constant_1\": 0.13,\n       \
  \     \"constant_2\": 0.01\n          },\n          \"reaction_constant_conf\":\
  \ {\n            \"constant_conf_1\": null,\n            \"constant_conf_2\": null\n\
  \          },\n          \"determination_method\": \"Fineman-Ross\"\n        }\n\
  \      ]\n    },\n    {\n      \"monomers\": [\"Phenyl Vinyl Sulfide\", \"Acrylonitrile\"\
  ],\n      \"reaction_conditions\": [\n        {\n          \"polymerization_type\"\
  : \"free radical\",\n          \"solvent\": null,\n          \"method\": \"bulk\"\
  ,\n          \"temperature\": 60.0,\n          \"temperature_unit\": \"°C\",\n \
  \         \"reaction_constants\": {\n            \"constant_1\": 0.11,\n       \
  \     \"constant_2\": 0.07\n          },\n          \"reaction_constant_conf\":\
  \ {\n            \"constant_conf_1\": null,\n            \"constant_conf_2\": null\n\
  \          },\n          \"determination_method\": \"Fineman-Ross\"\n        }\n\
  \      ]\n    }\n  ],\n  \"source\": \"http://dx.doi.org/10.1080/00222337008060964\"\
  ,\n  \"PDF_name\": \"Radical Copolymerization Behavior of Alkyl Vinyl Sulfides\"\
  \n}"
