Repository: lamalab-org/copolymer-reactivity

# copolymer-reactivity

A condition-aware machine-learning model and FastAPI service that predicts the **microstructure of radical copolymers** — *alternating*, *random*, or *gradient* — from two monomer structures and the reaction conditions (solvent, temperature, polymerisation mechanism), backed by a curated literature dataset of **3,791 copolymerisations from 1,206 publications**.

The model is served live at <https://polycarp.cheminfo.org> (web UI: [cheminfo-py/polycarp.cheminfo.org](https://github.com/cheminfo-py/polycarp.cheminfo.org)).

## The pipelines

This repo contains **two main pipelines** that produce the dataset, the model, and the deployed service. The diagram below is the conceptual map you'll want to keep in mind when navigating the tree.

```
                                    ┌─────────────────────────────────────────┐
                                    │ Pipeline 1 — literature → reactions     │   data_extraction/
                                    │                                         │
                  Crossref          │   1. score & filter (~300k → 1,851)     │
                  abstract          │   2. embedding-based pre-filter         │
                   →                │   3. download PDFs                      │
                                    │   4. vision-language model extraction   │
                                    │   5. curate + assign reaction_id        │
                                    │                                         │
                                    └─────────────────┬───────────────────────┘
                                                      ▼
                                          processed_data.csv
                                          ── 3,791 unique reactions
                                          ── 1,206 source publications
                                          ── 4,969 measurement rows
                                                      │
                                    ┌─────────────────┴───────────────────────┐
                                    │ Pipeline 2 — reactions → model + API    │   copol_prediction/
                                    │                                         │
                                    │   1. XTB descriptors per monomer        │
                                    │   2. monomer-pair-stratified splits     │
                                    │   3. XGBoost training + calibration     │
                                    │   4. voting layer (model + lookup)      │
                                    │   5. FastAPI service                    │
                                    │                                         │
                                    └────────┬────────────────┬───────────────┘
                                             ▼                ▼
                                    artifacts/model_bundle    api/  ──→  https://polycarp.cheminfo.org
```

The **dataset** (`processed_data.csv`) is the hand-off point between the two pipelines. Everything upstream produces it; everything downstream consumes it.

## Where things live

| Path | What it is | README |
|---|---|---|
| [`data_extraction/`](data_extraction/) | Pipeline 1 — Crossref → VLM extraction → curated reactions | [README](data_extraction/README.md) |
| [`copol_prediction/`](copol_prediction/) | Pipeline 2 — descriptors, splits, training, analysis, deployed API | [README](copol_prediction/README.md) |
| [`copol_prediction/api/`](copol_prediction/api/) | The FastAPI service that powers the web app | [README](copol_prediction/api/README.md) |
| [`copol_prediction/artifacts/`](copol_prediction/artifacts/) | The trained `model_bundle/`, `data_splits/`, and `paper_metrics.json` | — |
| [`copol_prediction/paper_dataset/`](copol_prediction/paper_dataset/) | Frozen Nov 2025 snapshot underlying the paper's 3,791-reaction count and the trained model | [README](copol_prediction/paper_dataset/README.md) |
| [`database/`](database/) | Dataset-summary figures used in the paper | [README](database/README.md) |
| [`experiments/`](experiments/) | Per-study code: permutation importance, baselines, case studies | [README](experiments/README.md) |
| [`src/copolpredictor/`](src/copolpredictor/) | Inference + data-loading library imported by the API and scripts | — |
| [`src/copolextractor/`](src/copolextractor/) | Library for the literature-extraction pipeline | — |

## Quick start

# or all at once:
uv sync --frozen --all-extras
```

To use the virtual environment created by `uv` for running Python scripts, use:

```bash
uv run python <script_path>
```

## Reproducing the paper's numbers

```bash
cd copol_prediction
python reproduce_paper_metrics.py
```

Reads the committed `artifacts/model_bundle/` and the `artifacts/data_splits/`, evaluates plain-XGBoost and the voting model on both splits, and asserts every cell of the paper's `tab:train_test_voting_performance` reproduces within ±0.005.

File: legacy/comparism_of_models/model_output/output_data10.json
"{\n  \"reactions\": [\n    {\n      \"monomers\": [\"3-Methylstyrene\", \"Methacrylic Acid\"],\n      \"reaction_conditions\": [\n        {\n          \"polymerization_type\": \"free radical\",\n          \"solvent\": \"toluene\",\n          \"method\": \"solvent\",\n          \"temperature\": 70.0,\n          \"temperature_unit\": \"°C\",\n          \"reaction_constants\": {\n            \"constant_1\": 0.06,\n            \"constant_2\": 0.35\n          },\n          \"reaction_constant_conf\": {\n            \"constant_conf_1\": 0.03,\n            \"constant_conf_2\": 0.08\n          },\n          \"determination_method\": \"Kelen-Tudos\"\n        },\n        {\n          \"polymerization_type\": \"free radical\",\n          \"solvent\": \"isopropyl alcohol\",\n          \"method\": \"solvent\",\n          \"temperature\": 70.0,\n          \"temperature_unit\": \"°C\",\n          \"reaction_constants\": {\n            \"constant_1\": 0.33,\n            \"constant_2\": 0.18\n          },\n          \"reaction_constant_conf\": {\n            \"constant_conf_1\": 0.02,\n            \"constant_conf_2\": 0.02\n          },\n          \"determination_method\": \"Kelen-Tudos\"\n        },\n        {\n          \"polymerization_type\": \"free radical\",\n          \"solvent\": \"acetone\",\n          \"method\": \"solvent\",\n          \"temperature\": 70.0,\n          \"temperature_unit\": \"°C\",\n          \"reaction_constants\": {\n            \"constant_1\": 0.42,\n            \"constant_2\": 0.51\n          },\n          \"reaction_constant_conf\": {\n            \"constant_conf_1\": 0.01,\n            \"constant_conf_2\": 0.01\n          },\n          \"determination_method\": \"Kelen-Tudos\"\n        }\n      ]\n    },\n    {\n      \"monomers\": [\"3-Methylstyrene\", \"Methyl Methacrylate\"],\n      \"reaction_conditions\": [\n        {\n          \"polymerization_type\": \"free radical\",\n          \"solvent\": \"toluene\",\n          \"method\": \"solvent\",\n          \"temperature\": 70.0,\n          \"temperature_unit\": \"°C\",\n          \"reaction_constants\": {\n            \"constant_1\": 0.53,\n            \"constant_2\": 0.48\n          },\n          \"reaction_constant_conf\": {\n            \"constant_conf_1\": 0.04,\n            \"constant_conf_2\": 0.04\n          },\n          \"determination_method\": \"Kelen-Tudos\"\n        },\n        {\n          \"polymerization_type\": \"free radical\",\n          \"solvent\": \"isopropyl alcohol\",\n          \"method\": \"solvent\",\n          \"temperature\": 70.0,\n          \"temperature_unit\": \"°C\",\n          \"reaction_constants\": {\n            \"constant_1\": 0.36,\n            \"constant_2\": 0.38\n          },\n          \"reaction_constant_conf\": {\n            \"constant_conf_1\": 0.06,\n            \"constant_conf_2\": 0.03\n          },\n          \"determination_method\": \"Kelen-Tudos\"\n        },\n        {\n          \"polymerization_type\": \"free radical\",\n          \"solvent\": \"acetone\",\n          \"method\": \"solvent\",\n          \"temperature\": 70.0,\n          \"temperature_unit\": \"°C\",\n          \"reaction_constants\": {\n            \"constant_1\": 0.51,\n            \"constant_2\": 0.41\n          },\n          \"reaction_constant_conf\": {\n            \"constant_conf_1\": 0.05,\n            \"constant_conf_2\": 0.04\n          },\n          \"determination_method\": \"Kelen-Tudos\"\n        }\n      ]\n    },\n    {\n      \"monomers\": [\"Methacrylic Acid\", \"Methyl Methacrylate\"],\n      \"reaction_conditions\": [\n        {\n          \"polymerization_type\": \"free radical\",\n          \"solvent\": \"toluene\",\n          \"method\": \"solvent\",\n          \"temperature\": 70.0,\n          \"temperature_unit\": \"°C\",\n          \"reaction_constants\": {\n            \"constant_1\": 1.06,\n            \"constant_2\": 0.10\n          },\n          \"reaction_constant_conf\": {\n            \"constant_conf_1\": 0.02,\n            \"constant_conf_2\": 0.01\n          },\n          \"determination_method\": \"Kelen-Tudos\"\n        },\n        {\n          \"polymerization_type\": \"free radical\",\n          \"solvent\": \"isopropyl alcohol\",\n          \"method\": \"solvent\",\n          \"temperature\": 70.0,\n          \"temperature_unit\": \"°C\",\n          \"reaction_constants\": {\n            \"constant_1\": 0.33,\n            \"constant_2\": 0.78\n          },\n          \"reaction_constant_conf\": {\n            \"constant_conf_1\": 0.02,\n            \"constant_conf_2\": 0.03\n          },\n          \"determination_method\": \"Kelen-Tudos\"\n        },\n        {\n          \"polymerization_type\": \"free radical\",\n          \"solvent\": \"acetone\",\n          \"method\": \"solvent\",\n          \"temperature\": 70.0,\n          \"temperature_unit\": \"°C\",\n          \"reaction_constants\": {\n            \"constant_1\": 0.63,\n            \"constant_2\": 0.32\n          },\n          \"reaction_constant_conf\": {\n            \"constant_conf_1\": 0.02,\n            \"constant_conf_2\": 0.02\n          },\n          \"determination_method\": \"Kelen-Tudos\"\n        }\n      ]\n    }\n  ],\n  \"source\": \"https://doi.org/10.1080/10601329508013679\",\n  \"PDF_name\": \"Solvent Effect on 3-Methylstyrene Radical Copolymerization with Methacrylic Acid and Methyl Methacrylate\"\n}"

File: legacy/comparism_of_models/model_output/output_data16.json
{
    "reactions": [
        {
            "monomers": [
                "p-tert-butoxystyrene",
                "dibutyl fumarate"
            ],
            "reaction_conditions": [
                {
                    "polymerization_type": "free radical",
                    "solvent": "benzene",
                    "method": "solvent",
                    "temperature": 60.0,
                    "temperature_unit": "°C",
                    "reaction_constants": {
                        "constant_1": 0.18,
                        "constant_2": 0.01
                    },
                    "reaction_constant_conf": {
                        "constant_conf_1": null,
                        "constant_conf_2": null
                    },
                    "determination_method": "nonlinear least-squares method"
                }
            ]
        }
    ],
    "source": "doi:10.1002/macp.1994.021950508",
    "PDF_name": "Kinetic and EPR studies on radical polymerization",
    "source_pdf": "Kinetic and electron paramagnetic resonance studies on radical polymerization. Radical copolymerization of p-tert-butoxy-styrene and dibutyl fumarate in benzene. Macromolecular Chemistry and Physics,.pdf"
}

File: legacy/comparism_of_models/model_output/output_data17.json
{
    "reactions": [
        {
            "monomers": [
                "Styrene",
                "Methyl methacrylate"
            ],
            "reaction_conditions": [
                {
                    "polymerization_type": "free radical",
                    "solvent": "benzene",
                    "method": "bulk",
                    "temperature": 60.0,
                    "temperature_unit": "°C",
                    "reaction_constants": {
                        "constant_1": 0.48,
                        "constant_2": 0.52
                    },
                    "reaction_constant_conf": {
                        "constant_conf_1": null,
                        "constant_conf_2": null
                    },
                    "determination_method": "Kelen-Tudor"
                }
            ]
        },
        {
            "monomers": [
                "Styrene",
                "Acrylonitrile"
            ],
            "reaction_conditions": [
                {
                    "polymerization_type": "free radical",
                    "solvent": "dimethylformamide",
                    "method": "bulk",
                    "temperature": 60.0,
                    "temperature_unit": "°C",
                    "reaction_constants": {
                        "constant_1": 0.01,
                        "constant_2": 1.08
                    },
                    "reaction_constant_conf": {
                        "constant_conf_1": null,
                        "constant_conf_2": null
                    },
                    "determination_method": "Kelen-Tudor"
                }
            ]
        }
    ],
    "source": null,
    "PDF_name": null,
    "source_pdf": "Polymerization and Copolymerization of p-Vinylbenzylmethylcarbinol. The Journal of the Society of Chemical Industry, Japan, 70(4), 557–562.pdf"
}

File: legacy/comparism_of_models/model_output/output_data19.json
{
    "reactions": [
        {
            "monomers": [
                "phenylacetylene",
                "methacrylonitrile"
            ],
            "reaction_conditions": [
                {
                    "polymerization_type": "free radical",
                    "solvent": "methanol",
                    "method": "bulk",
                    "temperature": 60.0,
                    "temperature_unit": "°C",
                    "reaction_constants": {
                        "constant_1": 0.04,
                        "constant_2": 0.78
                    },
                    "reaction_constant_conf": {
                        "constant_conf_1": null,
                        "constant_conf_2": null
                    },
                    "determination_method": "Kelen-Tudos"
                }
            ]
        },
        {
            "monomers": [
                "phenylacetylene",
                "isoprene"
            ],
            "reaction_conditions": [
                {
                    "polymerization_type": "free radical",
                    "solvent": "methanol",
                    "method": "bulk",
                    "temperature": 60.0,
                    "temperature_unit": "°C",
                    "reaction_constants": {
                        "constant_1": 0.1,
                        "constant_2": 3.01
                    },
                    "reaction_constant_conf": {
                        "constant_conf_1": null,
                        "constant_conf_2": null
                    },
                    "determination_method": "Kelen-Tudos"
                }
            ]
        }
    ],
    "source": null,
    "PDF_name": null,
    "source_pdf": "Acta Polymerica, 34(1), 62–63.pdf"
}

File: legacy/comparism_of_models/model_output/output_data4.json
"{\n  \"reactions\": [\n    {\n      \"monomers\": [\"2-Chloro-1,3-butadiene\", \"Methyl isopropenyl ketone\"],\n      \"reaction_conditions\": [\n        {\n          \"polymerization_type\": \"free radical\",\n          \"solvent\": \"water\",\n          \"method\": \"emulsion\",\n          \"temperature\": 40.0,\n          \"temperature_unit\": \"°C\",\n          \"reaction_constants\": {\n            \"constant_1\": 3.6,\n            \"constant_2\": 0.1\n          },\n          \"reaction_constant_conf\": {\n            \"constant_conf_1\": 0.2,\n            \"constant_conf_2\": 0.05\n          },\n          \"determination_method\": \"Fineman-Ross\"\n        }\n      ]\n    },\n    {\n      \"monomers\": [\"2-Chloro-1,3-butadiene\", \"Methacrylic acid\"],\n      \"reaction_conditions\": [\n        {\n          \"polymerization_type\": \"free radical\",\n          \"solvent\": \"water\",\n          \"method\": \"emulsion\",\n          \"temperature\": 40.0,\n          \"temperature_unit\": \"°C\",\n          \"reaction_constants\": {\n            \"constant_1\": 2.7,\n            \"constant_2\": 0.15\n          },\n          \"reaction_constant_conf\": {\n            \"constant_conf_1\": 0.2,\n            \"constant_conf_2\": 0.05\n          },\n          \"determination_method\": \"Fineman-Ross\"\n        }\n      ]\n    }\n  ],\n  \"source\": \"https://doi.org/10.1002/pol.1963.100010138\",\n  \"PDF_name\": \"Relative Reactivity Ratios for Two New 2-Chloro-1,3-Butadiene Systems\"\n}"

File: legacy/comparism_of_models/model_output/output_data5.json
"{\n  \"reactions\": [\n    {\n      \"monomers\": [\"Ethylene\", \"Vinyl Acetate\"],\n      \"reaction_conditions\": [\n        {\n          \"polymerization_type\": \"free radical\",\n          \"solvent\": \"tert-butyl alcohol\",\n          \"method\": \"solvent\",\n          \"temperature\": 62.0,\n          \"temperature_unit\": \"°C\",\n          \"reaction_constants\": {\n            \"constant_1\": 0.743,\n            \"constant_2\": 1.515\n          },\n          \"reaction_constant_conf\": {\n            \"constant_conf_1\": 0.005,\n            \"constant_conf_2\": 0.007\n          },\n          \"determination_method\": \"least-squares\"\n        }\n      ]\n    }\n  ],\n  \"source\": \"https://doi.org/10.1002/pol.1971.160090823\",\n  \"PDF_name\": \"Copolymerization of Ethylene and Vinyl Acetate at Low Pressure: Determination of the Kinetics by Sequential Sampling\"\n}"

File: legacy/comparism_of_models/model_output/output_data6.json
"{\n    \"reactions\": [\n        {\n            \"monomers\": [\"Methacrylic Acid Sulpholanate\", \"Styrene\"],\n            \"reaction_conditions\": [\n                {\n                    \"polymerization_type\": \"free radical\",\n                    \"solvent\": \"Dimethylformamide\",\n                    \"method\": \"solvent\",\n                    \"temperature\": 50.0,\n                    \"temperature_unit\": \"°C\",\n                    \"reaction_constants\": {\n                        \"constant_1\": 1.5,\n                        \"constant_2\": 0.22\n                    },\n                    \"reaction_constant_conf\": {\n                        \"constant_conf_1\": 0.1,\n                        \"constant_conf_2\": 0.01\n                    },\n                    \"determination_method\": \"not specified\"\n                }\n            ]\n        },\n        {\n            \"monomers\": [\"Methacrylic Acid Sulpholanate\", \"Methyl Methacrylate\"],\n            \"reaction_conditions\": [\n                {\n                    \"polymerization_type\": \"free radical\",\n                    \"solvent\": \"Dimethylformamide\",\n                    \"method\": \"solvent\",\n                    \"temperature\": 50.0,\n                    \"temperature_unit\": \"°C\",\n                    \"reaction_constants\": {\n                        \"constant_1\": 3.34,\n                        \"constant_2\": 0.67\n                    },\n                    \"reaction_constant_conf\": {\n                        \"constant_conf_1\": 0.25,\n                        \"constant_conf_2\": 0.02\n                    },\n                    \"determination_method\": \"not specified\"\n                }\n            ]\n        },\n        {\n            \"monomers\": [\"Methacrylic Acid Sulpholanate\", \"Methacrylic Acid\"],\n            \"reaction_conditions\": [\n                {\n                    \"polymerization_type\": \"free radical\",\n                    \"solvent\": \"Dimethylformamide\",\n                    \"method\": \"solvent\",\n                    \"temperature\": 50.0,\n                    \"temperature_unit\": \"°C\",\n                    \"reaction_constants\": {\n                        \"constant_1\": 1.0,\n                        \"constant_2\": 0.83\n                    },\n                    \"reaction_constant_conf\": {\n                        \"constant_conf_1\": 0.1,\n                        \"constant_conf_2\": 0.02\n                    },\n                    \"determination_method\": \"not specified\"\n                }\n            ]\n        }\n    ],\n    \"source\": \"not specified\",\n    \"PDF_name\": \"Kinetics of polymerization and copolymerization of MAS\"\n}"

File: legacy/comparism_of_models/model_output/output_data7.json
"{\n  \"reactions\": [\n    {\n      \"monomers\": [\"Ethylene\", \"n-Butyl acrylate\"],\n      \"reaction_conditions\": [\n        {\n          \"polymerization_type\": \"free radical\",\n          \"solvent\": \"toluene\",\n          \"method\": \"bulk\",\n          \"temperature\": 70.0,\n          \"temperature_unit\": \"°C\",\n          \"reaction_constants\": {\n            \"constant_1\": 11.9,\n            \"constant_2\": 0.03\n          },\n          \"reaction_constant_conf\": {\n            \"constant_conf_1\": 2.5,\n            \"constant_conf_2\": 0.01\n          },\n          \"determination_method\": \"Fineman and Ross\"\n        }\n      ]\n    },\n    {\n      \"monomers\": [\"Ethylene\", \"Vinyl chloride\"],\n      \"reaction_conditions\": [\n        {\n          \"polymerization_type\": \"free radical\",\n          \"solvent\": \"toluene\",\n          \"method\": \"bulk\",\n          \"temperature\": 90.0,\n          \"temperature_unit\": \"°C\",\n          \"reaction_constants\": {\n            \"constant_1\": 3.6,\n            \"constant_2\": 0.24\n          },\n          \"reaction_constant_conf\": {\n            \"constant_conf_1\": 0.3,\n            \"constant_conf_2\": 0.07\n          },\n          \"determination_method\": \"Fineman and Ross\"\n        }\n      ]\n    },\n    {\n      \"monomers\": [\"Ethylene\", \"Vinyl acetate\"],\n      \"reaction_conditions\": [\n        {\n          \"polymerization_type\": \"free radical\",\n          \"solvent\": \"toluene\",\n          \"method\": \"bulk\",\n          \"temperature\": 90.0,\n          \"temperature_unit\": \"°C\",\n          \"reaction_constants\": {\n            \"constant_1\": 1.08,\n            \"constant_2\": 1.07\n          },\n          \"reaction_constant_conf\": {\n            \"constant_conf_1\": 0.19,\n            \"constant_conf_2\": 0.06\n          },\n          \"determination_method\": \"Fineman and Ross\"\n        }\n      ]\n    },\n    {\n      \"monomers\": [\"Ethylene\", \"Vinyl fluoride\"],\n      \"reaction_conditions\": [\n        {\n          \"polymerization_type\": \"free radical\",\n          \"solvent\": \"toluene\",\n          \"method\": \"bulk\",\n          \"temperature\": 160.0,\n          \"temperature_unit\": \"°C\",\n          \"reaction_constants\": {\n            \"constant_1\": 0.16,\n            \"constant_2\": 4.39\n          },\n          \"reaction_constant_conf\": {\n            \"constant_conf_1\": 0.05,\n            \"constant_conf_2\": 0.77\n          },\n          \"determination_method\": \"Fineman and Ross\"\n        }\n      ]\n    }\n  ],\n  \"source\": \"https://doi.org/10.1002/pol.1963.100010327\",\n  \"PDF_name\": \"Copolymerization Studies. III. Reactivity Ratios of Model Ethylene Copolymerizations and Their Use in Q-e Calculations\"\n}"

File: legacy/comparism_of_models/model_output/paper03.json
"{\n  \"reactions\": [\n    {\n      \"monomers\": [\n        {\n          \"monomer1\": \"Methacrylic Acid\",\n          \"monomer2\": \"Ethyl Acrylate\"\n        }\n      ],\n      \"reaction_conditions\": [\n        {\n          \"polymerization_type\": \"free radical\",\n          \"solvent\": \"water\",\n          \"method\": \"emulsion\",\n          \"temperature\": 50.0,\n          \"temperature_unit\": \"\u00b0C\",\n          \"reaction_constants\": {\n            \"constant_1\": 2.9,\n            \"constant_2\": 0.162\n          },\n          \"reaction_constant_conf\": {\n            \"constant_conf_1\": \"na\",\n            \"constant_conf_2\": \"na\"\n          },\n          \"determination_method\": \"Kelen-Tudos method\"\n        },\n        {\n          \"polymerization_type\": \"free radical\",\n          \"solvent\": \"water\",\n          \"method\": \"emulsion\",\n          \"temperature\": 50.0,\n          \"temperature_unit\": \"\u00b0C\",\n          \"reaction_constants\": {\n            \"constant_1\": 2.58,\n            \"constant_2\": 0.157\n          },\n          \"reaction_constant_conf\": {\n            \"constant_conf_1\": 0.13,\n            \"constant_conf_2\": 0.08\n          },\n          \"determination_method\": \"EVM program\"\n        }\n      ]\n    }\n  ],\n  \"source\": \"https://doi.org/10.1002/app.1994.070531117\",\n  \"PDF_name\": \"Synthesis and Characterization of Methacrylic Acid\u2013Ethyl Acrylate Copolymers\"\n}"

File: legacy/comparism_of_models/model_output/paper08.json
"{\n    \"reactions\": [\n        {\n            \"monomers\": [\n                {\n                    \"monomer1\": \"acrylonitrile\",\n                    \"monomer2\": \"ethylene\"\n                }\n            ],\n            \"reaction_conditions\": [\n                {\n                    \"polymerization_type\": \"free radical\",\n                    \"solvent\": \"toluene\",\n                    \"method\": \"solvent\",\n                    \"temperature\": 20.0,\n                    \"temperature_unit\": \"\u00b0C\",\n                    \"reaction_constants\": {\n                        \"constant_1\": 7.0,\n                        \"constant_2\": 0.0\n                    },\n                    \"reaction_constant_conf\": {\n                        \"constant_conf_1\": \"na\",\n                        \"constant_conf_2\": \"na\"\n                    },\n                    \"determination_method\": \"na\"\n                }\n            ]\n        }\n    ],\n    \"source\": \"Vysokomol. soedin. 3: No. 7, 1015\u20131019, 1961\",\n    \"PDF_name\": \"Abstracts\"\n}"

File: legacy/comparism_of_models/model_output/paper09.json
"{\n  \"reactions\": [\n    {\n      \"monomers\": [\n        {\n          \"monomer1\": \"Ethylene\",\n          \"monomer2\": \"Vinyl acetate\"\n        }\n      ],\n      \"reaction_conditions\": [\n        {\n          \"polymerization_type\": \"free radical\",\n          \"solvent\": \"na\",\n          \"method\": \"bulk\",\n          \"temperature\": 150.0,\n          \"temperature_unit\": \"\u00b0C\",\n          \"reaction_constants\": {\n            \"constant_1\": 1.01,\n            \"constant_2\": 1.0\n          },\n          \"reaction_constant_conf\": {\n            \"constant_conf_1\": \"na\",\n            \"constant_conf_2\": \"na\"\n          },\n          \"determination_method\": \"na\"\n        }\n      ]\n    },\n    {\n      \"monomers\": [\n        {\n          \"monomer1\": \"Ethylene\",\n          \"monomer2\": \"Methyl acrylate\"\n        }\n      ],\n      \"reaction_conditions\": [\n        {\n          \"polymerization_type\": \"free radical\",\n          \"solvent\": \"na\",\n          \"method\": \"bulk\",\n          \"temperature\": 150.0,\n          \"temperature_unit\": \"\u00b0C\",\n          \"reaction_constants\": {\n            \"constant_1\": 0.2,\n            \"constant_2\": 11.0\n          },\n          \"reaction_constant_conf\": {\n            \"constant_conf_1\": \"na\",\n            \"constant_conf_2\": \"na\"\n          },\n          \"determination_method\": \"na\"\n        }\n      ]\n    },\n    {\n      \"monomers\": [\n        {\n          \"monomer1\": \"Ethylene\",\n          \"monomer2\": \"Methyl methacrylate\"\n        }\n      ],\n      \"reaction_conditions\": [\n        {\n          \"polymerization_type\": \"free radical\",\n          \"solvent\": \"na\",\n          \"method\": \"bulk\",\n          \"temperature\": 150.0,\n          \"temperature_unit\": \"\u00b0C\",\n          \"reaction_constants\": {\n            \"constant_1\": 0.2,\n            \"constant_2\": 17.0\n          },\n          \"reaction_constant_conf\": {\n            \"constant_conf_1\": \"na\",\n            \"constant_conf_2\": \"na\"\n          },\n          \"determination_method\": \"na\"\n        }\n      ]\n    },\n    {\n      \"monomers\": [\n        {\n          \"monomer1\": \"Ethylene\",\n          \"monomer2\": \"Diethyl maleate\"\n        }\n      ],\n      \"reaction_conditions\": [\n        {\n          \"polymerization_type\": \"free radical\",\n          \"solvent\": \"na\",\n          \"method\": \"bulk\",\n          \"temperature\": 150.0,\n          \"temperature_unit\": \"\u00b0C\",\n          \"reaction_constants\": {\n            \"constant_1\": 0.25,\n            \"constant_2\": 10.0\n          },\n          \"reaction_constant_conf\": {\n            \"constant_conf_1\": \"na\",\n            \"constant_conf_2\": \"na\"\n          },\n          \"determination_method\": \"na\"\n        }\n      ]\n    },\n    {\n      \"monomers\": [\n        {\n          \"monomer1\": \"Ethylene\",\n          \"monomer2\": \"Diethyl fumarate\"\n        }\n      ],\n      \"reaction_conditions\": [\n        {\n          \"polymerization_type\": \"free radical\",\n          \"solvent\": \"na\",\n          \"method\": \"bulk\",\n          \"temperature\": 150.0,\n          \"temperature_unit\": \"\u00b0C\",\n          \"reaction_constants\": {\n            \"constant_1\": 0.25,\n            \"constant_2\": 10.0\n          },\n          \"reaction_constant_conf\": {\n            \"constant_conf_1\": \"na\",\n            \"constant_conf_2\": \"na\"\n          },\n          \"determination_method\": \"na\"\n        }\n      ]\n    }\n  ],\n  \"source\": \"https://doi.org/10.1002/pol.1964.100020925\",\n  \"PDF_name\": \"General Conclusions about the Copolymerization of Ethylene with Other Monomers by Free Radical Catalysis\"\n}"

File: legacy/comparism_of_models/model_output/paper10.json
"{\n  \"reactions\": [\n    {\n      \"monomers\": [\n        \"monomer1\" \t, \"3-Methylstyrene\",\n        \"monomer2\" \t, \"Methacrylic Acid\"\n      ],\n      \"reaction_conditions\": [\n        {\n          \"polymerization_type\": \"free radical\",\n          \"solvent\": \"toluene\",\n          \"method\": \"solvent\",\n          \"temperature\": 70.0,\n          \"temperature_unit\": \"\u00b0C\",\n          \"reaction_constants\": {\n            \"constant_1\": 0.06,\n            \"constant_2\": 0.35\n          },\n          \"reaction_constant_conf\": {\n            \"constant_conf_1\": 0.03,\n            \"constant_conf_2\": 0.08\n          },\n          \"determination_method\": \"Kelen-Tudos\"\n        },\n        {\n          \"polymerization_type\": \"free radical\",\n          \"solvent\": \"isopropyl alcohol\",\n          \"method\": \"solvent\",\n          \"temperature\": 70.0,\n          \"temperature_unit\": \"\u00b0C\",\n          \"reaction_constants\": {\n            \"constant_1\": 0.33,\n            \"constant_2\": 0.18\n          },\n          \"reaction_constant_conf\": {\n            \"constant_conf_1\": 0.02,\n            \"constant_conf_2\": 0.02\n          },\n          \"determination_method\": \"Kelen-Tudos\"\n        },\n        {\n          \"polymerization_type\": \"free radical\",\n          \"solvent\": \"acetone\",\n          \"method\": \"solvent\",\n          \"temperature\": 70.0,\n          \"temperature_unit\": \"\u00b0C\",\n          \"reaction_constants\": {\n            \"constant_1\": 0.42,\n            \"constant_2\": 0.51\n          },\n          \"reaction_constant_conf\": {\n            \"constant_conf_1\": 0.01,\n            \"constant_conf_2\": 0.01\n          },\n          \"determination_method\": \"Kelen-Tudos\"\n        }\n      ]\n    },\n    {\n      \"monomers\": [\n        \"monomer1\" \t, \"3-Methylstyrene\",\n        \"monomer2\" \t, \"Methyl Methacrylate\"\n      ],\n      \"reaction_conditions\": [\n        {\n          \"polymerization_type\": \"free radical\",\n          \"solvent\": \"toluene\",\n          \"method\": \"solvent\",\n          \"temperature\": 70.0,\n          \"temperature_unit\": \"\u00b0C\",\n          \"reaction_constants\": {\n            \"constant_1\": 0.53,\n            \"constant_2\": 0.48\n          },\n          \"reaction_constant_conf\": {\n            \"constant_conf_1\": 0.04,\n            \"constant_conf_2\": 0.04\n          },\n          \"determination_method\": \"Kelen-Tudos\"\n        },\n        {\n          \"polymerization_type\": \"free radical\",\n          \"solvent\": \"isopropyl alcohol\",\n          \"method\": \"solvent\",\n          \"temperature\": 70.0,\n          \"temperature_unit\": \"\u00b0C\",\n          \"reaction_constants\": {\n            \"constant_1\": 0.36,\n            \"constant_2\": 0.38\n          },\n          \"reaction_constant_conf\": {\n            \"constant_conf_1\": 0.06,\n            \"constant_conf_2\": 0.03\n          },\n          \"determination_method\": \"Kelen-Tudos\"\n        },\n        {\n          \"polymerization_type\": \"free radical\",\n          \"solvent\": \"acetone\",\n          \"method\": \"solvent\",\n          \"temperature\": 70.0,\n          \"temperature_unit\": \"\u00b0C\",\n          \"reaction_constants\": {\n            \"constant_1\": 0.51,\n            \"constant_2\": 0.41\n          },\n          \"reaction_constant_conf\": {\n            \"constant_conf_1\": 0.05,\n            \"constant_conf_2\": 0.04\n          },\n          \"determination_method\": \"Kelen-Tudos\"\n        }\n      ]\n    },\n    {\n      \"monomers\": [\n        \"monomer1\" \t, \"Methacrylic Acid\",\n        \"monomer2\" \t, \"Methyl Methacrylate\"\n      ],\n      \"reaction_conditions\": [\n        {\n          \"polymerization_type\": \"free radical\",\n          \"solvent\": \"toluene\",\n          \"method\": \"solvent\",\n          \"temperature\": 70.0,\n          \"temperature_unit\": \"\u00b0C\",\n          \"reaction_constants\": {\n            \"constant_1\": 1.06,\n            \"constant_2\": 0.10\n          },\n          \"reaction_constant_conf\": {\n            \"constant_conf_1\": 0.02,\n            \"constant_conf_2\": 0.01\n          },\n          \"determination_method\": \"Kelen-Tudos\"\n        },\n        {\n          \"polymerization_type\": \"free radical\",\n          \"solvent\": \"isopropyl alcohol\",\n          \"method\": \"solvent\",\n          \"temperature\": 70.0,\n          \"temperature_unit\": \"\u00b0C\",\n          \"reaction_constants\": {\n            \"constant_1\": 0.33,\n            \"constant_2\": 0.78\n          },\n          \"reaction_constant_conf\": {\n            \"constant_conf_1\": 0.02,\n            \"constant_conf_2\": 0.03\n          },\n          \"determination_method\": \"Kelen-Tudos\"\n        },\n        {\n          \"polymerization_type\": \"free radical\",\n          \"solvent\": \"acetone\",\n          \"method\": \"solvent\",\n          \"temperature\": 70.0,\n          \"temperature_unit\": \"\u00b0C\",\n          \"reaction_constants\": {\n            \"constant_1\": 0.63,\n            \"constant_2\": 0.32\n          },\n          \"reaction_constant_conf\": {\n            \"constant_conf_1\": 0.02,\n            \"constant_conf_2\": 0.02\n          },\n          \"determination_method\": \"Kelen-Tudos\"\n        }\n      ]\n    }\n  ],\n  \"source\": \"https://doi.org/10.1080/10601329508013679\",\n  \"PDF_name\": \"Solvent Effect on 3-Methylstyrene Radical Copolymerization with Methacrylic Acid and Methyl Methacrylate\"\n}"

File: legacy/comparism_of_models/model_output_GPT4-o/output_data9.json
{
    "reactions": [
        {
            "monomers": [
                "Ethylene",
                "Vinyl acetate"
            ],
            "reaction_conditions": [
                {
                    "polymerization_type": "free radical",
                    "solvent": "na",
                    "method": "bulk",
                    "temperature": 150.0,
                    "temperature_unit": "°C",
                    "reaction_constants": {
                        "constant_1": 1.01,
                        "constant_2": 1.0
                    },
                    "reaction_constant_conf": {
                        "constant_conf_1": "na",
                        "constant_conf_2": "na"
                    },
                    "determination_method": "na"
                }
            ]
        },
        {
            "monomers": [
                "Ethylene",
                "Methyl acrylate"
            ],
            "reaction_conditions": [
                {
                    "polymerization_type": "free radical",
                    "solvent": "na",
                    "method": "bulk",
                    "temperature": 150.0,
                    "temperature_unit": "°C",
                    "reaction_constants": {
                        "constant_1": 0.2,
                        "constant_2": 11.0
                    },
                    "reaction_constant_conf": {
                        "constant_conf_1": "na",
                        "constant_conf_2": "na"
                    },
                    "determination_method": "na"
                }
            ]
        },
        {
            "monomers": [
                "Ethylene",
                "Methyl methacrylate"
            ],
            "reaction_conditions": [
                {
                    "polymerization_type": "free radical",
                    "solvent": "na",
                    "method": "bulk",
                    "temperature": 150.0,
                    "temperature_unit": "°C",
                    "reaction_constants": {
                        "constant_1": 0.2,
                        "constant_2": 17.0
                    },
                    "reaction_constant_conf": {
                        "constant_conf_1": "na",
                        "constant_conf_2": "na"
                    },
                    "determination_method": "na"
                }
            ]
        },
        {
            "monomers": [
                "Ethylene",
                "Diethyl maleate"
            ],
            "reaction_conditions": [
                {
                    "polymerization_type": "free radical",
                    "solvent": "na",
                    "method": "bulk",
                    "temperature": 150.0,
                    "temperature_unit": "°C",
                    "reaction_constants": {
                        "constant_1": 0.25,
                        "constant_2": 10.0
                    },
                    "reaction_constant_conf": {
                        "constant_conf_1": "na",
                        "constant_conf_2": "na"
                    },
                    "determination_method": "na"
                }
            ]
        },
        {
            "monomers": [
                "Ethylene",
                "Diethyl fumarate"
            ],
            "reaction_conditions": [
                {
                    "polymerization_type": "free radical",
                    "solvent": "na",
                    "method": "bulk",
                    "temperature": 150.0,
                    "temperature_unit": "°C",
                    "reaction_constants": {
                        "constant_1": 0.25,
                        "constant_2": 10.0
                    },
                    "reaction_constant_conf": {
                        "constant_conf_1": "na",
                        "constant_conf_2": "na"
                    },
                    "determination_method": "na"
                }
            ]
        }
    ],
    "source": "https://doi.org/10.1002/pol.1964.100020925",
    "PDF_name": "General Conclusions about the Copolymerization of Ethylene with Other Monomers by Free Radical Catalysis",
    "source_pdf": "paper09.pdf"
}

File: legacy/comparism_of_models/model_output_assistant/output_data_assistant1.json
{
    "reactions": [
        {
            "monomers": [
                "Methacrylic Acid",
                "Styrene"
            ],
            "reaction_conditions": [
                {
                    "polymerization_type": "free radical",
                    "solvent": "Carbon Tetrachloride",
                    "method": null,
                    "temperature": 60.0,
                    "temperature_unit": "°C",
                    "reaction_constants": {
                        "constant_1": 0.54,
                        "constant_2": 0.06
                    },
                    "reaction_constant_conf": {
                        "constant_conf_1": 0.01,
                        "constant_conf_2": 0.03
                    },
                    "determination_method": "Kelen-Tudós"
                },
                {
                    "polymerization_type": "free radical",
                    "solvent": "Chloroform",
                    "method": null,
                    "temperature": 60.0,
                    "temperature_unit": "°C",
                    "reaction_constants": {
                        "constant_1": 0.51,
                        "constant_2": 0.08
                    },
                    "reaction_constant_conf": {
                        "constant_conf_1": 0.01,
                        "constant_conf_2": 0.03
                    },
                    "determination_method": "Kelen-Tudós"
                },
                {
                    "polymerization_type": "free radical",
                    "solvent": "Acetone",
                    "method": null,
                    "temperature": 60.0,
                    "temperature_unit": "°C",
                    "reaction_constants": {
                        "constant_1": 0.43,
                        "constant_2": 0.65
                    },
                    "reaction_constant_conf": {
                        "constant_conf_1": 0.0,
                        "constant_conf_2": 0.02
                    },
                    "determination_method": "Kelen-Tudós"
                },
                {
                    "polymerization_type": "free radical",
                    "solvent": "1,4-Dioxane",
                    "method": null,
                    "temperature": 60.0,
                    "temperature_unit": "°C",
                    "reaction_constants": {
                        "constant_1": 0.41,
                        "constant_2": 0.59
                    },
                    "reaction_constant_conf": {
                        "constant_conf_1": 0.02,
                        "constant_conf_2": 0.05
                    },
                    "determination_method": "Kelen-Tudós"
                },
                {
                    "polymerization_type": "free radical",
                    "solvent": "Acetonitrile",
                    "method": null,
                    "temperature": 60.0,
                    "temperature_unit": "°C",
                    "reaction_constants": {
                        "constant_1": 0.06,
                        "constant_2": 0.35
                    },
                    "reaction_constant_conf": {
                        "constant_conf_1": 0.02,
                        "constant_conf_2": null
                    },
                    "determination_method": "Kelen-Tudós"
                }
            ]
        }
    ],
    "source": "https://onlinelibrary.wiley.com/doi/10.1002/macp.1985.021860820",
    "PDF_name": "paper01.pdf"
}

File: legacy/comparism_of_models/model_output_claude/output_data_claude3.json
{
    "reactions": [
        {
            "monomers": [
                "methacrylic acid",
                "ethyl acrylate"
            ],
            "reaction_conditions": [
                {
                    "polymerization_type": "free radical",
                    "solvent": "water",
                    "method": "emulsion",
                    "temperature": 50.0,
                    "temperature_unit": "°C",
                    "reaction_constants": {
                        "constant_1": 0.36,
                        "constant_2": 0.28
                    },
                    "reaction_constant_conf": null,
                    "determination_method": "Kelen-Tudos method"
                },
                {
                    "polymerization_type": "free radical",
                    "solvent": "water",
                    "method": "emulsion",
                    "temperature": 60.0,
                    "temperature_unit": "°C",
                    "reaction_constants": {
                        "constant_1": 0.46,
                        "constant_2": 0.27
                    },
                    "reaction_constant_conf": null,
                    "determination_method": "EVM program"
                }
            ]
        },
        {
            "monomers": [
                "methacrylic acid",
                "butyl acrylate"
            ],
            "reaction_conditions": [
                {
                    "polymerization_type": null,
                    "solvent": null,
                    "method": null,
                    "temperature": null,
                    "temperature_unit": null,
                    "reaction_constants": {
                        "constant_1": 0.39,
                        "constant_2": 0.51
                    },
                    "reaction_constant_conf": null,
                    "determination_method": null
                }
            ]
        }
    ],
    "source": "10.1021/ma60077a011",
    "PDF_name": "bajaj1994.pdf"
}
