Repository: lamalab-org/copolymer-reactivity

# copolymer-reactivity

A condition-aware machine-learning model and FastAPI service that predicts the **microstructure of radical copolymers** — *alternating*, *random*, or *gradient* — from two monomer structures and the reaction conditions (solvent, temperature, polymerisation mechanism), backed by a curated literature dataset of **3,791 copolymerisations from 1,206 publications**.

The model is served live at <https://polycarp.cheminfo.org> (web UI: [cheminfo-py/polycarp.cheminfo.org](https://github.com/cheminfo-py/polycarp.cheminfo.org)).

File: legacy/comparism_of_models/model_output_claude/output_data_claude4.json
{
    "reactions": [
        {
            "monomers": [
                "2-chloro-1,3-butadiene",
                "methyl isopropenyl ketone"
            ],
            "reaction_conditions": [
                {
                    "polymerization_type": "free radical",
                    "solvent": "toluene",
                    "method": "solution",
                    "temperature": 60.0,
                    "temperature_unit": "°C",
                    "reaction_constants": {
                        "constant_1": 1.0,
                        "constant_2": 1.0
                    },
                    "reaction_constant_conf": null,
                    "determination_method": null
                },
                {
                    "polymerization_type": "free radical",
                    "solvent": "toluene",
                    "method": "solution",
                    "temperature": 40.0,
                    "temperature_unit": "°C",
                    "reaction_constants": {
                        "constant_1": 1.3,
                        "constant_2": 0.61
                    },
                    "reaction_constant_conf": null,
                    "determination_method": null
                }
            ]
        },
        {
            "monomers": [
                "2-chloro-1,3-butadiene",
                "methacrylic acid"
            ],
            "reaction_conditions": [
                {
                    "polymerization_type": "free radical",
                    "solvent": "methanol",
                    "method": "solution",
                    "temperature": 40.0,
                    "temperature_unit": "°C",
                    "reaction_constants": {
                        "constant_1": 0.898,
                        "constant_2": 0.988
                    },
                    "reaction_constant_conf": null,
                    "determination_method": null
                }
            ]
        }
    ],
    "source": null,
    "PDF_name": "Relative Reactivity Ratios for Two New 2-Chloro-1,3-Butadiene Systems"
}

File: legacy/comparism_of_models/model_output_claude/output_data_claude6.json
{
    "reactions": [
        {
            "monomers": [
                "methacrylic acid",
                "methyl methacrylate"
            ],
            "reaction_conditions": [
                {
                    "polymerization_type": "free radical",
                    "solvent": "benzene",
                    "method": "solution",
                    "temperature": 60.0,
                    "temperature_unit": "°C",
                    "reaction_constants": {
                        "constant_1": 0.33,
                        "constant_2": 2.0
                    },
                    "reaction_constant_conf": null,
                    "determination_method": "Mayo and Lewis"
                }
            ]
        },
        {
            "monomers": [
                "methyl methacrylate",
                "styrene"
            ],
            "reaction_conditions": [
                {
                    "polymerization_type": "free radical",
                    "solvent": "benzene",
                    "method": "solution",
                    "temperature": 50.0,
                    "temperature_unit": "°C",
                    "reaction_constants": {
                        "constant_1": 0.52,
                        "constant_2": 0.46
                    },
                    "reaction_constant_conf": null,
                    "determination_method": "Mayo and Lewis"
                }
            ]
        },
        {
            "monomers": [
                "methylvinylsilyl-bis-e-caprolactam",
                "methylvinylsilyl-bis-γ-pyrrolidone"
            ],
            "reaction_conditions": [
                {
                    "polymerization_type": "bulk",
                    "solvent": null,
                    "method": "bulk",
                    "temperature": 120.0,
                    "temperature_unit": "°C",
                    "reaction_constants": {
                        "constant_1": 1.5,
                        "constant_2": 0.22
                    },
                    "reaction_constant_conf": {
                        "constant_conf_1": 0.1,
                        "constant_conf_2": 0.01
                    },
                    "determination_method": null
                }
            ]
        }
    ],
    "source": "Vysokomol. soyed. A16: No. 2, 354-358, 1974",
    "PDF_name": "polymerization_kinetics.pdf"
}

File: legacy/comparism_of_models/model_output_claude/output_data_claude7.json
{
    "reactions": [
        {
            "monomers": [
                "n-butyl acrylate",
                "ethylene"
            ],
            "reaction_conditions": [
                {
                    "polymerization_type": "free-radical",
                    "solvent": "toluene",
                    "method": "solution",
                    "temperature": 180.0,
                    "temperature_unit": "°C",
                    "reaction_constants": {
                        "constant_1": 0.03,
                        "constant_2": 0.22
                    },
                    "reaction_constant_conf": null,
                    "determination_method": null
                },
                {
                    "polymerization_type": "free-radical",
                    "solvent": "toluene",
                    "method": "solution",
                    "temperature": 90.0,
                    "temperature_unit": "°C",
                    "reaction_constants": {
                        "constant_1": 0.1,
                        "constant_2": 0.1
                    },
                    "reaction_constant_conf": {
                        "constant_conf_1": 0.16,
                        "constant_conf_2": 0.05
                    },
                    "determination_method": null
                }
            ]
        },
        {
            "monomers": [
                "vinyl chloride",
                "vinyl acetate"
            ],
            "reaction_conditions": [
                {
                    "polymerization_type": null,
                    "solvent": null,
                    "method": null,
                    "temperature": 60.0,
                    "temperature_unit": "°C",
                    "reaction_constants": {
                        "constant_1": 3.7,
                        "constant_2": 0.22
                    },
                    "reaction_constant_conf": null,
                    "determination_method": null
                }
            ]
        }
    ],
    "source": null,
    "PDF_name": "JOURNAL OF POLYMER SCIENCE: PART A VOL. 1, PP. 1137-1145 (1963)"
}
