Repository: lamalab-org/copolymer-reactivity

# copolymer-reactivity

A condition-aware machine-learning model and FastAPI service that predicts the **microstructure of radical copolymers** — *alternating*, *random*, or *gradient* — from two monomer structures and the reaction conditions (solvent, temperature, polymerisation mechanism), backed by a curated literature dataset of **3,791 copolymerisations from 1,206 publications**.

The model is served live at <https://polycarp.cheminfo.org> (web UI: [cheminfo-py/polycarp.cheminfo.org](https://github.com/cheminfo-py/polycarp.cheminfo.org)).

## The pipelines

This repo contains **two main pipelines** that produce the dataset, the model, and the deployed service. The diagram below is the conceptual map you'll want to keep in mind when navigating the tree.

```
                                    ┌─────────────────────────────────────────┐
                                    │ Pipeline 1 — literature → reactions     │   data_extraction/
                                    │                                         │
                  Crossref          │   1. score & filter (~300k → 1,851)     │
                  abstract          │   2. embedding-based pre-filter         │
                   →                │   3. download PDFs                      │
                                    │   4. vision-language model extraction   │
                                    │   5. curate + assign reaction_id        │
                                    │                                         │
                                    └─────────────────┬───────────────────────┘
                                                      ▼
                                          processed_data.csv
                                          ── 3,791 unique reactions
                                          ── 1,206 source publications
                                          ── 4,969 measurement rows
                                                      │
                                    ┌─────────────────┴───────────────────────┐
                                    │ Pipeline 2 — reactions → model + API    │   copol_prediction/
                                    │                                         │
                                    │   1. XTB descriptors per monomer        │
                                    │   2. monomer-pair-stratified splits     │
                                    │   3. XGBoost training + calibration     │
                                    │   4. voting layer (model + lookup)      │
                                    │   5. FastAPI service                    │
                                    │                                         │
                                    └────────┬────────────────┬───────────────┘
                                             ▼                ▼
                                    artifacts/model_bundle    api/  ──→  https://polycarp.cheminfo.org
```

The **dataset** (`processed_data.csv`) is the hand-off point between the two pipelines. Everything upstream produces it; everything downstream consumes it.

## Where things live

| Path | What it is | README |
|---|---|---|
| [`data_extraction/`](data_extraction/) | Pipeline 1 — Crossref → VLM extraction → curated reactions | [README](data_extraction/README.md) |
| [`copol_prediction/`](copol_prediction/) | Pipeline 2 — descriptors, splits, training, analysis, deployed API | [README](copol_prediction/README.md) |
| [`copol_prediction/api/`](copol_prediction/api/) | The FastAPI service that powers the web app | [README](copol_prediction/api/README.md) |
| [`copol_prediction/artifacts/`](copol_prediction/artifacts/) | The trained `model_bundle/`, `data_splits/`, and `paper_metrics.json` | — |
| [`copol_prediction/paper_dataset/`](copol_prediction/paper_dataset/) | Frozen Nov 2025 snapshot underlying the paper's 3,791-reaction count and the trained model | [README](copol_prediction/paper_dataset/README.md) |
| [`database/`](database/) | Dataset-summary figures used in the paper | [README](database/README.md) |
| [`experiments/`](experiments/) | Per-study code: permutation importance, baselines, case studies | [README](experiments/README.md) |
| [`src/copolpredictor/`](src/copolpredictor/) | Inference + data-loading library imported by the API and scripts | — |
| [`src/copolextractor/`](src/copolextractor/) | Library for the literature-extraction pipeline | — |

## Quick start

# or all at once:
uv sync --frozen --all-extras
```

To use the virtual environment created by `uv` for running Python scripts, use:

```bash
uv run python <script_path>
```

## Reproducing the paper's numbers

```bash
cd copol_prediction
python reproduce_paper_metrics.py
```

Reads the committed `artifacts/model_bundle/` and the `artifacts/data_splits/`, evaluates plain-XGBoost and the voting model on both splits, and asserts every cell of the paper's `tab:train_test_voting_performance` reproduces within ±0.005.

File: legacy/comparism_of_models/model_output/output_data14.yaml
PDF_name: null
reactions:
- monomers:
  - N,N-Dimethylacrylamide
  - Acrylic Acid
  reaction_conditions:
  - determination_method: null
    method: bulk
    polymerization_type: anionic
    reaction_constant_conf:
      constant_conf_1: 0.1
      constant_conf_2: 0.05
    reaction_constants:
      constant_1: 0.5
      constant_2: 0.4
    solvent: dioxane
    temperature: 75.0
    temperature_unit: °C
source: null
source_pdf: Copolymerization parameters of the system N,N-dimethylacrylamide-acrylic
  acid. Journal of Polymer Science, 50(153), S12–S13.pdf

File: legacy/comparism_of_models/model_output/output_data15.yaml
PDF_name: 'JOURNAL OF POLYMER SCIENCE: PART A-1 VOL. 6, 2079-2083 (1968)'
reactions:
- monomers:
  - Methyl acrylate
  - 9-Vinylanthracene
  reaction_conditions:
  - determination_method: null
    method: bulk
    polymerization_type: free radical
    reaction_constant_conf:
      constant_conf_1: null
      constant_conf_2: null
    reaction_constants:
      constant_1: 2.97
      constant_2: 0.082
    solvent: null
    temperature: 76.0
    temperature_unit: °C
- monomers:
  - Ethyl acrylate
  - 9-Vinylanthracene
  reaction_conditions:
  - determination_method: null
    method: bulk
    polymerization_type: free radical
    reaction_constant_conf:
      constant_conf_1: null
      constant_conf_2: null
    reaction_constants:
      constant_1: 3.43
      constant_2: 0.274
    solvent: null
    temperature: 78.0
    temperature_unit: °C
- monomers:
  - Butyl acrylate
  - 9-Vinylanthracene
  reaction_conditions:
  - determination_method: null
    method: bulk
    polymerization_type: free radical
    reaction_constant_conf:
      constant_conf_1: null
      constant_conf_2: null
    reaction_constants:
      constant_1: 3.76
      constant_2: 0.163
    solvent: null
    temperature: 78.0
    temperature_unit: °C
- monomers:
  - Methyl methacrylate
  - 9-Vinylanthracene
  reaction_conditions:
  - determination_method: null
    method: bulk
    polymerization_type: free radical
    reaction_constant_conf:
      constant_conf_1: null
      constant_conf_2: null
    reaction_constants:
      constant_1: 3.81
      constant_2: 0.071
    solvent: null
    temperature: 78.0
    temperature_unit: °C
source: null
source_pdf: Free-radical copolymerization of 9-vinylanthracene. Journal of Polymer
  Science Part A-1  Polymer Chemistry, 6(8), 2079–2083.pdf

File: legacy/comparism_of_models/model_output/output_data16.yaml
PDF_name: Kinetic and EPR studies on radical polymerization
reactions:
- monomers:
  - p-tert-butoxystyrene
  - dibutyl fumarate
  reaction_conditions:
  - determination_method: nonlinear least-squares method
    method: solvent
    polymerization_type: free radical
    reaction_constant_conf:
      constant_conf_1: null
      constant_conf_2: null
    reaction_constants:
      constant_1: 0.18
      constant_2: 0.01
    solvent: benzene
    temperature: 60.0
    temperature_unit: °C
source: doi:10.1002/macp.1994.021950508
source_pdf: Kinetic and electron paramagnetic resonance studies on radical polymerization.
  Radical copolymerization of p-tert-butoxy-styrene and dibutyl fumarate in benzene.
  Macromolecular Chemistry and Physics,.pdf

File: legacy/comparism_of_models/model_output/output_data2.yaml
"{\n  \"reactions\": [\n    {\n      \"monomers\": [\"2-Vinylpyridine\", \"Methacrylic\
  \ Acid\"],\n      \"reaction_conditions\": [\n        {\n          \"polymerization_type\"\
  : \"free radical\",\n          \"solvent\": \"dioxane\",\n          \"method\":\
  \ \"solvent\",\n          \"temperature\": 70.0,\n          \"temperature_unit\"\
  : \"°C\",\n          \"reaction_constants\": {\n            \"constant_1\": 1.55,\n\
  \            \"constant_2\": 0.05\n          },\n          \"reaction_constant_conf\"\
  : {\n            \"constant_conf_1\": 0.1,\n            \"constant_conf_2\": 0.05\n\
  \          },\n          \"determination_method\": null\n        },\n        {\n\
  \          \"polymerization_type\": \"free radical\",\n          \"solvent\": \"\
  methanol-benzene\",\n          \"method\": \"solvent\",\n          \"temperature\"\
  : 70.0,\n          \"temperature_unit\": \"°C\",\n          \"reaction_constants\"\
  : {\n            \"constant_1\": 1.55,\n            \"constant_2\": 0.05\n     \
  \     },\n          \"reaction_constant_conf\": {\n            \"constant_conf_1\"\
  : 0.1,\n            \"constant_conf_2\": 0.05\n          },\n          \"determination_method\"\
  : null\n        },\n        {\n          \"polymerization_type\": \"free radical\"\
  ,\n          \"solvent\": \"methanol\",\n          \"method\": \"solvent\",\n  \
  \        \"temperature\": 70.0,\n          \"temperature_unit\": \"°C\",\n     \
  \     \"reaction_constants\": {\n            \"constant_1\": 1.55,\n           \
  \ \"constant_2\": 0.05\n          },\n          \"reaction_constant_conf\": {\n\
  \            \"constant_conf_1\": 0.1,\n            \"constant_conf_2\": 0.05\n\
  \          },\n          \"determination_method\": null\n        }\n      ]\n  \
  \  }\n  ],\n  \"source\": \"10.1021/ja01122a053\",\n  \"PDF_name\": \"Amphoteric\
  \ Polyelectrolytes. I. 2-Vinylpyridine–Methacrylic Acid Copolymers\"\n}"

File: legacy/comparism_of_models/model_output/output_data20.yaml
PDF_name: null
reactions:
- monomers:
  - Benzyl Methacrylate
  - Maleic Anhydride
  reaction_conditions:
  - determination_method: Fineman-Ross
    method: solvent
    polymerization_type: free radical
    reaction_constant_conf:
      constant_conf_1: 0.035
      constant_conf_2: 0.005
    reaction_constants:
      constant_1: 0.188
      constant_2: 0.003
    solvent: chloroform
    temperature: 70.0
    temperature_unit: °C
  - determination_method: Fineman-Ross
    method: solvent
    polymerization_type: free radical
    reaction_constant_conf:
      constant_conf_1: 0.093
      constant_conf_2: 0.027
    reaction_constants:
      constant_1: 0.116
      constant_2: 0.231
    solvent: acetonitrile
    temperature: 70.0
    temperature_unit: °C
source: Makromol. Chem. 182, 1119 - 1125 (1981)
source_pdf: Die Makromolekulare Chemie, 182(4), 1119–1125.pdf

File: legacy/comparism_of_models/model_output/output_data6.yaml
"{\n    \"reactions\": [\n        {\n            \"monomers\": [\"Methacrylic Acid\
  \ Sulpholanate\", \"Styrene\"],\n            \"reaction_conditions\": [\n      \
  \          {\n                    \"polymerization_type\": \"free radical\",\n \
  \                   \"solvent\": \"Dimethylformamide\",\n                    \"\
  method\": \"solvent\",\n                    \"temperature\": 50.0,\n           \
  \         \"temperature_unit\": \"°C\",\n                    \"reaction_constants\"\
  : {\n                        \"constant_1\": 1.5,\n                        \"constant_2\"\
  : 0.22\n                    },\n                    \"reaction_constant_conf\":\
  \ {\n                        \"constant_conf_1\": 0.1,\n                       \
  \ \"constant_conf_2\": 0.01\n                    },\n                    \"determination_method\"\
  : \"not specified\"\n                }\n            ]\n        },\n        {\n \
  \           \"monomers\": [\"Methacrylic Acid Sulpholanate\", \"Methyl Methacrylate\"\
  ],\n            \"reaction_conditions\": [\n                {\n                \
  \    \"polymerization_type\": \"free radical\",\n                    \"solvent\"\
  : \"Dimethylformamide\",\n                    \"method\": \"solvent\",\n       \
  \             \"temperature\": 50.0,\n                    \"temperature_unit\":\
  \ \"°C\",\n                    \"reaction_constants\": {\n                     \
  \   \"constant_1\": 3.34,\n                        \"constant_2\": 0.67\n      \
  \              },\n                    \"reaction_constant_conf\": {\n         \
  \               \"constant_conf_1\": 0.25,\n                        \"constant_conf_2\"\
  : 0.02\n                    },\n                    \"determination_method\": \"\
  not specified\"\n                }\n            ]\n        },\n        {\n     \
  \       \"monomers\": [\"Methacrylic Acid Sulpholanate\", \"Methacrylic Acid\"],\n\
  \            \"reaction_conditions\": [\n                {\n                   \
  \ \"polymerization_type\": \"free radical\",\n                    \"solvent\": \"\
  Dimethylformamide\",\n                    \"method\": \"solvent\",\n           \
  \         \"temperature\": 50.0,\n                    \"temperature_unit\": \"°C\"\
  ,\n                    \"reaction_constants\": {\n                        \"constant_1\"\
  : 1.0,\n                        \"constant_2\": 0.83\n                    },\n \
  \                   \"reaction_constant_conf\": {\n                        \"constant_conf_1\"\
  : 0.1,\n                        \"constant_conf_2\": 0.02\n                    },\n\
  \                    \"determination_method\": \"not specified\"\n             \
  \   }\n            ]\n        }\n    ],\n    \"source\": \"not specified\",\n  \
  \  \"PDF_name\": \"Kinetics of polymerization and copolymerization of MAS\"\n}"

File: legacy/comparism_of_models/model_output/paper02.yaml
"{\n    \"reactions\": [\n        {\n            \"monomers\": [\n               \
  \ \"monomer1\" \t, \"2-Vinylpyridine\"\n               \t, \"monomer2\" \t, \"Methacrylic\
  \ Acid\"\n            ],\n            \"reaction_conditions\": [\n             \
  \   {\n                    \"polymerization_type\": \"free radical\",\n        \
  \            \"solvent\": \"dioxane\",\n                    \"method\": \"bulk\"\
  ,\n                    \"temperature\": 70.0,\n                    \"temperature_unit\"\
  : \"°C\",\n                    \"reaction_constants\": {\n                     \
  \   \"constant_1\": 1.55,\n                        \"constant_2\": 0.05\n      \
  \              },\n                    \"reaction_constant_conf\": {\n         \
  \               \"constant_conf_1\": 0.1,\n                        \"constant_conf_2\"\
  : 0.05\n                    },\n                    \"determination_method\": \"\
  na\"\n                }\n            ]\n        }\n    ],\n    \"source\": \"https://doi.org/10.1021/ja01122a053\"\
  ,\n    \"PDF_name\": \"Amphoteric Polyelectrolytes. I. 2-Vinylpyridine–Methacrylic\
  \ Acid Copolymers\"\n}"

File: legacy/comparism_of_models/model_output_GPT4-o/output_data4.yaml
PDF_name: Relative Reactivity Ratios for Two New 2-Chloro-1,3-Butadiene Systems
reactions:
- monomers:
  - 2-Chloro-1,3-butadiene
  - Methyl isopropenyl ketone
  reaction_conditions:
  - determination_method: Fineman-Ross
    method: emulsion
    polymerization_type: free radical
    reaction_constant_conf:
      constant_conf_1: 0.2
      constant_conf_2: 0.05
    reaction_constants:
      constant_1: 3.6
      constant_2: 0.1
    solvent: water
    temperature: 40.0
    temperature_unit: °C
- monomers:
  - 2-Chloro-1,3-butadiene
  - Methacrylic acid
  reaction_conditions:
  - determination_method: Fineman-Ross
    method: emulsion
    polymerization_type: free radical
    reaction_constant_conf:
      constant_conf_1: 0.2
      constant_conf_2: 0.05
    reaction_constants:
      constant_1: 2.7
      constant_2: 0.15
    solvent: water
    temperature: 40.0
    temperature_unit: °C
source: https://doi.org/10.1002/pol.1963.100010138
source_pdf: paper04.pdf

File: legacy/comparism_of_models/model_output_assistant/output_data_assistant10.yaml
PDF_name: paper10.pdf
reactions:
- monomers:
  - 3-Methylstyrene
  - Methyl Methacrylate
  reaction_conditions:
  - determination_method: Kelen-Tudos
    method: null
    polymerization_type: free radical
    reaction_constant_conf:
      constant_conf_1: null
      constant_conf_2: null
    reaction_constants:
      constant_1: 0.53
      constant_2: 0.48
    solvent: Toluene
    temperature: 70.0
    temperature_unit: °C
  - determination_method: Kelen-Tudos
    method: null
    polymerization_type: free radical
    reaction_constant_conf:
      constant_conf_1: null
      constant_conf_2: null
    reaction_constants:
      constant_1: 0.36
      constant_2: 0.38
    solvent: Isopropanol
    temperature: 70.0
    temperature_unit: °C
  - determination_method: Kelen-Tudos
    method: null
    polymerization_type: free radical
    reaction_constant_conf:
      constant_conf_1: null
      constant_conf_2: null
    reaction_constants:
      constant_1: 0.51
      constant_2: 0.41
    solvent: Acetone
    temperature: 70.0
    temperature_unit: °C
- monomers:
  - Methacrylic Acid
  - Methyl Methacrylate
  reaction_conditions:
  - determination_method: Kelen-Tudos
    method: null
    polymerization_type: free radical
    reaction_constant_conf:
      constant_conf_1: null
      constant_conf_2: null
    reaction_constants:
      constant_1: 1.05
      constant_2: 0.09
    solvent: Toluene
    temperature: 70.0
    temperature_unit: °C
  - determination_method: Kelen-Tudos
    method: null
    polymerization_type: free radical
    reaction_constant_conf:
      constant_conf_1: null
      constant_conf_2: null
    reaction_constants:
      constant_1: 0.29
      constant_2: 0.58
    solvent: Isopropanol
    temperature: 70.0
    temperature_unit: °C
  - determination_method: Kelen-Tudos
    method: null
    polymerization_type: free radical
    reaction_constant_conf:
      constant_conf_1: null
      constant_conf_2: null
    reaction_constants:
      constant_1: 0.55
      constant_2: 0.25
    solvent: Acetone
    temperature: 70.0
    temperature_unit: °C
source: null

File: legacy/comparism_of_models/model_output_assistant/output_data_assistant2.yaml
PDF_name: paper02.pdf
reactions:
- monomers:
  - 2-Vinylpyridine
  - Methacrylic Acid
  reaction_conditions:
  - determination_method: null
    method: null
    polymerization_type: bulk
    reaction_constant_conf:
      constant_conf_1: 0.1
      constant_conf_2: 0.05
    reaction_constants:
      constant_1: 1.55
      constant_2: 0.58
    solvent: null
    temperature: 70.0
    temperature_unit: °C
source: null

File: legacy/comparism_of_models/model_output_claude/output_data_claude5.yaml
PDF_name: 'JOURNAL OF POLYMER SCIENCE: PART A-l VOL. 9, 2225-2232 (1971)'
reactions:
- monomers:
  - ethylene
  - vinyl acetate
  reaction_conditions:
  - determination_method: Mayo-Alfrey
    method: solution
    polymerization_type: free radical
    reaction_constant_conf:
      constant_conf_1: 0.005
      constant_conf_2: 0.007
    reaction_constants:
      constant_1: 0.73
      constant_2: 1.515
    solvent: tert-butyl alcohol
    temperature: 62.0
    temperature_unit: °C
source: © 1974 by John Wiley & Sons, Inc.

File: legacy/comparism_of_models/model_output_claude/output_data_claude6.yaml
PDF_name: polymerization_kinetics.pdf
reactions:
- monomers:
  - methacrylic acid
  - methyl methacrylate
  reaction_conditions:
  - determination_method: Mayo and Lewis
    method: solution
    polymerization_type: free radical
    reaction_constant_conf: null
    reaction_constants:
      constant_1: 0.33
      constant_2: 2.0
    solvent: benzene
    temperature: 60.0
    temperature_unit: °C
- monomers:
  - methyl methacrylate
  - styrene
  reaction_conditions:
  - determination_method: Mayo and Lewis
    method: solution
    polymerization_type: free radical
    reaction_constant_conf: null
    reaction_constants:
      constant_1: 0.52
      constant_2: 0.46
    solvent: benzene
    temperature: 50.0
    temperature_unit: °C
- monomers:
  - methylvinylsilyl-bis-e-caprolactam
  - methylvinylsilyl-bis-γ-pyrrolidone
  reaction_conditions:
  - determination_method: null
    method: bulk
    polymerization_type: bulk
    reaction_constant_conf:
      constant_conf_1: 0.1
      constant_conf_2: 0.01
    reaction_constants:
      constant_1: 1.5
      constant_2: 0.22
    solvent: null
    temperature: 120.0
    temperature_unit: °C
source: 'Vysokomol. soyed. A16: No. 2, 354-358, 1974'

File: legacy/comparism_of_models/model_output_claude/output_data_claude7.yaml
PDF_name: 'JOURNAL OF POLYMER SCIENCE: PART A VOL. 1, PP. 1137-1145 (1963)'
reactions:
- monomers:
  - n-butyl acrylate
  - ethylene
  reaction_conditions:
  - determination_method: null
    method: solution
    polymerization_type: free-radical
    reaction_constant_conf: null
    reaction_constants:
      constant_1: 0.03
      constant_2: 0.22
    solvent: toluene
    temperature: 180.0
    temperature_unit: °C
  - determination_method: null
    method: solution
    polymerization_type: free-radical
    reaction_constant_conf:
      constant_conf_1: 0.16
      constant_conf_2: 0.05
    reaction_constants:
      constant_1: 0.1
      constant_2: 0.1
    solvent: toluene
    temperature: 90.0
    temperature_unit: °C
- monomers:
  - vinyl chloride
  - vinyl acetate
  reaction_conditions:
  - determination_method: null
    method: null
    polymerization_type: null
    reaction_constant_conf: null
    reaction_constants:
      constant_1: 3.7
      constant_2: 0.22
    solvent: null
    temperature: 60.0
    temperature_unit: °C
source: null

File: legacy/comparism_of_models/model_output_claude/output_data_claude8.yaml
PDF_name: image_1.pdf
reactions:
- monomers:
  - acrylonitrile
  - ethylene
  reaction_conditions:
  - determination_method: null
    method: solution
    polymerization_type: gamma-ray induced copolymerization
    reaction_constant_conf: null
    reaction_constants:
      constant_1: 0.7
      constant_2: 0.0
    solvent: toluene
    temperature: 20.0
    temperature_unit: °C
- monomers:
  - vinyl ethers of 4-chlorophenol
  - styrene
  reaction_conditions:
  - determination_method: null
    method: null
    polymerization_type: null
    reaction_constant_conf: null
    reaction_constants:
      constant_1: 0.7
      constant_2: 0.3
    solvent: null
    temperature: 60.0
    temperature_unit: °C
- monomers:
  - vinyl ethers of 4-bromophenol
  - styrene
  reaction_conditions:
  - determination_method: null
    method: null
    polymerization_type: null
    reaction_constant_conf: null
    reaction_constants:
      constant_1: 0.7
      constant_2: 0.3
    solvent: null
    temperature: 60.0
    temperature_unit: °C
- monomers:
  - vinyl ethers of 4-iodophenol
  - styrene
  reaction_conditions:
  - determination_method: null
    method: null
    polymerization_type: null
    reaction_constant_conf: null
    reaction_constants:
      constant_1: 0.7
      constant_2: 0.3
    solvent: null
    temperature: 60.0
    temperature_unit: °C
source: null
