Repository: lamalab-org/copolymer-reactivity

# copolymer-reactivity

A condition-aware machine-learning model and FastAPI service that predicts the **microstructure of radical copolymers** — *alternating*, *random*, or *gradient* — from two monomer structures and the reaction conditions (solvent, temperature, polymerisation mechanism), backed by a curated literature dataset of **3,791 copolymerisations from 1,206 publications**.

The model is served live at <https://polycarp.cheminfo.org> (web UI: [cheminfo-py/polycarp.cheminfo.org](https://github.com/cheminfo-py/polycarp.cheminfo.org)).

## The pipelines

This repo contains **two main pipelines** that produce the dataset, the model, and the deployed service. The diagram below is the conceptual map you'll want to keep in mind when navigating the tree.

```
                                    ┌─────────────────────────────────────────┐
                                    │ Pipeline 1 — literature → reactions     │   data_extraction/
                                    │                                         │
                  Crossref          │   1. score & filter (~300k → 1,851)     │
                  abstract          │   2. embedding-based pre-filter         │
                   →                │   3. download PDFs                      │
                                    │   4. vision-language model extraction   │
                                    │   5. curate + assign reaction_id        │
                                    │                                         │
                                    └─────────────────┬───────────────────────┘
                                                      ▼
                                          processed_data.csv
                                          ── 3,791 unique reactions
                                          ── 1,206 source publications
                                          ── 4,969 measurement rows
                                                      │
                                    ┌─────────────────┴───────────────────────┐
                                    │ Pipeline 2 — reactions → model + API    │   copol_prediction/
                                    │                                         │
                                    │   1. XTB descriptors per monomer        │
                                    │   2. monomer-pair-stratified splits     │
                                    │   3. XGBoost training + calibration     │
                                    │   4. voting layer (model + lookup)      │
                                    │   5. FastAPI service                    │
                                    │                                         │
                                    └────────┬────────────────┬───────────────┘
                                             ▼                ▼
                                    artifacts/model_bundle    api/  ──→  https://polycarp.cheminfo.org
```

The **dataset** (`processed_data.csv`) is the hand-off point between the two pipelines. Everything upstream produces it; everything downstream consumes it.

## Where things live

| Path | What it is | README |
|---|---|---|
| [`data_extraction/`](data_extraction/) | Pipeline 1 — Crossref → VLM extraction → curated reactions | [README](data_extraction/README.md) |
| [`copol_prediction/`](copol_prediction/) | Pipeline 2 — descriptors, splits, training, analysis, deployed API | [README](copol_prediction/README.md) |
| [`copol_prediction/api/`](copol_prediction/api/) | The FastAPI service that powers the web app | [README](copol_prediction/api/README.md) |
| [`copol_prediction/artifacts/`](copol_prediction/artifacts/) | The trained `model_bundle/`, `data_splits/`, and `paper_metrics.json` | — |
| [`copol_prediction/paper_dataset/`](copol_prediction/paper_dataset/) | Frozen Nov 2025 snapshot underlying the paper's 3,791-reaction count and the trained model | [README](copol_prediction/paper_dataset/README.md) |
| [`database/`](database/) | Dataset-summary figures used in the paper | [README](database/README.md) |
| [`experiments/`](experiments/) | Per-study code: permutation importance, baselines, case studies | [README](experiments/README.md) |
| [`src/copolpredictor/`](src/copolpredictor/) | Inference + data-loading library imported by the API and scripts | — |
| [`src/copolextractor/`](src/copolextractor/) | Library for the literature-extraction pipeline | — |

## Quick start

# or all at once:
uv sync --frozen --all-extras
```

To use the virtual environment created by `uv` for running Python scripts, use:

```bash
uv run python <script_path>
```

## Reproducing the paper's numbers

```bash
cd copol_prediction
python reproduce_paper_metrics.py
```

Reads the committed `artifacts/model_bundle/` and the `artifacts/data_splits/`, evaluates plain-XGBoost and the voting model on both splits, and asserts every cell of the paper's `tab:train_test_voting_performance` reproduces within ±0.005.

File: legacy/data_extraction/model_output_extraction/paper03.json
"{\n    \"reactions\": [\n        {\n            \"monomers\": [\"Methacrylic Acid\", \"Ethyl Acrylate\"],\n            \"reaction_conditions\": [\n                {\n                    \"polymerization_type\": \"semicontinuous emulsion\",\n                    \"solvent\": \"water\",\n                    \"method\": \"emulsion\",\n                    \"temperature\": 50.0,\n                    \"temperature_unit\": \"\u00b0C\",\n                    \"reaction_constants\": {\n                        \"constant_1\": 2.58,\n                        \"constant_2\": 0.157\n                    },\n                    \"reaction_constant_conf\": {\n                        \"constant_conf_1\": 0.13,\n                        \"constant_conf_2\": 0.08\n                    },\n                    \"determination_method\": \"EVM program\"\n                },\n                {\n                    \"polymerization_type\": \"semicontinuous emulsion\",\n                    \"solvent\": \"water\",\n                    \"method\": \"emulsion\",\n                    \"temperature\": 50.0,\n                    \"temperature_unit\": \"\u00b0C\",\n                    \"reaction_constants\": {\n                        \"constant_1\": 2.9,\n                        \"constant_2\": 0.162\n                    },\n                    \"reaction_constant_conf\": {\n                        \"constant_conf_1\": null,\n                        \"constant_conf_2\": null\n                    },\n                    \"determination_method\": \"Kelen-Tudos method\"\n                }\n            ]\n        }\n    ],\n    \"source\": \"https://doi.org/10.1002/app.1994.070531217\",\n    \"PDF_name\": \"Synthesis and Characterization of Methacrylic Acid\u2013Ethyl Acrylate Copolymers\"\n}"

File: legacy/data_extraction/model_output_extraction/paper05.json
"{\n  \"reactions\": [\n    {\n      \"monomers\": [\"Ethylene\", \"Vinyl Acetate\"],\n      \"reaction_conditions\": [\n        {\n          \"polymerization_type\": \"free radical\",\n          \"solvent\": \"tert-Butyl alcohol\",\n          \"method\": \"solvent\",\n          \"temperature\": 62.0,\n          \"temperature_unit\": \"\u00b0C\",\n          \"reaction_constants\": {\n            \"constant_1\": 0.743,\n            \"constant_2\": 1.515\n          },\n          \"reaction_constant_conf\": {\n            \"constant_conf_1\": 0.005,\n            \"constant_conf_2\": 0.007\n          },\n          \"determination_method\": \"least-squares\"\n        }\n      ]\n    }\n  ],\n  \"source\": \"https://doi.org/10.1002/pol.1971.160090823\",\n  \"PDF_name\": \"Copolymerization of Ethylene and Vinyl Acetate at Low Pressure: Determination of the Kinetics by Sequential Sampling\"\n}"

File: legacy/data_extraction/model_output_extraction/paper09.json
"{\n  \"reactions\": [\n    {\n      \"monomers\": [\"Ethylene\", \"Vinyl acetate\"],\n      \"reaction_conditions\": [\n        {\n          \"polymerization_type\": \"free radical\",\n          \"solvent\": null,\n          \"method\": \"bulk\",\n          \"temperature\": 150.0,\n          \"temperature_unit\": \"\u00b0C\",\n          \"reaction_constants\": {\n            \"constant_1\": 1.01,\n            \"constant_2\": 1.0\n          },\n          \"reaction_constant_conf\": {\n            \"constant_conf_1\": null,\n            \"constant_conf_2\": null\n          },\n          \"determination_method\": null\n        }\n      ]\n    },\n    {\n      \"monomers\": [\"Ethylene\", \"Methyl acrylate\"],\n      \"reaction_conditions\": [\n        {\n          \"polymerization_type\": \"free radical\",\n          \"solvent\": null,\n          \"method\": \"bulk\",\n          \"temperature\": 150.0,\n          \"temperature_unit\": \"\u00b0C\",\n          \"reaction_constants\": {\n            \"constant_1\": 0.2,\n            \"constant_2\": 11.0\n          },\n          \"reaction_constant_conf\": {\n            \"constant_conf_1\": null,\n            \"constant_conf_2\": null\n          },\n          \"determination_method\": null\n        }\n      ]\n    },\n    {\n      \"monomers\": [\"Ethylene\", \"Methyl methacrylate\"],\n      \"reaction_conditions\": [\n        {\n          \"polymerization_type\": \"free radical\",\n          \"solvent\": null,\n          \"method\": \"bulk\",\n          \"temperature\": 150.0,\n          \"temperature_unit\": \"\u00b0C\",\n          \"reaction_constants\": {\n            \"constant_1\": 0.2,\n            \"constant_2\": 17.0\n          },\n          \"reaction_constant_conf\": {\n            \"constant_conf_1\": null,\n            \"constant_conf_2\": null\n          },\n          \"determination_method\": null\n        }\n      ]\n    },\n    {\n      \"monomers\": [\"Ethylene\", \"Diethyl maleate\"],\n      \"reaction_conditions\": [\n        {\n          \"polymerization_type\": \"free radical\",\n          \"solvent\": null,\n          \"method\": \"bulk\",\n          \"temperature\": 150.0,\n          \"temperature_unit\": \"\u00b0C\",\n          \"reaction_constants\": {\n            \"constant_1\": 0.25,\n            \"constant_2\": 10.0\n          },\n          \"reaction_constant_conf\": {\n            \"constant_conf_1\": null,\n            \"constant_conf_2\": null\n          },\n          \"determination_method\": null\n        }\n      ]\n    },\n    {\n      \"monomers\": [\"Ethylene\", \"Diethyl fumarate\"],\n      \"reaction_conditions\": [\n        {\n          \"polymerization_type\": \"free radical\",\n          \"solvent\": null,\n          \"method\": \"bulk\",\n          \"temperature\": 150.0,\n          \"temperature_unit\": \"\u00b0C\",\n          \"reaction_constants\": {\n            \"constant_1\": 0.25,\n            \"constant_2\": 10.0\n          },\n          \"reaction_constant_conf\": {\n            \"constant_conf_1\": null,\n            \"constant_conf_2\": null\n          },\n          \"determination_method\": null\n        }\n      ]\n    }\n  ],\n  \"source\": \"https://doi.org/10.1002/pol.1964.100020826\",\n  \"PDF_name\": \"General Conclusions about the Copolymerization of Ethylene with Other Monomers by Free Radical Catalysis\"\n}"

File: legacy/data_extraction/model_output_extraction/paper10.json
"{\n  \"reactions\": [\n    {\n      \"monomers\": [\"3-Methylstyrene\", \"Methacrylic Acid\"],\n      \"reaction_conditions\": [\n        {\n          \"polymerization_type\": \"radical\",\n          \"solvent\": \"toluene\",\n          \"method\": \"solvent\",\n          \"temperature\": 70.0,\n          \"temperature_unit\": \"\u00b0C\",\n          \"reaction_constants\": {\n            \"constant_1\": 0.06,\n            \"constant_2\": 0.35\n          },\n          \"reaction_constant_conf\": {\n            \"constant_conf_1\": 0.03,\n            \"constant_conf_2\": 0.08\n          },\n          \"determination_method\": \"Kelen-Tudos\"\n        },\n        {\n          \"polymerization_type\": \"radical\",\n          \"solvent\": \"isopropyl alcohol\",\n          \"method\": \"solvent\",\n          \"temperature\": 70.0,\n          \"temperature_unit\": \"\u00b0C\",\n          \"reaction_constants\": {\n            \"constant_1\": 0.33,\n            \"constant_2\": 0.18\n          },\n          \"reaction_constant_conf\": {\n            \"constant_conf_1\": 0.02,\n            \"constant_conf_2\": 0.02\n          },\n          \"determination_method\": \"Kelen-Tudos\"\n        },\n        {\n          \"polymerization_type\": \"radical\",\n          \"solvent\": \"acetone\",\n          \"method\": \"solvent\",\n          \"temperature\": 70.0,\n          \"temperature_unit\": \"\u00b0C\",\n          \"reaction_constants\": {\n            \"constant_1\": 0.42,\n            \"constant_2\": 0.51\n          },\n          \"reaction_constant_conf\": {\n            \"constant_conf_1\": 0.01,\n            \"constant_conf_2\": 0.01\n          },\n          \"determination_method\": \"Kelen-Tudos\"\n        }\n      ]\n    },\n    {\n      \"monomers\": [\"3-Methylstyrene\", \"Methyl Methacrylate\"],\n      \"reaction_conditions\": [\n        {\n          \"polymerization_type\": \"radical\",\n          \"solvent\": \"toluene\",\n          \"method\": \"solvent\",\n          \"temperature\": 70.0,\n          \"temperature_unit\": \"\u00b0C\",\n          \"reaction_constants\": {\n            \"constant_1\": 0.53,\n            \"constant_2\": 0.48\n          },\n          \"reaction_constant_conf\": {\n            \"constant_conf_1\": 0.04,\n            \"constant_conf_2\": 0.04\n          },\n          \"determination_method\": \"Kelen-Tudos\"\n        },\n        {\n          \"polymerization_type\": \"radical\",\n          \"solvent\": \"isopropyl alcohol\",\n          \"method\": \"solvent\",\n          \"temperature\": 70.0,\n          \"temperature_unit\": \"\u00b0C\",\n          \"reaction_constants\": {\n            \"constant_1\": 0.36,\n            \"constant_2\": 0.38\n          },\n          \"reaction_constant_conf\": {\n            \"constant_conf_1\": 0.06,\n            \"constant_conf_2\": 0.03\n          },\n          \"determination_method\": \"Kelen-Tudos\"\n        },\n        {\n          \"polymerization_type\": \"radical\",\n          \"solvent\": \"acetone\",\n          \"method\": \"solvent\",\n          \"temperature\": 70.0,\n          \"temperature_unit\": \"\u00b0C\",\n          \"reaction_constants\": {\n            \"constant_1\": 0.51,\n            \"constant_2\": 0.41\n          },\n          \"reaction_constant_conf\": {\n            \"constant_conf_1\": 0.05,\n            \"constant_conf_2\": 0.04\n          },\n          \"determination_method\": \"Kelen-Tudos\"\n        }\n      ]\n    },\n    {\n      \"monomers\": [\"Methacrylic Acid\", \"Methyl Methacrylate\"],\n      \"reaction_conditions\": [\n        {\n          \"polymerization_type\": \"radical\",\n          \"solvent\": \"toluene\",\n          \"method\": \"solvent\",\n          \"temperature\": 70.0,\n          \"temperature_unit\": \"\u00b0C\",\n          \"reaction_constants\": {\n            \"constant_1\": 1.06,\n            \"constant_2\": 0.10\n          },\n          \"reaction_constant_conf\": {\n            \"constant_conf_1\": 0.02,\n            \"constant_conf_2\": 0.01\n          },\n          \"determination_method\": \"Kelen-Tudos\"\n        },\n        {\n          \"polymerization_type\": \"radical\",\n          \"solvent\": \"isopropyl alcohol\",\n          \"method\": \"solvent\",\n          \"temperature\": 70.0,\n          \"temperature_unit\": \"\u00b0C\",\n          \"reaction_constants\": {\n            \"constant_1\": 0.33,\n            \"constant_2\": 0.78\n          },\n          \"reaction_constant_conf\": {\n            \"constant_conf_1\": 0.02,\n            \"constant_conf_2\": 0.03\n          },\n          \"determination_method\": \"Kelen-Tudos\"\n        },\n        {\n          \"polymerization_type\": \"radical\",\n          \"solvent\": \"acetone\",\n          \"method\": \"solvent\",\n          \"temperature\": 70.0,\n          \"temperature_unit\": \"\u00b0C\",\n          \"reaction_constants\": {\n            \"constant_1\": 0.63,\n            \"constant_2\": 0.32\n          },\n          \"reaction_constant_conf\": {\n            \"constant_conf_1\": 0.02,\n            \"constant_conf_2\": 0.02\n          },\n          \"determination_method\": \"Kelen-Tudos\"\n        }\n      ]\n    }\n  ],\n  \"source\": \"https://doi.org/10.1080/10601329508013679\",\n  \"PDF_name\": \"Solvent Effect on 3-Methylstyrene Radical Copolymerization with Methacrylic Acid and Methyl Methacrylate\"\n}"

File: legacy/data_extraction/model_output_extraction/paper_1.json
"{\n    \"reactions\": [\n        {\n            \"monomers\": [\n                {\n                    \"monomer1\": \"Vinyl Chloride\",\n                    \"monomer2\": \"Carbon Monoxide\"\n                }\n            ],\n            \"reaction_conditions\": [\n                {\n                    \"polymerization_type\": \"Free Radical\",\n                    \"solvent\": \"Toluene\",\n                    \"method\": \"Solvent\",\n                    \"temperature\": 60.0,\n                    \"temperature_unit\": \"\u00b0C\",\n                    \"reaction_constants\": {\n                        \"constant_1\": 13.47,\n                        \"constant_2\": 0.15\n                    },\n                    \"reaction_constant_conf\": {\n                        \"constant_conf_1\": null,\n                        \"constant_conf_2\": null\n                    },\n                    \"determination_method\": \"Fineman-Ross\",\n                    \"Q-value\": {\n                        \"constant_1\": null,\n                        \"constant_2\": null\n                    },\n                    \"e-Value\": {\n                        \"constant_1\": null,\n                        \"constant_2\": null\n                    },\n                    \"r_product\": null\n                }\n            ]\n        }\n    ],\n    \"source\": \"https://doi.org/10.1002/macp.1967.021030125\",\n    \"PDF_name\": \"Vinyl Polymerization. 169* Copolymerization of Carbon Monoxide with Some Vinyl Monomers\"\n}"

File: legacy/data_extraction/model_output_extraction/paper_10.json
"{\n  \"reactions\": [\n    {\n      \"monomers\": [\n        {\n          \"monomer1\": \"methacrylic acid\",\n          \"monomer2\": \"styrene\"\n        }\n      ],\n      \"reaction_conditions\": [\n        {\n          \"polymerization_type\": \"free radical\",\n          \"solvent\": \"carbon tetrachloride\",\n          \"method\": \"solvent\",\n          \"temperature\": 60.0,\n          \"temperature_unit\": \"\u00b0C\",\n          \"reaction_constants\": {\n            \"constant_1\": 0.54,\n            \"constant_2\": 0.06\n          },\n          \"reaction_constant_conf\": {\n            \"constant_conf_1\": 0.01,\n            \"constant_conf_2\": 0.03\n          },\n          \"determination_method\": \"Kelen-Tudor\",\n          \"Q-value\": null,\n          \"e-Value\": null,\n          \"r_product\": 0.03\n        },\n        {\n          \"polymerization_type\": \"free radical\",\n          \"solvent\": \"chloroform\",\n          \"method\": \"solvent\",\n          \"temperature\": 60.0,\n          \"temperature_unit\": \"\u00b0C\",\n          \"reaction_constants\": {\n            \"constant_1\": 0.51,\n            \"constant_2\": 0.08\n          },\n          \"reaction_constant_conf\": {\n            \"constant_conf_1\": 0.01,\n            \"constant_conf_2\": 0.03\n          },\n          \"determination_method\": \"Kelen-Tudor\",\n          \"Q-value\": null,\n          \"e-Value\": null,\n          \"r_product\": 0.04\n        },\n        {\n          \"polymerization_type\": \"free radical\",\n          \"solvent\": \"acetone\",\n          \"method\": \"solvent\",\n          \"temperature\": 60.0,\n          \"temperature_unit\": \"\u00b0C\",\n          \"reaction_constants\": {\n            \"constant_1\": 0.43,\n            \"constant_2\": 0.65\n          },\n          \"reaction_constant_conf\": {\n            \"constant_conf_1\": 0.00,\n            \"constant_conf_2\": 0.02\n          },\n          \"determination_method\": \"Kelen-Tudor\",\n          \"Q-value\": null,\n          \"e-Value\": null,\n          \"r_product\": 0.27\n        },\n        {\n          \"polymerization_type\": \"free radical\",\n          \"solvent\": \"1,4-dioxane\",\n          \"method\": \"solvent\",\n          \"temperature\": 60.0,\n          \"temperature_unit\": \"\u00b0C\",\n          \"reaction_constants\": {\n            \"constant_1\": 0.41,\n            \"constant_2\": 0.59\n          },\n          \"reaction_constant_conf\": {\n            \"constant_conf_1\": 0.02,\n            \"constant_conf_2\": 0.05\n          },\n          \"determination_method\": \"Kelen-Tudor\",\n          \"Q-value\": null,\n          \"e-Value\": null,\n          \"r_product\": 0.24\n        },\n        {\n          \"polymerization_type\": \"free radical\",\n          \"solvent\": \"acetonitrile\",\n          \"method\": \"solvent\",\n          \"temperature\": 60.0,\n          \"temperature_unit\": \"\u00b0C\",\n          \"reaction_constants\": {\n            \"constant_1\": 0.06,\n            \"constant_2\": 0.29\n          },\n          \"reaction_constant_conf\": {\n            \"constant_conf_1\": 0.02,\n            \"constant_conf_2\": 0.00\n          },\n          \"determination_method\": \"Kelen-Tudor\",\n          \"Q-value\": null,\n          \"e-Value\": null,\n          \"r_product\": 0.02\n        }\n      ]\n    }\n  ],\n  \"source\": \"https://doi.org/10.1002/macp.1985.021860810\",\n  \"PDF_name\": \"The influence of molecular interaction on polymerization, 10\"\n}"

File: legacy/data_extraction/model_output_extraction/paper_100.json
"{\n  \"reactions\": [\n    {\n      \"monomers\": [\n        {\n          \"monomer1\": \"styrene\",\n          \"monomer2\": \"maleimide\"\n        }\n      ],\n      \"reaction_conditions\": [\n        {\n          \"polymerization_type\": \"free radical\",\n          \"solvent\": \"cyclohexanone\",\n          \"method\": \"solvent\",\n          \"temperature\": 75.0,\n          \"temperature_unit\": \"\u00b0C\",\n          \"reaction_constants\": {\n            \"constant_1\": 0.1,\n            \"constant_2\": 0.1\n          },\n          \"reaction_constant_conf\": {\n            \"constant_conf_1\": null,\n            \"constant_conf_2\": null\n          },\n          \"determination_method\": \"fundamental equation of copolymerisation\",\n          \"Q-value\": {\n            \"constant_1\": 1.0,\n            \"constant_2\": 1.8\n          },\n          \"e-Value\": {\n            \"constant_1\": -0.81,\n            \"constant_2\": 1.34\n          },\n          \"r_product\": null\n        }\n      ]\n    },\n    {\n      \"monomers\": [\n        {\n          \"monomer1\": \"vinylidene chloride\",\n          \"monomer2\": \"maleimide\"\n        }\n      ],\n      \"reaction_conditions\": [\n        {\n          \"polymerization_type\": \"free radical\",\n          \"solvent\": \"cyclohexanone\",\n          \"method\": \"solvent\",\n          \"temperature\": 75.0,\n          \"temperature_unit\": \"\u00b0C\",\n          \"reaction_constants\": {\n            \"constant_1\": 0.71,\n            \"constant_2\": 0.48\n          },\n          \"reaction_constant_conf\": {\n            \"constant_conf_1\": null,\n            \"constant_conf_2\": null\n          },\n          \"determination_method\": \"fundamental equation of copolymerisation\",\n          \"Q-value\": {\n            \"constant_1\": 0.39,\n            \"constant_2\": 1.33\n          },\n          \"e-Value\": {\n            \"constant_1\": 0.20,\n            \"constant_2\": 1.33\n          },\n          \"r_product\": null\n        }\n      ]\n    },\n    {\n      \"monomers\": [\n        {\n          \"monomer1\": \"methyl methacrylate\",\n          \"monomer2\": \"maleimide\"\n        }\n      ],\n      \"reaction_conditions\": [\n        {\n          \"polymerization_type\": \"free radical\",\n          \"solvent\": \"cyclohexanone\",\n          \"method\": \"solvent\",\n          \"temperature\": 75.0,\n          \"temperature_unit\": \"\u00b0C\",\n          \"reaction_constants\": {\n            \"constant_1\": 2.50,\n            \"constant_2\": 0.17\n          },\n          \"reaction_constant_conf\": {\n            \"constant_conf_1\": null,\n            \"constant_conf_2\": null\n          },\n          \"determination_method\": \"fundamental equation of copolymerisation\",\n          \"Q-value\": {\n            \"constant_1\": 0.74,\n            \"constant_2\": 0.43\n          },\n          \"e-Value\": {\n            \"constant_1\": 0.4,\n            \"constant_2\": 1.32\n          },\n          \"r_product\": null\n        }\n      ]\n    },\n    {\n      \"monomers\": [\n        {\n          \"monomer1\": \"styrene\",\n          \"monomer2\": \"N-methyl citraconimide\"\n        }\n      ],\n      \"reaction_conditions\": [\n        {\n          \"polymerization_type\": \"free radical\",\n          \"solvent\": \"cyclohexanone\",\n          \"method\": \"solvent\",\n          \"temperature\": 75.0,\n          \"temperature_unit\": \"\u00b0C\",\n          \"reaction_constants\": {\n            \"constant_1\": 0.135,\n            \"constant_2\": 0.24\n          },\n          \"reaction_constant_conf\": {\n            \"constant_conf_1\": null,\n            \"constant_conf_2\": null\n          },\n          \"determination_method\": \"fundamental equation of copolymerisation\",\n          \"Q-value\": {\n            \"constant_1\": 0.95,\n            \"constant_2\": 0.32\n          },\n          \"e-Value\": {\n            \"constant_1\": 1.05,\n            \"constant_2\": 1.25\n          },\n          \"r_product\": null\n        }\n      ]\n    },\n    {\n      \"monomers\": [\n        {\n          \"monomer1\": \"methyl methacrylate\",\n          \"monomer2\": \"N-methyl citraconimide\"\n        }\n      ],\n      \"reaction_conditions\": [\n        {\n          \"polymerization_type\": \"free radical\",\n          \"solvent\": \"cyclohexanone\",\n          \"method\": \"solvent\",\n          \"temperature\": 75.0,\n          \"temperature_unit\": \"\u00b0C\",\n          \"reaction_constants\": {\n            \"constant_1\": 3.24,\n            \"constant_2\": 0.15\n          },\n          \"reaction_constant_conf\": {\n            \"constant_conf_1\": null,\n            \"constant_conf_2\": null\n          },\n          \"determination_method\": \"fundamental equation of copolymerisation\",\n          \"Q-value\": {\n            \"constant_1\": 0.32,\n            \"constant_2\": 0.32\n          },\n          \"e-Value\": {\n            \"constant_1\": 1.25,\n            \"constant_2\": 1.25\n          },\n          \"r_product\": null\n        }\n      ]\n    }\n  ],\n  \"source\": \"https://doi.org/10.1002/pol.1964.120020112\",\n  \"PDF_name\": \"The Copolymerisation of Maleimide\"\n}"

File: legacy/data_extraction/model_output_extraction/paper_102.json
"{\n  \"reactions\": [\n    {\n      \"monomers\": [\n        {\n          \"monomer1\": \"methyl methacrylate\",\n          \"monomer2\": \"N-vinylcarbazole\"\n        }\n      ],\n      \"reaction_conditions\": [\n        {\n          \"polymerization_type\": \"free radical\",\n          \"solvent\": \"benzene\",\n          \"method\": \"solvent\",\n          \"temperature\": 75.0,\n          \"temperature_unit\": \"\u00b0C\",\n          \"reaction_constants\": {\n            \"constant_1\": 2.0,\n            \"constant_2\": 0.040\n          },\n          \"reaction_constant_conf\": {\n            \"constant_conf_1\": null,\n            \"constant_conf_2\": null\n          },\n          \"determination_method\": \"Mayo and Lewis\",\n          \"Q-value\": {\n            \"constant_1\": 0.20,\n            \"constant_2\": null\n          },\n          \"e-Value\": {\n            \"constant_1\": -1.20,\n            \"constant_2\": null\n          },\n          \"r_product\": null\n        }\n      ]\n    },\n    {\n      \"monomers\": [\n        {\n          \"monomer1\": \"methyl methacrylate\",\n          \"monomer2\": \"N-vinylcarbazole\"\n        }\n      ],\n      \"reaction_conditions\": [\n        {\n          \"polymerization_type\": \"free radical\",\n          \"solvent\": \"benzene\",\n          \"method\": \"solvent\",\n          \"temperature\": 70.0,\n          \"temperature_unit\": \"\u00b0C\",\n          \"reaction_constants\": {\n            \"constant_1\": 2.0,\n            \"constant_2\": 0.20\n          },\n          \"reaction_constant_conf\": {\n            \"constant_conf_1\": null,\n            \"constant_conf_2\": null\n          },\n          \"determination_method\": \"Schwan and Price\",\n          \"Q-value\": {\n            \"constant_1\": null,\n            \"constant_2\": null\n          },\n          \"e-Value\": {\n            \"constant_1\": -0.22,\n            \"constant_2\": null\n          },\n          \"r_product\": null\n        }\n      ]\n    },\n    {\n      \"monomers\": [\n        {\n          \"monomer1\": \"methyl acrylate\",\n          \"monomer2\": \"N-vinylcarbazole\"\n        }\n      ],\n      \"reaction_conditions\": [\n        {\n          \"polymerization_type\": \"free radical\",\n          \"solvent\": \"benzene\",\n          \"method\": \"solvent\",\n          \"temperature\": 75.0,\n          \"temperature_unit\": \"\u00b0C\",\n          \"reaction_constants\": {\n            \"constant_1\": 0.50,\n            \"constant_2\": 0.050\n          },\n          \"reaction_constant_conf\": {\n            \"constant_conf_1\": null,\n            \"constant_conf_2\": null\n          },\n          \"determination_method\": \"Mayo and Lewis\",\n          \"Q-value\": {\n            \"constant_1\": 0.26,\n            \"constant_2\": null\n          },\n          \"e-Value\": {\n            \"constant_1\": -1.32,\n            \"constant_2\": null\n          },\n          \"r_product\": null\n        }\n      ]\n    },\n    {\n      \"monomers\": [\n        {\n          \"monomer1\": \"methyl acrylate\",\n          \"monomer2\": \"N-vinylcarbazole\"\n        }\n      ],\n      \"reaction_conditions\": [\n        {\n          \"polymerization_type\": \"free radical\",\n          \"solvent\": \"benzene\",\n          \"method\": \"solvent\",\n          \"temperature\": 75.0,\n          \"temperature_unit\": \"\u00b0C\",\n          \"reaction_constants\": {\n            \"constant_1\": 0.50,\n            \"constant_2\": 0.050\n          },\n          \"reaction_constant_conf\": {\n            \"constant_conf_1\": null,\n            \"constant_conf_2\": null\n          },\n          \"determination_method\": \"Schwan and Price\",\n          \"Q-value\": {\n            \"constant_1\": null,\n            \"constant_2\": null\n          },\n          \"e-Value\": {\n            \"constant_1\": -0.42,\n            \"constant_2\": null\n          },\n          \"r_product\": null\n        }\n      ]\n    },\n    {\n      \"monomers\": [\n        {\n          \"monomer1\": \"styrene\",\n          \"monomer2\": \"N-vinylcarbazole\"\n        }\n      ],\n      \"reaction_conditions\": [\n        {\n          \"polymerization_type\": \"free radical\",\n          \"solvent\": \"benzene\",\n          \"method\": \"solvent\",\n          \"temperature\": 75.0,\n          \"temperature_unit\": \"\u00b0C\",\n          \"reaction_constants\": {\n            \"constant_1\": 5.7,\n            \"constant_2\": 0.035\n          },\n          \"reaction_constant_conf\": {\n            \"constant_conf_1\": null,\n            \"constant_conf_2\": null\n          },\n          \"determination_method\": \"Mayo and Lewis\",\n          \"Q-value\": {\n            \"constant_1\": 0.48,\n            \"constant_2\": null\n          },\n          \"e-Value\": {\n            \"constant_1\": -2.07,\n            \"constant_2\": null\n          },\n          \"r_product\": null\n        }\n      ]\n    },\n    {\n      \"monomers\": [\n        {\n          \"monomer1\": \"styrene\",\n          \"monomer2\": \"N-vinylcarbazole\"\n        }\n      ],\n      \"reaction_conditions\": [\n        {\n          \"polymerization_type\": \"free radical\",\n          \"solvent\": \"benzene\",\n          \"method\": \"solvent\",\n          \"temperature\": 70.0,\n          \"temperature_unit\": \"\u00b0C\",\n          \"reaction_constants\": {\n            \"constant_1\": 5.5,\n            \"constant_2\": 0.012\n          },\n          \"reaction_constant_conf\": {\n            \"constant_conf_1\": null,\n            \"constant_conf_2\": null\n          },\n          \"determination_method\": \"Schwan and Price\",\n          \"Q-value\": {\n            \"constant_1\": null,\n            \"constant_2\": null\n          },\n          \"e-Value\": {\n            \"constant_1\": -0.75,\n            \"constant_2\": null\n          },\n          \"r_product\": null\n        }\n      ]\n    },\n    {\n      \"monomers\": [\n        {\n          \"monomer1\": \"vinylidene chloride\",\n          \"monomer2\": \"N-vinylcarbazole\"\n        }\n      ],\n      \"reaction_conditions\": [\n        {\n          \"polymerization_type\": \"free radical\",\n          \"solvent\": \"benzene\",\n          \"method\": \"solvent\",\n          \"temperature\": 75.0,\n          \"temperature_unit\": \"\u00b0C\",\n          \"reaction_constants\": {\n            \"constant_1\": 0.020,\n            \"constant_2\": 3.7\n          },\n          \"reaction_constant_conf\": {\n            \"constant_conf_1\": null,\n            \"constant_conf_2\": null\n          },\n          \"determination_method\": \"Mayo and Lewis\",\n          \"Q-value\": {\n            \"constant_1\": 3.8,\n            \"constant_2\": null\n          },\n          \"e-Value\": {\n            \"constant_1\": -1.01,\n            \"constant_2\": null\n          },\n          \"r_product\": null\n        }\n      ]\n    },\n    {\n      \"monomers\": [\n        {\n          \"monomer1\": \"vinylidene chloride\",\n          \"monomer2\": \"N-vinylcarbazole\"\n        }\n      ],\n      \"reaction_conditions\": [\n        {\n          \"polymerization_type\": \"free radical\",\n          \"solvent\": \"benzene\",\n          \"method\": \"solvent\",\n          \"temperature\": 75.0,\n          \"temperature_unit\": \"\u00b0C\",\n          \"reaction_constants\": {\n            \"constant_1\": 0.020,\n            \"constant_2\": 3.7\n          },\n          \"reaction_constant_conf\": {\n            \"constant_conf_1\": null,\n            \"constant_conf_2\": null\n          },\n          \"determination_method\": \"Schwan and Price\",\n          \"Q-value\": {\n            \"constant_1\": null,\n            \"constant_2\": null\n          },\n          \"e-Value\": {\n            \"constant_1\": -0.39,\n            \"constant_2\": null\n          },\n          \"r_product\": null\n        }\n      ]\n    },\n    {\n      \"monomers\": [\n        {\n          \"monomer1\": \"vinyl acetate\",\n          \"monomer2\": \"N-vinylcarbazole\"\n        }\n      ],\n      \"reaction_conditions\": [\n        {\n          \"polymerization_type\": \"free radical\",\n          \"solvent\": \"benzene\",\n          \"method\": \"solvent\",\n          \"temperature\": 65.0,\n          \"temperature_unit\": \"\u00b0C\",\n          \"reaction_constants\": {\n            \"constant_1\": 0.126,\n            \"constant_2\": 2.68\n          },\n          \"reaction_constant_conf\": {\n            \"constant_conf_1\": null,\n            \"constant_conf_2\": null\n          },\n          \"determination_method\": \"Mayo and Lewis\",\n          \"Q-value\": {\n            \"constant_1\": 0.30,\n            \"constant_2\": null\n          },\n          \"e-Value\": {\n            \"constant_1\": -1.34,\n            \"constant_2\": null\n          },\n          \"r_product\": null\n        }\n      ]\n    },\n    {\n      \"monomers\": [\n        {\n          \"monomer1\": \"2,5-dichlorostyrene\",\n          \"monomer2\": \"N-vinylcarbazole\"\n        }\n      ],\n      \"reaction_conditions\": [\n        {\n          \"polymerization_type\": \"free radical\",\n          \"solvent\": \"benzene\",\n          \"method\": \"solvent\",\n          \"temperature\": 70.0,\n          \"temperature_unit\": \"\u00b0C\",\n          \"reaction_constants\": {\n            \"constant_1\": 8.0,\n            \"constant_2\": 0.016\n          },\n          \"reaction_constant_conf\": {\n            \"constant_conf_1\": null,\n            \"constant_conf_2\": null\n          },\n          \"determination_method\": \"Mayo and Lewis\",\n          \"Q-value\": {\n            \"constant_1\": 0.12,\n            \"constant_2\": null\n          },\n          \"e-Value\": {\n            \"constant_1\": -1.03,\n            \"constant_2\": null\n          },\n          \"r_product\": null\n        }\n      ]\n    }\n  ],\n  \"source\": \"https://doi.org/10.1002/pol.1961.120501431\",\n  \"PDF_name\": \"Copolymerization Behavior of N-Vinylcarbazole and Other N-Vinyl Monomers\"\n}"

File: legacy/data_extraction/model_output_extraction/paper_109.json
"{\n  \"reactions\": [\n    {\n      \"monomers\": [\n        {\n          \"monomer1\": \"Styrene\",\n          \"monomer2\": \"N-Vinylsuccinimide\"\n        }\n      ],\n      \"reaction_conditions\": [\n        {\n          \"polymerization_type\": \"free radical\",\n          \"solvent\": null,\n          \"method\": \"bulk\",\n          \"temperature\": 60.0,\n          \"temperature_unit\": \"\u00b0C\",\n          \"reaction_constants\": {\n            \"constant_1\": 0.07,\n            \"constant_2\": 10.5\n          },\n          \"reaction_constant_conf\": {\n            \"constant_conf_1\": null,\n            \"constant_conf_2\": null\n          },\n          \"determination_method\": \"Fineman-Ross\",\n          \"Q-value\": {\n            \"constant_1\": 0.15,\n            \"constant_2\": 1.0\n          },\n          \"e-Value\": {\n            \"constant_1\": -0.25,\n            \"constant_2\": -0.8\n          },\n          \"r_product\": null\n        }\n      ]\n    },\n    {\n      \"monomers\": [\n        {\n          \"monomer1\": \"Methylmethacrylate\",\n          \"monomer2\": \"N-Vinylsuccinimide\"\n        }\n      ],\n      \"reaction_conditions\": [\n        {\n          \"polymerization_type\": \"free radical\",\n          \"solvent\": null,\n          \"method\": \"bulk\",\n          \"temperature\": 60.0,\n          \"temperature_unit\": \"\u00b0C\",\n          \"reaction_constants\": {\n            \"constant_1\": 0.064,\n            \"constant_2\": 9.5\n          },\n          \"reaction_constant_conf\": {\n            \"constant_conf_1\": null,\n            \"constant_conf_2\": null\n          },\n          \"determination_method\": \"Fineman-Ross\",\n          \"Q-value\": {\n            \"constant_1\": 0.10,\n            \"constant_2\": 0.74\n          },\n          \"e-Value\": {\n            \"constant_1\": -0.3,\n            \"constant_2\": 0.4\n          },\n          \"r_product\": null\n        }\n      ]\n    },\n    {\n      \"monomers\": [\n        {\n          \"monomer1\": \"Vinylidene chloride\",\n          \"monomer2\": \"N-Vinylsuccinimide\"\n        }\n      ],\n      \"reaction_conditions\": [\n        {\n          \"polymerization_type\": \"free radical\",\n          \"solvent\": null,\n          \"method\": \"bulk\",\n          \"temperature\": 60.0,\n          \"temperature_unit\": \"\u00b0C\",\n          \"reaction_constants\": {\n            \"constant_1\": 0.32,\n            \"constant_2\": 1.44\n          },\n          \"reaction_constant_conf\": {\n            \"constant_conf_1\": null,\n            \"constant_conf_2\": null\n          },\n          \"determination_method\": \"Fineman-Ross\",\n          \"Q-value\": {\n            \"constant_1\": 0.08,\n            \"constant_2\": 0.20\n          },\n          \"e-Value\": {\n            \"constant_1\": -0.28,\n            \"constant_2\": 0.6\n          },\n          \"r_product\": null\n        }\n      ]\n    },\n    {\n      \"monomers\": [\n        {\n          \"monomer1\": \"Vinyl acetate\",\n          \"monomer2\": \"N-Vinylsuccinimide\"\n        }\n      ],\n      \"reaction_conditions\": [\n        {\n          \"polymerization_type\": \"free radical\",\n          \"solvent\": null,\n          \"method\": \"bulk\",\n          \"temperature\": 60.0,\n          \"temperature_unit\": \"\u00b0C\",\n          \"reaction_constants\": {\n            \"constant_1\": 6.1,\n            \"constant_2\": 0.14\n          },\n          \"reaction_constant_conf\": {\n            \"constant_conf_1\": null,\n            \"constant_conf_2\": null\n          },\n          \"determination_method\": \"Fineman-Ross\",\n          \"Q-value\": {\n            \"constant_1\": 0.18,\n            \"constant_2\": 0.03\n          },\n          \"e-Value\": {\n            \"constant_1\": -0.1,\n            \"constant_2\": -0.5\n          },\n          \"r_product\": null\n        }\n      ]\n    }\n  ],\n  \"source\": \"https://doi.org/10.1002/pol.1961.120471215\",\n  \"PDF_name\": \"\u00dcber die Copolymerisation des N-Vinylsuccinimids\"\n}"

File: legacy/data_extraction/model_output_extraction/paper_112.json
"{\n    \"reactions\": [\n        {\n            \"monomers\": [\n                {\n                    \"monomer1\": \"2-Phenyl-5-(4'-vinyl)phenyltetrazole\",\n                    \"monomer2\": \"Styrene\"\n                }\n            ],\n            \"reaction_conditions\": [\n                {\n                    \"polymerization_type\": \"free radical\",\n                    \"solvent\": \"benzene\",\n                    \"method\": \"solvent\",\n                    \"temperature\": 60.0,\n                    \"temperature_unit\": \"\u00b0C\",\n                    \"reaction_constants\": {\n                        \"constant_1\": 1.26,\n                        \"constant_2\": 0.89\n                    },\n                    \"reaction_constant_conf\": {\n                        \"constant_conf_1\": 0.01,\n                        \"constant_conf_2\": 0.06\n                    },\n                    \"determination_method\": \"carbon elemental analyses\",\n                    \"Q-value\": {\n                        \"constant_1\": 0.9,\n                        \"constant_2\": -0.6\n                    },\n                    \"e-Value\": {\n                        \"constant_1\": null,\n                        \"constant_2\": null\n                    },\n                    \"r_product\": null\n                },\n                {\n                    \"polymerization_type\": \"free radical\",\n                    \"solvent\": \"benzene\",\n                    \"method\": \"solvent\",\n                    \"temperature\": 60.0,\n                    \"temperature_unit\": \"\u00b0C\",\n                    \"reaction_constants\": {\n                        \"constant_1\": 0.67,\n                        \"constant_2\": 0.98\n                    },\n                    \"reaction_constant_conf\": {\n                        \"constant_conf_1\": 0.01,\n                        \"constant_conf_2\": 0.02\n                    },\n                    \"determination_method\": \"nitrogen analyses\",\n                    \"Q-value\": {\n                        \"constant_1\": 0.9,\n                        \"constant_2\": -0.6\n                    },\n                    \"e-Value\": {\n                        \"constant_1\": null,\n                        \"constant_2\": null\n                    },\n                    \"r_product\": null\n                }\n            ]\n        },\n        {\n            \"monomers\": [\n                {\n                    \"monomer1\": \"2-Phenyl-5-(4'-vinyl)phenyltetrazole\",\n                    \"monomer2\": \"Vinylidene chloride\"\n                }\n            ],\n            \"reaction_conditions\": [\n                {\n                    \"polymerization_type\": \"free radical\",\n                    \"solvent\": \"benzene\",\n                    \"method\": \"solvent\",\n                    \"temperature\": 60.0,\n                    \"temperature_unit\": \"\u00b0C\",\n                    \"reaction_constants\": {\n                        \"constant_1\": 2.24,\n                        \"constant_2\": 0.24\n                    },\n                    \"reaction_constant_conf\": {\n                        \"constant_conf_1\": 0.25,\n                        \"constant_conf_2\": 0.02\n                    },\n                    \"determination_method\": \"carbon elemental analyses\",\n                    \"Q-value\": {\n                        \"constant_1\": 0.65,\n                        \"constant_2\": -0.5\n                    },\n                    \"e-Value\": {\n                        \"constant_1\": null,\n                        \"constant_2\": null\n                    },\n                    \"r_product\": null\n                },\n                {\n                    \"polymerization_type\": \"free radical\",\n                    \"solvent\": \"benzene\",\n                    \"method\": \"solvent\",\n                    \"temperature\": 60.0,\n                    \"temperature_unit\": \"\u00b0C\",\n                    \"reaction_constants\": {\n                        \"constant_1\": 1.49,\n                        \"constant_2\": 0.26\n                    },\n                    \"reaction_constant_conf\": {\n                        \"constant_conf_1\": 0.15,\n                        \"constant_conf_2\": 0.03\n                    },\n                    \"determination_method\": \"nitrogen analyses\",\n                    \"Q-value\": {\n                        \"constant_1\": 0.65,\n                        \"constant_2\": -0.5\n                    },\n                    \"e-Value\": {\n                        \"constant_1\": null,\n                        \"constant_2\": null\n                    },\n                    \"r_product\": null\n                }\n            ]\n        },\n        {\n            \"monomers\": [\n                {\n                    \"monomer1\": \"2-Phenyl-5-(4'-vinyl)phenyltetrazole\",\n                    \"monomer2\": \"Methyl methacrylate\"\n                }\n            ],\n            \"reaction_conditions\": [\n                {\n                    \"polymerization_type\": \"free radical\",\n                    \"solvent\": \"benzene\",\n                    \"method\": \"solvent\",\n                    \"temperature\": 60.0,\n                    \"temperature_unit\": \"\u00b0C\",\n                    \"reaction_constants\": {\n                        \"constant_1\": 0.22,\n                        \"constant_2\": 0.73\n                    },\n                    \"reaction_constant_conf\": {\n                        \"constant_conf_1\": 0.10,\n                        \"constant_conf_2\": 0.03\n                    },\n                    \"determination_method\": \"carbon elemental analyses\",\n                    \"Q-value\": {\n                        \"constant_1\": 0.7,\n                        \"constant_2\": -0.7\n                    },\n                    \"e-Value\": {\n                        \"constant_1\": null,\n                        \"constant_2\": null\n                    },\n                    \"r_product\": null\n                },\n                {\n                    \"polymerization_type\": \"free radical\",\n                    \"solvent\": \"benzene\",\n                    \"method\": \"solvent\",\n                    \"temperature\": 60.0,\n                    \"temperature_unit\": \"\u00b0C\",\n                    \"reaction_constants\": {\n                        \"constant_1\": 0.55,\n                        \"constant_2\": 0.86\n                    },\n                    \"reaction_constant_conf\": {\n                        \"constant_conf_1\": 0.20,\n                        \"constant_conf_2\": 0.20\n                    },\n                    \"determination_method\": \"nitrogen analyses\",\n                    \"Q-value\": {\n                        \"constant_1\": 0.7,\n                        \"constant_2\": -0.7\n                    },\n                    \"e-Value\": {\n                        \"constant_1\": null,\n                        \"constant_2\": null\n                    },\n                    \"r_product\": null\n                }\n            ]\n        }\n    ],\n    \"source\": \"https://doi.org/10.1021/ma60011a013\",\n    \"PDF_name\": \"Free-Radical Polymerization of 2-Phenyl-5-(4'-vinyl)phenyltetrazole. Reactivity Ratios and Q and e Values\"\n}"
