Repository: lamalab-org/copolymer-reactivity

# copolymer-reactivity

A condition-aware machine-learning model and FastAPI service that predicts the **microstructure of radical copolymers** — *alternating*, *random*, or *gradient* — from two monomer structures and the reaction conditions (solvent, temperature, polymerisation mechanism), backed by a curated literature dataset of **3,791 copolymerisations from 1,206 publications**.

The model is served live at <https://polycarp.cheminfo.org> (web UI: [cheminfo-py/polycarp.cheminfo.org](https://github.com/cheminfo-py/polycarp.cheminfo.org)).

File: legacy/data_extraction/model_output_extraction/paper_122.json
"{\n    \"reactions\": [\n        {\n            \"monomers\": [\n                \"monomer1\" \t,\"phenylacetylene\",\n                \"monomer2\" \t,\"methacrylonitrile\"\n            ],\n            \"reaction_conditions\": [\n                {\n                    \"polymerization_type\": \"free radical\",\n                    \"solvent\": \"chloroform\",\n                    \"method\": \"bulk\",\n                    \"temperature\": 60.0,\n                    \"temperature_unit\": \"\u00b0C\",\n                    \"reaction_constants\": {\n                        \"constant_1\": 0.04,\n                        \"constant_2\": 0.78\n                    },\n                    \"reaction_constant_conf\": {\n                        \"constant_conf_1\": null,\n                        \"constant_conf_2\": null\n                    },\n                    \"determination_method\": \"Kelen-Tudos\",\n                    \"Q-value\": {\n                        \"constant_1\": null,\n                        \"constant_2\": null\n                    },\n                    \"e-Value\": {\n                        \"constant_1\": null,\n                        \"constant_2\": null\n                    },\n                    \"r_product\": null\n                }\n            ]\n        },\n        {\n            \"monomers\": [\n                \"monomer1\" \t,\"phenylacetylene\",\n                \"monomer2\" \t,\"isoprene\"\n            ],\n            \"reaction_conditions\": [\n                {\n                    \"polymerization_type\": \"free radical\",\n                    \"solvent\": \"chloroform\",\n                    \"method\": \"bulk\",\n                    \"temperature\": 60.0,\n                    \"temperature_unit\": \"\u00b0C\",\n                    \"reaction_constants\": {\n                        \"constant_1\": 0.10,\n                        \"constant_2\": 3.01\n                    },\n                    \"reaction_constant_conf\": {\n                        \"constant_conf_1\": null,\n                        \"constant_conf_2\": null\n                    },\n                    \"determination_method\": \"Kelen-Tudos\",\n                    \"Q-value\": {\n                        \"constant_1\": null,\n                        \"constant_2\": null\n                    },\n                    \"e-Value\": {\n                        \"constant_1\": null,\n                        \"constant_2\": null\n                    },\n                    \"r_product\": null\n                }\n            ]\n        }\n    ],\n    \"source\": \"https://doi.org/10.1002/actp.1983.010340106\",\n    \"PDF_name\": \"Acta Polymerica 34 (1983) Heft 1\"\n}"

File: legacy/data_extraction/model_output_extraction/paper_123.json
"{\n  \"reactions\": [\n    {\n      \"monomers\": [\n        {\n          \"monomer1\": \"2-Vinyl pyridine\",\n          \"monomer2\": \"Styrene\"\n        }\n      ],\n      \"reaction_conditions\": [\n        {\n          \"polymerization_type\": \"free radical\",\n          \"solvent\": null,\n          \"method\": \"bulk\",\n          \"temperature\": 60.0,\n          \"temperature_unit\": \"\u00b0C\",\n          \"reaction_constants\": {\n            \"constant_1\": 1.81,\n            \"constant_2\": 0.55\n          },\n          \"reaction_constant_conf\": {\n            \"constant_conf_1\": 0.05,\n            \"constant_conf_2\": 0.03\n          },\n          \"determination_method\": null,\n          \"Q-value\": null,\n          \"e-Value\": null,\n          \"r_product\": null\n        }\n      ]\n    },\n    {\n      \"monomers\": [\n        {\n          \"monomer1\": \"2-Vinyl pyridine\",\n          \"monomer2\": \"Isoprene\"\n        }\n      ],\n      \"reaction_conditions\": [\n        {\n          \"polymerization_type\": \"free radical\",\n          \"solvent\": null,\n          \"method\": \"bulk\",\n          \"temperature\": 60.0,\n          \"temperature_unit\": \"\u00b0C\",\n          \"reaction_constants\": {\n            \"constant_1\": 0.47,\n            \"constant_2\": 0.59\n          },\n          \"reaction_constant_conf\": {\n            \"constant_conf_1\": 0.07,\n            \"constant_conf_2\": 0.05\n          },\n          \"determination_method\": null,\n          \"Q-value\": null,\n          \"e-Value\": null,\n          \"r_product\": null\n        }\n      ]\n    },\n    {\n      \"monomers\": [\n        {\n          \"monomer1\": \"2-Vinyl pyridine\",\n          \"monomer2\": \"Chloroprene\"\n        }\n      ],\n      \"reaction_conditions\": [\n        {\n          \"polymerization_type\": \"free radical\",\n          \"solvent\": null,\n          \"method\": \"bulk\",\n          \"temperature\": 60.0,\n          \"temperature_unit\": \"\u00b0C\",\n          \"reaction_constants\": {\n            \"constant_1\": 0.06,\n            \"constant_2\": 5.19\n          },\n          \"reaction_constant_conf\": {\n            \"constant_conf_1\": 0.01,\n            \"constant_conf_2\": 0.03\n          },\n          \"determination_method\": null,\n          \"Q-value\": null,\n          \"e-Value\": null,\n          \"r_product\": null\n        }\n      ]\n    },\n    {\n      \"monomers\": [\n        {\n          \"monomer1\": \"2-Vinyl pyridine\",\n          \"monomer2\": \"Acrylonitrile\"\n        }\n      ],\n      \"reaction_conditions\": [\n        {\n          \"polymerization_type\": \"free radical\",\n          \"solvent\": null,\n          \"method\": \"bulk\",\n          \"temperature\": 60.0,\n          \"temperature_unit\": \"\u00b0C\",\n          \"reaction_constants\": {\n            \"constant_1\": 21.88,\n            \"constant_2\": 0.05\n          },\n          \"reaction_constant_conf\": {\n            \"constant_conf_1\": 5.52,\n            \"constant_conf_2\": 0.01\n          },\n          \"determination_method\": null,\n          \"Q-value\": null,\n          \"e-Value\": null,\n          \"r_product\": null\n        }\n      ]\n    },\n    {\n      \"monomers\": [\n        {\n          \"monomer1\": \"2-Vinyl quinoline\",\n          \"monomer2\": \"Styrene\"\n        }\n      ],\n      \"reaction_conditions\": [\n        {\n          \"polymerization_type\": \"free radical\",\n          \"solvent\": null,\n          \"method\": \"bulk\",\n          \"temperature\": 60.0,\n          \"temperature_unit\": \"\u00b0C\",\n          \"reaction_constants\": {\n            \"constant_1\": 2.09,\n            \"constant_2\": 0.49\n          },\n          \"reaction_constant_conf\": {\n            \"constant_conf_1\": 0.55,\n            \"constant_conf_2\": 0.14\n          },\n          \"determination_method\": null,\n          \"Q-value\": null,\n          \"e-Value\": null,\n          \"r_product\": null\n        }\n      ]\n    },\n    {\n      \"monomers\": [\n        {\n          \"monomer1\": \"2-Vinyl quinoline\",\n          \"monomer2\": \"Isoprene\"\n        }\n      ],\n      \"reaction_conditions\": [\n        {\n          \"polymerization_type\": \"free radical\",\n          \"solvent\": null,\n          \"method\": \"bulk\",\n          \"temperature\": 60.0,\n          \"temperature_unit\": \"\u00b0C\",\n          \"reaction_constants\": {\n            \"constant_1\": 1.88,\n            \"constant_2\": 0.53\n          },\n          \"reaction_constant_conf\": {\n            \"constant_conf_1\": 0.02,\n            \"constant_conf_2\": 0.01\n          },\n          \"determination_method\": null,\n          \"Q-value\": null,\n          \"e-Value\": null,\n          \"r_product\": null\n        }\n      ]\n    },\n    {\n      \"monomers\": [\n        {\n          \"monomer1\": \"2-Vinyl quinoline\",\n          \"monomer2\": \"Chloroprene\"\n        }\n      ],\n      \"reaction_conditions\": [\n        {\n          \"polymerization_type\": \"free radical\",\n          \"solvent\": null,\n          \"method\": \"bulk\",\n          \"temperature\": 60.0,\n          \"temperature_unit\": \"\u00b0C\",\n          \"reaction_constants\": {\n            \"constant_1\": 0.38,\n            \"constant_2\": 2.10\n          },\n          \"reaction_constant_conf\": {\n            \"constant_conf_1\": 0.03,\n            \"constant_conf_2\": 0.02\n          },\n          \"determination_method\": null,\n          \"Q-value\": null,\n          \"e-Value\": null,\n          \"r_product\": null\n        }\n      ]\n    }\n  ],\n  \"source\": \"Journal of Polymer Science, Vol. XXX, Pages 331-341 (1958)\",\n  \"PDF_name\": \"Polymerization of Aromatic and Heterocyclic Vinyl Compounds\"\n}"

File: legacy/data_extraction/model_output_extraction/paper_124.json
"{\n  \"reactions\": [\n    {\n      \"monomers\": [\n        {\n          \"monomer1\": \"Fluorobutadiene\",\n          \"monomer2\": \"Styrene\"\n        }\n      ],\n      \"reaction_conditions\": [\n        {\n          \"polymerization_type\": \"free radical\",\n          \"solvent\": \"water\",\n          \"method\": \"emulsion\",\n          \"temperature\": 5.0,\n          \"temperature_unit\": \"\u00b0C\",\n          \"reaction_constants\": {\n            \"constant_1\": 1.61,\n            \"constant_2\": 0.16\n          },\n          \"reaction_constant_conf\": {\n            \"constant_conf_1\": 0.24,\n            \"constant_conf_2\": 0.08\n          },\n          \"determination_method\": \"Alfrey-Price\",\n          \"Q-value\": {\n            \"constant_1\": 1.39,\n            \"constant_2\": null\n          },\n          \"e-Value\": {\n            \"constant_1\": 0.36,\n            \"constant_2\": null\n          },\n          \"r_product\": null\n        },\n        {\n          \"polymerization_type\": \"free radical\",\n          \"solvent\": \"water\",\n          \"method\": \"emulsion\",\n          \"temperature\": 50.0,\n          \"temperature_unit\": \"\u00b0C\",\n          \"reaction_constants\": {\n            \"constant_1\": 1.55,\n            \"constant_2\": 0.50\n          },\n          \"reaction_constant_conf\": {\n            \"constant_conf_1\": 0.10,\n            \"constant_conf_2\": 0.10\n          },\n          \"determination_method\": \"Alfrey-Price\",\n          \"Q-value\": {\n            \"constant_1\": 1.32,\n            \"constant_2\": null\n          },\n          \"e-Value\": {\n            \"constant_1\": -0.30,\n            \"constant_2\": null\n          },\n          \"r_product\": null\n        }\n      ]\n    },\n    {\n      \"monomers\": [\n        {\n          \"monomer1\": \"Fluorobutadiene\",\n          \"monomer2\": \"Acrylonitrile\"\n        }\n      ],\n      \"reaction_conditions\": [\n        {\n          \"polymerization_type\": \"free radical\",\n          \"solvent\": \"water\",\n          \"method\": \"emulsion\",\n          \"temperature\": 50.0,\n          \"temperature_unit\": \"\u00b0C\",\n          \"reaction_constants\": {\n            \"constant_1\": 0.55,\n            \"constant_2\": 0.07\n          },\n          \"reaction_constant_conf\": {\n            \"constant_conf_1\": 0.10,\n            \"constant_conf_2\": 0.03\n          },\n          \"determination_method\": \"Alfrey-Price\",\n          \"Q-value\": {\n            \"constant_1\": 2.5,\n            \"constant_2\": null\n          },\n          \"e-Value\": {\n            \"constant_1\": 1.1,\n            \"constant_2\": null\n          },\n          \"r_product\": null\n        }\n      ]\n    },\n    {\n      \"monomers\": [\n        {\n          \"monomer1\": \"Fluorobutadiene\",\n          \"monomer2\": \"Isoprene\"\n        }\n      ],\n      \"reaction_conditions\": [\n        {\n          \"polymerization_type\": \"free radical\",\n          \"solvent\": \"water\",\n          \"method\": \"emulsion\",\n          \"temperature\": 50.0,\n          \"temperature_unit\": \"\u00b0C\",\n          \"reaction_constants\": {\n            \"constant_1\": 2.05,\n            \"constant_2\": 0.19\n          },\n          \"reaction_constant_conf\": {\n            \"constant_conf_1\": 0.19,\n            \"constant_conf_2\": 0.10\n          },\n          \"determination_method\": \"Alfrey-Price\",\n          \"Q-value\": {\n            \"constant_1\": 1.1,\n            \"constant_2\": null\n          },\n          \"e-Value\": {\n            \"constant_1\": 0.4,\n            \"constant_2\": null\n          },\n          \"r_product\": null\n        }\n      ]\n    },\n    {\n      \"monomers\": [\n        {\n          \"monomer1\": \"Fluorobutadiene\",\n          \"monomer2\": \"Alpha methyl styrene\"\n        }\n      ],\n      \"reaction_conditions\": [\n        {\n          \"polymerization_type\": \"free radical\",\n          \"solvent\": \"water\",\n          \"method\": \"emulsion\",\n          \"temperature\": 50.0,\n          \"temperature_unit\": \"\u00b0C\",\n          \"reaction_constants\": {\n            \"constant_1\": 1.77,\n            \"constant_2\": 0.38\n          },\n          \"reaction_constant_conf\": {\n            \"constant_conf_1\": 0.19,\n            \"constant_conf_2\": 0.10\n          },\n          \"determination_method\": \"Alfrey-Price\",\n          \"Q-value\": {\n            \"constant_1\": 0.86,\n            \"constant_2\": null\n          },\n          \"e-Value\": {\n            \"constant_1\": -1.27,\n            \"constant_2\": null\n          },\n          \"r_product\": null\n        }\n      ]\n    },\n    {\n      \"monomers\": [\n        {\n          \"monomer1\": \"Fluorobutadiene\",\n          \"monomer2\": \"Methyl methacrylate\"\n        }\n      ],\n      \"reaction_conditions\": [\n        {\n          \"polymerization_type\": \"free radical\",\n          \"solvent\": \"water\",\n          \"method\": \"emulsion\",\n          \"temperature\": 50.0,\n          \"temperature_unit\": \"\u00b0C\",\n          \"reaction_constants\": {\n            \"constant_1\": 1.54,\n            \"constant_2\": 0.64\n          },\n          \"reaction_constant_conf\": {\n            \"constant_conf_1\": 0.8,\n            \"constant_conf_2\": 0.08\n          },\n          \"determination_method\": \"Alfrey-Price\",\n          \"Q-value\": {\n            \"constant_1\": 0.86,\n            \"constant_2\": null\n          },\n          \"e-Value\": {\n            \"constant_1\": -0.93,\n            \"constant_2\": null\n          },\n          \"r_product\": null\n        }\n      ]\n    }\n  ],\n  \"source\": \"https://doi.org/10.1139/v55-163\",\n  \"PDF_name\": \"Polymerization of 2-Fluorobutadiene-1,3 and Properties of Polymers\"\n}"

File: legacy/data_extraction/model_output_extraction/paper_133.json
"{\n  \"reactions\": [\n    {\n      \"monomers\": [\n        {\n          \"monomer1\": \"Acrylic acid\",\n          \"monomer2\": \"Acrylamide\"\n        }\n      ],\n      \"reaction_conditions\": [\n        {\n          \"polymerization_type\": \"free radical\",\n          \"solvent\": \"water\",\n          \"method\": \"solvent\",\n          \"temperature\": 60.0,\n          \"temperature_unit\": \"\u00b0C\",\n          \"reaction_constants\": {\n            \"constant_1\": 1.73,\n            \"constant_2\": 0.48\n          },\n          \"reaction_constant_conf\": {\n            \"constant_conf_1\": 0.21,\n            \"constant_conf_2\": 0.06\n          },\n          \"determination_method\": \"Alfrey and Goldfinger\",\n          \"Q-value\": null,\n          \"e-Value\": null,\n          \"r_product\": null\n        },\n        {\n          \"polymerization_type\": \"free radical\",\n          \"solvent\": \"water\",\n          \"method\": \"solvent\",\n          \"temperature\": 60.0,\n          \"temperature_unit\": \"\u00b0C\",\n          \"reaction_constants\": {\n            \"constant_1\": 0.56,\n            \"constant_2\": 0.56\n          },\n          \"reaction_constant_conf\": {\n            \"constant_conf_1\": 0.09,\n            \"constant_conf_2\": 0.09\n          },\n          \"determination_method\": \"Alfrey and Goldfinger\",\n          \"Q-value\": null,\n          \"e-Value\": null,\n          \"r_product\": null\n        },\n        {\n          \"polymerization_type\": \"free radical\",\n          \"solvent\": \"water\",\n          \"method\": \"solvent\",\n          \"temperature\": 60.0,\n          \"temperature_unit\": \"\u00b0C\",\n          \"reaction_constants\": {\n            \"constant_1\": 0.45,\n            \"constant_2\": 0.67\n          },\n          \"reaction_constant_conf\": {\n            \"constant_conf_1\": 0.03,\n            \"constant_conf_2\": 0.04\n          },\n          \"determination_method\": \"Alfrey and Goldfinger\",\n          \"Q-value\": null,\n          \"e-Value\": null,\n          \"r_product\": null\n        },\n        {\n          \"polymerization_type\": \"free radical\",\n          \"solvent\": \"water\",\n          \"method\": \"solvent\",\n          \"temperature\": 60.0,\n          \"temperature_unit\": \"\u00b0C\",\n          \"reaction_constants\": {\n            \"constant_1\": 0.42,\n            \"constant_2\": 0.95\n          },\n          \"reaction_constant_conf\": {\n            \"constant_conf_1\": 0.02,\n            \"constant_conf_2\": 0.03\n          },\n          \"determination_method\": \"Alfrey and Goldfinger\",\n          \"Q-value\": null,\n          \"e-Value\": null,\n          \"r_product\": null\n        },\n        {\n          \"polymerization_type\": \"free radical\",\n          \"solvent\": \"water\",\n          \"method\": \"solvent\",\n          \"temperature\": 60.0,\n          \"temperature_unit\": \"\u00b0C\",\n          \"reaction_constants\": {\n            \"constant_1\": 0.35,\n            \"constant_2\": 1.32\n          },\n          \"reaction_constant_conf\": {\n            \"constant_conf_1\": 0.03,\n            \"constant_conf_2\": 0.12\n          },\n          \"determination_method\": \"Alfrey and Goldfinger\",\n          \"Q-value\": null,\n          \"e-Value\": null,\n          \"r_product\": null\n        }\n      ]\n    }\n  ],\n  \"source\": \"https://doi.org/10.1002/pol.1971.160090902\",\n  \"PDF_name\": \"Effect of pH on the Reactivity Ratios in the Copolymerization of Acrylic Acid and Acrylamide\"\n}"

File: legacy/data_extraction/model_output_extraction/paper_135.json
"{\n  \"reactions\": [\n    {\n      \"monomers\": [\n        {\n          \"monomer1\": \"acrylamide\",\n          \"monomer2\": \"styrene\"\n        }\n      ],\n      \"reaction_conditions\": [\n        {\n          \"polymerization_type\": \"free radical\",\n          \"solvent\": \"dioxane\",\n          \"method\": \"solvent\",\n          \"temperature\": 70.0,\n          \"temperature_unit\": \"\u00b0C\",\n          \"reaction_constants\": {\n            \"constant_1\": 1.38,\n            \"constant_2\": 1.27\n          },\n          \"reaction_constant_conf\": {\n            \"constant_conf_1\": 0.09,\n            \"constant_conf_2\": 0.17\n          },\n          \"determination_method\": \"Fineman and Ross\",\n          \"Q-value\": null,\n          \"e-Value\": null,\n          \"r_product\": null\n        },\n        {\n          \"polymerization_type\": \"free radical\",\n          \"solvent\": \"dioxane/ethanol\",\n          \"method\": \"solvent\",\n          \"temperature\": 70.0,\n          \"temperature_unit\": \"\u00b0C\",\n          \"reaction_constants\": {\n            \"constant_1\": 0.59,\n            \"constant_2\": 1.13\n          },\n          \"reaction_constant_conf\": {\n            \"constant_conf_1\": 0.10,\n            \"constant_conf_2\": 0.05\n          },\n          \"determination_method\": \"Fineman and Ross\",\n          \"Q-value\": null,\n          \"e-Value\": null,\n          \"r_product\": null\n        },\n        {\n          \"polymerization_type\": \"free radical\",\n          \"solvent\": \"ethanol\",\n          \"method\": \"solvent\",\n          \"temperature\": 70.0,\n          \"temperature_unit\": \"\u00b0C\",\n          \"reaction_constants\": {\n            \"constant_1\": 0.30,\n            \"constant_2\": 1.44\n          },\n          \"reaction_constant_conf\": {\n            \"constant_conf_1\": 0.09,\n            \"constant_conf_2\": 0.22\n          },\n          \"determination_method\": \"Fineman and Ross\",\n          \"Q-value\": null,\n          \"e-Value\": null,\n          \"r_product\": null\n        }\n      ]\n    },\n    {\n      \"monomers\": [\n        {\n          \"monomer1\": \"acrylamide\",\n          \"monomer2\": \"methyl methacrylate\"\n        }\n      ],\n      \"reaction_conditions\": [\n        {\n          \"polymerization_type\": \"free radical\",\n          \"solvent\": \"dioxane\",\n          \"method\": \"solvent\",\n          \"temperature\": 70.0,\n          \"temperature_unit\": \"\u00b0C\",\n          \"reaction_constants\": {\n            \"constant_1\": 2.45,\n            \"constant_2\": 2.55\n          },\n          \"reaction_constant_conf\": {\n            \"constant_conf_1\": 0.35,\n            \"constant_conf_2\": 0.40\n          },\n          \"determination_method\": \"Fineman and Ross\",\n          \"Q-value\": null,\n          \"e-Value\": null,\n          \"r_product\": null\n        },\n        {\n          \"polymerization_type\": \"free radical\",\n          \"solvent\": \"dioxane/ethanol\",\n          \"method\": \"solvent\",\n          \"temperature\": 70.0,\n          \"temperature_unit\": \"\u00b0C\",\n          \"reaction_constants\": {\n            \"constant_1\": 0.82,\n            \"constant_2\": 2.53\n          },\n          \"reaction_constant_conf\": {\n            \"constant_conf_1\": 0.07,\n            \"constant_conf_2\": 0.22\n          },\n          \"determination_method\": \"Fineman and Ross\",\n          \"Q-value\": null,\n          \"e-Value\": null,\n          \"r_product\": null\n        },\n        {\n          \"polymerization_type\": \"free radical\",\n          \"solvent\": \"ethanol\",\n          \"method\": \"solvent\",\n          \"temperature\": 70.0,\n          \"temperature_unit\": \"\u00b0C\",\n          \"reaction_constants\": {\n            \"constant_1\": 0.44,\n            \"constant_2\": 2.60\n          },\n          \"reaction_constant_conf\": {\n            \"constant_conf_1\": 0.06,\n            \"constant_conf_2\": 0.21\n          },\n          \"determination_method\": \"Fineman and Ross\",\n          \"Q-value\": null,\n          \"e-Value\": null,\n          \"r_product\": null\n        }\n      ]\n    }\n  ],\n  \"source\": \"https://doi.org/10.1002/macp.1971.021440112\",\n  \"PDF_name\": \"Solvent Effects in Radical Copolymerization\"\n}"

File: legacy/data_extraction/model_output_extraction/paper_138.json
"{\n  \"reactions\": [\n    {\n      \"monomers\": [\n        {\n          \"monomer1\": \"N-Vinylacetamide\",\n          \"monomer2\": \"Acrylamide\"\n        }\n      ],\n      \"reaction_conditions\": [\n        {\n          \"polymerization_type\": \"free radical\",\n          \"solvent\": \"ethanol\",\n          \"method\": \"solvent\",\n          \"temperature\": 60.0,\n          \"temperature_unit\": \"\u00b0C\",\n          \"reaction_constants\": {\n            \"constant_1\": 0.3,\n            \"constant_2\": 1.4\n          },\n          \"reaction_constant_conf\": {\n            \"constant_conf_1\": null,\n            \"constant_conf_2\": null\n          },\n          \"determination_method\": \"Fineman-Ross\",\n          \"Q-value\": {\n            \"constant_1\": null,\n            \"constant_2\": null\n          },\n          \"e-Value\": {\n            \"constant_1\": null,\n            \"constant_2\": null\n          },\n          \"r_product\": 0.42\n        }\n      ]\n    },\n    {\n      \"monomers\": [\n        {\n          \"monomer1\": \"N-Vinylacetamide\",\n          \"monomer2\": \"Vinyl acetate\"\n        }\n      ],\n      \"reaction_conditions\": [\n        {\n          \"polymerization_type\": \"free radical\",\n          \"solvent\": \"methanol\",\n          \"method\": \"solvent\",\n          \"temperature\": 60.0,\n          \"temperature_unit\": \"\u00b0C\",\n          \"reaction_constants\": {\n            \"constant_1\": 5.5,\n            \"constant_2\": 0.6\n          },\n          \"reaction_constant_conf\": {\n            \"constant_conf_1\": null,\n            \"constant_conf_2\": null\n          },\n          \"determination_method\": \"Fineman-Ross\",\n          \"Q-value\": {\n            \"constant_1\": null,\n            \"constant_2\": null\n          },\n          \"e-Value\": {\n            \"constant_1\": null,\n            \"constant_2\": null\n          },\n          \"r_product\": 3.3\n        },\n        {\n          \"polymerization_type\": \"free radical\",\n          \"solvent\": \"benzene\",\n          \"method\": \"solvent\",\n          \"temperature\": 60.0,\n          \"temperature_unit\": \"\u00b0C\",\n          \"reaction_constants\": {\n            \"constant_1\": 21.0,\n            \"constant_2\": 0.0\n          },\n          \"reaction_constant_conf\": {\n            \"constant_conf_1\": null,\n            \"constant_conf_2\": null\n          },\n          \"determination_method\": \"Fineman-Ross\",\n          \"Q-value\": {\n            \"constant_1\": null,\n            \"constant_2\": null\n          },\n          \"e-Value\": {\n            \"constant_1\": null,\n            \"constant_2\": null\n          },\n          \"r_product\": null\n        }\n      ]\n    },\n    {\n      \"monomers\": [\n        {\n          \"monomer1\": \"N-Vinylacetamide\",\n          \"monomer2\": \"Methyl methacrylate\"\n        }\n      ],\n      \"reaction_conditions\": [\n        {\n          \"polymerization_type\": \"free radical\",\n          \"solvent\": \"ethanol\",\n          \"method\": \"solvent\",\n          \"temperature\": 60.0,\n          \"temperature_unit\": \"\u00b0C\",\n          \"reaction_constants\": {\n            \"constant_1\": 0.19,\n            \"constant_2\": 2.65\n          },\n          \"reaction_constant_conf\": {\n            \"constant_conf_1\": null,\n            \"constant_conf_2\": null\n          },\n          \"determination_method\": \"Fineman-Ross\",\n          \"Q-value\": {\n            \"constant_1\": null,\n            \"constant_2\": null\n          },\n          \"e-Value\": {\n            \"constant_1\": null,\n            \"constant_2\": null\n          },\n          \"r_product\": 0.50\n        },\n        {\n          \"polymerization_type\": \"free radical\",\n          \"solvent\": \"benzene\",\n          \"method\": \"solvent\",\n          \"temperature\": 60.0,\n          \"temperature_unit\": \"\u00b0C\",\n          \"reaction_constants\": {\n            \"constant_1\": 0.71,\n            \"constant_2\": 1.18\n          },\n          \"reaction_constant_conf\": {\n            \"constant_conf_1\": null,\n            \"constant_conf_2\": null\n          },\n          \"determination_method\": \"Fineman-Ross\",\n          \"Q-value\": {\n            \"constant_1\": null,\n            \"constant_2\": null\n          },\n          \"e-Value\": {\n            \"constant_1\": null,\n            \"constant_2\": null\n          },\n          \"r_product\": 0.83\n        },\n        {\n          \"polymerization_type\": \"free radical\",\n          \"solvent\": \"dimethylformamide\",\n          \"method\": \"solvent\",\n          \"temperature\": 60.0,\n          \"temperature_unit\": \"\u00b0C\",\n          \"reaction_constants\": {\n            \"constant_1\": 0.01,\n            \"constant_2\": 2.1\n          },\n          \"reaction_constant_conf\": {\n            \"constant_conf_1\": null,\n            \"constant_conf_2\": null\n          },\n          \"determination_method\": \"Fineman-Ross\",\n          \"Q-value\": {\n            \"constant_1\": null,\n            \"constant_2\": null\n          },\n          \"e-Value\": {\n            \"constant_1\": null,\n            \"constant_2\": null\n          },\n          \"r_product\": 0.21\n        }\n      ]\n    }\n  ],\n  \"source\": \"Journal of Polymer Science: Part A: Polymer Chemistry, Vol. 28, 3487\u20133497 (1990)\",\n  \"PDF_name\": \"A Novel Synthetic Procedure of Vinylacetamide and Its Free Radical Polymerization\"\n}"

File: legacy/data_extraction/model_output_extraction/paper_139.json
"{\n  \"reactions\": [\n    {\n      \"monomers\": [\n        {\n          \"monomer1\": \"cis-Crotonic acid\",\n          \"monomer2\": \"Acrylamide\"\n        }\n      ],\n      \"reaction_conditions\": [\n        {\n          \"polymerization_type\": \"free radical\",\n          \"solvent\": \"dimethylformamide\",\n          \"method\": \"solvent\",\n          \"temperature\": 20.0,\n          \"temperature_unit\": \"\u00b0C\",\n          \"reaction_constants\": {\n            \"constant_1\": -0.21,\n            \"constant_2\": 4.0\n          },\n          \"reaction_constant_conf\": {\n            \"constant_conf_1\": 0.02,\n            \"constant_conf_2\": 0.3\n          },\n          \"determination_method\": \"Mayo-Lewis method\",\n          \"Q-value\": null,\n          \"e-Value\": null,\n          \"r_product\": 0.25\n        }\n      ]\n    },\n    {\n      \"monomers\": [\n        {\n          \"monomer1\": \"trans-Crotonic acid\",\n          \"monomer2\": \"Acrylamide\"\n        }\n      ],\n      \"reaction_conditions\": [\n        {\n          \"polymerization_type\": \"free radical\",\n          \"solvent\": \"dimethylformamide\",\n          \"method\": \"solvent\",\n          \"temperature\": 20.0,\n          \"temperature_unit\": \"\u00b0C\",\n          \"reaction_constants\": {\n            \"constant_1\": -0.09,\n            \"constant_2\": 6.5\n          },\n          \"reaction_constant_conf\": {\n            \"constant_conf_1\": 0.02,\n            \"constant_conf_2\": 0.4\n          },\n          \"determination_method\": \"Mayo-Lewis method\",\n          \"Q-value\": null,\n          \"e-Value\": null,\n          \"r_product\": 0.15\n        }\n      ]\n    },\n    {\n      \"monomers\": [\n        {\n          \"monomer1\": \"cis-3-Bromoacrylic acid\",\n          \"monomer2\": \"Acrylamide\"\n        }\n      ],\n      \"reaction_conditions\": [\n        {\n          \"polymerization_type\": \"free radical\",\n          \"solvent\": \"dimethylformamide\",\n          \"method\": \"solvent\",\n          \"temperature\": 20.0,\n          \"temperature_unit\": \"\u00b0C\",\n          \"reaction_constants\": {\n            \"constant_1\": -0.14,\n            \"constant_2\": 12.0\n          },\n          \"reaction_constant_conf\": {\n            \"constant_conf_1\": 0.03,\n            \"constant_conf_2\": 0.5\n          },\n          \"determination_method\": \"Mayo-Lewis method\",\n          \"Q-value\": null,\n          \"e-Value\": null,\n          \"r_product\": 0.08\n        }\n      ]\n    },\n    {\n      \"monomers\": [\n        {\n          \"monomer1\": \"trans-3-Bromoacrylic acid\",\n          \"monomer2\": \"Acrylamide\"\n        }\n      ],\n      \"reaction_conditions\": [\n        {\n          \"polymerization_type\": \"free radical\",\n          \"solvent\": \"dimethylformamide\",\n          \"method\": \"solvent\",\n          \"temperature\": 20.0,\n          \"temperature_unit\": \"\u00b0C\",\n          \"reaction_constants\": {\n            \"constant_1\": -0.21,\n            \"constant_2\": 6.5\n          },\n          \"reaction_constant_conf\": {\n            \"constant_conf_1\": 0.08,\n            \"constant_conf_2\": 0.6\n          },\n          \"determination_method\": \"Mayo-Lewis method\",\n          \"Q-value\": null,\n          \"e-Value\": null,\n          \"r_product\": 0.15\n        }\n      ]\n    },\n    {\n      \"monomers\": [\n        {\n          \"monomer1\": \"cis-Cinnamic acid\",\n          \"monomer2\": \"Acrylamide\"\n        }\n      ],\n      \"reaction_conditions\": [\n        {\n          \"polymerization_type\": \"free radical\",\n          \"solvent\": \"dimethylformamide\",\n          \"method\": \"solvent\",\n          \"temperature\": 20.0,\n          \"temperature_unit\": \"\u00b0C\",\n          \"reaction_constants\": {\n            \"constant_1\": -0.22,\n            \"constant_2\": 6.7\n          },\n          \"reaction_constant_conf\": {\n            \"constant_conf_1\": 0.07,\n            \"constant_conf_2\": 0.6\n          },\n          \"determination_method\": \"Mayo-Lewis method\",\n          \"Q-value\": null,\n          \"e-Value\": null,\n          \"r_product\": 0.15\n        }\n      ]\n    },\n    {\n      \"monomers\": [\n        {\n          \"monomer1\": \"trans-Cinnamic acid\",\n          \"monomer2\": \"Acrylamide\"\n        }\n      ],\n      \"reaction_conditions\": [\n        {\n          \"polymerization_type\": \"free radical\",\n          \"solvent\": \"dimethylformamide\",\n          \"method\": \"solvent\",\n          \"temperature\": 20.0,\n          \"temperature_unit\": \"\u00b0C\",\n          \"reaction_constants\": {\n            \"constant_1\": -0.26,\n            \"constant_2\": 3.0\n          },\n          \"reaction_constant_conf\": {\n            \"constant_conf_1\": 0.03,\n            \"constant_conf_2\": 0.2\n          },\n          \"determination_method\": \"Mayo-Lewis method\",\n          \"Q-value\": null,\n          \"e-Value\": null,\n          \"r_product\": 0.33\n        }\n      ]\n    }\n  ],\n  \"source\": \"https://doi.org/10.1002/pol.1972.160100114\",\n  \"PDF_name\": \"Reactivities of cis- and trans-3-Substituted Acrylic Acids on Copolymerization with Acrylamide\"\n}"

File: legacy/data_extraction/model_output_extraction/paper_14.json
"{\n    \"reactions\": [\n        {\n            \"monomers\": [\n                \"monomer1\" \t,\"Acrylic acid\"\n                ,\"monomer2\" \t,\"Butyl acrylate\"\n            ],\n            \"reaction_conditions\": [\n                {\n                    \"polymerization_type\": \"free radical\",\n                    \"solvent\": \"ethyl alcohol\",\n                    \"method\": \"solvent\",\n                    \"temperature\": 50.0,\n                    \"temperature_unit\": \"\u00b0C\",\n                    \"reaction_constants\": {\n                        \"constant_1\": 0.58,\n                        \"constant_2\": 1.07\n                    },\n                    \"reaction_constant_conf\": {\n                        \"constant_conf_1\": null,\n                        \"constant_conf_2\": null\n                    },\n                    \"determination_method\": \"Fineman and Ross\",\n                    \"Q-value\": {\n                        \"constant_1\": null,\n                        \"constant_2\": null\n                    },\n                    \"e-Value\": {\n                        \"constant_1\": null,\n                        \"constant_2\": null\n                    },\n                    \"r_product\": null\n                }\n            ]\n        },\n        {\n            \"monomers\": [\n                \"monomer1\" \t,\"Acrylic acid\"\n                ,\"monomer2\" \t,\"Butyl methacrylate\"\n            ],\n            \"reaction_conditions\": [\n                {\n                    \"polymerization_type\": \"free radical\",\n                    \"solvent\": \"ethyl alcohol\",\n                    \"method\": \"solvent\",\n                    \"temperature\": 50.0,\n                    \"temperature_unit\": \"\u00b0C\",\n                    \"reaction_constants\": {\n                        \"constant_1\": 0.29,\n                        \"constant_2\": 3.67\n                    },\n                    \"reaction_constant_conf\": {\n                        \"constant_conf_1\": null,\n                        \"constant_conf_2\": null\n                    },\n                    \"determination_method\": \"Fineman and Ross\",\n                    \"Q-value\": {\n                        \"constant_1\": null,\n                        \"constant_2\": null\n                    },\n                    \"e-Value\": {\n                        \"constant_1\": null,\n                        \"constant_2\": null\n                    },\n                    \"r_product\": null\n                }\n            ]\n        },\n        {\n            \"monomers\": [\n                \"monomer1\" \t,\"Methacrylic acid\"\n                ,\"monomer2\" \t,\"Butyl acrylate\"\n            ],\n            \"reaction_conditions\": [\n                {\n                    \"polymerization_type\": \"free radical\",\n                    \"solvent\": \"ethyl alcohol\",\n                    \"method\": \"solvent\",\n                    \"temperature\": 50.0,\n                    \"temperature_unit\": \"\u00b0C\",\n                    \"reaction_constants\": {\n                        \"constant_1\": 1.31,\n                        \"constant_2\": 0.35\n                    },\n                    \"reaction_constant_conf\": {\n                        \"constant_conf_1\": null,\n                        \"constant_conf_2\": null\n                    },\n                    \"determination_method\": \"Fineman and Ross\",\n                    \"Q-value\": {\n                        \"constant_1\": null,\n                        \"constant_2\": null\n                    },\n                    \"e-Value\": {\n                        \"constant_1\": null,\n                        \"constant_2\": null\n                    },\n                    \"r_product\": null\n                }\n            ]\n        },\n        {\n            \"monomers\": [\n                \"monomer1\" \t,\"Methacrylic acid\"\n                ,\"monomer2\" \t,\"Butyl methacrylate\"\n            ],\n            \"reaction_conditions\": [\n                {\n                    \"polymerization_type\": \"free radical\",\n                    \"solvent\": \"ethyl alcohol\",\n                    \"method\": \"solvent\",\n                    \"temperature\": 50.0,\n                    \"temperature_unit\": \"\u00b0C\",\n                    \"reaction_constants\": {\n                        \"constant_1\": 0.75,\n                        \"constant_2\": 1.20\n                    },\n                    \"reaction_constant_conf\": {\n                        \"constant_conf_1\": null,\n                        \"constant_conf_2\": null\n                    },\n                    \"determination_method\": \"Fineman and Ross\",\n                    \"Q-value\": {\n                        \"constant_1\": null,\n                        \"constant_2\": null\n                    },\n                    \"e-Value\": {\n                        \"constant_1\": null,\n                        \"constant_2\": null\n                    },\n                    \"r_product\": null\n                }\n            ]\n        }\n    ],\n    \"source\": \"https://doi.org/10.1002/pol.1963.110010108\",\n    \"PDF_name\": \"POLYMER LETTERS VOL. 1, PP. 73-76 (1963)\"\n}"
