Repository: lamalab-org/copolymer-reactivity

# copolymer-reactivity

A condition-aware machine-learning model and FastAPI service that predicts the **microstructure of radical copolymers** — *alternating*, *random*, or *gradient* — from two monomer structures and the reaction conditions (solvent, temperature, polymerisation mechanism), backed by a curated literature dataset of **3,791 copolymerisations from 1,206 publications**.

The model is served live at <https://polycarp.cheminfo.org> (web UI: [cheminfo-py/polycarp.cheminfo.org](https://github.com/cheminfo-py/polycarp.cheminfo.org)).

File: legacy/data_extraction/model_output_extraction/paper_148.json
"{\n  \"reactions\": [\n    {\n      \"monomers\": [\n        \"monomer1\" \t,\"acrylic acid\",\n        \"monomer2\" \t,\"2-vinylpyridine\"\n      ],\n      \"reaction_conditions\": [\n        {\n          \"polymerization_type\": \"free radical\",\n          \"solvent\": \"toluene\",\n          \"method\": \"solvent\",\n          \"temperature\": 75.0,\n          \"temperature_unit\": \"\u00b0C\",\n          \"reaction_constants\": {\n            \"constant_1\": 0.19,\n            \"constant_2\": 0.23\n          },\n          \"reaction_constant_conf\": {\n            \"constant_conf_1\": 0.06,\n            \"constant_conf_2\": 0.05\n          },\n          \"determination_method\": \"Mayo-Walling\",\n          \"Q-value\": null,\n          \"e-Value\": null,\n          \"r_product\": null\n        }\n      ]\n    }\n  ],\n  \"source\": \"Bull. Soc. Chim. Belg., 64, pp. 173-188, 8 fig., 1955\",\n  \"PDF_name\": \"Copolymeres ordinaires et Copolymeres greffes\"\n}"

File: legacy/data_extraction/model_output_extraction/paper_160.json
"{\n  \"reactions\": [\n    {\n      \"monomers\": [\n        {\n          \"monomer1\": \"Diethylcarbamids\u00e4urevinylester\",\n          \"monomer2\": \"Acryls\u00e4uremethylester\"\n        }\n      ],\n      \"reaction_conditions\": [\n        {\n          \"polymerization_type\": \"free radical\",\n          \"solvent\": \"Benzol\",\n          \"method\": \"solvent\",\n          \"temperature\": 80.0,\n          \"temperature_unit\": \"\u00b0C\",\n          \"reaction_constants\": {\n            \"constant_1\": 0.01,\n            \"constant_2\": 4.45\n          },\n          \"reaction_constant_conf\": {\n            \"constant_conf_1\": 0.1,\n            \"constant_conf_2\": 9.0\n          },\n          \"determination_method\": \"Mayo and Lewis\",\n          \"Q-value\": null,\n          \"e-Value\": null,\n          \"r_product\": null\n        }\n      ]\n    },\n    {\n      \"monomers\": [\n        {\n          \"monomer1\": \"Diethylcarbamids\u00e4urevinylester\",\n          \"monomer2\": \"Acryls\u00e4ure\"\n        }\n      ],\n      \"reaction_conditions\": [\n        {\n          \"polymerization_type\": \"free radical\",\n          \"solvent\": \"Benzol\",\n          \"method\": \"solvent\",\n          \"temperature\": 80.0,\n          \"temperature_unit\": \"\u00b0C\",\n          \"reaction_constants\": {\n            \"constant_1\": 0.09,\n            \"constant_2\": 5.55\n          },\n          \"reaction_constant_conf\": {\n            \"constant_conf_1\": 0.1,\n            \"constant_conf_2\": 2.0\n          },\n          \"determination_method\": \"Mayo and Lewis\",\n          \"Q-value\": null,\n          \"e-Value\": null,\n          \"r_product\": null\n        }\n      ]\n    },\n    {\n      \"monomers\": [\n        {\n          \"monomer1\": \"Diethylcarbamids\u00e4urevinylester\",\n          \"monomer2\": \"Maleins\u00e4ureanhydrid\"\n        }\n      ],\n      \"reaction_conditions\": [\n        {\n          \"polymerization_type\": \"free radical\",\n          \"solvent\": \"Benzol\",\n          \"method\": \"solvent\",\n          \"temperature\": 80.0,\n          \"temperature_unit\": \"\u00b0C\",\n          \"reaction_constants\": {\n            \"constant_1\": 0.035,\n            \"constant_2\": 0.0\n          },\n          \"reaction_constant_conf\": {\n            \"constant_conf_1\": 0.055,\n            \"constant_conf_2\": 0.003\n          },\n          \"determination_method\": \"Mayo and Lewis\",\n          \"Q-value\": null,\n          \"e-Value\": null,\n          \"r_product\": null\n        }\n      ]\n    }\n  ],\n  \"source\": \"https://doi.org/10.1002/pol.1964.110020108\",\n  \"PDF_name\": \"Herstellung und Polymerisation von Carbamids\u00e4urevinylestern\"\n}"

File: legacy/data_extraction/model_output_extraction/paper_161.json
"{\n  \"reactions\": [\n    {\n      \"monomers\": [\n        {\n          \"monomer1\": \"N-Vinylethylurethane\",\n          \"monomer2\": \"Vinyl acetate\"\n        }\n      ],\n      \"reaction_conditions\": [\n        {\n          \"polymerization_type\": \"free radical\",\n          \"solvent\": \"methanol\",\n          \"method\": \"solvent\",\n          \"temperature\": 65.0,\n          \"temperature_unit\": \"\u00b0C\",\n          \"reaction_constants\": {\n            \"constant_1\": 0.33,\n            \"constant_2\": 0.33\n          },\n          \"reaction_constant_conf\": {\n            \"constant_conf_1\": null,\n            \"constant_conf_2\": null\n          },\n          \"determination_method\": \"Alfrey-Price\",\n          \"Q-value\": {\n            \"constant_1\": 0.132,\n            \"constant_2\": null\n          },\n          \"e-Value\": {\n            \"constant_1\": -1.79,\n            \"constant_2\": null\n          },\n          \"r_product\": 0.109\n        }\n      ]\n    },\n    {\n      \"monomers\": [\n        {\n          \"monomer1\": \"N-Vinylethylurethane\",\n          \"monomer2\": \"N-Vinylpyrrolidone\"\n        }\n      ],\n      \"reaction_conditions\": [\n        {\n          \"polymerization_type\": \"free radical\",\n          \"solvent\": \"methanol\",\n          \"method\": \"solvent\",\n          \"temperature\": 65.0,\n          \"temperature_unit\": \"\u00b0C\",\n          \"reaction_constants\": {\n            \"constant_1\": 0.42,\n            \"constant_2\": 2.0\n          },\n          \"reaction_constant_conf\": {\n            \"constant_conf_1\": null,\n            \"constant_conf_2\": null\n          },\n          \"determination_method\": \"Alfrey-Price\",\n          \"Q-value\": {\n            \"constant_1\": 0.105,\n            \"constant_2\": null\n          },\n          \"e-Value\": {\n            \"constant_1\": -2.03,\n            \"constant_2\": null\n          },\n          \"r_product\": 0.84\n        }\n      ]\n    }\n  ],\n  \"source\": \"https://doi.org/10.1002/pol.1959.120351215\",\n  \"PDF_name\": \"Copolymerization of N-Vinylurethane\"\n}"

File: legacy/data_extraction/model_output_extraction/paper_163.json
"{\n    \"reactions\": [\n        {\n            \"monomers\": [\n                {\n                    \"monomer1\": \"vinylhydroquinone dibenzoate\",\n                    \"monomer2\": \"acrylic acid\"\n                }\n            ],\n            \"reaction_conditions\": [\n                {\n                    \"polymerization_type\": \"free radical\",\n                    \"solvent\": \"toluene\",\n                    \"method\": \"solvent\",\n                    \"temperature\": 60.0,\n                    \"temperature_unit\": \"\u00b0C\",\n                    \"reaction_constants\": {\n                        \"constant_1\": 0.44,\n                        \"constant_2\": 0.95\n                    },\n                    \"reaction_constant_conf\": {\n                        \"constant_conf_1\": 0.13,\n                        \"constant_conf_2\": 0.002\n                    },\n                    \"determination_method\": \"Mayo and Lewis method\",\n                    \"Q-value\": {\n                        \"constant_1\": 1.43,\n                        \"constant_2\": null\n                    },\n                    \"e-Value\": {\n                        \"constant_1\": 0.06,\n                        \"constant_2\": null\n                    },\n                    \"r_product\": null\n                }\n            ]\n        },\n        {\n            \"monomers\": [\n                {\n                    \"monomer1\": \"vinylhydroquinone dibenzoate\",\n                    \"monomer2\": \"methacrylic acid\"\n                }\n            ],\n            \"reaction_conditions\": [\n                {\n                    \"polymerization_type\": \"free radical\",\n                    \"solvent\": \"toluene\",\n                    \"method\": \"solvent\",\n                    \"temperature\": 60.0,\n                    \"temperature_unit\": \"\u00b0C\",\n                    \"reaction_constants\": {\n                        \"constant_1\": 1.91,\n                        \"constant_2\": 0.91\n                    },\n                    \"reaction_constant_conf\": {\n                        \"constant_conf_1\": 0.23,\n                        \"constant_conf_2\": 0.25\n                    },\n                    \"determination_method\": \"Mayo and Lewis method\",\n                    \"Q-value\": {\n                        \"constant_1\": 1.80,\n                        \"constant_2\": null\n                    },\n                    \"e-Value\": {\n                        \"constant_1\": 0.04,\n                        \"constant_2\": null\n                    },\n                    \"r_product\": null\n                }\n            ]\n        }\n    ],\n    \"source\": \"https://doi.org/10.1007/BF00549755\",\n    \"PDF_name\": \"Copolymerization of vinylhydroquinone dibenzoate with acrylic and methacrylic acids\"\n}"

File: legacy/data_extraction/model_output_extraction/paper_168.json
"{\n    \"reactions\": [\n        {\n            \"monomers\": [\n                \"monomer1\" \t, \"N,N-Divinylaniline\",\n                \"monomer2\" \t, \"Divinyl Sulfone\"\n            ],\n            \"reaction_conditions\": [\n                {\n                    \"polymerization_type\": \"free radical\",\n                    \"solvent\": \"benzene\",\n                    \"method\": \"solvent\",\n                    \"temperature\": 60.0,\n                    \"temperature_unit\": \"\u00b0C\",\n                    \"reaction_constants\": {\n                        \"constant_1\": 0.42,\n                        \"constant_2\": 0.003\n                    },\n                    \"reaction_constant_conf\": {\n                        \"constant_conf_1\": null,\n                        \"constant_conf_2\": null\n                    },\n                    \"determination_method\": \"simultaneous equations\",\n                    \"Q-value\": {\n                        \"constant_1\": 0.11,\n                        \"constant_2\": 1.4\n                    },\n                    \"e-Value\": {\n                        \"constant_1\": null,\n                        \"constant_2\": null\n                    },\n                    \"r_product\": null\n                }\n            ]\n        },\n        {\n            \"monomers\": [\n                \"monomer1\" \t, \"N,N-Divinylaniline\",\n                \"monomer2\" \t, \"Styrene\"\n            ],\n            \"reaction_conditions\": [\n                {\n                    \"polymerization_type\": \"free radical\",\n                    \"solvent\": \"benzene\",\n                    \"method\": \"solvent\",\n                    \"temperature\": 60.0,\n                    \"temperature_unit\": \"\u00b0C\",\n                    \"reaction_constants\": {\n                        \"constant_1\": 1.3,\n                        \"constant_2\": 0.01\n                    },\n                    \"reaction_constant_conf\": {\n                        \"constant_conf_1\": null,\n                        \"constant_conf_2\": null\n                    },\n                    \"determination_method\": \"simultaneous equations\",\n                    \"Q-value\": {\n                        \"constant_1\": 0.03,\n                        \"constant_2\": 1.7\n                    },\n                    \"e-Value\": {\n                        \"constant_1\": null,\n                        \"constant_2\": null\n                    },\n                    \"r_product\": null\n                }\n            ]\n        },\n        {\n            \"monomers\": [\n                \"monomer1\" \t, \"Divinyl Sulfone\",\n                \"monomer2\" \t, \"Methyl Methacrylate\"\n            ],\n            \"reaction_conditions\": [\n                {\n                    \"polymerization_type\": \"free radical\",\n                    \"solvent\": \"benzene\",\n                    \"method\": \"solvent\",\n                    \"temperature\": 60.0,\n                    \"temperature_unit\": \"\u00b0C\",\n                    \"reaction_constants\": {\n                        \"constant_1\": 0.5,\n                        \"constant_2\": 0.38\n                    },\n                    \"reaction_constant_conf\": {\n                        \"constant_conf_1\": null,\n                        \"constant_conf_2\": null\n                    },\n                    \"determination_method\": \"simultaneous equations\",\n                    \"Q-value\": {\n                        \"constant_1\": 0.4,\n                        \"constant_2\": 1.4\n                    },\n                    \"e-Value\": {\n                        \"constant_1\": null,\n                        \"constant_2\": null\n                    },\n                    \"r_product\": null\n                }\n            ]\n        },\n        {\n            \"monomers\": [\n                \"monomer1\" \t, \"Divinyl Sulfone\",\n                \"monomer2\" \t, \"Styrene\"\n            ],\n            \"reaction_conditions\": [\n                {\n                    \"polymerization_type\": \"free radical\",\n                    \"solvent\": \"benzene\",\n                    \"method\": \"solvent\",\n                    \"temperature\": 60.0,\n                    \"temperature_unit\": \"\u00b0C\",\n                    \"reaction_constants\": {\n                        \"constant_1\": 1.3,\n                        \"constant_2\": 0.01\n                    },\n                    \"reaction_constant_conf\": {\n                        \"constant_conf_1\": null,\n                        \"constant_conf_2\": null\n                    },\n                    \"determination_method\": \"simultaneous equations\",\n                    \"Q-value\": {\n                        \"constant_1\": 0.11,\n                        \"constant_2\": 1.4\n                    },\n                    \"e-Value\": {\n                        \"constant_1\": null,\n                        \"constant_2\": null\n                    },\n                    \"r_product\": null\n                }\n            ]\n        }\n    ],\n    \"source\": \"https://doi.org/10.1021/ja01482a053\",\n    \"PDF_name\": \"N,N-Divinylaniline and its Polymerization\"\n}"

File: legacy/data_extraction/model_output_extraction/paper_179.json
"{\n    \"reactions\": [\n        {\n            \"monomers\": [\n                {\n                    \"monomer1\": \"acrylamide\",\n                    \"monomer2\": \"methyl methacrylate\"\n                }\n            ],\n            \"reaction_conditions\": [\n                {\n                    \"polymerization_type\": \"radical\",\n                    \"solvent\": \"dioxane\",\n                    \"method\": \"solvent\",\n                    \"temperature\": 65.0,\n                    \"temperature_unit\": \"\u00b0C\",\n                    \"reaction_constants\": {\n                        \"constant_1\": 3.050,\n                        \"constant_2\": 0.982\n                    },\n                    \"reaction_constant_conf\": {\n                        \"constant_conf_1\": 0.274,\n                        \"constant_conf_2\": 0.090\n                    },\n                    \"determination_method\": null,\n                    \"Q-value\": {\n                        \"constant_1\": null,\n                        \"constant_2\": null\n                    },\n                    \"e-Value\": {\n                        \"constant_1\": null,\n                        \"constant_2\": null\n                    },\n                    \"r_product\": 2.995\n                }\n            ]\n        },\n        {\n            \"monomers\": [\n                {\n                    \"monomer1\": \"N-methylacrylamide\",\n                    \"monomer2\": \"methyl methacrylate\"\n                }\n            ],\n            \"reaction_conditions\": [\n                {\n                    \"polymerization_type\": \"radical\",\n                    \"solvent\": \"dioxane\",\n                    \"method\": \"solvent\",\n                    \"temperature\": 65.0,\n                    \"temperature_unit\": \"\u00b0C\",\n                    \"reaction_constants\": {\n                        \"constant_1\": 1.202,\n                        \"constant_2\": 0.178\n                    },\n                    \"reaction_constant_conf\": {\n                        \"constant_conf_1\": 0.110,\n                        \"constant_conf_2\": 0.025\n                    },\n                    \"determination_method\": null,\n                    \"Q-value\": {\n                        \"constant_1\": null,\n                        \"constant_2\": null\n                    },\n                    \"e-Value\": {\n                        \"constant_1\": null,\n                        \"constant_2\": null\n                    },\n                    \"r_product\": 0.214\n                }\n            ]\n        },\n        {\n            \"monomers\": [\n                {\n                    \"monomer1\": \"N,N-dimethylacrylamide\",\n                    \"monomer2\": \"methyl methacrylate\"\n                }\n            ],\n            \"reaction_conditions\": [\n                {\n                    \"polymerization_type\": \"radical\",\n                    \"solvent\": \"dioxane\",\n                    \"method\": \"solvent\",\n                    \"temperature\": 65.0,\n                    \"temperature_unit\": \"\u00b0C\",\n                    \"reaction_constants\": {\n                        \"constant_1\": 2.650,\n                        \"constant_2\": 0.218\n                    },\n                    \"reaction_constant_conf\": {\n                        \"constant_conf_1\": 0.100,\n                        \"constant_conf_2\": 0.017\n                    },\n                    \"determination_method\": null,\n                    \"Q-value\": {\n                        \"constant_1\": null,\n                        \"constant_2\": null\n                    },\n                    \"e-Value\": {\n                        \"constant_1\": null,\n                        \"constant_2\": null\n                    },\n                    \"r_product\": 0.578\n                }\n            ]\n        },\n        {\n            \"monomers\": [\n                {\n                    \"monomer1\": \"1-vinyl-2-pyrrolidone\",\n                    \"monomer2\": \"methyl methacrylate\"\n                }\n            ],\n            \"reaction_conditions\": [\n                {\n                    \"polymerization_type\": \"radical\",\n                    \"solvent\": \"dioxane\",\n                    \"method\": \"solvent\",\n                    \"temperature\": 65.0,\n                    \"temperature_unit\": \"\u00b0C\",\n                    \"reaction_constants\": {\n                        \"constant_1\": 3.963,\n                        \"constant_2\": 0.023\n                    },\n                    \"reaction_constant_conf\": {\n                        \"constant_conf_1\": 0.048,\n                        \"constant_conf_2\": 0.011\n                    },\n                    \"determination_method\": null,\n                    \"Q-value\": {\n                        \"constant_1\": null,\n                        \"constant_2\": null\n                    },\n                    \"e-Value\": {\n                        \"constant_1\": null,\n                        \"constant_2\": null\n                    },\n                    \"r_product\": 0.091\n                }\n            ]\n        },\n        {\n            \"monomers\": [\n                {\n                    \"monomer1\": \"4-vinylpyridine\",\n                    \"monomer2\": \"methyl methacrylate\"\n                }\n            ],\n            \"reaction_conditions\": [\n                {\n                    \"polymerization_type\": \"radical\",\n                    \"solvent\": \"toluene\",\n                    \"method\": \"solvent\",\n                    \"temperature\": 65.0,\n                    \"temperature_unit\": \"\u00b0C\",\n                    \"reaction_constants\": {\n                        \"constant_1\": 0.543,\n                        \"constant_2\": 1.050\n                    },\n                    \"reaction_constant_conf\": {\n                        \"constant_conf_1\": 0.025,\n                        \"constant_conf_2\": 0.020\n                    },\n                    \"determination_method\": null,\n                    \"Q-value\": {\n                        \"constant_1\": null,\n                        \"constant_2\": null\n                    },\n                    \"e-Value\": {\n                        \"constant_1\": null,\n                        \"constant_2\": null\n                    },\n                    \"r_product\": 0.570\n                }\n            ]\n        },\n        {\n            \"monomers\": [\n                {\n                    \"monomer1\": \"2-dimethylaminoethyl methacrylate\",\n                    \"monomer2\": \"methyl methacrylate\"\n                }\n            ],\n            \"reaction_conditions\": [\n                {\n                    \"polymerization_type\": \"radical\",\n                    \"solvent\": \"dioxane\",\n                    \"method\": \"solvent\",\n                    \"temperature\": 65.0,\n                    \"temperature_unit\": \"\u00b0C\",\n                    \"reaction_constants\": {\n                        \"constant_1\": 0.416,\n                        \"constant_2\": 0.963\n                    },\n                    \"reaction_constant_conf\": {\n                        \"constant_conf_1\": 0.010,\n                        \"constant_conf_2\": 0.015\n                    },\n                    \"determination_method\": null,\n                    \"Q-value\": {\n                        \"constant_1\": null,\n                        \"constant_2\": null\n                    },\n                    \"e-Value\": {\n                        \"constant_1\": null,\n                        \"constant_2\": null\n                    },\n                    \"r_product\": 0.401\n                }\n            ]\n        }\n    ],\n    \"source\": \"10.1002/macp.1982.021830104\",\n    \"PDF_name\": \"Preparation of Amide and Amine Groups Containing Copolymers of Methyl Methacrylate and their Performance in Solid Polymer Composites\"\n}"

File: legacy/data_extraction/model_output_extraction/paper_18.json
"{\n    \"reactions\": [\n        {\n            \"monomers\": [\n                {\n                    \"monomer1\": \"2-Chloro-1,3-butadiene\",\n                    \"monomer2\": \"Methyl isopropenyl ketone\"\n                }\n            ],\n            \"reaction_conditions\": [\n                {\n                    \"polymerization_type\": \"free radical\",\n                    \"solvent\": \"water\",\n                    \"method\": \"emulsion\",\n                    \"temperature\": 40.0,\n                    \"temperature_unit\": \"\u00b0C\",\n                    \"reaction_constants\": {\n                        \"constant_1\": 3.6,\n                        \"constant_2\": 0.1\n                    },\n                    \"reaction_constant_conf\": {\n                        \"constant_conf_1\": 0.2,\n                        \"constant_conf_2\": 0.05\n                    },\n                    \"determination_method\": \"Fineman-Ross\",\n                    \"Q-value\": null,\n                    \"e-Value\": null,\n                    \"r_product\": null\n                }\n            ]\n        },\n        {\n            \"monomers\": [\n                {\n                    \"monomer1\": \"2-Chloro-1,3-butadiene\",\n                    \"monomer2\": \"Methacrylic acid\"\n                }\n            ],\n            \"reaction_conditions\": [\n                {\n                    \"polymerization_type\": \"free radical\",\n                    \"solvent\": \"water\",\n                    \"method\": \"emulsion\",\n                    \"temperature\": 40.0,\n                    \"temperature_unit\": \"\u00b0C\",\n                    \"reaction_constants\": {\n                        \"constant_1\": 2.7,\n                        \"constant_2\": 0.15\n                    },\n                    \"reaction_constant_conf\": {\n                        \"constant_conf_1\": 0.2,\n                        \"constant_conf_2\": 0.05\n                    },\n                    \"determination_method\": \"Fineman-Ross\",\n                    \"Q-value\": null,\n                    \"e-Value\": null,\n                    \"r_product\": null\n                }\n            ]\n        }\n    ],\n    \"source\": \"https://doi.org/10.1002/pol.1963.100010123\",\n    \"PDF_name\": \"Relative Reactivity Ratios for Two New 2-Chloro-1,3-Butadiene Systems\"\n}"

File: legacy/data_extraction/model_output_extraction/paper_183.json
"{\n  \"reactions\": [\n    {\n      \"monomers\": [\n        {\n          \"monomer1\": \"Acenaphthylene\",\n          \"monomer2\": \"Styrene\"\n        }\n      ],\n      \"reaction_conditions\": [\n        {\n          \"polymerization_type\": \"radical\",\n          \"solvent\": \"toluene\",\n          \"method\": \"solvent\",\n          \"temperature\": 60.0,\n          \"temperature_unit\": \"\u00b0C\",\n          \"reaction_constants\": {\n            \"constant_1\": 2.3,\n            \"constant_2\": 0.27\n          },\n          \"reaction_constant_conf\": {\n            \"constant_conf_1\": 0.2,\n            \"constant_conf_2\": 0.02\n          },\n          \"determination_method\": null,\n          \"Q-value\": {\n            \"constant_1\": 2.13,\n            \"constant_2\": null\n          },\n          \"e-Value\": {\n            \"constant_1\": -0.11,\n            \"constant_2\": null\n          },\n          \"r_product\": null\n        },\n        {\n          \"polymerization_type\": \"thermal\",\n          \"solvent\": \"toluene\",\n          \"method\": \"solvent\",\n          \"temperature\": 110.0,\n          \"temperature_unit\": \"\u00b0C\",\n          \"reaction_constants\": {\n            \"constant_1\": null,\n            \"constant_2\": null\n          },\n          \"reaction_constant_conf\": {\n            \"constant_conf_1\": null,\n            \"constant_conf_2\": null\n          },\n          \"determination_method\": null,\n          \"Q-value\": null,\n          \"e-Value\": null,\n          \"r_product\": null\n        }\n      ]\n    },\n    {\n      \"monomers\": [\n        {\n          \"monomer1\": \"Acenaphthylene\",\n          \"monomer2\": \"Methyl Methacrylate\"\n        }\n      ],\n      \"reaction_conditions\": [\n        {\n          \"polymerization_type\": \"radical\",\n          \"solvent\": \"toluene\",\n          \"method\": \"solvent\",\n          \"temperature\": 60.0,\n          \"temperature_unit\": \"\u00b0C\",\n          \"reaction_constants\": {\n            \"constant_1\": 1.05,\n            \"constant_2\": 0.38\n          },\n          \"reaction_constant_conf\": {\n            \"constant_conf_1\": null,\n            \"constant_conf_2\": null\n          },\n          \"determination_method\": null,\n          \"Q-value\": {\n            \"constant_1\": 2.87,\n            \"constant_2\": null\n          },\n          \"e-Value\": {\n            \"constant_1\": 1.361,\n            \"constant_2\": null\n          },\n          \"r_product\": null\n        },\n        {\n          \"polymerization_type\": \"thermal\",\n          \"solvent\": \"toluene\",\n          \"method\": \"solvent\",\n          \"temperature\": 110.0,\n          \"temperature_unit\": \"\u00b0C\",\n          \"reaction_constants\": {\n            \"constant_1\": 1.7,\n            \"constant_2\": 1.0\n          },\n          \"reaction_constant_conf\": {\n            \"constant_conf_1\": null,\n            \"constant_conf_2\": null\n          },\n          \"determination_method\": null,\n          \"Q-value\": null,\n          \"e-Value\": null,\n          \"r_product\": null\n        }\n      ]\n    },\n    {\n      \"monomers\": [\n        {\n          \"monomer1\": \"Acenaphthylene\",\n          \"monomer2\": \"Maleic Anhydride\"\n        }\n      ],\n      \"reaction_conditions\": [\n        {\n          \"polymerization_type\": \"radical\",\n          \"solvent\": \"dimethylformamide\",\n          \"method\": \"solvent\",\n          \"temperature\": 60.0,\n          \"temperature_unit\": \"\u00b0C\",\n          \"reaction_constants\": {\n            \"constant_1\": 0.50,\n            \"constant_2\": 0.05\n          },\n          \"reaction_constant_conf\": {\n            \"constant_conf_1\": null,\n            \"constant_conf_2\": null\n          },\n          \"determination_method\": null,\n          \"Q-value\": null,\n          \"e-Value\": null,\n          \"r_product\": null\n        }\n      ]\n    },\n    {\n      \"monomers\": [\n        {\n          \"monomer1\": \"Acenaphthylene\",\n          \"monomer2\": \"Diethyl Maleate\"\n        }\n      ],\n      \"reaction_conditions\": [\n        {\n          \"polymerization_type\": \"radical\",\n          \"solvent\": \"toluene-dimethylformamide\",\n          \"method\": \"solvent\",\n          \"temperature\": 60.0,\n          \"temperature_unit\": \"\u00b0C\",\n          \"reaction_constants\": {\n            \"constant_1\": 4.7,\n            \"constant_2\": null\n          },\n          \"reaction_constant_conf\": {\n            \"constant_conf_1\": null,\n            \"constant_conf_2\": null\n          },\n          \"determination_method\": null,\n          \"Q-value\": null,\n          \"e-Value\": null,\n          \"r_product\": null\n        }\n      ]\n    },\n    {\n      \"monomers\": [\n        {\n          \"monomer1\": \"Acenaphthylene\",\n          \"monomer2\": \"N-Vinylpyrrolidone\"\n        }\n      ],\n      \"reaction_conditions\": [\n        {\n          \"polymerization_type\": \"radical\",\n          \"solvent\": \"toluene-dimethylformamide\",\n          \"method\": \"solvent\",\n          \"temperature\": 60.0,\n          \"temperature_unit\": \"\u00b0C\",\n          \"reaction_constants\": {\n            \"constant_1\": null,\n            \"constant_2\": null\n          },\n          \"reaction_constant_conf\": {\n            \"constant_conf_1\": null,\n            \"constant_conf_2\": null\n          },\n          \"determination_method\": null,\n          \"Q-value\": null,\n          \"e-Value\": null,\n          \"r_product\": null\n        }\n      ]\n    }\n  ],\n  \"source\": \"http://dx.doi.org/10.1080/00222337708061249\",\n  \"PDF_name\": \"Acenaphthylene Copolymers. I. Copolymerization Behavior\"\n}"

File: legacy/data_extraction/model_output_extraction/paper_185.json
"{\n  \"reactions\": [\n    {\n      \"monomers\": [\n        {\n          \"monomer1\": \"Methyl Acrylate\",\n          \"monomer2\": \"2-Vinyl Pyridine\"\n        }\n      ],\n      \"reaction_conditions\": [\n        {\n          \"polymerization_type\": \"free radical\",\n          \"solvent\": \"benzene\",\n          \"method\": \"solvent\",\n          \"temperature\": 60.0,\n          \"temperature_unit\": \"\u00b0C\",\n          \"reaction_constants\": {\n            \"constant_1\": 0.20,\n            \"constant_2\": 2.09\n          },\n          \"reaction_constant_conf\": {\n            \"constant_conf_1\": null,\n            \"constant_conf_2\": null\n          },\n          \"determination_method\": \"Kelen-Tudos\",\n          \"Q-value\": {\n            \"constant_1\": null,\n            \"constant_2\": null\n          },\n          \"e-Value\": {\n            \"constant_1\": null,\n            \"constant_2\": null\n          },\n          \"r_product\": null\n        },\n        {\n          \"polymerization_type\": \"free radical\",\n          \"solvent\": \"benzene\",\n          \"method\": \"solvent\",\n          \"temperature\": 60.0,\n          \"temperature_unit\": \"\u00b0C\",\n          \"reaction_constants\": {\n            \"constant_1\": 0.21,\n            \"constant_2\": 2.14\n          },\n          \"reaction_constant_conf\": {\n            \"constant_conf_1\": null,\n            \"constant_conf_2\": null\n          },\n          \"determination_method\": \"Fineman-Ross\",\n          \"Q-value\": {\n            \"constant_1\": null,\n            \"constant_2\": null\n          },\n          \"e-Value\": {\n            \"constant_1\": null,\n            \"constant_2\": null\n          },\n          \"r_product\": null\n        }\n      ]\n    },\n    {\n      \"monomers\": [\n        {\n          \"monomer1\": \"Methyl Methacrylate\",\n          \"monomer2\": \"2-Vinyl Pyridine\"\n        }\n      ],\n      \"reaction_conditions\": [\n        {\n          \"polymerization_type\": \"free radical\",\n          \"solvent\": \"benzene\",\n          \"method\": \"solvent\",\n          \"temperature\": 60.0,\n          \"temperature_unit\": \"\u00b0C\",\n          \"reaction_constants\": {\n            \"constant_1\": 0.27,\n            \"constant_2\": 1.10\n          },\n          \"reaction_constant_conf\": {\n            \"constant_conf_1\": null,\n            \"constant_conf_2\": null\n          },\n          \"determination_method\": \"Kelen-Tudos\",\n          \"Q-value\": {\n            \"constant_1\": null,\n            \"constant_2\": null\n          },\n          \"e-Value\": {\n            \"constant_1\": null,\n            \"constant_2\": null\n          },\n          \"r_product\": null\n        },\n        {\n          \"polymerization_type\": \"free radical\",\n          \"solvent\": \"benzene\",\n          \"method\": \"solvent\",\n          \"temperature\": 60.0,\n          \"temperature_unit\": \"\u00b0C\",\n          \"reaction_constants\": {\n            \"constant_1\": 0.30,\n            \"constant_2\": 1.13\n          },\n          \"reaction_constant_conf\": {\n            \"constant_conf_1\": null,\n            \"constant_conf_2\": null\n          },\n          \"determination_method\": \"Fineman-Ross\",\n          \"Q-value\": {\n            \"constant_1\": null,\n            \"constant_2\": null\n          },\n          \"e-Value\": {\n            \"constant_1\": null,\n            \"constant_2\": null\n          },\n          \"r_product\": null\n        }\n      ]\n    }\n  ],\n  \"source\": \"POLYMER, 1979, Vol 20, May\",\n  \"PDF_name\": \"Radical copolymers of 2-vinyl pyridine with methyl acrylate and methacrylate. A study of microstructures by 1H n.m.r.\"\n}"

File: legacy/data_extraction/model_output_extraction/paper_186.json
"{\n  \"reactions\": [\n    {\n      \"monomers\": [\n        {\n          \"monomer1\": \"Methyl methacrylate\",\n          \"monomer2\": \"Triallyl cyanurate\"\n        }\n      ],\n      \"reaction_conditions\": [\n        {\n          \"polymerization_type\": \"free radical\",\n          \"solvent\": null,\n          \"method\": \"bulk\",\n          \"temperature\": 60.0,\n          \"temperature_unit\": \"\u00b0C\",\n          \"reaction_constants\": {\n            \"constant_1\": 50.2,\n            \"constant_2\": 0.00\n          },\n          \"reaction_constant_conf\": {\n            \"constant_conf_1\": 7.5,\n            \"constant_conf_2\": 0.07\n          },\n          \"determination_method\": \"Mayo and Lewis\",\n          \"Q-value\": null,\n          \"e-Value\": null,\n          \"r_product\": null\n        },\n        {\n          \"polymerization_type\": \"free radical\",\n          \"solvent\": null,\n          \"method\": \"bulk\",\n          \"temperature\": 60.0,\n          \"temperature_unit\": \"\u00b0C\",\n          \"reaction_constants\": {\n            \"constant_1\": 46.3,\n            \"constant_2\": 0.03\n          },\n          \"reaction_constant_conf\": {\n            \"constant_conf_1\": 5.3,\n            \"constant_conf_2\": 0.05\n          },\n          \"determination_method\": \"Fineman and Ross\",\n          \"Q-value\": null,\n          \"e-Value\": null,\n          \"r_product\": null\n        }\n      ]\n    },\n    {\n      \"monomers\": [\n        {\n          \"monomer1\": \"Methyl methacrylate\",\n          \"monomer2\": \"Triallyl isocyanurate\"\n        }\n      ],\n      \"reaction_conditions\": [\n        {\n          \"polymerization_type\": \"free radical\",\n          \"solvent\": null,\n          \"method\": \"bulk\",\n          \"temperature\": 60.0,\n          \"temperature_unit\": \"\u00b0C\",\n          \"reaction_constants\": {\n            \"constant_1\": 48.9,\n            \"constant_2\": -0.10\n          },\n          \"reaction_constant_conf\": {\n            \"constant_conf_1\": 7.3,\n            \"constant_conf_2\": 0.12\n          },\n          \"determination_method\": \"Mayo and Lewis\",\n          \"Q-value\": null,\n          \"e-Value\": null,\n          \"r_product\": null\n        },\n        {\n          \"polymerization_type\": \"free radical\",\n          \"solvent\": null,\n          \"method\": \"bulk\",\n          \"temperature\": 60.0,\n          \"temperature_unit\": \"\u00b0C\",\n          \"reaction_constants\": {\n            \"constant_1\": 45.0,\n            \"constant_2\": -0.08\n          },\n          \"reaction_constant_conf\": {\n            \"constant_conf_1\": 5.1,\n            \"constant_conf_2\": 0.08\n          },\n          \"determination_method\": \"Fineman and Ross\",\n          \"Q-value\": null,\n          \"e-Value\": null,\n          \"r_product\": null\n        }\n      ]\n    },\n    {\n      \"monomers\": [\n        {\n          \"monomer1\": \"Methyl methacrylate\",\n          \"monomer2\": \"Diallylmelamine\"\n        }\n      ],\n      \"reaction_conditions\": [\n        {\n          \"polymerization_type\": \"free radical\",\n          \"solvent\": \"dimethylformamide\",\n          \"method\": \"solvent\",\n          \"temperature\": 60.0,\n          \"temperature_unit\": \"\u00b0C\",\n          \"reaction_constants\": {\n            \"constant_1\": 28.9,\n            \"constant_2\": -0.18\n          },\n          \"reaction_constant_conf\": {\n            \"constant_conf_1\": 2.3,\n            \"constant_conf_2\": 0.19\n          },\n          \"determination_method\": \"Mayo and Lewis\",\n          \"Q-value\": null,\n          \"e-Value\": null,\n          \"r_product\": null\n        },\n        {\n          \"polymerization_type\": \"free radical\",\n          \"solvent\": \"dimethylformamide\",\n          \"method\": \"solvent\",\n          \"temperature\": 60.0,\n          \"temperature_unit\": \"\u00b0C\",\n          \"reaction_constants\": {\n            \"constant_1\": 27.8,\n            \"constant_2\": -0.15\n          },\n          \"reaction_constant_conf\": {\n            \"constant_conf_1\": 3.2,\n            \"constant_conf_2\": 0.18\n          },\n          \"determination_method\": \"Fineman and Ross\",\n          \"Q-value\": null,\n          \"e-Value\": null,\n          \"r_product\": null\n        }\n      ]\n    },\n    {\n      \"monomers\": [\n        {\n          \"monomer1\": \"Styrene\",\n          \"monomer2\": \"Triallyl cyanurate\"\n        }\n      ],\n      \"reaction_conditions\": [\n        {\n          \"polymerization_type\": \"free radical\",\n          \"solvent\": null,\n          \"method\": \"bulk\",\n          \"temperature\": 60.0,\n          \"temperature_unit\": \"\u00b0C\",\n          \"reaction_constants\": {\n            \"constant_1\": 90.6,\n            \"constant_2\": 0.00\n          },\n          \"reaction_constant_conf\": {\n            \"constant_conf_1\": 13.2,\n            \"constant_conf_2\": 0.08\n          },\n          \"determination_method\": \"Mayo and Lewis\",\n          \"Q-value\": null,\n          \"e-Value\": null,\n          \"r_product\": null\n        },\n        {\n          \"polymerization_type\": \"free radical\",\n          \"solvent\": null,\n          \"method\": \"bulk\",\n          \"temperature\": 60.0,\n          \"temperature_unit\": \"\u00b0C\",\n          \"reaction_constants\": {\n            \"constant_1\": 80.7,\n            \"constant_2\": 0.20\n          },\n          \"reaction_constant_conf\": {\n            \"constant_conf_1\": 9.3,\n            \"constant_conf_2\": 0.05\n          },\n          \"determination_method\": \"Fineman and Ross\",\n          \"Q-value\": null,\n          \"e-Value\": null,\n          \"r_product\": null\n        }\n      ]\n    },\n    {\n      \"monomers\": [\n        {\n          \"monomer1\": \"Styrene\",\n          \"monomer2\": \"Triallyl isocyanurate\"\n        }\n      ],\n      \"reaction_conditions\": [\n        {\n          \"polymerization_type\": \"free radical\",\n          \"solvent\": null,\n          \"method\": \"bulk\",\n          \"temperature\": 60.0,\n          \"temperature_unit\": \"\u00b0C\",\n          \"reaction_constants\": {\n            \"constant_1\": 90.1,\n            \"constant_2\": -0.01\n          },\n          \"reaction_constant_conf\": {\n            \"constant_conf_1\": 13.1,\n            \"constant_conf_2\": 0.05\n          },\n          \"determination_method\": \"Mayo and Lewis\",\n          \"Q-value\": null,\n          \"e-Value\": null,\n          \"r_product\": null\n        },\n        {\n          \"polymerization_type\": \"free radical\",\n          \"solvent\": null,\n          \"method\": \"bulk\",\n          \"temperature\": 60.0,\n          \"temperature_unit\": \"\u00b0C\",\n          \"reaction_constants\": {\n            \"constant_1\": 87.6,\n            \"constant_2\": 0.10\n          },\n          \"reaction_constant_conf\": {\n            \"constant_conf_1\": 10.0,\n            \"constant_conf_2\": 0.03\n          },\n          \"determination_method\": \"Fineman and Ross\",\n          \"Q-value\": null,\n          \"e-Value\": null,\n          \"r_product\": null\n        }\n      ]\n    },\n    {\n      \"monomers\": [\n        {\n          \"monomer1\": \"Styrene\",\n          \"monomer2\": \"Diallylmelamine\"\n        }\n      ],\n      \"reaction_conditions\": [\n        {\n          \"polymerization_type\": \"free radical\",\n          \"solvent\": \"dimethylformamide\",\n          \"method\": \"solvent\",\n          \"temperature\": 60.0,\n          \"temperature_unit\": \"\u00b0C\",\n          \"reaction_constants\": {\n            \"constant_1\": 102.3,\n            \"constant_2\": -0.13\n          },\n          \"reaction_constant_conf\": {\n            \"constant_conf_1\": 15.1,\n            \"constant_conf_2\": 0.15\n          },\n          \"determination_method\": \"Mayo and Lewis\",\n          \"Q-value\": null,\n          \"e-Value\": null,\n          \"r_product\": null\n        },\n        {\n          \"polymerization_type\": \"free radical\",\n          \"solvent\": \"dimethylformamide\",\n          \"method\": \"solvent\",\n          \"temperature\": 60.0,\n          \"temperature_unit\": \"\u00b0C\",\n          \"reaction_constants\": {\n            \"constant_1\": 103.0,\n            \"constant_2\": -0.12\n          },\n          \"reaction_constant_conf\": {\n            \"constant_conf_1\": 11.8,\n            \"constant_conf_2\": 0.15\n          },\n          \"determination_method\": \"Fineman and Ross\",\n          \"Q-value\": null,\n          \"e-Value\": null,\n          \"r_product\": null\n        }\n      ]\n    },\n    {\n      \"monomers\": [\n        {\n          \"monomer1\": \"Vinyl acetate\",\n          \"monomer2\": \"Triallyl cyanurate\"\n        }\n      ],\n      \"reaction_conditions\": [\n        {\n          \"polymerization_type\": \"free radical\",\n          \"solvent\": null,\n          \"method\": \"bulk\",\n          \"temperature\": 60.0,\n          \"temperature_unit\": \"\u00b0C\",\n          \"reaction_constants\": {\n            \"constant_1\": 0.71,\n            \"constant_2\": 0.62\n          },\n          \"reaction_constant_conf\": {\n            \"constant_conf_1\": 0.02,\n            \"constant_conf_2\": 0.05\n          },\n          \"determination_method\": \"Mayo and Lewis\",\n          \"Q-value\": null,\n          \"e-Value\": null,\n          \"r_product\": null\n        },\n        {\n          \"polymerization_type\": \"free radical\",\n          \"solvent\": null,\n          \"method\": \"bulk\",\n          \"temperature\": 60.0,\n          \"temperature_unit\": \"\u00b0C\",\n          \"reaction_constants\": {\n            \"constant_1\": 0.77,\n            \"constant_2\": 0.52\n          },\n          \"reaction_constant_conf\": {\n            \"constant_conf_1\": 0.15,\n            \"constant_conf_2\": 0.07\n          },\n          \"determination_method\": \"Fineman and Ross\",\n          \"Q-value\": null,\n          \"e-Value\": null,\n          \"r_product\": null\n        }\n      ]\n    },\n    {\n      \"monomers\": [\n        {\n          \"monomer1\": \"Vinyl acetate\",\n          \"monomer2\": \"Triallyl isocyanurate\"\n        }\n      ],\n      \"reaction_conditions\": [\n        {\n          \"polymerization_type\": \"free radical\",\n          \"solvent\": null,\n          \"method\": \"bulk\",\n          \"temperature\": 60.0,\n          \"temperature_unit\": \"\u00b0C\",\n          \"reaction_constants\": {\n            \"constant_1\": 0.91,\n            \"constant_2\": 0.75\n          },\n          \"reaction_constant_conf\": {\n            \"constant_conf_1\": 0.03,\n            \"constant_conf_2\": 0.06\n          },\n          \"determination_method\": \"Mayo and Lewis\",\n          \"Q-value\": null,\n          \"e-Value\": null,\n          \"r_product\": null\n        },\n        {\n          \"polymerization_type\": \"free radical\",\n          \"solvent\": null,\n          \"method\": \"bulk\",\n          \"temperature\": 60.0,\n          \"temperature_unit\": \"\u00b0C\",\n          \"reaction_constants\": {\n            \"constant_1\": 0.95,\n            \"constant_2\": 0.70\n          },\n          \"reaction_constant_conf\": {\n            \"constant_conf_1\": 0.18,\n            \"constant_conf_2\": 0.09\n          },\n          \"determination_method\": \"Fineman and Ross\",\n          \"Q-value\": null,\n          \"e-Value\": null,\n          \"r_product\": null\n        }\n      ]\n    },\n    {\n      \"monomers\": [\n        {\n          \"monomer1\": \"Vinyl acetate\",\n          \"monomer2\": \"Diallylmelamine\"\n        }\n      ],\n      \"reaction_conditions\": [\n        {\n          \"polymerization_type\": \"free radical\",\n          \"solvent\": \"dimethylformamide\",\n          \"method\": \"solvent\",\n          \"temperature\": 60.0,\n          \"temperature_unit\": \"\u00b0C\",\n          \"reaction_constants\": {\n            \"constant_1\": 1.41,\n            \"constant_2\": 0.19\n          },\n          \"reaction_constant_conf\": {\n            \"constant_conf_1\": 0.06,\n            \"constant_conf_2\": 0.004\n          },\n          \"determination_method\": \"Mayo and Lewis\",\n          \"Q-value\": null,\n          \"e-Value\": null,\n          \"r_product\": null\n        },\n        {\n          \"polymerization_type\": \"free radical\",\n          \"solvent\": \"dimethylformamide\",\n          \"method\": \"solvent\",\n          \"temperature\": 60.0,\n          \"temperature_unit\": \"\u00b0C\",\n          \"reaction_constants\": {\n            \"constant_1\": 1.44,\n            \"constant_2\": 0.20\n          },\n          \"reaction_constant_conf\": {\n            \"constant_conf_1\": 0.28,\n            \"constant_conf_2\": 0.03\n          },\n          \"determination_method\": \"Fineman and Ross\",\n          \"Q-value\": null,\n          \"e-Value\": null,\n          \"r_product\": null\n        }\n      ]\n    }\n  ],\n  \"source\": \"https://doi.org/10.1002/pol.1961.1205515505\",\n  \"PDF_name\": \"Copolymerizations with Triallyl Cyanurate, Triallyl Isocyanurate, and Diallylmelamine\"\n}"
