Repository: lamalab-org/copolymer-reactivity

# copolymer-reactivity

A condition-aware machine-learning model and FastAPI service that predicts the **microstructure of radical copolymers** — *alternating*, *random*, or *gradient* — from two monomer structures and the reaction conditions (solvent, temperature, polymerisation mechanism), backed by a curated literature dataset of **3,791 copolymerisations from 1,206 publications**.

The model is served live at <https://polycarp.cheminfo.org> (web UI: [cheminfo-py/polycarp.cheminfo.org](https://github.com/cheminfo-py/polycarp.cheminfo.org)).

File: legacy/data_extraction/model_output_extraction/paper_195.json
"{\n  \"reactions\": [\n    {\n      \"monomers\": [\n        {\n          \"monomer1\": \"methyl methacrylate\",\n          \"monomer2\": \"p-methoxystyrene\"\n        }\n      ],\n      \"reaction_conditions\": [\n        {\n          \"polymerization_type\": \"free radical\",\n          \"solvent\": \"benzene\",\n          \"method\": \"solvent\",\n          \"temperature\": 60.0,\n          \"temperature_unit\": \"\u00b0C\",\n          \"reaction_constants\": {\n            \"constant_1\": 0.29,\n            \"constant_2\": 0.32\n          },\n          \"reaction_constant_conf\": {\n            \"constant_conf_1\": null,\n            \"constant_conf_2\": null\n          },\n          \"determination_method\": null,\n          \"Q-value\": {\n            \"constant_1\": null,\n            \"constant_2\": null\n          },\n          \"e-Value\": {\n            \"constant_1\": null,\n            \"constant_2\": null\n          },\n          \"r_product\": null\n        }\n      ]\n    },\n    {\n      \"monomers\": [\n        {\n          \"monomer1\": \"styrene\",\n          \"monomer2\": \"m-vinyl phenol\"\n        }\n      ],\n      \"reaction_conditions\": [\n        {\n          \"polymerization_type\": \"free radical\",\n          \"solvent\": \"benzene\",\n          \"method\": \"solvent\",\n          \"temperature\": 60.0,\n          \"temperature_unit\": \"\u00b0C\",\n          \"reaction_constants\": {\n            \"constant_1\": 0.91,\n            \"constant_2\": 1.21\n          },\n          \"reaction_constant_conf\": {\n            \"constant_conf_1\": null,\n            \"constant_conf_2\": null\n          },\n          \"determination_method\": null,\n          \"Q-value\": {\n            \"constant_1\": null,\n            \"constant_2\": null\n          },\n          \"e-Value\": {\n            \"constant_1\": null,\n            \"constant_2\": null\n          },\n          \"r_product\": 1.10\n        }\n      ]\n    }\n  ],\n  \"source\": \"https://doi.org/10.1039/TF9524800763\",\n  \"PDF_name\": \"STUDIES IN COPOLYMERIZATION\"\n}"

File: legacy/data_extraction/model_output_extraction/paper_197.json
"{\n  \"reactions\": [\n    {\n      \"monomers\": [\n        {\n          \"monomer1\": \"methacrylic anhydride\",\n          \"monomer2\": \"styrene\"\n        }\n      ],\n      \"reaction_conditions\": [\n        {\n          \"polymerization_type\": \"free radical\",\n          \"solvent\": \"benzene\",\n          \"method\": \"solvent\",\n          \"temperature\": 60.0,\n          \"temperature_unit\": \"\u00b0C\",\n          \"reaction_constants\": {\n            \"constant_1\": 0.33,\n            \"constant_2\": 0.10\n          },\n          \"reaction_constant_conf\": {\n            \"constant_conf_1\": 0.03,\n            \"constant_conf_2\": 0.01\n          },\n          \"determination_method\": null,\n          \"Q-value\": null,\n          \"e-Value\": {\n            \"constant_1\": 1.2,\n            \"constant_2\": null\n          },\n          \"r_product\": null\n        }\n      ]\n    },\n    {\n      \"monomers\": [\n        {\n          \"monomer1\": \"methacrylic anhydride\",\n          \"monomer2\": \"methyl methacrylate\"\n        }\n      ],\n      \"reaction_conditions\": [\n        {\n          \"polymerization_type\": \"free radical\",\n          \"solvent\": \"benzene\",\n          \"method\": \"solvent\",\n          \"temperature\": 60.0,\n          \"temperature_unit\": \"\u00b0C\",\n          \"reaction_constants\": {\n            \"constant_1\": 1.70,\n            \"constant_2\": 0.22\n          },\n          \"reaction_constant_conf\": {\n            \"constant_conf_1\": 0.07,\n            \"constant_conf_2\": 0.02\n          },\n          \"determination_method\": null,\n          \"Q-value\": null,\n          \"e-Value\": {\n            \"constant_1\": 1.2,\n            \"constant_2\": null\n          },\n          \"r_product\": null\n        }\n      ]\n    },\n    {\n      \"monomers\": [\n        {\n          \"monomer1\": \"methacrylic anhydride\",\n          \"monomer2\": \"methyl acrylate\"\n        }\n      ],\n      \"reaction_conditions\": [\n        {\n          \"polymerization_type\": \"free radical\",\n          \"solvent\": \"benzene\",\n          \"method\": \"solvent\",\n          \"temperature\": 60.0,\n          \"temperature_unit\": \"\u00b0C\",\n          \"reaction_constants\": {\n            \"constant_1\": 4.75,\n            \"constant_2\": 0.16\n          },\n          \"reaction_constant_conf\": {\n            \"constant_conf_1\": 0.15,\n            \"constant_conf_2\": 0.02\n          },\n          \"determination_method\": null,\n          \"Q-value\": null,\n          \"e-Value\": {\n            \"constant_1\": 1.2,\n            \"constant_2\": null\n          },\n          \"r_product\": null\n        }\n      ]\n    }\n  ],\n  \"source\": \"https://doi.org/10.1016/0014-3057(70)90012-3\",\n  \"PDF_name\": \"Studies of the polymerization and copolymerization of methacrylic anhydride\"\n}"

File: legacy/data_extraction/model_output_extraction/paper_20.json
"{\n  \"reactions\": [\n    {\n      \"monomers\": [\n        {\n          \"monomer1\": \"N-Vinylimidazole\",\n          \"monomer2\": \"Styrene\"\n        }\n      ],\n      \"reaction_conditions\": [\n        {\n          \"polymerization_type\": \"free radical\",\n          \"solvent\": \"null\",\n          \"method\": \"bulk\",\n          \"temperature\": 60.0,\n          \"temperature_unit\": \"\u00b0C\",\n          \"reaction_constants\": {\n            \"constant_1\": 0.163,\n            \"constant_2\": 8.33\n          },\n          \"reaction_constant_conf\": {\n            \"constant_conf_1\": 0.010,\n            \"constant_conf_2\": 0.152\n          },\n          \"determination_method\": \"Kelen-Tudor\",\n          \"Q-value\": {\n            \"constant_1\": 1.00,\n            \"constant_2\": null\n          },\n          \"e-Value\": {\n            \"constant_1\": -0.80,\n            \"constant_2\": null\n          },\n          \"r_product\": null\n        },\n        {\n          \"polymerization_type\": \"free radical\",\n          \"solvent\": \"null\",\n          \"method\": \"bulk\",\n          \"temperature\": 60.0,\n          \"temperature_unit\": \"\u00b0C\",\n          \"reaction_constants\": {\n            \"constant_1\": 0.167,\n            \"constant_2\": 7.67\n          },\n          \"reaction_constant_conf\": {\n            \"constant_conf_1\": 0.019,\n            \"constant_conf_2\": 0.435\n          },\n          \"determination_method\": \"Fineman-Ross\",\n          \"Q-value\": {\n            \"constant_1\": 1.00,\n            \"constant_2\": null\n          },\n          \"e-Value\": {\n            \"constant_1\": -0.80,\n            \"constant_2\": null\n          },\n          \"r_product\": null\n        }\n      ]\n    },\n    {\n      \"monomers\": [\n        {\n          \"monomer1\": \"N-Vinylimidazole\",\n          \"monomer2\": \"Methyl methacrylate\"\n        }\n      ],\n      \"reaction_conditions\": [\n        {\n          \"polymerization_type\": \"free radical\",\n          \"solvent\": \"null\",\n          \"method\": \"bulk\",\n          \"temperature\": 60.0,\n          \"temperature_unit\": \"\u00b0C\",\n          \"reaction_constants\": {\n            \"constant_1\": 0.0346,\n            \"constant_2\": 3.47\n          },\n          \"reaction_constant_conf\": {\n            \"constant_conf_1\": 0.020,\n            \"constant_conf_2\": 0.095\n          },\n          \"determination_method\": \"Kelen-Tudor\",\n          \"Q-value\": {\n            \"constant_1\": 0.74,\n            \"constant_2\": null\n          },\n          \"e-Value\": {\n            \"constant_1\": 0.40,\n            \"constant_2\": null\n          },\n          \"r_product\": null\n        },\n        {\n          \"polymerization_type\": \"free radical\",\n          \"solvent\": \"null\",\n          \"method\": \"bulk\",\n          \"temperature\": 60.0,\n          \"temperature_unit\": \"\u00b0C\",\n          \"reaction_constants\": {\n            \"constant_1\": 0.185,\n            \"constant_2\": 3.51\n          },\n          \"reaction_constant_conf\": {\n            \"constant_conf_1\": 0.003,\n            \"constant_conf_2\": 0.180\n          },\n          \"determination_method\": \"Fineman-Ross\",\n          \"Q-value\": {\n            \"constant_1\": 0.74,\n            \"constant_2\": null\n          },\n          \"e-Value\": {\n            \"constant_1\": 0.40,\n            \"constant_2\": null\n          },\n          \"r_product\": null\n        }\n      ]\n    },\n    {\n      \"monomers\": [\n        {\n          \"monomer1\": \"N-Vinylimidazole\",\n          \"monomer2\": \"Methacrylic acid\"\n        }\n      ],\n      \"reaction_conditions\": [\n        {\n          \"polymerization_type\": \"free radical\",\n          \"solvent\": \"null\",\n          \"method\": \"bulk\",\n          \"temperature\": 60.0,\n          \"temperature_unit\": \"\u00b0C\",\n          \"reaction_constants\": {\n            \"constant_1\": 0.0365,\n            \"constant_2\": 1.38\n          },\n          \"reaction_constant_conf\": {\n            \"constant_conf_1\": 0.005,\n            \"constant_conf_2\": 0.038\n          },\n          \"determination_method\": \"Kelen-Tudor\",\n          \"Q-value\": {\n            \"constant_1\": 2.34,\n            \"constant_2\": null\n          },\n          \"e-Value\": {\n            \"constant_1\": 0.65,\n            \"constant_2\": null\n          },\n          \"r_product\": null\n        },\n        {\n          \"polymerization_type\": \"free radical\",\n          \"solvent\": \"null\",\n          \"method\": \"bulk\",\n          \"temperature\": 60.0,\n          \"temperature_unit\": \"\u00b0C\",\n          \"reaction_constants\": {\n            \"constant_1\": 0.0502,\n            \"constant_2\": 1.46\n          },\n          \"reaction_constant_conf\": {\n            \"constant_conf_1\": 0.001,\n            \"constant_conf_2\": 0.053\n          },\n          \"determination_method\": \"Fineman-Ross\",\n          \"Q-value\": {\n            \"constant_1\": 2.34,\n            \"constant_2\": null\n          },\n          \"e-Value\": {\n            \"constant_1\": 0.65,\n            \"constant_2\": null\n          },\n          \"r_product\": null\n        }\n      ]\n    },\n    {\n      \"monomers\": [\n        {\n          \"monomer1\": \"N-Vinylimidazole\",\n          \"monomer2\": \"Acrylic acid\"\n        }\n      ],\n      \"reaction_conditions\": [\n        {\n          \"polymerization_type\": \"free radical\",\n          \"solvent\": \"null\",\n          \"method\": \"bulk\",\n          \"temperature\": 60.0,\n          \"temperature_unit\": \"\u00b0C\",\n          \"reaction_constants\": {\n            \"constant_1\": 0.120,\n            \"constant_2\": 2.04\n          },\n          \"reaction_constant_conf\": {\n            \"constant_conf_1\": 0.034,\n            \"constant_conf_2\": 0.380\n          },\n          \"determination_method\": \"Kelen-Tudor\",\n          \"Q-value\": {\n            \"constant_1\": 1.15,\n            \"constant_2\": null\n          },\n          \"e-Value\": {\n            \"constant_1\": 0.77,\n            \"constant_2\": null\n          },\n          \"r_product\": null\n        },\n        {\n          \"polymerization_type\": \"free radical\",\n          \"solvent\": \"null\",\n          \"method\": \"bulk\",\n          \"temperature\": 60.0,\n          \"temperature_unit\": \"\u00b0C\",\n          \"reaction_constants\": {\n            \"constant_1\": 0.0854,\n            \"constant_2\": 1.92\n          },\n          \"reaction_constant_conf\": {\n            \"constant_conf_1\": 0.005,\n            \"constant_conf_2\": 0.107\n          },\n          \"determination_method\": \"Fineman-Ross\",\n          \"Q-value\": {\n            \"constant_1\": 1.15,\n            \"constant_2\": null\n          },\n          \"e-Value\": {\n            \"constant_1\": 0.77,\n            \"constant_2\": null\n          },\n          \"r_product\": null\n        }\n      ]\n    },\n    {\n      \"monomers\": [\n        {\n          \"monomer1\": \"N-Vinylimidazole\",\n          \"monomer2\": \"Acrylonitrile\"\n        }\n      ],\n      \"reaction_conditions\": [\n        {\n          \"polymerization_type\": \"free radical\",\n          \"solvent\": \"null\",\n          \"method\": \"bulk\",\n          \"temperature\": 60.0,\n          \"temperature_unit\": \"\u00b0C\",\n          \"reaction_constants\": {\n            \"constant_1\": 0.0128,\n            \"constant_2\": 3.34\n          },\n          \"reaction_constant_conf\": {\n            \"constant_conf_1\": 0.030,\n            \"constant_conf_2\": 0.039\n          },\n          \"determination_method\": \"Kelen-Tudor\",\n          \"Q-value\": {\n            \"constant_1\": 0.60,\n            \"constant_2\": null\n          },\n          \"e-Value\": {\n            \"constant_1\": 1.20,\n            \"constant_2\": null\n          },\n          \"r_product\": null\n        },\n        {\n          \"polymerization_type\": \"free radical\",\n          \"solvent\": \"null\",\n          \"method\": \"bulk\",\n          \"temperature\": 60.0,\n          \"temperature_unit\": \"\u00b0C\",\n          \"reaction_constants\": {\n            \"constant_1\": 0.0180,\n            \"constant_2\": 3.31\n          },\n          \"reaction_constant_conf\": {\n            \"constant_conf_1\": 0.009,\n            \"constant_conf_2\": 2.05\n          },\n          \"determination_method\": \"Fineman-Ross\",\n          \"Q-value\": {\n            \"constant_1\": 0.60,\n            \"constant_2\": null\n          },\n          \"e-Value\": {\n            \"constant_1\": 1.20,\n            \"constant_2\": null\n          },\n          \"r_product\": null\n        }\n      ]\n    },\n    {\n      \"monomers\": [\n        {\n          \"monomer1\": \"N-Vinylimidazole\",\n          \"monomer2\": \"Diethyl fumarate\"\n        }\n      ],\n      \"reaction_conditions\": [\n        {\n          \"polymerization_type\": \"free radical\",\n          \"solvent\": \"null\",\n          \"method\": \"bulk\",\n          \"temperature\": 60.0,\n          \"temperature_unit\": \"\u00b0C\",\n          \"reaction_constants\": {\n            \"constant_1\": 0.0227,\n            \"constant_2\": 0.229\n          },\n          \"reaction_constant_conf\": {\n            \"constant_conf_1\": 0.014,\n            \"constant_conf_2\": 0.042\n          },\n          \"determination_method\": \"Kelen-Tudor\",\n          \"Q-value\": {\n            \"constant_1\": 0.61,\n            \"constant_2\": null\n          },\n          \"e-Value\": {\n            \"constant_1\": 1.25,\n            \"constant_2\": null\n          },\n          \"r_product\": null\n        },\n        {\n          \"polymerization_type\": \"free radical\",\n          \"solvent\": \"null\",\n          \"method\": \"bulk\",\n          \"temperature\": 60.0,\n          \"temperature_unit\": \"\u00b0C\",\n          \"reaction_constants\": {\n            \"constant_1\": 0.0289,\n            \"constant_2\": 0.308\n          },\n          \"reaction_constant_conf\": {\n            \"constant_conf_1\": 0.005,\n            \"constant_conf_2\": 0.244\n          },\n          \"determination_method\": \"Fineman-Ross\",\n          \"Q-value\": {\n            \"constant_1\": 0.61,\n            \"constant_2\": null\n          },\n          \"e-Value\": {\n            \"constant_1\": 1.25,\n            \"constant_2\": null\n          },\n          \"r_product\": null\n        }\n      ]\n    },\n    {\n      \"monomers\": [\n        {\n          \"monomer1\": \"N-Vinylimidazole\",\n          \"monomer2\": \"Dimethyl maleate\"\n        }\n      ],\n      \"reaction_conditions\": [\n        {\n          \"polymerization_type\": \"free radical\",\n          \"solvent\": \"null\",\n          \"method\": \"bulk\",\n          \"temperature\": 60.0,\n          \"temperature_unit\": \"\u00b0C\",\n          \"reaction_constants\": {\n            \"constant_1\": 0.442,\n            \"constant_2\": 0.117\n          },\n          \"reaction_constant_conf\": {\n            \"constant_conf_1\": 0.057,\n            \"constant_conf_2\": 0.021\n          },\n          \"determination_method\": \"Kelen-Tudor\",\n          \"Q-value\": {\n            \"constant_1\": 0.090,\n            \"constant_2\": null\n          },\n          \"e-Value\": {\n            \"constant_1\": 1.27,\n            \"constant_2\": null\n          },\n          \"r_product\": null\n        },\n        {\n          \"polymerization_type\": \"free radical\",\n          \"solvent\": \"null\",\n          \"method\": \"bulk\",\n          \"temperature\": 60.0,\n          \"temperature_unit\": \"\u00b0C\",\n          \"reaction_constants\": {\n            \"constant_1\": 0.475,\n            \"constant_2\": 0.0933\n          },\n          \"reaction_constant_conf\": {\n            \"constant_conf_1\": 0.090,\n            \"constant_conf_2\": 0.116\n          },\n          \"determination_method\": \"Fineman-Ross\",\n          \"Q-value\": {\n            \"constant_1\": 0.090,\n            \"constant_2\": null\n          },\n          \"e-Value\": {\n            \"constant_1\": 1.27,\n            \"constant_2\": null\n          },\n          \"r_product\": null\n        }\n      ]\n    },\n    {\n      \"monomers\": [\n        {\n          \"monomer1\": \"N-Vinylimidazole\",\n          \"monomer2\": \"Dimethyl fumarate\"\n        }\n      ],\n      \"reaction_conditions\": [\n        {\n          \"polymerization_type\": \"free radical\",\n          \"solvent\": \"null\",\n          \"method\": \"bulk\",\n          \"temperature\": 60.0,\n          \"temperature_unit\": \"\u00b0C\",\n          \"reaction_constants\": {\n            \"constant_1\": 0.0167,\n            \"constant_2\": 0.252\n          },\n          \"reaction_constant_conf\": {\n            \"constant_conf_1\": 0.008,\n            \"constant_conf_2\": 0.069\n          },\n          \"determination_method\": \"Kelen-Tudor\",\n          \"Q-value\": {\n            \"constant_1\": 0.76,\n            \"constant_2\": null\n          },\n          \"e-Value\": {\n            \"constant_1\": 1.49,\n            \"constant_2\": null\n          },\n          \"r_product\": null\n        },\n        {\n          \"polymerization_type\": \"free radical\",\n          \"solvent\": \"null\",\n          \"method\": \"bulk\",\n          \"temperature\": 60.0,\n          \"temperature_unit\": \"\u00b0C\",\n          \"reaction_constants\": {\n            \"constant_1\": 0.0109,\n            \"constant_2\": 0.277\n          },\n          \"reaction_constant_conf\": {\n            \"constant_conf_1\": 0.009,\n            \"constant_conf_2\": 0.449\n          },\n          \"determination_method\": \"Fineman-Ross\",\n          \"Q-value\": {\n            \"constant_1\": 0.76,\n            \"constant_2\": null\n          },\n          \"e-Value\": {\n            \"constant_1\": 1.49,\n            \"constant_2\": null\n          },\n          \"r_product\": null\n        }\n      ]\n    },\n    {\n      \"monomers\": [\n        {\n          \"monomer1\": \"N-Vinylimidazole\",\n          \"monomer2\": \"Diethyl maleate\"\n        }\n      ],\n      \"reaction_conditions\": [\n        {\n          \"polymerization_type\": \"free radical\",\n          \"solvent\": \"null\",\n          \"method\": \"bulk\",\n          \"temperature\": 60.0,\n          \"temperature_unit\": \"\u00b0C\",\n          \"reaction_constants\": {\n            \"constant_1\": 0.145,\n            \"constant_2\": 0.0688\n          },\n          \"reaction_constant_conf\": {\n            \"constant_conf_1\": 0.015,\n            \"constant_conf_2\": 0.021\n          },\n          \"determination_method\": \"Kelen-Tudor\",\n          \"Q-value\": {\n            \"constant_1\": 0.059,\n            \"constant_2\": null\n          },\n          \"e-Value\": {\n            \"constant_1\": 1.49,\n            \"constant_2\": null\n          },\n          \"r_product\": null\n        },\n        {\n          \"polymerization_type\": \"free radical\",\n          \"solvent\": \"null\",\n          \"method\": \"bulk\",\n          \"temperature\": 60.0,\n          \"temperature_unit\": \"\u00b0C\",\n          \"reaction_constants\": {\n            \"constant_1\": 0.161,\n            \"constant_2\": 0.0977\n          },\n          \"reaction_constant_conf\": {\n            \"constant_conf_1\": 0.002,\n            \"constant_conf_2\": 0.051\n          },\n          \"determination_method\": \"Fineman-Ross\",\n          \"Q-value\": {\n            \"constant_1\": 0.059,\n            \"constant_2\": null\n          },\n          \"e-Value\": {\n            \"constant_1\": 1.49,\n            \"constant_2\": null\n          },\n          \"r_product\": null\n        }\n      ]\n    },\n    {\n      \"monomers\": [\n        {\n          \"monomer1\": \"N-Vinylimidazole\",\n          \"monomer2\": \"Fumaric acid\"\n        }\n      ],\n      \"reaction_conditions\": [\n        {\n          \"polymerization_type\": \"free radical\",\n          \"solvent\": \"null\",\n          \"method\": \"bulk\",\n          \"temperature\": 60.0,\n          \"temperature_unit\": \"\u00b0C\",\n          \"reaction_constants\": {\n            \"constant_1\": 0.0120,\n            \"constant_2\": 0.315\n          },\n          \"reaction_constant_conf\": {\n            \"constant_conf_1\": 0.006,\n            \"constant_conf_2\": 0.031\n          },\n          \"determination_method\": \"Kelen-Tudor\",\n          \"Q-value\": {\n            \"constant_1\": 0.36,\n            \"constant_2\": null\n          },\n          \"e-Value\": {\n            \"constant_1\": 1.87,\n            \"constant_2\": null\n          },\n          \"r_product\": null\n        },\n        {\n          \"polymerization_type\": \"free radical\",\n          \"solvent\": \"null\",\n          \"method\": \"bulk\",\n          \"temperature\": 60.0,\n          \"temperature_unit\": \"\u00b0C\",\n          \"reaction_constants\": {\n           "

File: legacy/data_extraction/model_output_extraction/paper_200.json
"{\n    \"reactions\": [\n        {\n            \"monomers\": [\n                {\n                    \"monomer1\": \"vinyl acetate\",\n                    \"monomer2\": \"vinyl formate\"\n                }\n            ],\n            \"reaction_conditions\": [\n                {\n                    \"polymerization_type\": \"free radical\",\n                    \"solvent\": \"benzene\",\n                    \"method\": \"solvent\",\n                    \"temperature\": 60.0,\n                    \"temperature_unit\": \"\u00b0C\",\n                    \"reaction_constants\": {\n                        \"constant_1\": 0.94,\n                        \"constant_2\": 0.95\n                    },\n                    \"reaction_constant_conf\": {\n                        \"constant_conf_1\": 0.07,\n                        \"constant_conf_2\": 0.07\n                    },\n                    \"determination_method\": \"Fineman-Ross\",\n                    \"Q-value\": {\n                        \"constant_1\": null,\n                        \"constant_2\": null\n                    },\n                    \"e-Value\": {\n                        \"constant_1\": null,\n                        \"constant_2\": null\n                    },\n                    \"r_product\": null\n                }\n            ]\n        },\n        {\n            \"monomers\": [\n                {\n                    \"monomer1\": \"vinyl acetate\",\n                    \"monomer2\": \"vinyl propionate\"\n                }\n            ],\n            \"reaction_conditions\": [\n                {\n                    \"polymerization_type\": \"free radical\",\n                    \"solvent\": \"benzene\",\n                    \"method\": \"solvent\",\n                    \"temperature\": 60.0,\n                    \"temperature_unit\": \"\u00b0C\",\n                    \"reaction_constants\": {\n                        \"constant_1\": 0.98,\n                        \"constant_2\": 0.98\n                    },\n                    \"reaction_constant_conf\": {\n                        \"constant_conf_1\": 0.07,\n                        \"constant_conf_2\": 0.07\n                    },\n                    \"determination_method\": \"Fineman-Ross\",\n                    \"Q-value\": {\n                        \"constant_1\": null,\n                        \"constant_2\": null\n                    },\n                    \"e-Value\": {\n                        \"constant_1\": null,\n                        \"constant_2\": null\n                    },\n                    \"r_product\": null\n                }\n            ]\n        },\n        {\n            \"monomers\": [\n                {\n                    \"monomer1\": \"vinyl acetate\",\n                    \"monomer2\": \"vinyl butyrate\"\n                }\n            ],\n            \"reaction_conditions\": [\n                {\n                    \"polymerization_type\": \"free radical\",\n                    \"solvent\": \"benzene\",\n                    \"method\": \"solvent\",\n                    \"temperature\": 60.0,\n                    \"temperature_unit\": \"\u00b0C\",\n                    \"reaction_constants\": {\n                        \"constant_1\": 1.00,\n                        \"constant_2\": 0.97\n                    },\n                    \"reaction_constant_conf\": {\n                        \"constant_conf_1\": 0.07,\n                        \"constant_conf_2\": 0.07\n                    },\n                    \"determination_method\": \"Fineman-Ross\",\n                    \"Q-value\": {\n                        \"constant_1\": null,\n                        \"constant_2\": null\n                    },\n                    \"e-Value\": {\n                        \"constant_1\": null,\n                        \"constant_2\": null\n                    },\n                    \"r_product\": null\n                }\n            ]\n        },\n        {\n            \"monomers\": [\n                {\n                    \"monomer1\": \"vinyl acetate\",\n                    \"monomer2\": \"vinyl phenylacetate\"\n                }\n            ],\n            \"reaction_conditions\": [\n                {\n                    \"polymerization_type\": \"free radical\",\n                    \"solvent\": \"benzene\",\n                    \"method\": \"solvent\",\n                    \"temperature\": 60.0,\n                    \"temperature_unit\": \"\u00b0C\",\n                    \"reaction_constants\": {\n                        \"constant_1\": 0.96,\n                        \"constant_2\": 0.92\n                    },\n                    \"reaction_constant_conf\": {\n                        \"constant_conf_1\": 0.07,\n                        \"constant_conf_2\": 0.07\n                    },\n                    \"determination_method\": \"Fineman-Ross\",\n                    \"Q-value\": {\n                        \"constant_1\": null,\n                        \"constant_2\": null\n                    },\n                    \"e-Value\": {\n                        \"constant_1\": null,\n                        \"constant_2\": null\n                    },\n                    \"r_product\": null\n                }\n            ]\n        },\n        {\n            \"monomers\": [\n                {\n                    \"monomer1\": \"vinyl acetate\",\n                    \"monomer2\": \"vinyl benzoate\"\n                }\n            ],\n            \"reaction_conditions\": [\n                {\n                    \"polymerization_type\": \"free radical\",\n                    \"solvent\": \"benzene\",\n                    \"method\": \"solvent\",\n                    \"temperature\": 60.0,\n                    \"temperature_unit\": \"\u00b0C\",\n                    \"reaction_constants\": {\n                        \"constant_1\": 0.70,\n                        \"constant_2\": 1.13\n                    },\n                    \"reaction_constant_conf\": {\n                        \"constant_conf_1\": 0.07,\n                        \"constant_conf_2\": 0.07\n                    },\n                    \"determination_method\": \"Fineman-Ross\",\n                    \"Q-value\": {\n                        \"constant_1\": null,\n                        \"constant_2\": null\n                    },\n                    \"e-Value\": {\n                        \"constant_1\": null,\n                        \"constant_2\": null\n                    },\n                    \"r_product\": null\n                }\n            ]\n        },\n        {\n            \"monomers\": [\n                {\n                    \"monomer1\": \"methyl methacrylate\",\n                    \"monomer2\": \"vinyl formate\"\n                }\n            ],\n            \"reaction_conditions\": [\n                {\n                    \"polymerization_type\": \"free radical\",\n                    \"solvent\": \"benzene\",\n                    \"method\": \"solvent\",\n                    \"temperature\": 60.0,\n                    \"temperature_unit\": \"\u00b0C\",\n                    \"reaction_constants\": {\n                        \"constant_1\": 28.6,\n                        \"constant_2\": 0.05\n                    },\n                    \"reaction_constant_conf\": {\n                        \"constant_conf_1\": 2.5,\n                        \"constant_conf_2\": 0.01\n                    },\n                    \"determination_method\": \"Fineman-Ross\",\n                    \"Q-value\": {\n                        \"constant_1\": null,\n                        \"constant_2\": null\n                    },\n                    \"e-Value\": {\n                        \"constant_1\": null,\n                        \"constant_2\": null\n                    },\n                    \"r_product\": null\n                }\n            ]\n        },\n        {\n            \"monomers\": [\n                {\n                    \"monomer1\": \"methyl methacrylate\",\n                    \"monomer2\": \"vinyl acetate\"\n                }\n            ],\n            \"reaction_conditions\": [\n                {\n                    \"polymerization_type\": \"free radical\",\n                    \"solvent\": \"benzene\",\n                    \"method\": \"solvent\",\n                    \"temperature\": 60.0,\n                    \"temperature_unit\": \"\u00b0C\",\n                    \"reaction_constants\": {\n                        \"constant_1\": 26.0,\n                        \"constant_2\": 0.03\n                    },\n                    \"reaction_constant_conf\": {\n                        \"constant_conf_1\": 2.5,\n                        \"constant_conf_2\": 0.01\n                    },\n                    \"determination_method\": \"Fineman-Ross\",\n                    \"Q-value\": {\n                        \"constant_1\": null,\n                        \"constant_2\": null\n                    },\n                    \"e-Value\": {\n                        \"constant_1\": null,\n                        \"constant_2\": null\n                    },\n                    \"r_product\": null\n                }\n            ]\n        },\n        {\n            \"monomers\": [\n                {\n                    \"monomer1\": \"methyl methacrylate\",\n                    \"monomer2\": \"vinyl propionate\"\n                }\n            ],\n            \"reaction_conditions\": [\n                {\n                    \"polymerization_type\": \"free radical\",\n                    \"solvent\": \"benzene\",\n                    \"method\": \"solvent\",\n                    \"temperature\": 60.0,\n                    \"temperature_unit\": \"\u00b0C\",\n                    \"reaction_constants\": {\n                        \"constant_1\": 24.0,\n                        \"constant_2\": 0.03\n                    },\n                    \"reaction_constant_conf\": {\n                        \"constant_conf_1\": 2.5,\n                        \"constant_conf_2\": 0.01\n                    },\n                    \"determination_method\": \"Fineman-Ross\",\n                    \"Q-value\": {\n                        \"constant_1\": null,\n                        \"constant_2\": null\n                    },\n                    \"e-Value\": {\n                        \"constant_1\": null,\n                        \"constant_2\": null\n                    },\n                    \"r_product\": null\n                }\n            ]\n        },\n        {\n            \"monomers\": [\n                {\n                    \"monomer1\": \"methyl methacrylate\",\n                    \"monomer2\": \"vinyl butyrate\"\n                }\n            ],\n            \"reaction_conditions\": [\n                {\n                    \"polymerization_type\": \"free radical\",\n                    \"solvent\": \"benzene\",\n                    \"method\": \"solvent\",\n                    \"temperature\": 60.0,\n                    \"temperature_unit\": \"\u00b0C\",\n                    \"reaction_constants\": {\n                        \"constant_1\": 25.0,\n                        \"constant_2\": 0.03\n                    },\n                    \"reaction_constant_conf\": {\n                        \"constant_conf_1\": 2.5,\n                        \"constant_conf_2\": 0.01\n                    },\n                    \"determination_method\": \"Fineman-Ross\",\n                    \"Q-value\": {\n                        \"constant_1\": null,\n                        \"constant_2\": null\n                    },\n                    \"e-Value\": {\n                        \"constant_1\": null,\n                        \"constant_2\": null\n                    },\n                    \"r_product\": null\n                }\n            ]\n        },\n        {\n            \"monomers\": [\n                {\n                    \"monomer1\": \"methyl methacrylate\",\n                    \"monomer2\": \"vinyl phenylacetate\"\n                }\n            ],\n            \"reaction_conditions\": [\n                {\n                    \"polymerization_type\": \"free radical\",\n                    \"solvent\": \"benzene\",\n                    \"method\": \"solvent\",\n                    \"temperature\": 60.0,\n                    \"temperature_unit\": \"\u00b0C\",\n                    \"reaction_constants\": {\n                        \"constant_1\": 26.4,\n                        \"constant_2\": 0.03\n                    },\n                    \"reaction_constant_conf\": {\n                        \"constant_conf_1\": 2.5,\n                        \"constant_conf_2\": 0.01\n                    },\n                    \"determination_method\": \"Fineman-Ross\",\n                    \"Q-value\": {\n                        \"constant_1\": null,\n                        \"constant_2\": null\n                    },\n                    \"e-Value\": {\n                        \"constant_1\": null,\n                        \"constant_2\": null\n                    },\n                    \"r_product\": null\n                }\n            ]\n        },\n        {\n            \"monomers\": [\n                {\n                    \"monomer1\": \"methyl methacrylate\",\n                    \"monomer2\": \"vinyl benzoate\"\n                }\n            ],\n            \"reaction_conditions\": [\n                {\n                    \"polymerization_type\": \"free radical\",\n                    \"solvent\": \"benzene\",\n                    \"method\": \"solvent\",\n                    \"temperature\": 60.0,\n                    \"temperature_unit\": \"\u00b0C\",\n                    \"reaction_constants\": {\n                        \"constant_1\": 20.3,\n                        \"constant_2\": 0.07\n                    },\n                    \"reaction_constant_conf\": {\n                        \"constant_conf_1\": 2.5,\n                        \"constant_conf_2\": 0.01\n                    },\n                    \"determination_method\": \"Fineman-Ross\",\n                    \"Q-value\": {\n                        \"constant_1\": null,\n                        \"constant_2\": null\n                    },\n                    \"e-Value\": {\n                        \"constant_1\": null,\n                        \"constant_2\": null\n                    },\n                    \"r_product\": null\n                }\n            ]\n        }\n    ],\n    \"source\": \"European Polymer Journal, 1968, Vol. 4, pp. 669-675\",\n    \"PDF_name\": \"RADICAL POLYMERIZATIONS INVOLVING ESTERS OF VINYL ALCOHOL\u2014II. COPOLYMERIZATIONS\"\n}"
