Repository: lamalab-org/copolymer-reactivity

# copolymer-reactivity

A condition-aware machine-learning model and FastAPI service that predicts the **microstructure of radical copolymers** — *alternating*, *random*, or *gradient* — from two monomer structures and the reaction conditions (solvent, temperature, polymerisation mechanism), backed by a curated literature dataset of **3,791 copolymerisations from 1,206 publications**.

The model is served live at <https://polycarp.cheminfo.org> (web UI: [cheminfo-py/polycarp.cheminfo.org](https://github.com/cheminfo-py/polycarp.cheminfo.org)).

File: legacy/data_extraction/model_output_extraction/paper_202.json
"{\n    \"reactions\": [\n        {\n            \"monomers\": [\n                {\n                    \"monomer1\": \"2-hydroxyethyl methacrylate\",\n                    \"monomer2\": \"methyl acrylate\"\n                }\n            ],\n            \"reaction_conditions\": [\n                {\n                    \"polymerization_type\": \"free radical\",\n                    \"solvent\": \"chloroform\",\n                    \"method\": \"bulk\",\n                    \"temperature\": 60.0,\n                    \"temperature_unit\": \"\u00b0C\",\n                    \"reaction_constants\": {\n                        \"constant_1\": 7.14,\n                        \"constant_2\": 0.012\n                    },\n                    \"reaction_constant_conf\": {\n                        \"constant_conf_1\": null,\n                        \"constant_conf_2\": null\n                    },\n                    \"determination_method\": \"Fineman-Ross\",\n                    \"Q-value\": {\n                        \"constant_1\": 2.285,\n                        \"constant_2\": 0.570\n                    },\n                    \"e-Value\": {\n                        \"constant_1\": null,\n                        \"constant_2\": null\n                    },\n                    \"r_product\": null\n                },\n                {\n                    \"polymerization_type\": \"free radical\",\n                    \"solvent\": \"chloroform\",\n                    \"method\": \"bulk\",\n                    \"temperature\": 60.0,\n                    \"temperature_unit\": \"\u00b0C\",\n                    \"reaction_constants\": {\n                        \"constant_1\": 7.48,\n                        \"constant_2\": 0.009\n                    },\n                    \"reaction_constant_conf\": {\n                        \"constant_conf_1\": 0.001,\n                        \"constant_conf_2\": 0.001\n                    },\n                    \"determination_method\": \"Joshi-Joshi\",\n                    \"Q-value\": {\n                        \"constant_1\": 2.285,\n                        \"constant_2\": 0.570\n                    },\n                    \"e-Value\": {\n                        \"constant_1\": null,\n                        \"constant_2\": null\n                    },\n                    \"r_product\": null\n                },\n                {\n                    \"polymerization_type\": \"free radical\",\n                    \"solvent\": \"chloroform\",\n                    \"method\": \"bulk\",\n                    \"temperature\": 60.0,\n                    \"temperature_unit\": \"\u00b0C\",\n                    \"reaction_constants\": {\n                        \"constant_1\": 9.2,\n                        \"constant_2\": 0.080\n                    },\n                    \"reaction_constant_conf\": {\n                        \"constant_conf_1\": 0.003,\n                        \"constant_conf_2\": 0.008\n                    },\n                    \"determination_method\": \"Intersection method\",\n                    \"Q-value\": {\n                        \"constant_1\": 2.285,\n                        \"constant_2\": 0.570\n                    },\n                    \"e-Value\": {\n                        \"constant_1\": null,\n                        \"constant_2\": null\n                    },\n                    \"r_product\": null\n                }\n            ]\n        },\n        {\n            \"monomers\": [\n                {\n                    \"monomer1\": \"2-hydroxyethyl methacrylate\",\n                    \"monomer2\": \"ethyl acrylate\"\n                }\n            ],\n            \"reaction_conditions\": [\n                {\n                    \"polymerization_type\": \"free radical\",\n                    \"solvent\": \"chloroform\",\n                    \"method\": \"bulk\",\n                    \"temperature\": 60.0,\n                    \"temperature_unit\": \"\u00b0C\",\n                    \"reaction_constants\": {\n                        \"constant_1\": 13.546,\n                        \"constant_2\": 0.337\n                    },\n                    \"reaction_constant_conf\": {\n                        \"constant_conf_1\": null,\n                        \"constant_conf_2\": null\n                    },\n                    \"determination_method\": \"Fineman-Ross\",\n                    \"Q-value\": {\n                        \"constant_1\": 1.544,\n                        \"constant_2\": 0.643\n                    },\n                    \"e-Value\": {\n                        \"constant_1\": null,\n                        \"constant_2\": null\n                    },\n                    \"r_product\": null\n                },\n                {\n                    \"polymerization_type\": \"free radical\",\n                    \"solvent\": \"chloroform\",\n                    \"method\": \"bulk\",\n                    \"temperature\": 60.0,\n                    \"temperature_unit\": \"\u00b0C\",\n                    \"reaction_constants\": {\n                        \"constant_1\": 13.530,\n                        \"constant_2\": 0.373\n                    },\n                    \"reaction_constant_conf\": {\n                        \"constant_conf_1\": 0.003,\n                        \"constant_conf_2\": 0.043\n                    },\n                    \"determination_method\": \"Joshi-Joshi\",\n                    \"Q-value\": {\n                        \"constant_1\": 1.544,\n                        \"constant_2\": 0.643\n                    },\n                    \"e-Value\": {\n                        \"constant_1\": null,\n                        \"constant_2\": null\n                    },\n                    \"r_product\": null\n                },\n                {\n                    \"polymerization_type\": \"free radical\",\n                    \"solvent\": \"chloroform\",\n                    \"method\": \"bulk\",\n                    \"temperature\": 60.0,\n                    \"temperature_unit\": \"\u00b0C\",\n                    \"reaction_constants\": {\n                        \"constant_1\": 14.5,\n                        \"constant_2\": 0.700\n                    },\n                    \"reaction_constant_conf\": {\n                        \"constant_conf_1\": 0.4,\n                        \"constant_conf_2\": 0.003\n                    },\n                    \"determination_method\": \"Intersection method\",\n                    \"Q-value\": {\n                        \"constant_1\": 1.544,\n                        \"constant_2\": 0.643\n                    },\n                    \"e-Value\": {\n                        \"constant_1\": null,\n                        \"constant_2\": null\n                    },\n                    \"r_product\": null\n                }\n            ]\n        },\n        {\n            \"monomers\": [\n                {\n                    \"monomer1\": \"2-hydroxyethyl methacrylate\",\n                    \"monomer2\": \"n-butyl acrylate\"\n                }\n            ],\n            \"reaction_conditions\": [\n                {\n                    \"polymerization_type\": \"free radical\",\n                    \"solvent\": \"chloroform\",\n                    \"method\": \"bulk\",\n                    \"temperature\": 60.0,\n                    \"temperature_unit\": \"\u00b0C\",\n                    \"reaction_constants\": {\n                        \"constant_1\": 5.414,\n                        \"constant_2\": 0.168\n                    },\n                    \"reaction_constant_conf\": {\n                        \"constant_conf_1\": null,\n                        \"constant_conf_2\": null\n                    },\n                    \"determination_method\": \"Fineman-Ross\",\n                    \"Q-value\": {\n                        \"constant_1\": 1.900,\n                        \"constant_2\": 1.043\n                    },\n                    \"e-Value\": {\n                        \"constant_1\": null,\n                        \"constant_2\": null\n                    },\n                    \"r_product\": null\n                },\n                {\n                    \"polymerization_type\": \"free radical\",\n                    \"solvent\": \"chloroform\",\n                    \"method\": \"bulk\",\n                    \"temperature\": 60.0,\n                    \"temperature_unit\": \"\u00b0C\",\n                    \"reaction_constants\": {\n                        \"constant_1\": 5.404,\n                        \"constant_2\": 0.039\n                    },\n                    \"reaction_constant_conf\": {\n                        \"constant_conf_1\": 0.187,\n                        \"constant_conf_2\": 0.092\n                    },\n                    \"determination_method\": \"Joshi-Joshi\",\n                    \"Q-value\": {\n                        \"constant_1\": 1.900,\n                        \"constant_2\": 1.043\n                    },\n                    \"e-Value\": {\n                        \"constant_1\": null,\n                        \"constant_2\": null\n                    },\n                    \"r_product\": null\n                },\n                {\n                    \"polymerization_type\": \"free radical\",\n                    \"solvent\": \"chloroform\",\n                    \"method\": \"bulk\",\n                    \"temperature\": 60.0,\n                    \"temperature_unit\": \"\u00b0C\",\n                    \"reaction_constants\": {\n                        \"constant_1\": 5.6,\n                        \"constant_2\": 0.400\n                    },\n                    \"reaction_constant_conf\": {\n                        \"constant_conf_1\": 0.123,\n                        \"constant_conf_2\": 0.001\n                    },\n                    \"determination_method\": \"Intersection method\",\n                    \"Q-value\": {\n                        \"constant_1\": 1.900,\n                        \"constant_2\": 1.043\n                    },\n                    \"e-Value\": {\n                        \"constant_1\": null,\n                        \"constant_2\": null\n                    },\n                    \"r_product\": null\n                }\n            ]\n        },\n        {\n            \"monomers\": [\n                {\n                    \"monomer1\": \"2-hydroxyethyl methacrylate\",\n                    \"monomer2\": \"methyl methacrylate\"\n                }\n            ],\n            \"reaction_conditions\": [\n                {\n                    \"polymerization_type\": \"free radical\",\n                    \"solvent\": \"chloroform\",\n                    \"method\": \"bulk\",\n                    \"temperature\": 60.0,\n                    \"temperature_unit\": \"\u00b0C\",\n                    \"reaction_constants\": {\n                        \"constant_1\": 1.054,\n                        \"constant_2\": 0.296\n                    },\n                    \"reaction_constant_conf\": {\n                        \"constant_conf_1\": null,\n                        \"constant_conf_2\": null\n                    },\n                    \"determination_method\": \"Fineman-Ross\",\n                    \"Q-value\": {\n                        \"constant_1\": 1.125,\n                        \"constant_2\": 0.925\n                    },\n                    \"e-Value\": {\n                        \"constant_1\": null,\n                        \"constant_2\": null\n                    },\n                    \"r_product\": null\n                },\n                {\n                    \"polymerization_type\": \"free radical\",\n                    \"solvent\": \"chloroform\",\n                    \"method\": \"bulk\",\n                    \"temperature\": 60.0,\n                    \"temperature_unit\": \"\u00b0C\",\n                    \"reaction_constants\": {\n                        \"constant_1\": 1.016,\n                        \"constant_2\": 0.036\n                    },\n                    \"reaction_constant_conf\": {\n                        \"constant_conf_1\": 0.284,\n                        \"constant_conf_2\": 0.091\n                    },\n                    \"determination_method\": \"Joshi-Joshi\",\n                    \"Q-value\": {\n                        \"constant_1\": 1.125,\n                        \"constant_2\": 0.925\n                    },\n                    \"e-Value\": {\n                        \"constant_1\": null,\n                        \"constant_2\": null\n                    },\n                    \"r_product\": null\n                },\n                {\n                    \"polymerization_type\": \"free radical\",\n                    \"solvent\": \"chloroform\",\n                    \"method\": \"bulk\",\n                    \"temperature\": 60.0,\n                    \"temperature_unit\": \"\u00b0C\",\n                    \"reaction_constants\": {\n                        \"constant_1\": 1.1,\n                        \"constant_2\": 0.025\n                    },\n                    \"reaction_constant_conf\": {\n                        \"constant_conf_1\": 0.001,\n                        \"constant_conf_2\": 0.050\n                    },\n                    \"determination_method\": \"Intersection method\",\n                    \"Q-value\": {\n                        \"constant_1\": 1.125,\n                        \"constant_2\": 0.925\n                    },\n                    \"e-Value\": {\n                        \"constant_1\": null,\n                        \"constant_2\": null\n                    },\n                    \"r_product\": null\n                }\n            ]\n        }\n    ],\n    \"source\": \"European Polymer Journal, Vol. 12, pp. 259 to 261. Pergamon Press 1976. Printed in Great Britain.\",\n    \"PDF_name\": \"Copolymerization of 2-Hydroxyethyl Methacrylate with Alkyl Acrylates\"\n}"

File: legacy/data_extraction/model_output_extraction/paper_207.json
"{\n  \"reactions\": [\n    {\n      \"monomers\": [\n        {\n          \"monomer1\": \"p-Substituted styrene\",\n          \"monomer2\": \"Styrene\"\n        }\n      ],\n      \"reaction_conditions\": [\n        {\n          \"polymerization_type\": \"radical\",\n          \"solvent\": null,\n          \"method\": null,\n          \"temperature\": null,\n          \"temperature_unit\": null,\n          \"reaction_constants\": {\n            \"constant_1\": 0.25,\n            \"constant_2\": 1.15\n          },\n          \"reaction_constant_conf\": {\n            \"constant_conf_1\": null,\n            \"constant_conf_2\": null\n          },\n          \"determination_method\": null,\n          \"Q-value\": {\n            \"constant_1\": 1.64,\n            \"constant_2\": null\n          },\n          \"e-Value\": {\n            \"constant_1\": 0.32,\n            \"constant_2\": null\n          },\n          \"r_product\": null\n        },\n        {\n          \"polymerization_type\": \"radical\",\n          \"solvent\": null,\n          \"method\": null,\n          \"temperature\": null,\n          \"temperature_unit\": null,\n          \"reaction_constants\": {\n            \"constant_1\": 0.28,\n            \"constant_2\": 1.04\n          },\n          \"reaction_constant_conf\": {\n            \"constant_conf_1\": null,\n            \"constant_conf_2\": null\n          },\n          \"determination_method\": null,\n          \"Q-value\": {\n            \"constant_1\": 1.47,\n            \"constant_2\": null\n          },\n          \"e-Value\": {\n            \"constant_1\": 0.31,\n            \"constant_2\": null\n          },\n          \"r_product\": null\n        },\n        {\n          \"polymerization_type\": \"radical\",\n          \"solvent\": null,\n          \"method\": null,\n          \"temperature\": null,\n          \"temperature_unit\": null,\n          \"reaction_constants\": {\n            \"constant_1\": 0.54,\n            \"constant_2\": 1.04\n          },\n          \"reaction_constant_conf\": {\n            \"constant_conf_1\": null,\n            \"constant_conf_2\": null\n          },\n          \"determination_method\": null,\n          \"Q-value\": {\n            \"constant_1\": 1.01,\n            \"constant_2\": null\n          },\n          \"e-Value\": {\n            \"constant_1\": 0.04,\n            \"constant_2\": null\n          },\n          \"r_product\": null\n        }\n      ]\n    },\n    {\n      \"monomers\": [\n        {\n          \"monomer1\": \"p-Substituted styrene\",\n          \"monomer2\": \"Methylmethacrylate\"\n        }\n      ],\n      \"reaction_conditions\": [\n        {\n          \"polymerization_type\": \"radical\",\n          \"solvent\": null,\n          \"method\": null,\n          \"temperature\": null,\n          \"temperature_unit\": null,\n          \"reaction_constants\": {\n            \"constant_1\": 1.37,\n            \"constant_2\": 1.61\n          },\n          \"reaction_constant_conf\": {\n            \"constant_conf_1\": null,\n            \"constant_conf_2\": null\n          },\n          \"determination_method\": null,\n          \"Q-value\": {\n            \"constant_1\": null,\n            \"constant_2\": null\n          },\n          \"e-Value\": {\n            \"constant_1\": -0.51,\n            \"constant_2\": null\n          },\n          \"r_product\": null\n        },\n        {\n          \"polymerization_type\": \"radical\",\n          \"solvent\": null,\n          \"method\": null,\n          \"temperature\": null,\n          \"temperature_unit\": null,\n          \"reaction_constants\": {\n            \"constant_1\": 1.20,\n            \"constant_2\": 1.31\n          },\n          \"reaction_constant_conf\": {\n            \"constant_conf_1\": null,\n            \"constant_conf_2\": null\n          },\n          \"determination_method\": null,\n          \"Q-value\": {\n            \"constant_1\": null,\n            \"constant_2\": null\n          },\n          \"e-Value\": {\n            \"constant_1\": -0.46,\n            \"constant_2\": null\n          },\n          \"r_product\": null\n        },\n        {\n          \"polymerization_type\": \"radical\",\n          \"solvent\": null,\n          \"method\": null,\n          \"temperature\": null,\n          \"temperature_unit\": null,\n          \"reaction_constants\": {\n            \"constant_1\": 0.98,\n            \"constant_2\": 1.06\n          },\n          \"reaction_constant_conf\": {\n            \"constant_conf_1\": null,\n            \"constant_conf_2\": null\n          },\n          \"determination_method\": null,\n          \"Q-value\": {\n            \"constant_1\": null,\n            \"constant_2\": null\n          },\n          \"e-Value\": {\n            \"constant_1\": -0.45,\n            \"constant_2\": null\n          },\n          \"r_product\": null\n        }\n      ]\n    },\n    {\n      \"monomers\": [\n        {\n          \"monomer1\": \"p-Substituted alpha-methylstyrene\",\n          \"monomer2\": \"Styrene\"\n        }\n      ],\n      \"reaction_conditions\": [\n        {\n          \"polymerization_type\": \"radical\",\n          \"solvent\": null,\n          \"method\": null,\n          \"temperature\": null,\n          \"temperature_unit\": null,\n          \"reaction_constants\": {\n            \"constant_1\": 0.37,\n            \"constant_2\": 0.95\n          },\n          \"reaction_constant_conf\": {\n            \"constant_conf_1\": null,\n            \"constant_conf_2\": null\n          },\n          \"determination_method\": null,\n          \"Q-value\": {\n            \"constant_1\": 1.20,\n            \"constant_2\": null\n          },\n          \"e-Value\": {\n            \"constant_1\": 0.22,\n            \"constant_2\": null\n          },\n          \"r_product\": null\n        },\n        {\n          \"polymerization_type\": \"radical\",\n          \"solvent\": null,\n          \"method\": null,\n          \"temperature\": null,\n          \"temperature_unit\": null,\n          \"reaction_constants\": {\n            \"constant_1\": 0.64,\n            \"constant_2\": 0.91\n          },\n          \"reaction_constant_conf\": {\n            \"constant_conf_1\": null,\n            \"constant_conf_2\": null\n          },\n          \"determination_method\": null,\n          \"Q-value\": {\n            \"constant_1\": 0.96,\n            \"constant_2\": null\n          },\n          \"e-Value\": {\n            \"constant_1\": 0.08,\n            \"constant_2\": null\n          },\n          \"r_product\": null\n        }\n      ]\n    }\n  ],\n  \"source\": \"https://doi.org/10.1016/0032-3861(67)90010-0\",\n  \"PDF_name\": \"Copolymerization of some p-substituted styrene and alpha-methylstyrene derivatives with styrene and methylmethacrylate\"\n}"

File: legacy/data_extraction/model_output_extraction/paper_21.json
"{\n  \"reactions\": [\n    {\n      \"monomers\": [\n        \"monomer1\" \t]\t\t}\n       \t\t]\n       \t\t}\n       \t\t\t\t\t\t\t\t\t\t\t\t\t\t\t\t\t\t\t\t\t\t\t\t\t\t\t\t\t\t\t\t\t\t\t\t\t\t\t\t\t\t\t\t\t\t\t\t\t\t\t\t\t\t\t\t\t\t\t\t\t\t\t\t\t\t\t\t\t\t\t\t\t\t\t\t\t\t\t\t\t\t\t\t\t\t\t\t\t\t\t\t\t\t\t\t\t\t\t\t\t\t\t\t\t\t\t\t\t\t\t\t\t\t\t\t\t\t\t\t\t\t\t\t\t\t\t\t\t\t\t\t\t\t\t\t\t\t\t\t\t\t\t\t\t\t\t\t\t\t\t\t\t\t\t\t\t\t\t\t\t\t\t\t\t\t\t\t\t\t\t\t\t\t\t\t\t\t\t\t\t\t\t\t\t\t\t\t\t\t\t\t\t\t\t\t\t\t\t\t\t\t\t\t\t\t\t\t\t\t\t\t\t\t\t\t\t\t\t\t\t\t\t\t\t\t\t\t\t\t\t\t\t\t\t\t\t\t\t\t\t\t\t\t\t\t\t\t\t\t\t\t\t\t\t\t\t\t\t\t\t\t\t\t\t\t\t\t\t\t\t\t\t\t\t\t\t\t\t\t\t\t\t\t\t\t\t\t\t\t\t\t\t\t\t\t\t\t\t\t\t\t\t\t\t\t\t\t\t\t\t\t\t\t\t\t\t\t\t\t\t\t\t\t\t\t\t\t\t\t\t\t\t\t\t\t\t\t\t\t\t\t\t\t\t\t\t\t\t\t\t\t\t\t\t\t\t\t\t\t\t\t\t\t\t\t\t\t\t\t\t\t\t\t\t\t\t\t\t\t\t\t\t\t\t\t\t\t\t\t\t\t\t\t\t\t\t\t\t\t\t\t\t\t\t\t\t\t\t\t\t\t\t\t\t\t\t\t\t\t\t\t\t\t\t\t\t\t\t\t\t\t\t\t\t\t\t\t\t\t\t\t\t\t\t\t\t\t\t\t\t\t\t\t\t\t\t\t\t\t\t\t\t\t\t\t\t\t\t\t\t\t\t\t\t\t\t\t\t\t\t\t\t\t\t\t\t\t\t\t\t\t\t\t\t\t\t\t\t\t\t\t\t\t\t\t\t\t\t\t\t\t\t\t\t\t\t\t\t\t\t\t\t\t\t\t\t\t\t\t\t\t\t\t\t\t\t\t\t\t\t\t\t\t\t\t\t\t\t\t\t\t\t\t\t\t\t\t\t\t\t\t\t\t\t\t\t\t\t\t\t\t\t\t\t\t\t\t\t\t\t\t\t\t\t\t\t\t\t\t\t\t\t\t\t\t\t"

File: legacy/data_extraction/model_output_extraction/paper_224.json
"{\n    \"reactions\": [\n        {\n            \"monomers\": [\n                {\n                    \"monomer1\": \"2-dimethylaminoethyl methacrylate\",\n                    \"monomer2\": \"methyl methacrylate\"\n                }\n            ],\n            \"reaction_conditions\": [\n                {\n                    \"polymerization_type\": \"free radical\",\n                    \"solvent\": \"toluene\",\n                    \"method\": \"bulk\",\n                    \"temperature\": 50.0,\n                    \"temperature_unit\": \"\u00b0C\",\n                    \"reaction_constants\": {\n                        \"constant_1\": 1.25,\n                        \"constant_2\": 0.71\n                    },\n                    \"reaction_constant_conf\": {\n                        \"constant_conf_1\": 0.15,\n                        \"constant_conf_2\": 0.05\n                    },\n                    \"determination_method\": \"Kelen-Tudos\",\n                    \"Q-value\": null,\n                    \"e-Value\": null,\n                    \"r_product\": null\n                },\n                {\n                    \"polymerization_type\": \"free radical\",\n                    \"solvent\": \"toluene\",\n                    \"method\": \"bulk\",\n                    \"temperature\": 50.0,\n                    \"temperature_unit\": \"\u00b0C\",\n                    \"reaction_constants\": {\n                        \"constant_1\": 1.30,\n                        \"constant_2\": 0.74\n                    },\n                    \"reaction_constant_conf\": {\n                        \"constant_conf_1\": 0.03,\n                        \"constant_conf_2\": 0.01\n                    },\n                    \"determination_method\": \"Optimizer\",\n                    \"Q-value\": null,\n                    \"e-Value\": null,\n                    \"r_product\": null\n                }\n            ]\n        },\n        {\n            \"monomers\": [\n                {\n                    \"monomer1\": \"2-diethylaminoethyl methacrylate\",\n                    \"monomer2\": \"methyl methacrylate\"\n                }\n            ],\n            \"reaction_conditions\": [\n                {\n                    \"polymerization_type\": \"free radical\",\n                    \"solvent\": \"toluene\",\n                    \"method\": \"bulk\",\n                    \"temperature\": 50.0,\n                    \"temperature_unit\": \"\u00b0C\",\n                    \"reaction_constants\": {\n                        \"constant_1\": 1.44,\n                        \"constant_2\": 0.86\n                    },\n                    \"reaction_constant_conf\": {\n                        \"constant_conf_1\": 0.11,\n                        \"constant_conf_2\": 0.05\n                    },\n                    \"determination_method\": \"Kelen-Tudos\",\n                    \"Q-value\": null,\n                    \"e-Value\": null,\n                    \"r_product\": null\n                },\n                {\n                    \"polymerization_type\": \"free radical\",\n                    \"solvent\": \"toluene\",\n                    \"method\": \"bulk\",\n                    \"temperature\": 50.0,\n                    \"temperature_unit\": \"\u00b0C\",\n                    \"reaction_constants\": {\n                        \"constant_1\": 1.27,\n                        \"constant_2\": 0.89\n                    },\n                    \"reaction_constant_conf\": {\n                        \"constant_conf_1\": 0.05,\n                        \"constant_conf_2\": 0.02\n                    },\n                    \"determination_method\": \"Optimizer\",\n                    \"Q-value\": null,\n                    \"e-Value\": null,\n                    \"r_product\": null\n                }\n            ]\n        },\n        {\n            \"monomers\": [\n                {\n                    \"monomer1\": \"2-benzylmethylaminoethyl methacrylate\",\n                    \"monomer2\": \"methyl methacrylate\"\n                }\n            ],\n            \"reaction_conditions\": [\n                {\n                    \"polymerization_type\": \"free radical\",\n                    \"solvent\": \"toluene\",\n                    \"method\": \"bulk\",\n                    \"temperature\": 50.0,\n                    \"temperature_unit\": \"\u00b0C\",\n                    \"reaction_constants\": {\n                        \"constant_1\": 0.35,\n                        \"constant_2\": 0.57\n                    },\n                    \"reaction_constant_conf\": {\n                        \"constant_conf_1\": 0.04,\n                        \"constant_conf_2\": 0.07\n                    },\n                    \"determination_method\": \"Kelen-Tudos\",\n                    \"Q-value\": null,\n                    \"e-Value\": null,\n                    \"r_product\": null\n                },\n                {\n                    \"polymerization_type\": \"free radical\",\n                    \"solvent\": \"toluene\",\n                    \"method\": \"bulk\",\n                    \"temperature\": 50.0,\n                    \"temperature_unit\": \"\u00b0C\",\n                    \"reaction_constants\": {\n                        \"constant_1\": 0.36,\n                        \"constant_2\": 0.60\n                    },\n                    \"reaction_constant_conf\": {\n                        \"constant_conf_1\": 0.04,\n                        \"constant_conf_2\": 0.02\n                    },\n                    \"determination_method\": \"Optimizer\",\n                    \"Q-value\": null,\n                    \"e-Value\": null,\n                    \"r_product\": null\n                }\n            ]\n        }\n    ],\n    \"source\": \"https://doi.org/10.1016/0014-3057(95)00065-8\",\n    \"PDF_name\": \"Copolymerisation radicalaire de methacrylates de 2-aminoethyle avec le methacrylate de methyle\"\n}"

File: legacy/data_extraction/model_output_extraction/paper_227.json
"{\n  \"reactions\": [\n    {\n      \"monomers\": [\n        {\n          \"monomer1\": \"Methyl methacrylate\",\n          \"monomer2\": \"Ethyl alpha-hydroxymethylacrylate\"\n        }\n      ],\n      \"reaction_conditions\": [\n        {\n          \"polymerization_type\": \"free radical\",\n          \"solvent\": \"tetrahydrofuran\",\n          \"method\": \"solvent\",\n          \"temperature\": 50.0,\n          \"temperature_unit\": \"\u00b0C\",\n          \"reaction_constants\": {\n            \"constant_1\": 1.264,\n            \"constant_2\": 1.285\n          },\n          \"reaction_constant_conf\": {\n            \"constant_conf_1\": 0.21,\n            \"constant_conf_2\": 0.20\n          },\n          \"determination_method\": \"nonlinear least-square analysis\",\n          \"Q-value\": {\n            \"constant_1\": null,\n            \"constant_2\": null\n          },\n          \"e-Value\": {\n            \"constant_1\": null,\n            \"constant_2\": null\n          },\n          \"r_product\": null\n        }\n      ]\n    }\n  ],\n  \"source\": \"https://doi.org/10.1002/pol.1992.140301213\",\n  \"PDF_name\": \"Free-Radical Homopolymerization and Copolymerization of Ethyl alpha-Hydroxymethylacrylate in Tetrahydrofuran\"\n}"

File: legacy/data_extraction/model_output_extraction/paper_236.json
"{\n  \"reactions\": [\n    {\n      \"monomers\": [\n        {\n          \"monomer1\": \"butadiene\",\n          \"monomer2\": \"2,5-dichlorostyrene\"\n        }\n      ],\n      \"reaction_conditions\": [\n        {\n          \"polymerization_type\": \"free radical\",\n          \"solvent\": \"water\",\n          \"method\": \"emulsion\",\n          \"temperature\": 50.0,\n          \"temperature_unit\": \"\u00b0C\",\n          \"reaction_constants\": {\n            \"constant_1\": 0.46,\n            \"constant_2\": 0.46\n          },\n          \"reaction_constant_conf\": {\n            \"constant_conf_1\": null,\n            \"constant_conf_2\": null\n          },\n          \"determination_method\": \"logarithm plot\",\n          \"Q-value\": {\n            \"constant_1\": null,\n            \"constant_2\": null\n          },\n          \"e-Value\": {\n            \"constant_1\": null,\n            \"constant_2\": null\n          },\n          \"r_product\": null\n        }\n      ]\n    },\n    {\n      \"monomers\": [\n        {\n          \"monomer1\": \"butadiene\",\n          \"monomer2\": \"acrylonitrile\"\n        }\n      ],\n      \"reaction_conditions\": [\n        {\n          \"polymerization_type\": \"free radical\",\n          \"solvent\": \"water\",\n          \"method\": \"emulsion\",\n          \"temperature\": 50.0,\n          \"temperature_unit\": \"\u00b0C\",\n          \"reaction_constants\": {\n            \"constant_1\": 1.07,\n            \"constant_2\": 0.42\n          },\n          \"reaction_constant_conf\": {\n            \"constant_conf_1\": null,\n            \"constant_conf_2\": null\n          },\n          \"determination_method\": \"logarithm plot\",\n          \"Q-value\": {\n            \"constant_1\": null,\n            \"constant_2\": null\n          },\n          \"e-Value\": {\n            \"constant_1\": null,\n            \"constant_2\": null\n          },\n          \"r_product\": null\n        }\n      ]\n    },\n    {\n      \"monomers\": [\n        {\n          \"monomer1\": \"butadiene\",\n          \"monomer2\": \"1-cyanobutadiene\"\n        }\n      ],\n      \"reaction_conditions\": [\n        {\n          \"polymerization_type\": \"free radical\",\n          \"solvent\": \"water\",\n          \"method\": \"emulsion\",\n          \"temperature\": 50.0,\n          \"temperature_unit\": \"\u00b0C\",\n          \"reaction_constants\": {\n            \"constant_1\": -0.08,\n            \"constant_2\": 1.7\n          },\n          \"reaction_constant_conf\": {\n            \"constant_conf_1\": null,\n            \"constant_conf_2\": null\n          },\n          \"determination_method\": \"logarithm plot\",\n          \"Q-value\": {\n            \"constant_1\": null,\n            \"constant_2\": null\n          },\n          \"e-Value\": {\n            \"constant_1\": null,\n            \"constant_2\": null\n          },\n          \"r_product\": null\n        }\n      ]\n    }\n  ],\n  \"source\": \"https://doi.org/10.1021/ja01182a001\",\n  \"PDF_name\": \"Composition Studies of Rubber-like Copolymers\"\n}"
