Repository: lamalab-org/copolymer-reactivity

# copolymer-reactivity

A condition-aware machine-learning model and FastAPI service that predicts the **microstructure of radical copolymers** — *alternating*, *random*, or *gradient* — from two monomer structures and the reaction conditions (solvent, temperature, polymerisation mechanism), backed by a curated literature dataset of **3,791 copolymerisations from 1,206 publications**.

The model is served live at <https://polycarp.cheminfo.org> (web UI: [cheminfo-py/polycarp.cheminfo.org](https://github.com/cheminfo-py/polycarp.cheminfo.org)).

File: legacy/data_extraction/model_output_extraction/paper_24.json
"{\n  \"reactions\": [\n    {\n      \"monomers\": [\n        {\n          \"monomer1\": \"2-acryloyloxybenzoic acid\",\n          \"monomer2\": \"styrene\"\n        }\n      ],\n      \"reaction_conditions\": [\n        {\n          \"polymerization_type\": \"free radical\",\n          \"solvent\": \"benzene\",\n          \"method\": \"solvent\",\n          \"temperature\": 50.0,\n          \"temperature_unit\": \"\u00b0C\",\n          \"reaction_constants\": {\n            \"constant_1\": 0.068,\n            \"constant_2\": 0.661\n          },\n          \"reaction_constant_conf\": {\n            \"constant_conf_1\": 0.055,\n            \"constant_conf_2\": 0.643\n          },\n          \"determination_method\": \"Fineman-Ross\",\n          \"Q-value\": {\n            \"constant_1\": 3.90,\n            \"constant_2\": 0.32\n          },\n          \"e-Value\": {\n            \"constant_1\": 1.02,\n            \"constant_2\": 0.10\n          },\n          \"r_product\": null\n        },\n        {\n          \"polymerization_type\": \"free radical\",\n          \"solvent\": \"benzene\",\n          \"method\": \"solvent\",\n          \"temperature\": 50.0,\n          \"temperature_unit\": \"\u00b0C\",\n          \"reaction_constants\": {\n            \"constant_1\": 0.053,\n            \"constant_2\": 0.639\n          },\n          \"reaction_constant_conf\": {\n            \"constant_conf_1\": 0.017,\n            \"constant_conf_2\": 0.014\n          },\n          \"determination_method\": \"Joshi-Joshi\",\n          \"Q-value\": {\n            \"constant_1\": 3.90,\n            \"constant_2\": 0.32\n          },\n          \"e-Value\": {\n            \"constant_1\": 1.02,\n            \"constant_2\": 0.10\n          },\n          \"r_product\": null\n        }\n      ]\n    },\n    {\n      \"monomers\": [\n        {\n          \"monomer1\": \"2-methacryloyloxybenzoic acid\",\n          \"monomer2\": \"styrene\"\n        }\n      ],\n      \"reaction_conditions\": [\n        {\n          \"polymerization_type\": \"free radical\",\n          \"solvent\": \"benzene\",\n          \"method\": \"solvent\",\n          \"temperature\": 50.0,\n          \"temperature_unit\": \"\u00b0C\",\n          \"reaction_constants\": {\n            \"constant_1\": 0.155,\n            \"constant_2\": 1.175\n          },\n          \"reaction_constant_conf\": {\n            \"constant_conf_1\": 0.172,\n            \"constant_conf_2\": 1.204\n          },\n          \"determination_method\": \"Fineman-Ross\",\n          \"Q-value\": {\n            \"constant_1\": 2.22,\n            \"constant_2\": 0.15\n          },\n          \"e-Value\": {\n            \"constant_1\": 0.50,\n            \"constant_2\": 0.08\n          },\n          \"r_product\": null\n        },\n        {\n          \"polymerization_type\": \"free radical\",\n          \"solvent\": \"benzene\",\n          \"method\": \"solvent\",\n          \"temperature\": 50.0,\n          \"temperature_unit\": \"\u00b0C\",\n          \"reaction_constants\": {\n            \"constant_1\": 0.158,\n            \"constant_2\": 1.178\n          },\n          \"reaction_constant_conf\": {\n            \"constant_conf_1\": 0.027,\n            \"constant_conf_2\": 0.023\n          },\n          \"determination_method\": \"Joshi-Joshi\",\n          \"Q-value\": {\n            \"constant_1\": 2.22,\n            \"constant_2\": 0.15\n          },\n          \"e-Value\": {\n            \"constant_1\": 0.50,\n            \"constant_2\": 0.08\n          },\n          \"r_product\": null\n        }\n      ]\n    },\n    {\n      \"monomers\": [\n        {\n          \"monomer1\": \"N-methyl-N-phenyl-2-aminoethyl methacrylate\",\n          \"monomer2\": \"styrene\"\n        }\n      ],\n      \"reaction_conditions\": [\n        {\n          \"polymerization_type\": \"free radical\",\n          \"solvent\": \"benzene\",\n          \"method\": \"solvent\",\n          \"temperature\": 50.0,\n          \"temperature_unit\": \"\u00b0C\",\n          \"reaction_constants\": {\n            \"constant_1\": 0.445,\n            \"constant_2\": 0.592\n          },\n          \"reaction_constant_conf\": {\n            \"constant_conf_1\": 0.412,\n            \"constant_conf_2\": 0.557\n          },\n          \"determination_method\": \"Fineman-Ross\",\n          \"Q-value\": {\n            \"constant_1\": 0.90,\n            \"constant_2\": 0.04\n          },\n          \"e-Value\": {\n            \"constant_1\": 0.37,\n            \"constant_2\": 0.04\n          },\n          \"r_product\": null\n        },\n        {\n          \"polymerization_type\": \"free radical\",\n          \"solvent\": \"benzene\",\n          \"method\": \"solvent\",\n          \"temperature\": 50.0,\n          \"temperature_unit\": \"\u00b0C\",\n          \"reaction_constants\": {\n            \"constant_1\": 0.438,\n            \"constant_2\": 0.584\n          },\n          \"reaction_constant_conf\": {\n            \"constant_conf_1\": 0.017,\n            \"constant_conf_2\": 0.021\n          },\n          \"determination_method\": \"Joshi-Joshi\",\n          \"Q-value\": {\n            \"constant_1\": 0.90,\n            \"constant_2\": 0.04\n          },\n          \"e-Value\": {\n            \"constant_1\": 0.37,\n            \"constant_2\": 0.04\n          },\n          \"r_product\": null\n        }\n      ]\n    },\n    {\n      \"monomers\": [\n        {\n          \"monomer1\": \"methyl 2-methacryloyloxybenzoate\",\n          \"monomer2\": \"styrene\"\n        }\n      ],\n      \"reaction_conditions\": [\n        {\n          \"polymerization_type\": \"free radical\",\n          \"solvent\": \"benzene\",\n          \"method\": \"solvent\",\n          \"temperature\": 50.0,\n          \"temperature_unit\": \"\u00b0C\",\n          \"reaction_constants\": {\n            \"constant_1\": 0.245,\n            \"constant_2\": 0.433\n          },\n          \"reaction_constant_conf\": {\n            \"constant_conf_1\": 0.248,\n            \"constant_conf_2\": 0.480\n          },\n          \"determination_method\": \"Fineman-Ross\",\n          \"Q-value\": {\n            \"constant_1\": 1.18,\n            \"constant_2\": 0.05\n          },\n          \"e-Value\": {\n            \"constant_1\": 0.63,\n            \"constant_2\": 0.04\n          },\n          \"r_product\": null\n        },\n        {\n          \"polymerization_type\": \"free radical\",\n          \"solvent\": \"benzene\",\n          \"method\": \"solvent\",\n          \"temperature\": 50.0,\n          \"temperature_unit\": \"\u00b0C\",\n          \"reaction_constants\": {\n            \"constant_1\": 0.282,\n            \"constant_2\": 0.479\n          },\n          \"reaction_constant_conf\": {\n            \"constant_conf_1\": 0.028,\n            \"constant_conf_2\": 0.026\n          },\n          \"determination_method\": \"Joshi-Joshi\",\n          \"Q-value\": {\n            \"constant_1\": 1.18,\n            \"constant_2\": 0.05\n          },\n          \"e-Value\": {\n            \"constant_1\": 0.63,\n            \"constant_2\": 0.04\n          },\n          \"r_product\": null\n        }\n      ]\n    },\n    {\n      \"monomers\": [\n        {\n          \"monomer1\": \"2-acryloyloxybenzoic acid\",\n          \"monomer2\": \"N-methyl-N-phenyl-2-aminoethyl methacrylate\"\n        }\n      ],\n      \"reaction_conditions\": [\n        {\n          \"polymerization_type\": \"free radical\",\n          \"solvent\": \"benzene\",\n          \"method\": \"solvent\",\n          \"temperature\": 50.0,\n          \"temperature_unit\": \"\u00b0C\",\n          \"reaction_constants\": {\n            \"constant_1\": 1.670,\n            \"constant_2\": 0.152\n          },\n          \"reaction_constant_conf\": {\n            \"constant_conf_1\": 1.860,\n            \"constant_conf_2\": 0.230\n          },\n          \"determination_method\": \"Fineman-Ross\",\n          \"Q-value\": {\n            \"constant_1\": 2.25,\n            \"constant_2\": 0.37\n          },\n          \"e-Value\": {\n            \"constant_1\": 0.65,\n            \"constant_2\": 0.10\n          },\n          \"r_product\": null\n        },\n        {\n          \"polymerization_type\": \"free radical\",\n          \"solvent\": \"benzene\",\n          \"method\": \"solvent\",\n          \"temperature\": 50.0,\n          \"temperature_unit\": \"\u00b0C\",\n          \"reaction_constants\": {\n            \"constant_1\": 2.559,\n            \"constant_2\": 0.190\n          },\n          \"reaction_constant_conf\": {\n            \"constant_conf_1\": 0.008,\n            \"constant_conf_2\": 0.026\n          },\n          \"determination_method\": \"Joshi-Joshi\",\n          \"Q-value\": {\n            \"constant_1\": 2.25,\n            \"constant_2\": 0.37\n          },\n          \"e-Value\": {\n            \"constant_1\": 0.65,\n            \"constant_2\": 0.10\n          },\n          \"r_product\": null\n        }\n      ]\n    },\n    {\n      \"monomers\": [\n        {\n          \"monomer1\": \"2-methacryloyloxybenzoic acid\",\n          \"monomer2\": \"N-methyl-N-phenyl-2-aminoethyl methacrylate\"\n        }\n      ],\n      \"reaction_conditions\": [\n        {\n          \"polymerization_type\": \"free radical\",\n          \"solvent\": \"benzene\",\n          \"method\": \"solvent\",\n          \"temperature\": 50.0,\n          \"temperature_unit\": \"\u00b0C\",\n          \"reaction_constants\": {\n            \"constant_1\": 2.544,\n            \"constant_2\": 0.190\n          },\n          \"reaction_constant_conf\": {\n            \"constant_conf_1\": 2.607,\n            \"constant_conf_2\": 0.206\n          },\n          \"determination_method\": \"Fineman-Ross\",\n          \"Q-value\": {\n            \"constant_1\": 2.31,\n            \"constant_2\": 0.12\n          },\n          \"e-Value\": {\n            \"constant_1\": 0.50,\n            \"constant_2\": 0.08\n          },\n          \"r_product\": null\n        },\n        {\n          \"polymerization_type\": \"free radical\",\n          \"solvent\": \"benzene\",\n          \"method\": \"solvent\",\n          \"temperature\": 50.0,\n          \"temperature_unit\": \"\u00b0C\",\n          \"reaction_constants\": {\n            \"constant_1\": 2.080,\n            \"constant_2\": 0.194\n          },\n          \"reaction_constant_conf\": {\n            \"constant_conf_1\": 0.013,\n            \"constant_conf_2\": 0.026\n          },\n          \"determination_method\": \"Joshi-Joshi\",\n          \"Q-value\": {\n            \"constant_1\": 2.31,\n            \"constant_2\": 0.12\n          },\n          \"e-Value\": {\n            \"constant_1\": 0.50,\n            \"constant_2\": 0.08\n          },\n          \"r_product\": null\n        }\n      ]\n    },\n    {\n      \"monomers\": [\n        {\n          \"monomer1\": \"acrylic acid\",\n          \"monomer2\": \"N-methyl-N-phenyl-2-aminoethyl methacrylate\"\n        }\n      ],\n      \"reaction_conditions\": [\n        {\n          \"polymerization_type\": \"free radical\",\n          \"solvent\": \"benzene\",\n          \"method\": \"solvent\",\n          \"temperature\": 50.0,\n          \"temperature_unit\": \"\u00b0C\",\n          \"reaction_constants\": {\n            \"constant_1\": 2.051,\n            \"constant_2\": 0.170\n          },\n          \"reaction_constant_conf\": {\n            \"constant_conf_1\": 2.205,\n            \"constant_conf_2\": 0.220\n          },\n          \"determination_method\": \"Fineman-Ross\",\n          \"Q-value\": {\n            \"constant_1\": 2.17,\n            \"constant_2\": 0.17\n          },\n          \"e-Value\": {\n            \"constant_1\": 0.65,\n            \"constant_2\": 0.10\n          },\n          \"r_product\": null\n        },\n        {\n          \"polymerization_type\": \"free radical\",\n          \"solvent\": \"benzene\",\n          \"method\": \"solvent\",\n          \"temperature\": 50.0,\n          \"temperature_unit\": \"\u00b0C\",\n          \"reaction_constants\": {\n            \"constant_1\": 2.080,\n            \"constant_2\": 0.177\n          },\n          \"reaction_constant_conf\": {\n            \"constant_conf_1\": 0.013,\n            \"constant_conf_2\": 0.040\n          },\n          \"determination_method\": \"Joshi-Joshi\",\n          \"Q-value\": {\n            \"constant_1\": 2.17,\n            \"constant_2\": 0.17\n          },\n          \"e-Value\": {\n            \"constant_1\": 0.65,\n            \"constant_2\": 0.10\n          },\n          \"r_product\": null\n        }\n      ]\n    },\n    {\n      \"monomers\": [\n        {\n          \"monomer1\": \"methyl 2-methacryloyloxybenzoate\",\n          \"monomer2\": \"N-methyl-N-phenyl-2-aminoethyl methacrylate\"\n        }\n      ],\n      \"reaction_conditions\": [\n        {\n          \"polymerization_type\": \"free radical\",\n          \"solvent\": \"benzene\",\n          \"method\": \"solvent\",\n          \"temperature\": 50.0,\n          \"temperature_unit\": \"\u00b0C\",\n          \"reaction_constants\": {\n            \"constant_1\": 1.183,\n            \"constant_2\": 0.611\n          },\n          \"reaction_constant_conf\": {\n            \"constant_conf_1\": 1.075,\n            \"constant_conf_2\": 0.528\n          },\n          \"determination_method\": \"Fineman-Ross\",\n          \"Q-value\": {\n            \"constant_1\": 1.11,\n            \"constant_2\": 0.02\n          },\n          \"e-Value\": {\n            \"constant_1\": 0.63,\n            \"constant_2\": 0.04\n          },\n          \"r_product\": null\n        },\n        {\n          \"polymerization_type\": \"free radical\",\n          \"solvent\": \"benzene\",\n          \"method\": \"solvent\",\n          \"temperature\": 50.0,\n          \"temperature_unit\": \"\u00b0C\",\n          \"reaction_constants\": {\n            \"constant_1\": 1.156,\n            \"constant_2\": 0.599\n          },\n          \"reaction_constant_conf\": {\n            \"constant_conf_1\": 0.070,\n            \"constant_conf_2\": 0.070\n          },\n          \"determination_method\": \"Joshi-Joshi\",\n          \"Q-value\": {\n            \"constant_1\": 1.11,\n            \"constant_2\": 0.02\n          },\n          \"e-Value\": {\n            \"constant_1\": 0.63,\n            \"constant_2\": 0.04\n          },\n          \"r_product\": null\n        }\n      ]\n    }\n  ],\n  \"source\": \"10.1002/macp.1982.021830111\",\n  \"PDF_name\": \"The Copolymerization of Unsaturated Carboxylic Acids with Styrene and an Unsaturated Tertiary Amine in Benzene\"\n}"

File: legacy/data_extraction/model_output_extraction/paper_245.json
"{\n  \"reactions\": [\n    {\n      \"monomers\": [\n        {\n          \"monomer1\": \"acrylonitrile\",\n          \"monomer2\": \"glycidyl acrylate\"\n        }\n      ],\n      \"reaction_conditions\": [\n        {\n          \"polymerization_type\": \"free radical\",\n          \"solvent\": \"tetrahydrofuran\",\n          \"method\": \"solvent\",\n          \"temperature\": 60.0,\n          \"temperature_unit\": \"\u00b0C\",\n          \"reaction_constants\": {\n            \"constant_1\": 1.01,\n            \"constant_2\": 1.02\n          },\n          \"reaction_constant_conf\": {\n            \"constant_conf_1\": null,\n            \"constant_conf_2\": null\n          },\n          \"determination_method\": \"Fineman and Ross\",\n          \"Q-value\": {\n            \"constant_1\": null,\n            \"constant_2\": null\n          },\n          \"e-Value\": {\n            \"constant_1\": null,\n            \"constant_2\": null\n          },\n          \"r_product\": null\n        }\n      ]\n    },\n    {\n      \"monomers\": [\n        {\n          \"monomer1\": \"styrene\",\n          \"monomer2\": \"glycidyl acrylate\"\n        }\n      ],\n      \"reaction_conditions\": [\n        {\n          \"polymerization_type\": \"free radical\",\n          \"solvent\": \"tetrahydrofuran\",\n          \"method\": \"solvent\",\n          \"temperature\": 60.0,\n          \"temperature_unit\": \"\u00b0C\",\n          \"reaction_constants\": {\n            \"constant_1\": 0.60,\n            \"constant_2\": 0.17\n          },\n          \"reaction_constant_conf\": {\n            \"constant_conf_1\": null,\n            \"constant_conf_2\": null\n          },\n          \"determination_method\": \"Fineman and Ross\",\n          \"Q-value\": {\n            \"constant_1\": 0.53,\n            \"constant_2\": null\n          },\n          \"e-Value\": {\n            \"constant_1\": 0.66,\n            \"constant_2\": null\n          },\n          \"r_product\": null\n        }\n      ]\n    },\n    {\n      \"monomers\": [\n        {\n          \"monomer1\": \"acrylonitrile\",\n          \"monomer2\": \"glycidyl methacrylate\"\n        }\n      ],\n      \"reaction_conditions\": [\n        {\n          \"polymerization_type\": \"free radical\",\n          \"solvent\": \"tetrahydrofuran\",\n          \"method\": \"solvent\",\n          \"temperature\": 60.0,\n          \"temperature_unit\": \"\u00b0C\",\n          \"reaction_constants\": {\n            \"constant_1\": 0.14,\n            \"constant_2\": 1.32\n          },\n          \"reaction_constant_conf\": {\n            \"constant_conf_1\": null,\n            \"constant_conf_2\": null\n          },\n          \"determination_method\": \"previous paper\",\n          \"Q-value\": {\n            \"constant_1\": 0.87,\n            \"constant_2\": null\n          },\n          \"e-Value\": {\n            \"constant_1\": 0.40,\n            \"constant_2\": null\n          },\n          \"r_product\": null\n        }\n      ]\n    },\n    {\n      \"monomers\": [\n        {\n          \"monomer1\": \"styrene\",\n          \"monomer2\": \"glycidyl methacrylate\"\n        }\n      ],\n      \"reaction_conditions\": [\n        {\n          \"polymerization_type\": \"free radical\",\n          \"solvent\": \"tetrahydrofuran\",\n          \"method\": \"solvent\",\n          \"temperature\": 60.0,\n          \"temperature_unit\": \"\u00b0C\",\n          \"reaction_constants\": {\n            \"constant_1\": 0.44,\n            \"constant_2\": 0.53\n          },\n          \"reaction_constant_conf\": {\n            \"constant_conf_1\": null,\n            \"constant_conf_2\": null\n          },\n          \"determination_method\": \"previous paper\",\n          \"Q-value\": {\n            \"constant_1\": 0.87,\n            \"constant_2\": null\n          },\n          \"e-Value\": {\n            \"constant_1\": 0.40,\n            \"constant_2\": null\n          },\n          \"r_product\": null\n        }\n      ]\n    }\n  ],\n  \"source\": \"https://doi.org/10.1002/pol.1960.120441421\",\n  \"PDF_name\": \"Reactive Fiber Part I. Copolymerization and Copolymer of Acrylonitrile with Glycidyl Methacrylate and with Glycidyl Acrylate\"\n}"

File: legacy/data_extraction/model_output_extraction/paper_246.json
"{\n    \"reactions\": [\n        {\n            \"monomers\": [\"1,4-bis(1,2-epoxypropoxy)benzene\", \"1,2-bis(p-(1,2-epoxypropoxy)phenyl)propane\"],\n            \"reaction_conditions\": [\n                {\n                    \"polymerization_type\": \"polyaddition\",\n                    \"solvent\": \"anisole\",\n                    \"method\": \"solvent\",\n                    \"temperature\": 150.0,\n                    \"temperature_unit\": \"°C\",\n                    \"reaction_constants\": {\n                        \"constant_1\": null,\n                        \"constant_2\": null\n                    },\n                    \"reaction_constant_conf\": {\n                        \"constant_conf_1\": null,\n                        \"constant_conf_2\": null\n                    },\n                    \"determination_method\": null\n                },\n                {\n                    \"polymerization_type\": \"polyaddition\",\n                    \"solvent\": \"toluene\",\n                    \"method\": \"solvent\",\n                    \"temperature\": 130.0,\n                    \"temperature_unit\": \"°C\",\n                    \"reaction_constants\": {\n                        \"constant_1\": null,\n                        \"constant_2\": null\n                    },\n                    \"reaction_constant_conf\": {\n                        \"constant_conf_1\": null,\n                        \"constant_conf_2\": null\n                    },\n                    \"determination_method\": null\n                }\n            ]\n        }\n    ],\n    \"source\": \"https://doi.org/10.1002/pol.1960.140421\",\n    \"PDF_name\": \"Polyaddition Reactions of Bisepoxy Compounds\"\n}"

File: legacy/data_extraction/model_output_extraction/paper_26.json
"{\n  \"reactions\": [\n    {\n      \"monomers\": [\n        {\n          \"monomer1\": \"2-Naphthyl Methacrylate\",\n          \"monomer2\": \"Methyl Methacrylate\"\n        }\n      ],\n      \"reaction_conditions\": [\n        {\n          \"polymerization_type\": \"free radical\",\n          \"solvent\": \"carbon tetrachloride\",\n          \"method\": \"solvent\",\n          \"temperature\": 60.0,\n          \"temperature_unit\": \"\u00b0C\",\n          \"reaction_constants\": {\n            \"constant_1\": 2.46,\n            \"constant_2\": 0.25\n          },\n          \"reaction_constant_conf\": {\n            \"constant_conf_1\": 0.25,\n            \"constant_conf_2\": 0.06\n          },\n          \"determination_method\": \"Kelen-Tudos\",\n          \"Q-value\": null,\n          \"e-Value\": null,\n          \"r_product\": 0.61\n        },\n        {\n          \"polymerization_type\": \"free radical\",\n          \"solvent\": \"chloroform\",\n          \"method\": \"solvent\",\n          \"temperature\": 60.0,\n          \"temperature_unit\": \"\u00b0C\",\n          \"reaction_constants\": {\n            \"constant_1\": 2.62,\n            \"constant_2\": 0.44\n          },\n          \"reaction_constant_conf\": {\n            \"constant_conf_1\": 0.35,\n            \"constant_conf_2\": 0.11\n          },\n          \"determination_method\": \"Kelen-Tudos\",\n          \"Q-value\": null,\n          \"e-Value\": null,\n          \"r_product\": 1.15\n        },\n        {\n          \"polymerization_type\": \"free radical\",\n          \"solvent\": \"benzene\",\n          \"method\": \"solvent\",\n          \"temperature\": 60.0,\n          \"temperature_unit\": \"\u00b0C\",\n          \"reaction_constants\": {\n            \"constant_1\": 2.62,\n            \"constant_2\": 0.44\n          },\n          \"reaction_constant_conf\": {\n            \"constant_conf_1\": 0.35,\n            \"constant_conf_2\": 0.11\n          },\n          \"determination_method\": \"Kelen-Tudos\",\n          \"Q-value\": null,\n          \"e-Value\": null,\n          \"r_product\": 1.15\n        },\n        {\n          \"polymerization_type\": \"free radical\",\n          \"solvent\": \"acetone\",\n          \"method\": \"solvent\",\n          \"temperature\": 55.0,\n          \"temperature_unit\": \"\u00b0C\",\n          \"reaction_constants\": {\n            \"constant_1\": 4.13,\n            \"constant_2\": 0.45\n          },\n          \"reaction_constant_conf\": {\n            \"constant_conf_1\": 0.35,\n            \"constant_conf_2\": 0.11\n          },\n          \"determination_method\": \"Kelen-Tudos\",\n          \"Q-value\": null,\n          \"e-Value\": null,\n          \"r_product\": 1.86\n        },\n        {\n          \"polymerization_type\": \"free radical\",\n          \"solvent\": \"acetonitrile\",\n          \"method\": \"solvent\",\n          \"temperature\": 55.0,\n          \"temperature_unit\": \"\u00b0C\",\n          \"reaction_constants\": {\n            \"constant_1\": 3.70,\n            \"constant_2\": 0.30\n          },\n          \"reaction_constant_conf\": {\n            \"constant_conf_1\": 0.30,\n            \"constant_conf_2\": 0.05\n          },\n          \"determination_method\": \"Kelen-Tudos\",\n          \"Q-value\": null,\n          \"e-Value\": null,\n          \"r_product\": 1.11\n        }\n      ]\n    }\n  ],\n  \"source\": \"https://doi.org/10.1016/0014-3057(79)90102-0\",\n  \"PDF_name\": \"The Influence of Molecular Interactions on Polymerization\u2014IV\"\n}"

File: legacy/data_extraction/model_output_extraction/paper_27.json
"{\n  \"reactions\": [\n    {\n      \"monomers\": [\n        {\n          \"monomer1\": \"Ethylene\",\n          \"monomer2\": \"Vinyl acetate\"\n        }\n      ],\n      \"reaction_conditions\": [\n        {\n          \"polymerization_type\": \"free radical\",\n          \"solvent\": null,\n          \"method\": \"bulk\",\n          \"temperature\": 150.0,\n          \"temperature_unit\": \"\u00b0C\",\n          \"reaction_constants\": {\n            \"constant_1\": 1.01,\n            \"constant_2\": 1.0\n          },\n          \"reaction_constant_conf\": {\n            \"constant_conf_1\": null,\n            \"constant_conf_2\": null\n          },\n          \"determination_method\": null,\n          \"Q-value\": {\n            \"constant_1\": null,\n            \"constant_2\": null\n          },\n          \"e-Value\": {\n            \"constant_1\": null,\n            \"constant_2\": null\n          },\n          \"r_product\": 1.0\n        }\n      ]\n    },\n    {\n      \"monomers\": [\n        {\n          \"monomer1\": \"Ethylene\",\n          \"monomer2\": \"Methyl acrylate\"\n        }\n      ],\n      \"reaction_conditions\": [\n        {\n          \"polymerization_type\": \"free radical\",\n          \"solvent\": null,\n          \"method\": \"bulk\",\n          \"temperature\": 150.0,\n          \"temperature_unit\": \"\u00b0C\",\n          \"reaction_constants\": {\n            \"constant_1\": 0.2,\n            \"constant_2\": 11.0\n          },\n          \"reaction_constant_conf\": {\n            \"constant_conf_1\": null,\n            \"constant_conf_2\": null\n          },\n          \"determination_method\": null,\n          \"Q-value\": {\n            \"constant_1\": null,\n            \"constant_2\": null\n          },\n          \"e-Value\": {\n            \"constant_1\": null,\n            \"constant_2\": null\n          },\n          \"r_product\": 2.2\n        }\n      ]\n    },\n    {\n      \"monomers\": [\n        {\n          \"monomer1\": \"Ethylene\",\n          \"monomer2\": \"Methyl methacrylate\"\n        }\n      ],\n      \"reaction_conditions\": [\n        {\n          \"polymerization_type\": \"free radical\",\n          \"solvent\": null,\n          \"method\": \"bulk\",\n          \"temperature\": 150.0,\n          \"temperature_unit\": \"\u00b0C\",\n          \"reaction_constants\": {\n            \"constant_1\": 0.2,\n            \"constant_2\": 17.0\n          },\n          \"reaction_constant_conf\": {\n            \"constant_conf_1\": null,\n            \"constant_conf_2\": null\n          },\n          \"determination_method\": null,\n          \"Q-value\": {\n            \"constant_1\": null,\n            \"constant_2\": null\n          },\n          \"e-Value\": {\n            \"constant_1\": null,\n            \"constant_2\": null\n          },\n          \"r_product\": 3.4\n        }\n      ]\n    },\n    {\n      \"monomers\": [\n        {\n          \"monomer1\": \"Ethylene\",\n          \"monomer2\": \"Diethyl maleate\"\n        }\n      ],\n      \"reaction_conditions\": [\n        {\n          \"polymerization_type\": \"free radical\",\n          \"solvent\": null,\n          \"method\": \"bulk\",\n          \"temperature\": 150.0,\n          \"temperature_unit\": \"\u00b0C\",\n          \"reaction_constants\": {\n            \"constant_1\": 0.25,\n            \"constant_2\": 10.0\n          },\n          \"reaction_constant_conf\": {\n            \"constant_conf_1\": null,\n            \"constant_conf_2\": null\n          },\n          \"determination_method\": null,\n          \"Q-value\": {\n            \"constant_1\": null,\n            \"constant_2\": null\n          },\n          \"e-Value\": {\n            \"constant_1\": null,\n            \"constant_2\": null\n          },\n          \"r_product\": 2.5\n        }\n      ]\n    },\n    {\n      \"monomers\": [\n        {\n          \"monomer1\": \"Ethylene\",\n          \"monomer2\": \"Diethyl fumarate\"\n        }\n      ],\n      \"reaction_conditions\": [\n        {\n          \"polymerization_type\": \"free radical\",\n          \"solvent\": null,\n          \"method\": \"bulk\",\n          \"temperature\": 150.0,\n          \"temperature_unit\": \"\u00b0C\",\n          \"reaction_constants\": {\n            \"constant_1\": 0.25,\n            \"constant_2\": 10.0\n          },\n          \"reaction_constant_conf\": {\n            \"constant_conf_1\": null,\n            \"constant_conf_2\": null\n          },\n          \"determination_method\": null,\n          \"Q-value\": {\n            \"constant_1\": null,\n            \"constant_2\": null\n          },\n          \"e-Value\": {\n            \"constant_1\": null,\n            \"constant_2\": null\n          },\n          \"r_product\": 2.5\n        }\n      ]\n    }\n  ],\n  \"source\": \"Journal of Polymer Science: Part A, Vol. 2, pp. 3623-3632 (1964)\",\n  \"PDF_name\": \"General Conclusions about the Copolymerization of Ethylene with Other Monomers by Free Radical Catalysis\"\n}"

File: legacy/data_extraction/model_output_extraction/paper_275.json
"{\n  \"reactions\": [\n    {\n      \"monomers\": [\n        {\n          \"monomer1\": \"Styrene\",\n          \"monomer2\": \"alpha-(Trifluoromethyl)acrylonitrile\"\n        }\n      ],\n      \"reaction_conditions\": [\n        {\n          \"polymerization_type\": \"free radical\",\n          \"solvent\": \"benzene\",\n          \"method\": \"solvent\",\n          \"temperature\": 60.0,\n          \"temperature_unit\": \"\u00b0C\",\n          \"reaction_constants\": {\n            \"constant_1\": 0.03,\n            \"constant_2\": 0.24\n          },\n          \"reaction_constant_conf\": {\n            \"constant_conf_1\": 0.01,\n            \"constant_conf_2\": 0.07\n          },\n          \"determination_method\": \"Kelen-Tudor\",\n          \"Q-value\": null,\n          \"e-Value\": null,\n          \"r_product\": null\n        }\n      ]\n    },\n    {\n      \"monomers\": [\n        {\n          \"monomer1\": \"p-Chlorostyrene\",\n          \"monomer2\": \"alpha-(Trifluoromethyl)acrylonitrile\"\n        }\n      ],\n      \"reaction_conditions\": [\n        {\n          \"polymerization_type\": \"free radical\",\n          \"solvent\": \"benzene\",\n          \"method\": \"solvent\",\n          \"temperature\": 60.0,\n          \"temperature_unit\": \"\u00b0C\",\n          \"reaction_constants\": {\n            \"constant_1\": 0.07,\n            \"constant_2\": 0.63\n          },\n          \"reaction_constant_conf\": {\n            \"constant_conf_1\": 0.03,\n            \"constant_conf_2\": 0.11\n          },\n          \"determination_method\": \"Kelen-Tudor\",\n          \"Q-value\": null,\n          \"e-Value\": null,\n          \"r_product\": null\n        }\n      ]\n    },\n    {\n      \"monomers\": [\n        {\n          \"monomer1\": \"Methyl Methacrylate\",\n          \"monomer2\": \"alpha-(Trifluoromethyl)acrylonitrile\"\n        }\n      ],\n      \"reaction_conditions\": [\n        {\n          \"polymerization_type\": \"free radical\",\n          \"solvent\": \"benzene\",\n          \"method\": \"solvent\",\n          \"temperature\": 60.0,\n          \"temperature_unit\": \"\u00b0C\",\n          \"reaction_constants\": {\n            \"constant_1\": 0.05,\n            \"constant_2\": 0.21\n          },\n          \"reaction_constant_conf\": {\n            \"constant_conf_1\": 0.01,\n            \"constant_conf_2\": 0.02\n          },\n          \"determination_method\": \"Kelen-Tudor\",\n          \"Q-value\": null,\n          \"e-Value\": null,\n          \"r_product\": null\n        }\n      ]\n    },\n    {\n      \"monomers\": [\n        {\n          \"monomer1\": \"Styrene\",\n          \"monomer2\": \"Methyl alpha-(Trifluoromethyl)acrylate\"\n        }\n      ],\n      \"reaction_conditions\": [\n        {\n          \"polymerization_type\": \"free radical\",\n          \"solvent\": \"benzene\",\n          \"method\": \"solvent\",\n          \"temperature\": 60.0,\n          \"temperature_unit\": \"\u00b0C\",\n          \"reaction_constants\": {\n            \"constant_1\": 0.24,\n            \"constant_2\": 0.05\n          },\n          \"reaction_constant_conf\": {\n            \"constant_conf_1\": 0.02,\n            \"constant_conf_2\": 0.01\n          },\n          \"determination_method\": \"Kelen-Tudor\",\n          \"Q-value\": null,\n          \"e-Value\": null,\n          \"r_product\": null\n        }\n      ]\n    },\n    {\n      \"monomers\": [\n        {\n          \"monomer1\": \"p-Chlorostyrene\",\n          \"monomer2\": \"Methyl alpha-(Trifluoromethyl)acrylate\"\n        }\n      ],\n      \"reaction_conditions\": [\n        {\n          \"polymerization_type\": \"free radical\",\n          \"solvent\": \"benzene\",\n          \"method\": \"solvent\",\n          \"temperature\": 60.0,\n          \"temperature_unit\": \"\u00b0C\",\n          \"reaction_constants\": {\n            \"constant_1\": 0.24,\n            \"constant_2\": 3.2\n          },\n          \"reaction_constant_conf\": {\n            \"constant_conf_1\": 0.03,\n            \"constant_conf_2\": 0.2\n          },\n          \"determination_method\": \"Kelen-Tudor\",\n          \"Q-value\": null,\n          \"e-Value\": null,\n          \"r_product\": null\n        }\n      ]\n    },\n    {\n      \"monomers\": [\n        {\n          \"monomer1\": \"Methyl Methacrylate\",\n          \"monomer2\": \"Methyl alpha-(Trifluoromethyl)acrylate\"\n        }\n      ],\n      \"reaction_conditions\": [\n        {\n          \"polymerization_type\": \"free radical\",\n          \"solvent\": \"benzene\",\n          \"method\": \"solvent\",\n          \"temperature\": 60.0,\n          \"temperature_unit\": \"\u00b0C\",\n          \"reaction_constants\": {\n            \"constant_1\": 0.1,\n            \"constant_2\": 2.3\n          },\n          \"reaction_constant_conf\": {\n            \"constant_conf_1\": 0.1,\n            \"constant_conf_2\": 0.2\n          },\n          \"determination_method\": \"Kelen-Tudor\",\n          \"Q-value\": null,\n          \"e-Value\": null,\n          \"r_product\": null\n        }\n      ]\n    }\n  ],\n  \"source\": \"https://doi.org/10.1021/ma00187a030\",\n  \"PDF_name\": \"Macromolecules_1984_17_2473-2479.pdf\"\n}"

File: legacy/data_extraction/model_output_extraction/paper_279.json
"{\n  \"reactions\": [\n    {\n      \"monomers\": [\n        \"monomer1\" \t, \"N-Vinylcarbazole\",\n        \"monomer2\" \t, \"Acrylonitrile\"\n      ],\n      \"reaction_conditions\": [\n        {\n          \"polymerization_type\": \"photopolymerization\",\n          \"solvent\": \"benzene\",\n          \"method\": \"bulk\",\n          \"temperature\": 30.0,\n          \"temperature_unit\": \"\u00b0C\",\n          \"reaction_constants\": {\n            \"constant_1\": 0.09,\n            \"constant_2\": 0.35\n          },\n          \"reaction_constant_conf\": {\n            \"constant_conf_1\": 0.01,\n            \"constant_conf_2\": 0.10\n          },\n          \"determination_method\": \"infrared spectrum\",\n          \"Q-value\": null,\n          \"e-Value\": null,\n          \"r_product\": null\n        },\n        {\n          \"polymerization_type\": \"thermal polymerization\",\n          \"solvent\": \"benzene\",\n          \"method\": \"bulk\",\n          \"temperature\": 60.0,\n          \"temperature_unit\": \"\u00b0C\",\n          \"reaction_constants\": {\n            \"constant_1\": 0.09,\n            \"constant_2\": 0.35\n          },\n          \"reaction_constant_conf\": {\n            \"constant_conf_1\": 0.01,\n            \"constant_conf_2\": 0.10\n          },\n          \"determination_method\": \"infrared spectrum\",\n          \"Q-value\": null,\n          \"e-Value\": null,\n          \"r_product\": null\n        }\n      ]\n    },\n    {\n      \"monomers\": [\n        \"monomer1\" \t, \"Acrylonitrile\",\n        \"monomer2\" \t, \"Styrene\"\n      ],\n      \"reaction_conditions\": [\n        {\n          \"polymerization_type\": \"photopolymerization\",\n          \"solvent\": \"benzene\",\n          \"method\": \"bulk\",\n          \"temperature\": 30.0,\n          \"temperature_unit\": \"\u00b0C\",\n          \"reaction_constants\": {\n            \"constant_1\": 0.05,\n            \"constant_2\": 0.40\n          },\n          \"reaction_constant_conf\": {\n            \"constant_conf_1\": 0.01,\n            \"constant_conf_2\": 0.10\n          },\n          \"determination_method\": \"infrared spectrum\",\n          \"Q-value\": null,\n          \"e-Value\": null,\n          \"r_product\": null\n        }\n      ]\n    }\n  ],\n  \"source\": \"https://doi.org/10.1002/pol.1968.150060622\",\n  \"PDF_name\": \"Photo and Thermal Polymerization Sensitized by Donor-Acceptor Interaction. I. N-Vinylcarbazole-Acrylonitrile and Related Systems\"\n}"

File: legacy/data_extraction/model_output_extraction/paper_280.json
"{\n  \"reactions\": [\n    {\n      \"monomers\": [\n        \"monomer1\" \t,\"Vinyl acetate\",\n        \"monomer2\" \t,\"Methyl vinyl ketone\"\n      ],\n      \"reaction_conditions\": [\n        {\n          \"polymerization_type\": \"free radical\",\n          \"solvent\": null,\n          \"method\": \"bulk\",\n          \"temperature\": 70.0,\n          \"temperature_unit\": \"\u00b0C\",\n          \"reaction_constants\": {\n            \"constant_1\": 0.05,\n            \"constant_2\": 7.0\n          },\n          \"reaction_constant_conf\": {\n            \"constant_conf_1\": null,\n            \"constant_conf_2\": null\n          },\n          \"determination_method\": null,\n          \"Q-value\": {\n            \"constant_1\": null,\n            \"constant_2\": null\n          },\n          \"e-Value\": {\n            \"constant_1\": null,\n            \"constant_2\": null\n          },\n          \"r_product\": null\n        }\n      ]\n    },\n    {\n      \"monomers\": [\n        \"monomer1\" \t,\"Vinyl acetate\",\n        \"monomer2\" \t,\"1-Acetoxy-1,3-butadiene\"\n      ],\n      \"reaction_conditions\": [\n        {\n          \"polymerization_type\": \"free radical\",\n          \"solvent\": null,\n          \"method\": \"bulk\",\n          \"temperature\": 70.0,\n          \"temperature_unit\": \"\u00b0C\",\n          \"reaction_constants\": {\n            \"constant_1\": 0.0,\n            \"constant_2\": 0.0\n          },\n          \"reaction_constant_conf\": {\n            \"constant_conf_1\": null,\n            \"constant_conf_2\": null\n          },\n          \"determination_method\": null,\n          \"Q-value\": {\n            \"constant_1\": null,\n            \"constant_2\": null\n          },\n          \"e-Value\": {\n            \"constant_1\": null,\n            \"constant_2\": null\n          },\n          \"r_product\": null\n        }\n      ]\n    },\n    {\n      \"monomers\": [\n        \"monomer1\" \t,\"Acrylonitrile\",\n        \"monomer2\" \t,\"1-Acetoxy-1,3-butadiene\"\n      ],\n      \"reaction_conditions\": [\n        {\n          \"polymerization_type\": \"free radical\",\n          \"solvent\": null,\n          \"method\": \"bulk\",\n          \"temperature\": 70.0,\n          \"temperature_unit\": \"\u00b0C\",\n          \"reaction_constants\": {\n            \"constant_1\": 0.0,\n            \"constant_2\": 0.7\n          },\n          \"reaction_constant_conf\": {\n            \"constant_conf_1\": null,\n            \"constant_conf_2\": null\n          },\n          \"determination_method\": null,\n          \"Q-value\": {\n            \"constant_1\": null,\n            \"constant_2\": null\n          },\n          \"e-Value\": {\n            \"constant_1\": null,\n            \"constant_2\": null\n          },\n          \"r_product\": null\n        }\n      ]\n    },\n    {\n      \"monomers\": [\n        \"monomer1\" \t,\"Methylacrolein\",\n        \"monomer2\" \t,\"Acrylonitrile\"\n      ],\n      \"reaction_conditions\": [\n        {\n          \"polymerization_type\": \"free radical\",\n          \"solvent\": null,\n          \"method\": \"bulk\",\n          \"temperature\": 70.0,\n          \"temperature_unit\": \"\u00b0C\",\n          \"reaction_constants\": {\n            \"constant_1\": 2.0,\n            \"constant_2\": 0.06\n          },\n          \"reaction_constant_conf\": {\n            \"constant_conf_1\": null,\n            \"constant_conf_2\": null\n          },\n          \"determination_method\": null,\n          \"Q-value\": {\n            \"constant_1\": null,\n            \"constant_2\": null\n          },\n          \"e-Value\": {\n            \"constant_1\": null,\n            \"constant_2\": null\n          },\n          \"r_product\": null\n        }\n      ]\n    },\n    {\n      \"monomers\": [\n        \"monomer1\" \t,\"Vinylsulfonic acid\",\n        \"monomer2\" \t,\"Methyl methacrylate\"\n      ],\n      \"reaction_conditions\": [\n        {\n          \"polymerization_type\": \"free radical\",\n          \"solvent\": null,\n          \"method\": \"bulk\",\n          \"temperature\": 70.0,\n          \"temperature_unit\": \"\u00b0C\",\n          \"reaction_constants\": {\n            \"constant_1\": 0.0,\n            \"constant_2\": 0.0\n          },\n          \"reaction_constant_conf\": {\n            \"constant_conf_1\": null,\n            \"constant_conf_2\": null\n          },\n          \"determination_method\": null,\n          \"Q-value\": {\n            \"constant_1\": null,\n            \"constant_2\": null\n          },\n          \"e-Value\": {\n            \"constant_1\": null,\n            \"constant_2\": null\n          },\n          \"r_product\": null\n        }\n      ]\n    },\n    {\n      \"monomers\": [\n        \"monomer1\" \t,\"2,5-Dichlorostyrene\",\n        \"monomer2\" \t,\"2,5-Dimethylstyrene\"\n      ],\n      \"reaction_conditions\": [\n        {\n          \"polymerization_type\": \"free radical\",\n          \"solvent\": null,\n          \"method\": \"bulk\",\n          \"temperature\": 70.0,\n          \"temperature_unit\": \"\u00b0C\",\n          \"reaction_constants\": {\n            \"constant_1\": 1.55,\n            \"constant_2\": 0.27\n          },\n          \"reaction_constant_conf\": {\n            \"constant_conf_1\": null,\n            \"constant_conf_2\": null\n          },\n          \"determination_method\": null,\n          \"Q-value\": {\n            \"constant_1\": null,\n            \"constant_2\": null\n          },\n          \"e-Value\": {\n            \"constant_1\": null,\n            \"constant_2\": null\n          },\n          \"r_product\": null\n        }\n      ]\n    },\n    {\n      \"monomers\": [\n        \"monomer1\" \t,\"Vinyl acetate\",\n        \"monomer2\" \t,\"Fumaryl chloride\"\n      ],\n      \"reaction_conditions\": [\n        {\n          \"polymerization_type\": \"free radical\",\n          \"solvent\": null,\n          \"method\": \"bulk\",\n          \"temperature\": 70.0,\n          \"temperature_unit\": \"\u00b0C\",\n          \"reaction_constants\": {\n            \"constant_1\": 0.0,\n            \"constant_2\": 0.0\n          },\n          \"reaction_constant_conf\": {\n            \"constant_conf_1\": null,\n            \"constant_conf_2\": null\n          },\n          \"determination_method\": null,\n          \"Q-value\": {\n            \"constant_1\": null,\n            \"constant_2\": null\n          },\n          \"e-Value\": {\n            \"constant_1\": null,\n            \"constant_2\": null\n          },\n          \"r_product\": null\n        }\n      ]\n    },\n    {\n      \"monomers\": [\n        \"monomer1\" \t,\"Styrene\",\n        \"monomer2\" \t,\"Fumaryl chloride\"\n      ],\n      \"reaction_conditions\": [\n        {\n          \"polymerization_type\": \"free radical\",\n          \"solvent\": null,\n          \"method\": \"bulk\",\n          \"temperature\": 70.0,\n          \"temperature_unit\": \"\u00b0C\",\n          \"reaction_constants\": {\n            \"constant_1\": 0.04,\n            \"constant_2\": 0.0\n          },\n          \"reaction_constant_conf\": {\n            \"constant_conf_1\": null,\n            \"constant_conf_2\": null\n          },\n          \"determination_method\": null,\n          \"Q-value\": {\n            \"constant_1\": null,\n            \"constant_2\": null\n          },\n          \"e-Value\": {\n            \"constant_1\": null,\n            \"constant_2\": null\n          },\n          \"r_product\": null\n        }\n      ]\n    }\n  ],\n  \"source\": \"Journal of Polymer Science, Vol. IX, No. 4, Pages 309-314\",\n  \"PDF_name\": \"Reactivity Ratios of Some Monomer Pairs\"\n}"
