Repository: lamalab-org/copolymer-reactivity

# copolymer-reactivity

A condition-aware machine-learning model and FastAPI service that predicts the **microstructure of radical copolymers** — *alternating*, *random*, or *gradient* — from two monomer structures and the reaction conditions (solvent, temperature, polymerisation mechanism), backed by a curated literature dataset of **3,791 copolymerisations from 1,206 publications**.

The model is served live at <https://polycarp.cheminfo.org> (web UI: [cheminfo-py/polycarp.cheminfo.org](https://github.com/cheminfo-py/polycarp.cheminfo.org)).

File: legacy/data_extraction/model_output_extraction/paper_287.json
"{\n  \"reactions\": [\n    {\n      \"monomers\": [\n        {\n          \"monomer1\": \"Acrylonitrile\",\n          \"monomer2\": \"Ethyl Acrylate\"\n        }\n      ],\n      \"reaction_conditions\": [\n        {\n          \"polymerization_type\": \"free radical\",\n          \"solvent\": \"dimethyl sulfoxide\",\n          \"method\": \"solvent\",\n          \"temperature\": 70.0,\n          \"temperature_unit\": \"\u00b0C\",\n          \"reaction_constants\": {\n            \"constant_1\": 1.12,\n            \"constant_2\": 0.93\n          },\n          \"reaction_constant_conf\": {\n            \"constant_conf_1\": null,\n            \"constant_conf_2\": null\n          },\n          \"determination_method\": \"NMR analysis\",\n          \"Q-value\": {\n            \"constant_1\": null,\n            \"constant_2\": null\n          },\n          \"e-Value\": {\n            \"constant_1\": null,\n            \"constant_2\": null\n          },\n          \"r_product\": 1.04\n        },\n        {\n          \"polymerization_type\": \"free radical\",\n          \"solvent\": \"dimethyl sulfoxide\",\n          \"method\": \"solvent\",\n          \"temperature\": 70.0,\n          \"temperature_unit\": \"\u00b0C\",\n          \"reaction_constants\": {\n            \"constant_1\": 1.12,\n            \"constant_2\": 0.93\n          },\n          \"reaction_constant_conf\": {\n            \"constant_conf_1\": null,\n            \"constant_conf_2\": null\n          },\n          \"determination_method\": \"Kjeldahl analysis\",\n          \"Q-value\": {\n            \"constant_1\": null,\n            \"constant_2\": null\n          },\n          \"e-Value\": {\n            \"constant_1\": null,\n            \"constant_2\": null\n          },\n          \"r_product\": 1.04\n        }\n      ]\n    },\n    {\n      \"monomers\": [\n        {\n          \"monomer1\": \"Acrylonitrile\",\n          \"monomer2\": \"Styrene\"\n        }\n      ],\n      \"reaction_conditions\": [\n        {\n          \"polymerization_type\": \"free radical\",\n          \"solvent\": \"dimethyl sulfoxide\",\n          \"method\": \"solvent\",\n          \"temperature\": 70.0,\n          \"temperature_unit\": \"\u00b0C\",\n          \"reaction_constants\": {\n            \"constant_1\": 0.058,\n            \"constant_2\": 0.40\n          },\n          \"reaction_constant_conf\": {\n            \"constant_conf_1\": null,\n            \"constant_conf_2\": null\n          },\n          \"determination_method\": \"NMR analysis\",\n          \"Q-value\": {\n            \"constant_1\": null,\n            \"constant_2\": null\n          },\n          \"e-Value\": {\n            \"constant_1\": null,\n            \"constant_2\": null\n          },\n          \"r_product\": null\n        },\n        {\n          \"polymerization_type\": \"free radical\",\n          \"solvent\": \"dimethyl sulfoxide\",\n          \"method\": \"solvent\",\n          \"temperature\": 70.0,\n          \"temperature_unit\": \"\u00b0C\",\n          \"reaction_constants\": {\n            \"constant_1\": 0.0576,\n            \"constant_2\": 0.398\n          },\n          \"reaction_constant_conf\": {\n            \"constant_conf_1\": null,\n            \"constant_conf_2\": null\n          },\n          \"determination_method\": \"Kjeldahl analysis\",\n          \"Q-value\": {\n            \"constant_1\": null,\n            \"constant_2\": null\n          },\n          \"e-Value\": {\n            \"constant_1\": null,\n            \"constant_2\": null\n          },\n          \"r_product\": null\n        }\n      ]\n    },\n    {\n      \"monomers\": [\n        {\n          \"monomer1\": \"Acrylonitrile\",\n          \"monomer2\": \"Methacrylonitrile\"\n        }\n      ],\n      \"reaction_conditions\": [\n        {\n          \"polymerization_type\": \"free radical\",\n          \"solvent\": \"dimethyl sulfoxide\",\n          \"method\": \"solvent\",\n          \"temperature\": 70.0,\n          \"temperature_unit\": \"\u00b0C\",\n          \"reaction_constants\": {\n            \"constant_1\": 0.43,\n            \"constant_2\": 1.69\n          },\n          \"reaction_constant_conf\": {\n            \"constant_conf_1\": null,\n            \"constant_conf_2\": null\n          },\n          \"determination_method\": \"NMR analysis\",\n          \"Q-value\": {\n            \"constant_1\": null,\n            \"constant_2\": null\n          },\n          \"e-Value\": {\n            \"constant_1\": null,\n            \"constant_2\": null\n          },\n          \"r_product\": 0.73\n        }\n      ]\n    }\n  ],\n  \"source\": \"https://doi.org/10.1002/pol.1966.110040409\",\n  \"PDF_name\": \"Measurement of Copolymerization Reactivity Ratios by NMR\"\n}"

File: legacy/data_extraction/model_output_extraction/paper_290.json
"{\n  \"reactions\": [\n    {\n      \"monomers\": [\n        {\n          \"monomer1\": \"Acrylonitrile\",\n          \"monomer2\": \"Phenyl acrylate\"\n        }\n      ],\n      \"reaction_conditions\": [\n        {\n          \"polymerization_type\": \"free radical\",\n          \"solvent\": \"dimethylformamide\",\n          \"method\": \"solvent\",\n          \"temperature\": 60.0,\n          \"temperature_unit\": \"\u00b0C\",\n          \"reaction_constants\": {\n            \"constant_1\": 0.46,\n            \"constant_2\": 0.36\n          },\n          \"reaction_constant_conf\": {\n            \"constant_conf_1\": 0.02,\n            \"constant_conf_2\": 0.04\n          },\n          \"determination_method\": \"Kelen-Tudos\",\n          \"Q-value\": {\n            \"constant_1\": 0.26,\n            \"constant_2\": null\n          },\n          \"e-Value\": {\n            \"constant_1\": -0.15,\n            \"constant_2\": null\n          },\n          \"r_product\": null\n        }\n      ]\n    },\n    {\n      \"monomers\": [\n        {\n          \"monomer1\": \"Acrylonitrile\",\n          \"monomer2\": \"p-Cresyl acrylate\"\n        }\n      ],\n      \"reaction_conditions\": [\n        {\n          \"polymerization_type\": \"free radical\",\n          \"solvent\": \"dimethylformamide\",\n          \"method\": \"solvent\",\n          \"temperature\": 60.0,\n          \"temperature_unit\": \"\u00b0C\",\n          \"reaction_constants\": {\n            \"constant_1\": 0.73,\n            \"constant_2\": 0.80\n          },\n          \"reaction_constant_conf\": {\n            \"constant_conf_1\": 0.02,\n            \"constant_conf_2\": 0.02\n          },\n          \"determination_method\": \"Kelen-Tudos\",\n          \"Q-value\": {\n            \"constant_1\": 0.33,\n            \"constant_2\": null\n          },\n          \"e-Value\": {\n            \"constant_1\": 0.45,\n            \"constant_2\": null\n          },\n          \"r_product\": null\n        }\n      ]\n    },\n    {\n      \"monomers\": [\n        {\n          \"monomer1\": \"Acrylonitrile\",\n          \"monomer2\": \"p-Chlorophenyl acrylate\"\n        }\n      ],\n      \"reaction_conditions\": [\n        {\n          \"polymerization_type\": \"free radical\",\n          \"solvent\": \"dimethylformamide\",\n          \"method\": \"solvent\",\n          \"temperature\": 60.0,\n          \"temperature_unit\": \"\u00b0C\",\n          \"reaction_constants\": {\n            \"constant_1\": 0.33,\n            \"constant_2\": 0.94\n          },\n          \"reaction_constant_conf\": {\n            \"constant_conf_1\": 0.03,\n            \"constant_conf_2\": 0.02\n          },\n          \"determination_method\": \"Kelen-Tudos\",\n          \"Q-value\": {\n            \"constant_1\": 0.50,\n            \"constant_2\": null\n          },\n          \"e-Value\": {\n            \"constant_1\": 0.12,\n            \"constant_2\": null\n          },\n          \"r_product\": null\n        }\n      ]\n    },\n    {\n      \"monomers\": [\n        {\n          \"monomer1\": \"Acrylonitrile\",\n          \"monomer2\": \"p-Bromophenyl acrylate\"\n        }\n      ],\n      \"reaction_conditions\": [\n        {\n          \"polymerization_type\": \"free radical\",\n          \"solvent\": \"dimethylformamide\",\n          \"method\": \"solvent\",\n          \"temperature\": 60.0,\n          \"temperature_unit\": \"\u00b0C\",\n          \"reaction_constants\": {\n            \"constant_1\": 0.82,\n            \"constant_2\": 1.02\n          },\n          \"reaction_constant_conf\": {\n            \"constant_conf_1\": 0.03,\n            \"constant_conf_2\": 0.03\n          },\n          \"determination_method\": \"Kelen-Tudos\",\n          \"Q-value\": {\n            \"constant_1\": 0.44,\n            \"constant_2\": null\n          },\n          \"e-Value\": {\n            \"constant_1\": 0.78,\n            \"constant_2\": null\n          },\n          \"r_product\": null\n        }\n      ]\n    },\n    {\n      \"monomers\": [\n        {\n          \"monomer1\": \"Acrylonitrile\",\n          \"monomer2\": \"o-Chlorophenyl acrylate\"\n        }\n      ],\n      \"reaction_conditions\": [\n        {\n          \"polymerization_type\": \"free radical\",\n          \"solvent\": \"dimethylformamide\",\n          \"method\": \"solvent\",\n          \"temperature\": 60.0,\n          \"temperature_unit\": \"\u00b0C\",\n          \"reaction_constants\": {\n            \"constant_1\": 1.12,\n            \"constant_2\": 1.16\n          },\n          \"reaction_constant_conf\": {\n            \"constant_conf_1\": 0.05,\n            \"constant_conf_2\": 0.05\n          },\n          \"determination_method\": \"Kelen-Tudos\",\n          \"Q-value\": {\n            \"constant_1\": null,\n            \"constant_2\": null\n          },\n          \"e-Value\": {\n            \"constant_1\": null,\n            \"constant_2\": null\n          },\n          \"r_product\": null\n        }\n      ]\n    },\n    {\n      \"monomers\": [\n        {\n          \"monomer1\": \"Acrylonitrile\",\n          \"monomer2\": \"m-Chlorophenyl acrylate\"\n        }\n      ],\n      \"reaction_conditions\": [\n        {\n          \"polymerization_type\": \"free radical\",\n          \"solvent\": \"dimethylformamide\",\n          \"method\": \"solvent\",\n          \"temperature\": 60.0,\n          \"temperature_unit\": \"\u00b0C\",\n          \"reaction_constants\": {\n            \"constant_1\": 1.26,\n            \"constant_2\": 0.86\n          },\n          \"reaction_constant_conf\": {\n            \"constant_conf_1\": 0.05,\n            \"constant_conf_2\": 0.05\n          },\n          \"determination_method\": \"Kelen-Tudos\",\n          \"Q-value\": {\n            \"constant_1\": null,\n            \"constant_2\": null\n          },\n          \"e-Value\": {\n            \"constant_1\": null,\n            \"constant_2\": null\n          },\n          \"r_product\": null\n        }\n      ]\n    }\n  ],\n  \"source\": \"https://doi.org/10.1002/pol.1977.160150815\",\n  \"PDF_name\": \"Reactivity Ratios for Acrylonitrile-Phenyl Acrylate Copolymerization Systems\"\n}"

File: legacy/data_extraction/model_output_extraction/paper_291.json
"{\n  \"reactions\": [\n    {\n      \"monomers\": [\n        {\n          \"monomer1\": \"trans pentadiene-1,3\",\n          \"monomer2\": \"acrylonitrile\"\n        }\n      ],\n      \"reaction_conditions\": [\n        {\n          \"polymerization_type\": \"free radical\",\n          \"solvent\": null,\n          \"method\": \"bulk\",\n          \"temperature\": 50.0,\n          \"temperature_unit\": \"\u00b0C\",\n          \"reaction_constants\": {\n            \"constant_1\": 0.079,\n            \"constant_2\": 0.114\n          },\n          \"reaction_constant_conf\": {\n            \"constant_conf_1\": null,\n            \"constant_conf_2\": null\n          },\n          \"determination_method\": \"Kelen-Tudos\",\n          \"Q-value\": {\n            \"constant_1\": 0.56,\n            \"constant_2\": -0.97\n          },\n          \"e-Value\": {\n            \"constant_1\": 1.215,\n            \"constant_2\": -1.055\n          },\n          \"r_product\": null\n        },\n        {\n          \"polymerization_type\": \"free radical\",\n          \"solvent\": \"water\",\n          \"method\": \"emulsion\",\n          \"temperature\": 50.0,\n          \"temperature_unit\": \"\u00b0C\",\n          \"reaction_constants\": {\n            \"constant_1\": 0.079,\n            \"constant_2\": 0.114\n          },\n          \"reaction_constant_conf\": {\n            \"constant_conf_1\": null,\n            \"constant_conf_2\": null\n          },\n          \"determination_method\": \"Kelen-Tudos\",\n          \"Q-value\": {\n            \"constant_1\": 0.56,\n            \"constant_2\": -0.97\n          },\n          \"e-Value\": {\n            \"constant_1\": 1.215,\n            \"constant_2\": -1.055\n          },\n          \"r_product\": null\n        }\n      ]\n    },\n    {\n      \"monomers\": [\n        {\n          \"monomer1\": \"cis pentadiene-1,3\",\n          \"monomer2\": \"acrylonitrile\"\n        }\n      ],\n      \"reaction_conditions\": [\n        {\n          \"polymerization_type\": \"free radical\",\n          \"solvent\": null,\n          \"method\": \"bulk\",\n          \"temperature\": 50.0,\n          \"temperature_unit\": \"\u00b0C\",\n          \"reaction_constants\": {\n            \"constant_1\": 0.033,\n            \"constant_2\": 0.188\n          },\n          \"reaction_constant_conf\": {\n            \"constant_conf_1\": null,\n            \"constant_conf_2\": null\n          },\n          \"determination_method\": \"Kelen-Tudos\",\n          \"Q-value\": {\n            \"constant_1\": 0.56,\n            \"constant_2\": -0.97\n          },\n          \"e-Value\": {\n            \"constant_1\": 1.215,\n            \"constant_2\": -1.055\n          },\n          \"r_product\": null\n        },\n        {\n          \"polymerization_type\": \"free radical\",\n          \"solvent\": \"water\",\n          \"method\": \"emulsion\",\n          \"temperature\": 50.0,\n          \"temperature_unit\": \"\u00b0C\",\n          \"reaction_constants\": {\n            \"constant_1\": 0.033,\n            \"constant_2\": 0.188\n          },\n          \"reaction_constant_conf\": {\n            \"constant_conf_1\": null,\n            \"constant_conf_2\": null\n          },\n          \"determination_method\": \"Kelen-Tudos\",\n          \"Q-value\": {\n            \"constant_1\": 0.56,\n            \"constant_2\": -0.97\n          },\n          \"e-Value\": {\n            \"constant_1\": 1.215,\n            \"constant_2\": -1.055\n          },\n          \"r_product\": null\n        }\n      ]\n    }\n  ],\n  \"source\": \"https://doi.org/10.1002/pol.1986.170240414\",\n  \"PDF_name\": \"Polymerisation_Radicalaire_du_Pentadiene-1,3.pdf\"\n}"

File: legacy/data_extraction/model_output_extraction/paper_297.json
"{\n  \"reactions\": [\n    {\n      \"monomers\": [\n        {\n          \"monomer1\": \"Vinyl levulinate\",\n          \"monomer2\": \"Vinyl chloride\"\n        }\n      ],\n      \"reaction_conditions\": [\n        {\n          \"polymerization_type\": \"free radical\",\n          \"solvent\": \"benzene\",\n          \"method\": \"solvent\",\n          \"temperature\": 60.0,\n          \"temperature_unit\": \"\u00b0C\",\n          \"reaction_constants\": {\n            \"constant_1\": 0.419,\n            \"constant_2\": 1.40\n          },\n          \"reaction_constant_conf\": {\n            \"constant_conf_1\": 0.002,\n            \"constant_conf_2\": 0.04\n          },\n          \"determination_method\": \"intersection method of Mayo and Lewis\",\n          \"Q-value\": null,\n          \"e-Value\": null,\n          \"r_product\": null\n        }\n      ]\n    },\n    {\n      \"monomers\": [\n        {\n          \"monomer1\": \"Vinyl pelargonate\",\n          \"monomer2\": \"Vinyl chloride\"\n        }\n      ],\n      \"reaction_conditions\": [\n        {\n          \"polymerization_type\": \"free radical\",\n          \"solvent\": null,\n          \"method\": \"bulk\",\n          \"temperature\": 60.0,\n          \"temperature_unit\": \"\u00b0C\",\n          \"reaction_constants\": {\n            \"constant_1\": 0.282,\n            \"constant_2\": 1.16\n          },\n          \"reaction_constant_conf\": {\n            \"constant_conf_1\": 0.035,\n            \"constant_conf_2\": 0.06\n          },\n          \"determination_method\": \"intersection method of Mayo and Lewis\",\n          \"Q-value\": null,\n          \"e-Value\": null,\n          \"r_product\": null\n        }\n      ]\n    },\n    {\n      \"monomers\": [\n        {\n          \"monomer1\": \"Vinyl pinonate\",\n          \"monomer2\": \"Vinyl chloride\"\n        }\n      ],\n      \"reaction_conditions\": [\n        {\n          \"polymerization_type\": \"free radical\",\n          \"solvent\": \"benzene\",\n          \"method\": \"solvent\",\n          \"temperature\": 60.0,\n          \"temperature_unit\": \"\u00b0C\",\n          \"reaction_constants\": {\n            \"constant_1\": 0.446,\n            \"constant_2\": 1.458\n          },\n          \"reaction_constant_conf\": {\n            \"constant_conf_1\": 0.028,\n            \"constant_conf_2\": 0.04\n          },\n          \"determination_method\": \"intersection method of Mayo and Lewis\",\n          \"Q-value\": null,\n          \"e-Value\": null,\n          \"r_product\": null\n        }\n      ]\n    },\n    {\n      \"monomers\": [\n        {\n          \"monomer1\": \"Vinyl undecylenate\",\n          \"monomer2\": \"Vinyl chloride\"\n        }\n      ],\n      \"reaction_conditions\": [\n        {\n          \"polymerization_type\": \"free radical\",\n          \"solvent\": \"benzene\",\n          \"method\": \"solvent\",\n          \"temperature\": 60.0,\n          \"temperature_unit\": \"\u00b0C\",\n          \"reaction_constants\": {\n            \"constant_1\": 0.358,\n            \"constant_2\": 1.06\n          },\n          \"reaction_constant_conf\": {\n            \"constant_conf_1\": 0.065,\n            \"constant_conf_2\": 0.05\n          },\n          \"determination_method\": \"intersection method of Mayo and Lewis\",\n          \"Q-value\": null,\n          \"e-Value\": null,\n          \"r_product\": null\n        }\n      ]\n    },\n    {\n      \"monomers\": [\n        {\n          \"monomer1\": \"Vinyl stearate\",\n          \"monomer2\": \"Vinyl chloride\"\n        }\n      ],\n      \"reaction_conditions\": [\n        {\n          \"polymerization_type\": \"free radical\",\n          \"solvent\": \"benzene\",\n          \"method\": \"solvent\",\n          \"temperature\": 60.0,\n          \"temperature_unit\": \"\u00b0C\",\n          \"reaction_constants\": {\n            \"constant_1\": 0.290,\n            \"constant_2\": 0.745\n          },\n          \"reaction_constant_conf\": {\n            \"constant_conf_1\": 0.025,\n            \"constant_conf_2\": 0.025\n          },\n          \"determination_method\": \"intersection method of Mayo and Lewis\",\n          \"Q-value\": null,\n          \"e-Value\": null,\n          \"r_product\": null\n        }\n      ]\n    },\n    {\n      \"monomers\": [\n        {\n          \"monomer1\": \"Vinyl pelargonate\",\n          \"monomer2\": \"Vinylidene chloride\"\n        }\n      ],\n      \"reaction_conditions\": [\n        {\n          \"polymerization_type\": \"free radical\",\n          \"solvent\": \"benzene\",\n          \"method\": \"solvent\",\n          \"temperature\": 60.0,\n          \"temperature_unit\": \"\u00b0C\",\n          \"reaction_constants\": {\n            \"constant_1\": 0.0,\n            \"constant_2\": 4.08\n          },\n          \"reaction_constant_conf\": {\n            \"constant_conf_1\": 0.01,\n            \"constant_conf_2\": 0.20\n          },\n          \"determination_method\": \"intersection method of Mayo and Lewis\",\n          \"Q-value\": null,\n          \"e-Value\": null,\n          \"r_product\": null\n        }\n      ]\n    },\n    {\n      \"monomers\": [\n        {\n          \"monomer1\": \"Vinyl pinonate\",\n          \"monomer2\": \"Vinylidene chloride\"\n        }\n      ],\n      \"reaction_conditions\": [\n        {\n          \"polymerization_type\": \"free radical\",\n          \"solvent\": \"benzene\",\n          \"method\": \"solvent\",\n          \"temperature\": 60.0,\n          \"temperature_unit\": \"\u00b0C\",\n          \"reaction_constants\": {\n            \"constant_1\": 0.030,\n            \"constant_2\": 3.00\n          },\n          \"reaction_constant_conf\": {\n            \"constant_conf_1\": 0.028,\n            \"constant_conf_2\": 0.18\n          },\n          \"determination_method\": \"intersection method of Mayo and Lewis\",\n          \"Q-value\": null,\n          \"e-Value\": null,\n          \"r_product\": null\n        }\n      ]\n    },\n    {\n      \"monomers\": [\n        {\n          \"monomer1\": \"Vinyl undecylenate\",\n          \"monomer2\": \"Vinylidene chloride\"\n        }\n      ],\n      \"reaction_conditions\": [\n        {\n          \"polymerization_type\": \"free radical\",\n          \"solvent\": \"benzene\",\n          \"method\": \"solvent\",\n          \"temperature\": 60.0,\n          \"temperature_unit\": \"\u00b0C\",\n          \"reaction_constants\": {\n            \"constant_1\": 0.054,\n            \"constant_2\": 2.58\n          },\n          \"reaction_constant_conf\": {\n            \"constant_conf_1\": 0.030,\n            \"constant_conf_2\": 0.09\n          },\n          \"determination_method\": \"intersection method of Mayo and Lewis\",\n          \"Q-value\": null,\n          \"e-Value\": null,\n          \"r_product\": null\n        }\n      ]\n    },\n    {\n      \"monomers\": [\n        {\n          \"monomer1\": \"Vinyl stearate\",\n          \"monomer2\": \"Vinylidene chloride\"\n        }\n      ],\n      \"reaction_conditions\": [\n        {\n          \"polymerization_type\": \"free radical\",\n          \"solvent\": \"benzene\",\n          \"method\": \"solvent\",\n          \"temperature\": 60.0,\n          \"temperature_unit\": \"\u00b0C\",\n          \"reaction_constants\": {\n            \"constant_1\": 0.075,\n            \"constant_2\": 3.80\n          },\n          \"reaction_constant_conf\": {\n            \"constant_conf_1\": 0.025,\n            \"constant_conf_2\": 0.05\n          },\n          \"determination_method\": \"intersection method of Mayo and Lewis\",\n          \"Q-value\": null,\n          \"e-Value\": null,\n          \"r_product\": null\n        }\n      ]\n    },\n    {\n      \"monomers\": [\n        {\n          \"monomer1\": \"Vinyl pelargonate\",\n          \"monomer2\": \"Acrylonitrile\"\n        }\n      ],\n      \"reaction_conditions\": [\n        {\n          \"polymerization_type\": \"free radical\",\n          \"solvent\": \"benzene\",\n          \"method\": \"solvent\",\n          \"temperature\": 60.0,\n          \"temperature_unit\": \"\u00b0C\",\n          \"reaction_constants\": {\n            \"constant_1\": 0.059,\n            \"constant_2\": 3.57\n          },\n          \"reaction_constant_conf\": {\n            \"constant_conf_1\": 0.095,\n            \"constant_conf_2\": 0.16\n          },\n          \"determination_method\": \"intersection method of Mayo and Lewis\",\n          \"Q-value\": null,\n          \"e-Value\": null,\n          \"r_product\": null\n        }\n      ]\n    },\n    {\n      \"monomers\": [\n        {\n          \"monomer1\": \"Vinyl pinonate\",\n          \"monomer2\": \"Acrylonitrile\"\n        }\n      ],\n      \"reaction_conditions\": [\n        {\n          \"polymerization_type\": \"free radical\",\n          \"solvent\": \"benzene\",\n          \"method\": \"solvent\",\n          \"temperature\": 60.0,\n          \"temperature_unit\": \"\u00b0C\",\n          \"reaction_constants\": {\n            \"constant_1\": 0.143,\n            \"constant_2\": 3.40\n          },\n          \"reaction_constant_conf\": {\n            \"constant_conf_1\": 0.046,\n            \"constant_conf_2\": 0.04\n          },\n          \"determination_method\": \"intersection method of Mayo and Lewis\",\n          \"Q-value\": null,\n          \"e-Value\": null,\n          \"r_product\": null\n        }\n      ]\n    },\n    {\n      \"monomers\": [\n        {\n          \"monomer1\": \"Vinyl undecylenate\",\n          \"monomer2\": \"Acrylonitrile\"\n        }\n      ],\n      \"reaction_conditions\": [\n        {\n          \"polymerization_type\": \"free radical\",\n          \"solvent\": \"benzene\",\n          \"method\": \"solvent\",\n          \"temperature\": 60.0,\n          \"temperature_unit\": \"\u00b0C\",\n          \"reaction_constants\": {\n            \"constant_1\": 0.0,\n            \"constant_2\": 1.82\n          },\n          \"reaction_constant_conf\": {\n            \"constant_conf_1\": 0.010,\n            \"constant_conf_2\": 0.04\n          },\n          \"determination_method\": \"intersection method of Mayo and Lewis\",\n          \"Q-value\": null,\n          \"e-Value\": null,\n          \"r_product\": null\n        }\n      ]\n    },\n    {\n      \"monomers\": [\n        {\n          \"monomer1\": \"Vinyl stearate\",\n          \"monomer2\": \"Acrylonitrile\"\n        }\n      ],\n      \"reaction_conditions\": [\n        {\n          \"polymerization_type\": \"free radical\",\n          \"solvent\": \"benzene\",\n          \"method\": \"solvent\",\n          \"temperature\": 60.0,\n          \"temperature_unit\": \"\u00b0C\",\n          \"reaction_constants\": {\n            \"constant_1\": 0.064,\n            \"constant_2\": 4.20\n          },\n          \"reaction_constant_conf\": {\n            \"constant_conf_1\": 0.005,\n            \"constant_conf_2\": 0.02\n          },\n          \"determination_method\": \"intersection method of Mayo and Lewis\",\n          \"Q-value\": null,\n          \"e-Value\": null,\n          \"r_product\": null\n        }\n      ]\n    },\n    {\n      \"monomers\": [\n        {\n          \"monomer1\": \"Vinyl pelargonate\",\n          \"monomer2\": \"Butadiene\"\n        }\n      ],\n      \"reaction_conditions\": [\n        {\n          \"polymerization_type\": \"free radical\",\n          \"solvent\": \"benzene\",\n          \"method\": \"solvent\",\n          \"temperature\": 60.0,\n          \"temperature_unit\": \"\u00b0C\",\n          \"reaction_constants\": {\n            \"constant_1\": 0.02,\n            \"constant_2\": 26.3\n          },\n          \"reaction_constant_conf\": {\n            \"constant_conf_1\": 0.02,\n            \"constant_conf_2\": 10.0\n          },\n          \"determination_method\": \"intersection method of Mayo and Lewis\",\n          \"Q-value\": null,\n          \"e-Value\": null,\n          \"r_product\": null\n        }\n      ]\n    },\n    {\n      \"monomers\": [\n        {\n          \"monomer1\": \"Vinyl pinonate\",\n          \"monomer2\": \"Butadiene\"\n        }\n      ],\n      \"reaction_conditions\": [\n        {\n          \"polymerization_type\": \"free radical\",\n          \"solvent\": \"benzene\",\n          \"method\": \"solvent\",\n          \"temperature\": 60.0,\n          \"temperature_unit\": \"\u00b0C\",\n          \"reaction_constants\": {\n            \"constant_1\": 0.015,\n            \"constant_2\": 37.8\n          },\n          \"reaction_constant_conf\": {\n            \"constant_conf_1\": 0.015,\n            \"constant_conf_2\": 6.5\n          },\n          \"determination_method\": \"intersection method of Mayo and Lewis\",\n          \"Q-value\": null,\n          \"e-Value\": null,\n          \"r_product\": null\n        }\n      ]\n    },\n    {\n      \"monomers\": [\n        {\n          \"monomer1\": \"Vinyl undecylenate\",\n          \"monomer2\": \"Butadiene\"\n        }\n      ],\n      \"reaction_conditions\": [\n        {\n          \"polymerization_type\": \"free radical\",\n          \"solvent\": \"benzene\",\n          \"method\": \"solvent\",\n          \"temperature\": 60.0,\n          \"temperature_unit\": \"\u00b0C\",\n          \"reaction_constants\": {\n            \"constant_1\": 0.015,\n            \"constant_2\": 37.9\n          },\n          \"reaction_constant_conf\": {\n            \"constant_conf_1\": 0.015,\n            \"constant_conf_2\": 4.0\n          },\n          \"determination_method\": \"intersection method of Mayo and Lewis\",\n          \"Q-value\": null,\n          \"e-Value\": null,\n          \"r_product\": null\n        }\n      ]\n    },\n    {\n      \"monomers\": [\n        {\n          \"monomer1\": \"Vinyl stearate\",\n          \"monomer2\": \"Butadiene\"\n        }\n      ],\n      \"reaction_conditions\": [\n        {\n          \"polymerization_type\": \"free radical\",\n          \"solvent\": \"benzene\",\n          \"method\": \"solvent\",\n          \"temperature\": 60.0,\n          \"temperature_unit\": \"\u00b0C\",\n          \"reaction_constants\": {\n            \"constant_1\": 0.034,\n            \"constant_2\": 34.5\n          },\n          \"reaction_constant_conf\": {\n            \"constant_conf_1\": 0.034,\n            \"constant_conf_2\": 6.6\n          },\n          \"determination_method\": \"intersection method of Mayo and Lewis\",\n          \"Q-value\": null,\n          \"e-Value\": null,\n          \"r_product\": null\n        }\n      ]\n    },\n    {\n      \"monomers\": [\n        {\n          \"monomer1\": \"Vinyl pelargonate\",\n          \"monomer2\": \"Styrene\"\n        }\n      ],\n      \"reaction_conditions\": [\n        {\n          \"polymerization_type\": \"free radical\",\n          \"solvent\": \"benzene\",\n          \"method\": \"solvent\",\n          \"temperature\": 60.0,\n          \"temperature_unit\": \"\u00b0C\",\n          \"reaction_constants\": {\n            \"constant_1\": 0.01,\n            \"constant_2\": 49.5\n          },\n          \"reaction_constant_conf\": {\n            \"constant_conf_1\": 0.01,\n            \"constant_conf_2\": 15.0\n          },\n          \"determination_method\": \"intersection method of Mayo and Lewis\",\n          \"Q-value\": null,\n          \"e-Value\": null,\n          \"r_product\": null\n        }\n      ]\n    },\n    {\n      \"monomers\": [\n        {\n          \"monomer1\": \"Vinyl pinonate\",\n          \"monomer2\": \"Styrene\"\n        }\n      ],\n      \"reaction_conditions\": [\n        {\n          \"polymerization_type\": \"free radical\",\n          \"solvent\": \"benzene\",\n          \"method\": \"solvent\",\n          \"temperature\": 60.0,\n          \"temperature_unit\": \"\u00b0C\",\n          \"reaction_constants\": {\n            \"constant_1\": 0.01,\n            \"constant_2\": 65.0\n          },\n          \"reaction_constant_conf\": {\n            \"constant_conf_1\": 0.01,\n            \"constant_conf_2\": 17.0\n          },\n          \"determination_method\": \"intersection method of Mayo and Lewis\",\n          \"Q-value\": null,\n          \"e-Value\": null,\n          \"r_product\": null\n        }\n      ]\n    },\n    {\n      \"monomers\": [\n        {\n          \"monomer1\": \"Vinyl undecylenate\",\n          \"monomer2\": \"Styrene\"\n        }\n      ],\n      \"reaction_conditions\": [\n        {\n          \"polymerization_type\": \"free radical\",\n          \"solvent\": \"benzene\",\n          \"method\": \"solvent\",\n          \"temperature\": 60.0,\n          \"temperature_unit\": \"\u00b0C\",\n          \"reaction_constants\": {\n            \"constant_1\": 0.02,\n            \"constant_2\": 29.0\n          },\n          \"reaction_constant_conf\": {\n            \"constant_conf_1\": 0.02,\n            \"constant_conf_2\": 9.0\n          },\n          \"determination_method\": \"intersection method of Mayo and Lewis\",\n          \"Q-value\": null,\n          \"e-Value\": null,\n          \"r_product\": null\n        }\n      ]\n    },\n    {\n      \"monomers\": [\n        {\n          \"monomer1\": \"Vinyl stearate\",\n          \"monomer2\": \"Styrene\"\n        }\n      ],\n      \"reaction_conditions\": [\n        {\n          \"polymerization_type\": \"free radical\",\n          \"solvent\": \"benzene\",\n          \"method\": \"solvent\",\n          \"temperature\": 60.0,\n          \"temperature_unit\": \"\u00b0C\",\n          \"reaction_constants\": {\n            \"constant_1\": 0.01,\n            \"constant_2\": 68.0\n          },\n          \"reaction_constant_conf\": {\n            \"constant_conf_1\": 0.01"

File: legacy/data_extraction/model_output_extraction/paper_303.json
"{\n  \"reactions\": [\n    {\n      \"monomers\": [\n        \"monomer1\" \t,\"Acrylonitrile\",\n        \"monomer2\" \t,\"4-Cyclopentene-1,3-dione\"\n      ],\n      \"reaction_conditions\": [\n        {\n          \"polymerization_type\": \"free radical\",\n          \"solvent\": \"benzene\",\n          \"method\": \"solvent\",\n          \"temperature\": 60.0,\n          \"temperature_unit\": \"\u00b0C\",\n          \"reaction_constants\": {\n            \"constant_1\": 3.67,\n            \"constant_2\": 0.21\n          },\n          \"reaction_constant_conf\": {\n            \"constant_conf_1\": 0.6,\n            \"constant_conf_2\": 0.2\n          },\n          \"determination_method\": \"Mayo and Lewis\",\n          \"Q-value\": {\n            \"constant_1\": 0.26,\n            \"constant_2\": null\n          },\n          \"e-Value\": {\n            \"constant_1\": 1.74,\n            \"constant_2\": null\n          },\n          \"r_product\": null\n        }\n      ]\n    },\n    {\n      \"monomers\": [\n        \"monomer1\" \t,\"Methyl methacrylate\",\n        \"monomer2\" \t,\"4-Cyclopentene-1,3-dione\"\n      ],\n      \"reaction_conditions\": [\n        {\n          \"polymerization_type\": \"free radical\",\n          \"solvent\": \"benzene\",\n          \"method\": \"solvent\",\n          \"temperature\": 65.0,\n          \"temperature_unit\": \"\u00b0C\",\n          \"reaction_constants\": {\n            \"constant_1\": 7.4,\n            \"constant_2\": 0.083\n          },\n          \"reaction_constant_conf\": {\n            \"constant_conf_1\": 0.5,\n            \"constant_conf_2\": 0.05\n          },\n          \"determination_method\": \"Mayo and Lewis\",\n          \"Q-value\": {\n            \"constant_1\": 0.13,\n            \"constant_2\": null\n          },\n          \"e-Value\": {\n            \"constant_1\": 1.10,\n            \"constant_2\": null\n          },\n          \"r_product\": null\n        }\n      ]\n    }\n  ],\n  \"source\": \"https://doi.org/10.1002/pol.1964.100020821\",\n  \"PDF_name\": \"Copolymerization of 4-Cyclopentene-1,3-dione with Acrylonitrile and Methyl Methacrylate\"\n}"
