Repository: lamalab-org/copolymer-reactivity

# copolymer-reactivity

A condition-aware machine-learning model and FastAPI service that predicts the **microstructure of radical copolymers** — *alternating*, *random*, or *gradient* — from two monomer structures and the reaction conditions (solvent, temperature, polymerisation mechanism), backed by a curated literature dataset of **3,791 copolymerisations from 1,206 publications**.

The model is served live at <https://polycarp.cheminfo.org> (web UI: [cheminfo-py/polycarp.cheminfo.org](https://github.com/cheminfo-py/polycarp.cheminfo.org)).

File: legacy/data_extraction/model_output_extraction/paper_312.json
"{\n    \"reactions\": [\n        {\n            \"monomers\": [\n                {\n                    \"monomer1\": \"Methyl acrylate\",\n                    \"monomer2\": \"Acrylonitrile\"\n                }\n            ],\n            \"reaction_conditions\": [\n                {\n                    \"polymerization_type\": \"free radical\",\n                    \"solvent\": \"water\",\n                    \"method\": \"bulk\",\n                    \"temperature\": 60.0,\n                    \"temperature_unit\": \"\u00b0C\",\n                    \"reaction_constants\": {\n                        \"constant_1\": 1.4,\n                        \"constant_2\": 0.95\n                    },\n                    \"reaction_constant_conf\": {\n                        \"constant_conf_1\": 0.1,\n                        \"constant_conf_2\": 0.05\n                    },\n                    \"determination_method\": \"Fineman-Ross\",\n                    \"Q-value\": null,\n                    \"e-Value\": null,\n                    \"r_product\": null\n                }\n            ]\n        },\n        {\n            \"monomers\": [\n                {\n                    \"monomer1\": \"Butyl acrylate\",\n                    \"monomer2\": \"Acrylonitrile\"\n                }\n            ],\n            \"reaction_conditions\": [\n                {\n                    \"polymerization_type\": \"free radical\",\n                    \"solvent\": \"water\",\n                    \"method\": \"bulk\",\n                    \"temperature\": 60.0,\n                    \"temperature_unit\": \"\u00b0C\",\n                    \"reaction_constants\": {\n                        \"constant_1\": 1.2,\n                        \"constant_2\": 0.89\n                    },\n                    \"reaction_constant_conf\": {\n                        \"constant_conf_1\": 0.1,\n                        \"constant_conf_2\": 0.08\n                    },\n                    \"determination_method\": \"Fineman-Ross\",\n                    \"Q-value\": null,\n                    \"e-Value\": null,\n                    \"r_product\": null\n                }\n            ]\n        },\n        {\n            \"monomers\": [\n                {\n                    \"monomer1\": \"Dodecyl acrylate\",\n                    \"monomer2\": \"Acrylonitrile\"\n                }\n            ],\n            \"reaction_conditions\": [\n                {\n                    \"polymerization_type\": \"free radical\",\n                    \"solvent\": \"water\",\n                    \"method\": \"bulk\",\n                    \"temperature\": 60.0,\n                    \"temperature_unit\": \"\u00b0C\",\n                    \"reaction_constants\": {\n                        \"constant_1\": 3.2,\n                        \"constant_2\": 1.3\n                    },\n                    \"reaction_constant_conf\": {\n                        \"constant_conf_1\": 0.5,\n                        \"constant_conf_2\": 0.1\n                    },\n                    \"determination_method\": \"Fineman-Ross\",\n                    \"Q-value\": null,\n                    \"e-Value\": null,\n                    \"r_product\": null\n                }\n            ]\n        },\n        {\n            \"monomers\": [\n                {\n                    \"monomer1\": \"Octadecyl acrylate\",\n                    \"monomer2\": \"Acrylonitrile\"\n                }\n            ],\n            \"reaction_conditions\": [\n                {\n                    \"polymerization_type\": \"free radical\",\n                    \"solvent\": \"water\",\n                    \"method\": \"bulk\",\n                    \"temperature\": 60.0,\n                    \"temperature_unit\": \"\u00b0C\",\n                    \"reaction_constants\": {\n                        \"constant_1\": 4.1,\n                        \"constant_2\": 1.2\n                    },\n                    \"reaction_constant_conf\": {\n                        \"constant_conf_1\": 0.8,\n                        \"constant_conf_2\": 0.1\n                    },\n                    \"determination_method\": \"Fineman-Ross\",\n                    \"Q-value\": null,\n                    \"e-Value\": null,\n                    \"r_product\": null\n                }\n            ]\n        }\n    ],\n    \"source\": \"https://doi.org/10.1002/pol.1959.1203613010\",\n    \"PDF_name\": \"The Reactivity Ratios of Long-Chain Acrylic Esters\"\n}"

File: legacy/data_extraction/model_output_extraction/paper_313.json
"{\n  \"reactions\": [\n    {\n      \"monomers\": [\n        {\n          \"monomer1\": \"Itaconic Anhydride\",\n          \"monomer2\": \"Vinyl Acetate\"\n        }\n      ],\n      \"reaction_conditions\": [\n        {\n          \"polymerization_type\": \"free radical\",\n          \"solvent\": \"benzene\",\n          \"method\": \"solvent\",\n          \"temperature\": 70.0,\n          \"temperature_unit\": \"\u00b0C\",\n          \"reaction_constants\": {\n            \"constant_1\": 3.08,\n            \"constant_2\": 0.07\n          },\n          \"reaction_constant_conf\": {\n            \"constant_conf_1\": 0.1,\n            \"constant_conf_2\": 0.02\n          },\n          \"determination_method\": null,\n          \"Q-value\": {\n            \"constant_1\": 0.283,\n            \"constant_2\": null\n          },\n          \"e-Value\": {\n            \"constant_1\": 1.017,\n            \"constant_2\": null\n          },\n          \"r_product\": 0.2156\n        },\n        {\n          \"polymerization_type\": \"free radical\",\n          \"solvent\": \"tetrahydrofuran\",\n          \"method\": \"solvent\",\n          \"temperature\": 64.0,\n          \"temperature_unit\": \"\u00b0C\",\n          \"reaction_constants\": {\n            \"constant_1\": 2.3,\n            \"constant_2\": 0.1\n          },\n          \"reaction_constant_conf\": {\n            \"constant_conf_1\": 0.2,\n            \"constant_conf_2\": 0.03\n          },\n          \"determination_method\": null,\n          \"Q-value\": {\n            \"constant_1\": 0.200,\n            \"constant_2\": null\n          },\n          \"e-Value\": {\n            \"constant_1\": 0.992,\n            \"constant_2\": null\n          },\n          \"r_product\": 0.2300\n        }\n      ]\n    },\n    {\n      \"monomers\": [\n        {\n          \"monomer1\": \"Itaconic Anhydride\",\n          \"monomer2\": \"2-Chloroethyl Acrylate\"\n        }\n      ],\n      \"reaction_conditions\": [\n        {\n          \"polymerization_type\": \"free radical\",\n          \"solvent\": \"benzene\",\n          \"method\": \"solvent\",\n          \"temperature\": 70.0,\n          \"temperature_unit\": \"\u00b0C\",\n          \"reaction_constants\": {\n            \"constant_1\": 2.42,\n            \"constant_2\": 0.08\n          },\n          \"reaction_constant_conf\": {\n            \"constant_conf_1\": 0.1,\n            \"constant_conf_2\": 0.02\n          },\n          \"determination_method\": null,\n          \"Q-value\": {\n            \"constant_1\": 10.159,\n            \"constant_2\": null\n          },\n          \"e-Value\": {\n            \"constant_1\": 1.824,\n            \"constant_2\": null\n          },\n          \"r_product\": 0.1936\n        },\n        {\n          \"polymerization_type\": \"free radical\",\n          \"solvent\": \"tetrahydrofuran\",\n          \"method\": \"solvent\",\n          \"temperature\": 64.0,\n          \"temperature_unit\": \"\u00b0C\",\n          \"reaction_constants\": {\n            \"constant_1\": 3.1,\n            \"constant_2\": 0.32\n          },\n          \"reaction_constant_conf\": {\n            \"constant_conf_1\": 0.1,\n            \"constant_conf_2\": 0.04\n          },\n          \"determination_method\": null,\n          \"Q-value\": {\n            \"constant_1\": 1.344,\n            \"constant_2\": null\n          },\n          \"e-Value\": {\n            \"constant_1\": 0.629,\n            \"constant_2\": null\n          },\n          \"r_product\": 0.992\n        }\n      ]\n    },\n    {\n      \"monomers\": [\n        {\n          \"monomer1\": \"Itaconic Anhydride\",\n          \"monomer2\": \"Acrylonitrile\"\n        }\n      ],\n      \"reaction_conditions\": [\n        {\n          \"polymerization_type\": \"free radical\",\n          \"solvent\": \"benzene\",\n          \"method\": \"solvent\",\n          \"temperature\": 70.0,\n          \"temperature_unit\": \"\u00b0C\",\n          \"reaction_constants\": {\n            \"constant_1\": 4.8,\n            \"constant_2\": 0.13\n          },\n          \"reaction_constant_conf\": {\n            \"constant_conf_1\": 0.2,\n            \"constant_conf_2\": 0.02\n          },\n          \"determination_method\": null,\n          \"Q-value\": {\n            \"constant_1\": 10.460,\n            \"constant_2\": null\n          },\n          \"e-Value\": {\n            \"constant_1\": 1.880,\n            \"constant_2\": null\n          },\n          \"r_product\": 0.624\n        }\n      ]\n    },\n    {\n      \"monomers\": [\n        {\n          \"monomer1\": \"Itaconic Anhydride\",\n          \"monomer2\": \"Styrene\"\n        }\n      ],\n      \"reaction_conditions\": [\n        {\n          \"polymerization_type\": \"free radical\",\n          \"solvent\": \"benzene\",\n          \"method\": \"solvent\",\n          \"temperature\": 70.0,\n          \"temperature_unit\": \"\u00b0C\",\n          \"reaction_constants\": {\n            \"constant_1\": 0.53,\n            \"constant_2\": 0.018\n          },\n          \"reaction_constant_conf\": {\n            \"constant_conf_1\": 0.1,\n            \"constant_conf_2\": 0.003\n          },\n          \"determination_method\": null,\n          \"Q-value\": {\n            \"constant_1\": 9.680,\n            \"constant_2\": null\n          },\n          \"e-Value\": {\n            \"constant_1\": 1.370,\n            \"constant_2\": null\n          },\n          \"r_product\": 0.0095\n        }\n      ]\n    }\n  ],\n  \"source\": \"http://dx.doi.org/10.1080/00222337608061235\",\n  \"PDF_name\": \"Copolymerization Parameters of Itaconic Anhydride in Free-Radical Polymerization\"\n}"

File: legacy/data_extraction/model_output_extraction/paper_317.json
"{\n    \"reactions\": [\n        {\n            \"monomers\": [\"Vinyltrimethoxy\", \"Vinyl Chloride\"],\n            \"reaction_conditions\": [\n                {\n                    \"polymerization_type\": \"free radical\",\n                    \"solvent\": \"acetone\",\n                    \"method\": \"solvent\",\n                    \"temperature\": 50.0,\n                    \"temperature_unit\": \"°C\",\n                    \"reaction_constants\": {\n                        \"constant_1\": 0.8,\n                        \"constant_2\": 0.0\n                    },\n                    \"reaction_constant_conf\": {\n                        \"constant_conf_1\": null,\n                        \"constant_conf_2\": null\n                    },\n                    \"determination_method\": \"fitting the best theoretical curves\"\n                }\n            ]\n        },\n        {\n            \"monomers\": [\"Vinyltriethoxy\", \"Vinyl Chloride\"],\n            \"reaction_conditions\": [\n                {\n                    \"polymerization_type\": \"free radical\",\n                    \"solvent\": \"acetone\",\n                    \"method\": \"solvent\",\n                    \"temperature\": 50.0,\n                    \"temperature_unit\": \"°C\",\n                    \"reaction_constants\": {\n                        \"constant_1\": 0.9,\n                        \"constant_2\": 0.0\n                    },\n                    \"reaction_constant_conf\": {\n                        \"constant_conf_1\": null,\n                        \"constant_conf_2\": null\n                    },\n                    \"determination_method\": \"fitting the best theoretical curves\"\n                }\n            ]\n        },\n        {\n            \"monomers\": [\"Vinyltriisopropoxy\", \"Vinyl Chloride\"],\n            \"reaction_conditions\": [\n                {\n                    \"polymerization_type\": \"free radical\",\n                    \"solvent\": \"acetone\",\n                    \"method\": \"solvent\",\n                    \"temperature\": 50.0,\n                    \"temperature_unit\": \"°C\",\n                    \"reaction_constants\": {\n                        \"constant_1\": 0.8,\n                        \"constant_2\": 0.0\n                    },\n                    \"reaction_constant_conf\": {\n                        \"constant_conf_1\": null,\n                        \"constant_conf_2\": null\n                    },\n                    \"determination_method\": \"fitting the best theoretical curves\"\n                }\n            ]\n        },\n        {\n            \"monomers\": [\"Vinylmethyldiethoxy\", \"Vinyl Chloride\"],\n            \"reaction_conditions\": [\n                {\n                    \"polymerization_type\": \"free radical\",\n                    \"solvent\": \"acetone\",\n                    \"method\": \"solvent\",\n                    \"temperature\": 50.0,\n                    \"temperature_unit\": \"°C\",\n                    \"reaction_constants\": {\n                        \"constant_1\": 1.2,\n                        \"constant_2\": 0.0\n                    },\n                    \"reaction_constant_conf\": {\n                        \"constant_conf_1\": null,\n                        \"constant_conf_2\": null\n                    },\n                    \"determination_method\": \"fitting the best theoretical curves\"\n                }\n            ]\n        },\n        {\n            \"monomers\": [\"Vinylethyldiethoxy\", \"Vinyl Chloride\"],\n            \"reaction_conditions\": [\n                {\n                    \"polymerization_type\": \"free radical\",\n                    \"solvent\": \"acetone\",\n                    \"method\": \"solvent\",\n                    \"temperature\": 50.0,\n                    \"temperature_unit\": \"°C\",\n                    \"reaction_constants\": {\n                        \"constant_1\": 1.0,\n                        \"constant_2\": 0.0\n                    },\n                    \"reaction_constant_conf\": {\n                        \"constant_conf_1\": null,\n                        \"constant_conf_2\": null\n                    },\n                    \"determination_method\": \"fitting the best theoretical curves\"\n                }\n            ]\n        },\n        {\n            \"monomers\": [\"Vinylphenyl diethoxy\", \"Vinyl Chloride\"],\n            \"reaction_conditions\": [\n                {\n                    \"polymerization_type\": \"free radical\",\n                    \"solvent\": \"acetone\",\n                    \"method\": \"solvent\",\n                    \"temperature\": 50.0,\n                    \"temperature_unit\": \"°C\",\n                    \"reaction_constants\": {\n                        \"constant_1\": 0.7,\n                        \"constant_2\": 0.0\n                    },\n                    \"reaction_constant_conf\": {\n                        \"constant_conf_1\": null,\n                        \"constant_conf_2\": null\n                    },\n                    \"determination_method\": \"fitting the best theoretical curves\"\n                }\n            ]\n        },\n        {\n            \"monomers\": [\"Allyltriethoxy\", \"Vinyl Chloride\"],\n            \"reaction_conditions\": [\n                {\n                    \"polymerization_type\": \"free radical\",\n                    \"solvent\": \"acetone\",\n                    \"method\": \"solvent\",\n                    \"temperature\": 50.0,\n                    \"temperature_unit\": \"°C\",\n                    \"reaction_constants\": {\n                        \"constant_1\": 2.0,\n                        \"constant_2\": 0.0\n                    },\n                    \"reaction_constant_conf\": {\n                        \"constant_conf_1\": null,\n                        \"constant_conf_2\": null\n                    },\n                    \"determination_method\": \"fitting the best theoretical curves\"\n                }\n            ]\n        },\n        {\n            \"monomers\": [\"Propenyltriethoxy\", \"Vinyl Chloride\"],\n            \"reaction_conditions\": [\n                {\n                    \"polymerization_type\": \"free radical\",\n                    \"solvent\": \"acetone\",\n                    \"method\": \"solvent\",\n                    \"temperature\": 50.0,\n                    \"temperature_unit\": \"°C\",\n                    \"reaction_constants\": {\n                        \"constant_1\": 8.0,\n                        \"constant_2\": 0.0\n                    },\n                    \"reaction_constant_conf\": {\n                        \"constant_conf_1\": null,\n                        \"constant_conf_2\": null\n                    },\n                    \"determination_method\": \"fitting the best theoretical curves\"\n                }\n            ]\n        },\n        {\n            \"monomers\": [\"2-Butenyltriethoxy\", \"Vinyl Chloride\"],\n            \"reaction_conditions\": [\n                {\n                    \"polymerization_type\": \"free radical\",\n                    \"solvent\": \"acetone\",\n                    \"method\": \"solvent\",\n                    \"temperature\": 50.0,\n                    \"temperature_unit\": \"°C\",\n                    \"reaction_constants\": {\n                        \"constant_1\": 0.4,\n                        \"constant_2\": 0.0\n                    },\n                    \"reaction_constant_conf\": {\n                        \"constant_conf_1\": null,\n                        \"constant_conf_2\": null\n                    },\n                    \"determination_method\": \"fitting the best theoretical curves\"\n                }\n            ]\n        },\n        {\n            \"monomers\": [\"Δ3-Cyclohexenyltriethoxy\", \"Vinyl Chloride\"],\n            \"reaction_conditions\": [\n                {\n                    \"polymerization_type\": \"free radical\",\n                    \"solvent\": \"acetone\",\n                    \"method\": \"solvent\",\n                    \"temperature\": 50.0,\n                    \"temperature_unit\": \"°C\",\n                    \"reaction_constants\": {\n                        \"constant_1\": 0.4,\n                        \"constant_2\": 0.0\n                    },\n                    \"reaction_constant_conf\": {\n                        \"constant_conf_1\": null,\n                        \"constant_conf_2\": null\n                    },\n                    \"determination_method\": \"fitting the best theoretical curves\"\n                }\n            ]\n        },\n        {\n            \"monomers\": [\"6-Triethoxysilylbicyclo-[2.2.1]heptene-2\", \"Vinyl Chloride\"],\n            \"reaction_conditions\": [\n                {\n                    \"polymerization_type\": \"free radical\",\n                    \"solvent\": \"acetone\",\n                    \"method\": \"solvent\",\n                    \"temperature\": 50.0,\n                    \"temperature_unit\": \"°C\",\n                    \"reaction_constants\": {\n                        \"constant_1\": 1.6,\n                        \"constant_2\": 0.0\n                    },\n                    \"reaction_constant_conf\": {\n                        \"constant_conf_1\": null,\n                        \"constant_conf_2\": null\n                    },\n                    \"determination_method\": \"fitting the best theoretical curves\"\n                }\n            ]\n        },\n        {\n            \"monomers\": [\"α-Chlorovinyltriethoxy\", \"Vinyl Chloride\"],\n            \"reaction_conditions\": [\n                {\n                    \"polymerization_type\": \"free radical\",\n                    \"solvent\": \"acetone\",\n                    \"method\": \"solvent\",\n                    \"temperature\": 50.0,\n                    \"temperature_unit\": \"°C\",\n                    \"reaction_constants\": {\n                        \"constant_1\": 0.2,\n                        \"constant_2\": 0.0\n                    },\n                    \"reaction_constant_conf\": {\n                        \"constant_conf_1\": null,\n                        \"constant_conf_2\": null\n                    },\n                    \"determination_method\": \"fitting the best theoretical curves\"\n                }\n            ]\n        },\n        {\n            \"monomers\": [\"Vinyltrimethoxy\", \"Acrylonitrile\"],\n            \"reaction_conditions\": [\n                {\n                    \"polymerization_type\": \"free radical\",\n                    \"solvent\": \"acetone\",\n                    \"method\": \"solvent\",\n                    \"temperature\": 50.0,\n                    \"temperature_unit\": \"°C\",\n                    \"reaction_constants\": {\n                        \"constant_1\": 6.0,\n                        \"constant_2\": 0.0\n                    },\n                    \"reaction_constant_conf\": {\n                        \"constant_conf_1\": null,\n                        \"constant_conf_2\": null\n                    },\n                    \"determination_method\": \"fitting the best theoretical curves\"\n                }\n            ]\n        },\n        {\n            \"monomers\": [\"Vinyltriethoxy\", \"Acrylonitrile\"],\n            \"reaction_conditions\": [\n                {\n                    \"polymerization_type\": \"free radical\",\n                    \"solvent\": \"acetone\",\n                    \"method\": \"solvent\",\n                    \"temperature\": 50.0,\n                    \"temperature_unit\": \"°C\",\n                    \"reaction_constants\": {\n                        \"constant_1\": 4.5,\n                        \"constant_2\": 0.0\n                    },\n                    \"reaction_constant_conf\": {\n                        \"constant_conf_1\": null,\n                        \"constant_conf_2\": null\n                    },\n                    \"determination_method\": \"fitting the best theoretical curves\"\n                }\n            ]\n        },\n        {\n            \"monomers\": [\"Vinyltriisopropoxy\", \"Acrylonitrile\"],\n            \"reaction_conditions\": [\n                {\n                    \"polymerization_type\": \"free radical\",\n                    \"solvent\": \"acetone\",\n                    \"method\": \"solvent\",\n                    \"temperature\": 50.0,\n                    \"temperature_unit\": \"°C\",\n                    \"reaction_constants\": {\n                        \"constant_1\": 6.5,\n                        \"constant_2\": 0.0\n                    },\n                    \"reaction_constant_conf\": {\n                        \"constant_conf_1\": null,\n                        \"constant_conf_2\": null\n                    },\n                    \"determination_method\": \"fitting the best theoretical curves\"\n                }\n            ]\n        },\n        {\n            \"monomers\": [\"Vinylmethyldiethoxy\", \"Acrylonitrile\"],\n            \"reaction_conditions\": [\n                {\n                    \"polymerization_type\": \"free radical\",\n                    \"solvent\": \"acetone\",\n                    \"method\": \"solvent\",\n                    \"temperature\": 50.0,\n                    \"temperature_unit\": \"°C\",\n                    \"reaction_constants\": {\n                        \"constant_1\": 6.0,\n                        \"constant_2\": 0.0\n                    },\n                    \"reaction_constant_conf\": {\n                        \"constant_conf_1\": null,\n                        \"constant_conf_2\": null\n                    },\n                    \"determination_method\": \"fitting the best theoretical curves\"\n                }\n            ]\n        },\n        {\n            \"monomers\": [\"Vinylethyldiethoxy\", \"Acrylonitrile\"],\n            \"reaction_conditions\": [\n                {\n                    \"polymerization_type\": \"free radical\",\n                    \"solvent\": \"acetone\",\n                    \"method\": \"solvent\",\n                    \"temperature\": 50.0,\n                    \"temperature_unit\": \"°C\",\n                    \"reaction_constants\": {\n                        \"constant_1\": 9.0,\n                        \"constant_2\": 0.0\n                    },\n                    \"reaction_constant_conf\": {\n                        \"constant_conf_1\": null,\n                        \"constant_conf_2\": null\n                    },\n                    \"determination_method\": \"fitting the best theoretical curves\"\n                }\n            ]\n        },\n        {\n            \"monomers\": [\"Vinylphenyl diethoxy\", \"Acrylonitrile\"],\n            \"reaction_conditions\": [\n                {\n                    \"polymerization_type\": \"free radical\",\n                    \"solvent\": \"acetone\",\n                    \"method\": \"solvent\",\n                    \"temperature\": 50.0,\n                    \"temperature_unit\": \"°C\",\n                    \"reaction_constants\": {\n                        \"constant_1\": 8.3,\n                        \"constant_2\": 0.0\n                    },\n                    \"reaction_constant_conf\": {\n                        \"constant_conf_1\": null,\n                        \"constant_conf_2\": null\n                    },\n                    \"determination_method\": \"fitting the best theoretical curves\"\n                }\n            ]\n        },\n        {\n            \"monomers\": [\"Allyltriethoxy\", \"Acrylonitrile\"],\n            \"reaction_conditions\": [\n                {\n                    \"polymerization_type\": \"free radical\",\n                    \"solvent\": \"acetone\",\n                    \"method\": \"solvent\",\n                    \"temperature\": 50.0,\n                    \"temperature_unit\": \"°C\",\n                    \"reaction_constants\": {\n                        \"constant_1\": 1.7,\n                        \"constant_2\": 0.0\n                    },\n                    \"reaction_constant_conf\": {\n                        \"constant_conf_1\": null,\n                        \"constant_conf_2\": null\n                    },\n                    \"determination_method\": \"fitting the best theoretical curves\"\n                }\n            ]\n        },\n        {\n            \"monomers\": [\"Propenyltriethoxy\", \"Acrylonitrile\"],\n            \"reaction_conditions\": [\n                {\n                    \"polymerization_type\": \"free radical\",\n                    \"solvent\": \"acetone\",\n                    \"method\": \"solvent\",\n                    \"temperature\": 50.0,\n                    \"temperature_unit\": \"°C\",\n                    \"reaction_constants\": {\n                        \"constant_1\": 20.0,\n                        \"constant_2\": 0.0\n                    },\n                    \"reaction_constant_conf\": {\n                        \"constant_conf_1\": null,\n                        \"constant_conf_2\": null\n                    },\n                    \"determination_method\": \"fitting the best theoretical curves\"\n                }\n            ]\n        },\n        {\n            \"monomers\": [\"2-Butenyltriethoxy\", \"Acrylonitrile\"],\n            \"reaction_conditions\": [\n                {\n                    \"polymerization_type\": \"free radical\",\n                    \"solvent\": \"acetone\",\n                    \"method\": \"solvent\",\n                    \"temperature\": 50.0,\n                    \"temperature_unit\": \"°C\",\n                    \"reaction_constants\": {\n                        \"constant_1\": 10.0,\n                        \"constant_2\": 0.0\n                    },\n                    \"reaction_constant_conf\": {\n                        \"constant_conf_1\": null,\n                        \"constant_conf_2\": null\n                    },\n                    \"determination_method\": \"fitting the best theoretical curves\"\n                }\n            ]\n        },\n        {\n            \"monomers\": [\"Δ3-Cyclohexenyltriethoxy\", \"Acrylonitrile\"],\n            \"reaction_conditions\": [\n                {\n                    \"polymerization_type\": \"free radical\",\n                    \"solvent\": \"acetone\",\n                    \"method\": \"solvent\",\n                    \"temperature\": 50.0,\n                    \"temperature_unit\": \"°C\",\n                    \"reaction_constants\": {\n                        \"constant_1\": 12.0,\n                        \"constant_2\": 0.0\n                    },\n                    \"reaction_constant_conf\": {\n                        \"constant_conf_1\": null,\n                        \"constant_conf_2\": null\n                    },\n                    \"determination_method\": \"fitting the best theoretical curves\"\n                }\n            ]\n        },\n        {\n            \"monomers\": [\"6-Triethoxysilylbicyclo-[2.2.1]heptene-2\", \"Acrylonitrile\"],\n            \"reaction_conditions\": [\n                {\n                    \"polymerization_type\": \"free radical\",\n                    \"solvent\": \"acetone\",\n                    \"method\": \"solvent\",\n                    \"temperature\": 50.0,\n                    \"temperature_unit\": \"°C\",\n                    \"reaction_constants\": {\n                        \"constant_1\": 0.7,\n                        \"constant_2\": 0.0\n                    },\n                    \"reaction_constant_conf\": {\n                        \"constant_conf_1\": null,\n                        \"constant_conf_2\": null\n                    },\n                    \"determination_method\": \"fitting the best theoretical curves\"\n                }\n            ]\n        },\n        {\n            \"monomers\": [\"α-Chlorovinyltriethoxy\", \"Acrylonitrile\"],\n            \"reaction_conditions\": [\n                {\n                    \"polymerization_type\": \"free radical\",\n                    \"solvent\": \"acetone\",\n                    \"method\": \"solvent\",\n                    \"temperature\": 50.0,\n                    \"temperature_unit\": \"°C\",\n                    \"reaction_constants\": {\n                        \"constant_1\": 0.7,\n                        \"constant_2\": 0.0\n                    },\n                    \"reaction_constant_conf\": {\n                        \"constant_conf_1\": null,\n                        \"constant_conf_2\": null\n                    },\n                    \"determination_method\": \"fitting the best theoretical curves\"\n                }\n            ]\n        }\n    ],\n    \"source\": \"https://doi.org/10.1002/pol.1956.120199373\",\n    \"PDF_name\": \"Copolymerizations of Vinyl Silanes\"\n}"

File: legacy/data_extraction/model_output_extraction/paper_32.json
"{\n  \"reactions\": [\n    {\n      \"monomers\": [\n        {\n          \"monomer1\": \"ethylene\",\n          \"monomer2\": \"maleic anhydride\"\n        }\n      ],\n      \"reaction_conditions\": [\n        {\n          \"polymerization_type\": \"free radical\",\n          \"solvent\": \"benzene\",\n          \"method\": \"solvent\",\n          \"temperature\": 70.0,\n          \"temperature_unit\": \"\u00b0C\",\n          \"reaction_constants\": {\n            \"constant_1\": 0.045,\n            \"constant_2\": 0.019\n          },\n          \"reaction_constant_conf\": {\n            \"constant_conf_1\": 0.019,\n            \"constant_conf_2\": 0.0\n          },\n          \"determination_method\": \"not provided\",\n          \"Q-value\": {\n            \"constant_1\": null,\n            \"constant_2\": null\n          },\n          \"e-Value\": {\n            \"constant_1\": null,\n            \"constant_2\": null\n          },\n          \"r_product\": null\n        },\n        {\n          \"polymerization_type\": \"free radical\",\n          \"solvent\": \"benzene\",\n          \"method\": \"solvent\",\n          \"temperature\": 130.0,\n          \"temperature_unit\": \"\u00b0C\",\n          \"reaction_constants\": {\n            \"constant_1\": 0.045,\n            \"constant_2\": 0.019\n          },\n          \"reaction_constant_conf\": {\n            \"constant_conf_1\": 0.019,\n            \"constant_conf_2\": 0.0\n          },\n          \"determination_method\": \"not provided\",\n          \"Q-value\": {\n            \"constant_1\": null,\n            \"constant_2\": null\n          },\n          \"e-Value\": {\n            \"constant_1\": null,\n            \"constant_2\": null\n          },\n          \"r_product\": null\n        }\n      ]\n    }\n  ],\n  \"source\": \"not provided\",\n  \"PDF_name\": \"Synthesis of alternating and random copolymers of ethylene with maleic anhydride\"\n}"

File: legacy/data_extraction/model_output_extraction/paper_325.json
"{\n  \"reactions\": [\n    {\n      \"monomers\": [\n        \"monomer1\" \t,\"Styrene\",\n        \"monomer2\" \t,\"2-Isopropenyl-2-Oxazoline\"\n      ],\n      \"reaction_conditions\": [\n        {\n          \"polymerization_type\": \"free radical\",\n          \"solvent\": \"p-xylene\",\n          \"method\": \"solvent\",\n          \"temperature\": 80.0,\n          \"temperature_unit\": \"\u00b0C\",\n          \"reaction_constants\": {\n            \"constant_1\": 0.67,\n            \"constant_2\": 0.64\n          },\n          \"reaction_constant_conf\": {\n            \"constant_conf_1\": 0.02,\n            \"constant_conf_2\": 0.03\n          },\n          \"determination_method\": \"integrated copolymerization equation\",\n          \"Q-value\": null,\n          \"e-Value\": null,\n          \"r_product\": null\n        }\n      ]\n    },\n    {\n      \"monomers\": [\n        \"monomer1\" \t,\"Ethyl acrylate\",\n        \"monomer2\" \t,\"2-Isopropenyl-2-Oxazoline\"\n      ],\n      \"reaction_conditions\": [\n        {\n          \"polymerization_type\": \"free radical\",\n          \"solvent\": \"p-xylene\",\n          \"method\": \"solvent\",\n          \"temperature\": 80.0,\n          \"temperature_unit\": \"\u00b0C\",\n          \"reaction_constants\": {\n            \"constant_1\": 0.19,\n            \"constant_2\": 1.39\n          },\n          \"reaction_constant_conf\": {\n            \"constant_conf_1\": 0.02,\n            \"constant_conf_2\": 0.06\n          },\n          \"determination_method\": \"integrated copolymerization equation\",\n          \"Q-value\": null,\n          \"e-Value\": null,\n          \"r_product\": null\n        }\n      ]\n    },\n    {\n      \"monomers\": [\n        \"monomer1\" \t,\"Methyl acrylate\",\n        \"monomer2\" \t,\"2-Isopropenyl-2-Oxazoline\"\n      ],\n      \"reaction_conditions\": [\n        {\n          \"polymerization_type\": \"free radical\",\n          \"solvent\": \"p-xylene\",\n          \"method\": \"solvent\",\n          \"temperature\": 60.0,\n          \"temperature_unit\": \"\u00b0C\",\n          \"reaction_constants\": {\n            \"constant_1\": 0.16,\n            \"constant_2\": 1.90\n          },\n          \"reaction_constant_conf\": {\n            \"constant_conf_1\": 0.04,\n            \"constant_conf_2\": 0.08\n          },\n          \"determination_method\": \"integrated copolymerization equation\",\n          \"Q-value\": null,\n          \"e-Value\": null,\n          \"r_product\": null\n        }\n      ]\n    },\n    {\n      \"monomers\": [\n        \"monomer1\" \t,\"Butyl acrylate\",\n        \"monomer2\" \t,\"2-Isopropenyl-2-Oxazoline\"\n      ],\n      \"reaction_conditions\": [\n        {\n          \"polymerization_type\": \"free radical\",\n          \"solvent\": \"p-xylene\",\n          \"method\": \"solvent\",\n          \"temperature\": 80.0,\n          \"temperature_unit\": \"\u00b0C\",\n          \"reaction_constants\": {\n            \"constant_1\": 0.24,\n            \"constant_2\": 1.40\n          },\n          \"reaction_constant_conf\": {\n            \"constant_conf_1\": 0.01,\n            \"constant_conf_2\": 0.08\n          },\n          \"determination_method\": \"integrated copolymerization equation\",\n          \"Q-value\": null,\n          \"e-Value\": null,\n          \"r_product\": null\n        }\n      ]\n    },\n    {\n      \"monomers\": [\n        \"monomer1\" \t,\"Methyl methacrylate\",\n        \"monomer2\" \t,\"2-Isopropenyl-2-Oxazoline\"\n      ],\n      \"reaction_conditions\": [\n        {\n          \"polymerization_type\": \"free radical\",\n          \"solvent\": \"p-xylene\",\n          \"method\": \"solvent\",\n          \"temperature\": 80.0,\n          \"temperature_unit\": \"\u00b0C\",\n          \"reaction_constants\": {\n            \"constant_1\": 0.69,\n            \"constant_2\": 0.99\n          },\n          \"reaction_constant_conf\": {\n            \"constant_conf_1\": 0.02,\n            \"constant_conf_2\": 0.07\n          },\n          \"determination_method\": \"integrated copolymerization equation\",\n          \"Q-value\": null,\n          \"e-Value\": null,\n          \"r_product\": null\n        }\n      ]\n    },\n    {\n      \"monomers\": [\n        \"monomer1\" \t,\"Vinyl acetate\",\n        \"monomer2\" \t,\"2-Isopropenyl-2-Oxazoline\"\n      ],\n      \"reaction_conditions\": [\n        {\n          \"polymerization_type\": \"free radical\",\n          \"solvent\": \"p-xylene\",\n          \"method\": \"solvent\",\n          \"temperature\": 70.0,\n          \"temperature_unit\": \"\u00b0C\",\n          \"reaction_constants\": {\n            \"constant_1\": 0.25,\n            \"constant_2\": 7.10\n          },\n          \"reaction_constant_conf\": {\n            \"constant_conf_1\": 0.04,\n            \"constant_conf_2\": 2.0\n          },\n          \"determination_method\": \"integrated copolymerization equation\",\n          \"Q-value\": null,\n          \"e-Value\": null,\n          \"r_product\": null\n        }\n      ]\n    },\n    {\n      \"monomers\": [\n        \"monomer1\" \t,\"N-vinylpyrrolidone\",\n        \"monomer2\" \t,\"2-Isopropenyl-2-Oxazoline\"\n      ],\n      \"reaction_conditions\": [\n        {\n          \"polymerization_type\": \"free radical\",\n          \"solvent\": \"p-xylene\",\n          \"method\": \"solvent\",\n          \"temperature\": 80.0,\n          \"temperature_unit\": \"\u00b0C\",\n          \"reaction_constants\": {\n            \"constant_1\": 0.01,\n            \"constant_2\": 3.5\n          },\n          \"reaction_constant_conf\": {\n            \"constant_conf_1\": 0.02,\n            \"constant_conf_2\": 1.2\n          },\n          \"determination_method\": \"integrated copolymerization equation\",\n          \"Q-value\": null,\n          \"e-Value\": null,\n          \"r_product\": null\n        }\n      ]\n    },\n    {\n      \"monomers\": [\n        \"monomer1\" \t,\"Acrylonitrile\",\n        \"monomer2\" \t,\"2-Isopropenyl-2-Oxazoline\"\n      ],\n      \"reaction_conditions\": [\n        {\n          \"polymerization_type\": \"free radical\",\n          \"solvent\": \"p-xylene\",\n          \"method\": \"solvent\",\n          \"temperature\": 70.0,\n          \"temperature_unit\": \"\u00b0C\",\n          \"reaction_constants\": {\n            \"constant_1\": 0.13,\n            \"constant_2\": 0.52\n          },\n          \"reaction_constant_conf\": {\n            \"constant_conf_1\": 0.04,\n            \"constant_conf_2\": 0.06\n          },\n          \"determination_method\": \"integrated copolymerization equation\",\n          \"Q-value\": null,\n          \"e-Value\": null,\n          \"r_product\": null\n        }\n      ]\n    }\n  ],\n  \"source\": \"https://doi.org/10.1002/app.1986.070310515\",\n  \"PDF_name\": \"Copolymerization Kinetics for 2-Isopropenyl-2-Oxazoline (Methods and Results)\"\n}"
