Repository: lamalab-org/copolymer-reactivity

# copolymer-reactivity

A condition-aware machine-learning model and FastAPI service that predicts the **microstructure of radical copolymers** — *alternating*, *random*, or *gradient* — from two monomer structures and the reaction conditions (solvent, temperature, polymerisation mechanism), backed by a curated literature dataset of **3,791 copolymerisations from 1,206 publications**.

The model is served live at <https://polycarp.cheminfo.org> (web UI: [cheminfo-py/polycarp.cheminfo.org](https://github.com/cheminfo-py/polycarp.cheminfo.org)).

File: legacy/data_extraction/model_output_extraction/paper_329.json
"{\n  \"reactions\": [\n    {\n      \"monomers\": [\n        {\n          \"monomer1\": \"2-Nitrobutyl acrylate\",\n          \"monomer2\": \"Styrene\"\n        }\n      ],\n      \"reaction_conditions\": [\n        {\n          \"polymerization_type\": \"free radical\",\n          \"solvent\": null,\n          \"method\": \"bulk\",\n          \"temperature\": 70.0,\n          \"temperature_unit\": \"\u00b0C\",\n          \"reaction_constants\": {\n            \"constant_1\": 0.115,\n            \"constant_2\": 0.58\n          },\n          \"reaction_constant_conf\": {\n            \"constant_conf_1\": null,\n            \"constant_conf_2\": null\n          },\n          \"determination_method\": \"Fineman-Ross\",\n          \"Q-value\": {\n            \"constant_1\": 0.47,\n            \"constant_2\": null\n          },\n          \"e-Value\": {\n            \"constant_1\": 0.85,\n            \"constant_2\": null\n          },\n          \"r_product\": null\n        }\n      ]\n    },\n    {\n      \"monomers\": [\n        {\n          \"monomer1\": \"2-Nitrobutyl acrylate\",\n          \"monomer2\": \"Methyl methacrylate\"\n        }\n      ],\n      \"reaction_conditions\": [\n        {\n          \"polymerization_type\": \"free radical\",\n          \"solvent\": null,\n          \"method\": \"bulk\",\n          \"temperature\": 70.0,\n          \"temperature_unit\": \"\u00b0C\",\n          \"reaction_constants\": {\n            \"constant_1\": 0.22,\n            \"constant_2\": 1.60\n          },\n          \"reaction_constant_conf\": {\n            \"constant_conf_1\": null,\n            \"constant_conf_2\": null\n          },\n          \"determination_method\": \"Fineman-Ross\",\n          \"Q-value\": {\n            \"constant_1\": 0.47,\n            \"constant_2\": null\n          },\n          \"e-Value\": {\n            \"constant_1\": 0.85,\n            \"constant_2\": null\n          },\n          \"r_product\": null\n        }\n      ]\n    },\n    {\n      \"monomers\": [\n        {\n          \"monomer1\": \"2-Nitrobutyl acrylate\",\n          \"monomer2\": \"Acrylonitrile\"\n        }\n      ],\n      \"reaction_conditions\": [\n        {\n          \"polymerization_type\": \"free radical\",\n          \"solvent\": null,\n          \"method\": \"bulk\",\n          \"temperature\": 70.0,\n          \"temperature_unit\": \"\u00b0C\",\n          \"reaction_constants\": {\n            \"constant_1\": 1.58,\n            \"constant_2\": 0.90\n          },\n          \"reaction_constant_conf\": {\n            \"constant_conf_1\": null,\n            \"constant_conf_2\": null\n          },\n          \"determination_method\": \"Fineman-Ross\",\n          \"Q-value\": {\n            \"constant_1\": 0.47,\n            \"constant_2\": null\n          },\n          \"e-Value\": {\n            \"constant_1\": 0.85,\n            \"constant_2\": null\n          },\n          \"r_product\": null\n        }\n      ]\n    }\n  ],\n  \"source\": \"Journal of Applied Polymer Science, Vol. 8, pp. 1787-1799 (1964)\",\n  \"PDF_name\": \"Polymerizations of Nitroalkyl Acrylates\"\n}"

File: legacy/data_extraction/model_output_extraction/paper_33.json
"{\n  \"reactions\": [\n    {\n      \"monomers\": [\n        {\n          \"monomer1\": \"Ethylene\",\n          \"monomer2\": \"Propylene\"\n        }\n      ],\n      \"reaction_conditions\": [\n        {\n          \"polymerization_type\": \"free radical\",\n          \"solvent\": null,\n          \"method\": null,\n          \"temperature\": 130.0,\n          \"temperature_unit\": \"\u00b0C\",\n          \"reaction_constants\": {\n            \"constant_1\": 3.2,\n            \"constant_2\": 0.62\n          },\n          \"reaction_constant_conf\": {\n            \"constant_conf_1\": null,\n            \"constant_conf_2\": null\n          },\n          \"determination_method\": null,\n          \"Q-value\": {\n            \"constant_1\": null,\n            \"constant_2\": null\n          },\n          \"e-Value\": {\n            \"constant_1\": null,\n            \"constant_2\": null\n          },\n          \"r_product\": null\n        }\n      ]\n    },\n    {\n      \"monomers\": [\n        {\n          \"monomer1\": \"Ethylene\",\n          \"monomer2\": \"Butene-1\"\n        }\n      ],\n      \"reaction_conditions\": [\n        {\n          \"polymerization_type\": \"free radical\",\n          \"solvent\": null,\n          \"method\": null,\n          \"temperature\": 130.0,\n          \"temperature_unit\": \"\u00b0C\",\n          \"reaction_constants\": {\n            \"constant_1\": 3.2,\n            \"constant_2\": 0.64\n          },\n          \"reaction_constant_conf\": {\n            \"constant_conf_1\": null,\n            \"constant_conf_2\": null\n          },\n          \"determination_method\": null,\n          \"Q-value\": {\n            \"constant_1\": null,\n            \"constant_2\": null\n          },\n          \"e-Value\": {\n            \"constant_1\": null,\n            \"constant_2\": null\n          },\n          \"r_product\": null\n        }\n      ]\n    },\n    {\n      \"monomers\": [\n        {\n          \"monomer1\": \"Ethylene\",\n          \"monomer2\": \"Octene-1\"\n        }\n      ],\n      \"reaction_conditions\": [\n        {\n          \"polymerization_type\": \"free radical\",\n          \"solvent\": null,\n          \"method\": null,\n          \"temperature\": 130.0,\n          \"temperature_unit\": \"\u00b0C\",\n          \"reaction_constants\": {\n            \"constant_1\": 3.2,\n            \"constant_2\": null\n          },\n          \"reaction_constant_conf\": {\n            \"constant_conf_1\": null,\n            \"constant_conf_2\": null\n          },\n          \"determination_method\": null,\n          \"Q-value\": {\n            \"constant_1\": null,\n            \"constant_2\": null\n          },\n          \"e-Value\": {\n            \"constant_1\": null,\n            \"constant_2\": null\n          },\n          \"r_product\": null\n        }\n      ]\n    },\n    {\n      \"monomers\": [\n        {\n          \"monomer1\": \"Ethylene\",\n          \"monomer2\": \"Isobutylene\"\n        }\n      ],\n      \"reaction_conditions\": [\n        {\n          \"polymerization_type\": \"free radical\",\n          \"solvent\": null,\n          \"method\": null,\n          \"temperature\": 130.0,\n          \"temperature_unit\": \"\u00b0C\",\n          \"reaction_constants\": {\n            \"constant_1\": 2.1,\n            \"constant_2\": 0.49\n          },\n          \"reaction_constant_conf\": {\n            \"constant_conf_1\": null,\n            \"constant_conf_2\": null\n          },\n          \"determination_method\": null,\n          \"Q-value\": {\n            \"constant_1\": null,\n            \"constant_2\": null\n          },\n          \"e-Value\": {\n            \"constant_1\": null,\n            \"constant_2\": null\n          },\n          \"r_product\": null\n        }\n      ]\n    },\n    {\n      \"monomers\": [\n        {\n          \"monomer1\": \"Ethylene\",\n          \"monomer2\": \"trans-Butene-2\"\n        }\n      ],\n      \"reaction_conditions\": [\n        {\n          \"polymerization_type\": \"free radical\",\n          \"solvent\": null,\n          \"method\": null,\n          \"temperature\": 130.0,\n          \"temperature_unit\": \"\u00b0C\",\n          \"reaction_constants\": {\n            \"constant_1\": 7.5,\n            \"constant_2\": null\n          },\n          \"reaction_constant_conf\": {\n            \"constant_conf_1\": null,\n            \"constant_conf_2\": null\n          },\n          \"determination_method\": null,\n          \"Q-value\": {\n            \"constant_1\": null,\n            \"constant_2\": null\n          },\n          \"e-Value\": {\n            \"constant_1\": null,\n            \"constant_2\": null\n          },\n          \"r_product\": null\n        }\n      ]\n    }\n  ],\n  \"source\": \"https://doi.org/10.1002/pol.1965.110030308\",\n  \"PDF_name\": \"Free Radical Copolymerization of Ethylene\"\n}"

File: legacy/data_extraction/model_output_extraction/paper_330.json
"{\n    \"reactions\": [\n        {\n            \"monomers\": [\n                {\n                    \"monomer1\": \"Styrene\",\n                    \"monomer2\": \"alpha-Trimethylsilyloxystyrene\"\n                }\n            ],\n            \"reaction_conditions\": [\n                {\n                    \"polymerization_type\": \"free radical\",\n                    \"solvent\": null,\n                    \"method\": \"bulk\",\n                    \"temperature\": 60.0,\n                    \"temperature_unit\": \"\u00b0C\",\n                    \"reaction_constants\": {\n                        \"constant_1\": 1.48,\n                        \"constant_2\": 0.0\n                    },\n                    \"reaction_constant_conf\": {\n                        \"constant_conf_1\": null,\n                        \"constant_conf_2\": null\n                    },\n                    \"determination_method\": null,\n                    \"Q-value\": {\n                        \"constant_1\": 0.88,\n                        \"constant_2\": null\n                    },\n                    \"e-Value\": {\n                        \"constant_1\": -1.13,\n                        \"constant_2\": null\n                    },\n                    \"r_product\": null\n                }\n            ]\n        },\n        {\n            \"monomers\": [\n                {\n                    \"monomer1\": \"Acrylonitrile\",\n                    \"monomer2\": \"alpha-Trimethylsilyloxystyrene\"\n                }\n            ],\n            \"reaction_conditions\": [\n                {\n                    \"polymerization_type\": \"free radical\",\n                    \"solvent\": null,\n                    \"method\": \"bulk\",\n                    \"temperature\": 60.0,\n                    \"temperature_unit\": \"\u00b0C\",\n                    \"reaction_constants\": {\n                        \"constant_1\": 0.050,\n                        \"constant_2\": 0.0\n                    },\n                    \"reaction_constant_conf\": {\n                        \"constant_conf_1\": null,\n                        \"constant_conf_2\": null\n                    },\n                    \"determination_method\": \"Kelen-Tudos\",\n                    \"Q-value\": {\n                        \"constant_1\": 0.88,\n                        \"constant_2\": null\n                    },\n                    \"e-Value\": {\n                        \"constant_1\": -1.13,\n                        \"constant_2\": null\n                    },\n                    \"r_product\": null\n                }\n            ]\n        }\n    ],\n    \"source\": \"https://doi.org/10.1002/pola.1989.080271127\",\n    \"PDF_name\": \"Silyl Enol Ethers as Monomer. I. Radical Copolymerizability of alpha-Trimethylsilyloxystyrene\"\n}"

File: legacy/data_extraction/model_output_extraction/paper_333.json
"{\n    \"reactions\": [\n        {\n            \"monomers\": [\n                {\n                    \"monomer1\": \"Acrylonitrile\",\n                    \"monomer2\": \"Zinc acrylate\"\n                }\n            ],\n            \"reaction_conditions\": [\n                {\n                    \"polymerization_type\": \"free radical\",\n                    \"solvent\": \"dimethylformamide\",\n                    \"method\": \"solvent\",\n                    \"temperature\": 60.0,\n                    \"temperature_unit\": \"\u00b0C\",\n                    \"reaction_constants\": {\n                        \"constant_1\": 0.44,\n                        \"constant_2\": null\n                    },\n                    \"reaction_constant_conf\": {\n                        \"constant_conf_1\": 0.02,\n                        \"constant_conf_2\": null\n                    },\n                    \"determination_method\": \"Kelen-Tudos\",\n                    \"Q-value\": {\n                        \"constant_1\": null,\n                        \"constant_2\": null\n                    },\n                    \"e-Value\": {\n                        \"constant_1\": null,\n                        \"constant_2\": null\n                    },\n                    \"r_product\": null\n                },\n                {\n                    \"polymerization_type\": \"free radical\",\n                    \"solvent\": \"dimethylformamide\",\n                    \"method\": \"solvent\",\n                    \"temperature\": 60.0,\n                    \"temperature_unit\": \"\u00b0C\",\n                    \"reaction_constants\": {\n                        \"constant_1\": 0.41,\n                        \"constant_2\": null\n                    },\n                    \"reaction_constant_conf\": {\n                        \"constant_conf_1\": 0.02,\n                        \"constant_conf_2\": null\n                    },\n                    \"determination_method\": \"Kelen-Tudos\",\n                    \"Q-value\": {\n                        \"constant_1\": null,\n                        \"constant_2\": null\n                    },\n                    \"e-Value\": {\n                        \"constant_1\": null,\n                        \"constant_2\": null\n                    },\n                    \"r_product\": null\n                },\n                {\n                    \"polymerization_type\": \"free radical\",\n                    \"solvent\": \"dimethylformamide\",\n                    \"method\": \"solvent\",\n                    \"temperature\": 60.0,\n                    \"temperature_unit\": \"\u00b0C\",\n                    \"reaction_constants\": {\n                        \"constant_1\": 0.33,\n                        \"constant_2\": 0.24\n                    },\n                    \"reaction_constant_conf\": {\n                        \"constant_conf_1\": 0.02,\n                        \"constant_conf_2\": 0.03\n                    },\n                    \"determination_method\": \"Ghosh-Palit\",\n                    \"Q-value\": {\n                        \"constant_1\": null,\n                        \"constant_2\": null\n                    },\n                    \"e-Value\": {\n                        \"constant_1\": null,\n                        \"constant_2\": null\n                    },\n                    \"r_product\": null\n                }\n            ]\n        }\n    ],\n    \"source\": \"https://doi.org/10.1002/actp.1983.010340208\",\n    \"PDF_name\": \"Copolymerization of acrylonitrile with some transition metal acrylates\"\n}"

File: legacy/data_extraction/model_output_extraction/paper_337.json
"{\n  \"reactions\": [\n    {\n      \"monomers\": [\n        {\n          \"monomer1\": \"Acrylonitrile\",\n          \"monomer2\": \"2-Vinyl pyridine\"\n        }\n      ],\n      \"reaction_conditions\": [\n        {\n          \"polymerization_type\": \"free radical\",\n          \"solvent\": \"glacial acetic acid\",\n          \"method\": \"bulk\",\n          \"temperature\": 60.0,\n          \"temperature_unit\": \"\u00b0C\",\n          \"reaction_constants\": {\n            \"constant_1\": 0.113,\n            \"constant_2\": 0.47\n          },\n          \"reaction_constant_conf\": {\n            \"constant_conf_1\": 0.002,\n            \"constant_conf_2\": 0.03\n          },\n          \"determination_method\": \"Fineman-Ross\",\n          \"Q-value\": {\n            \"constant_1\": 0.50,\n            \"constant_2\": null\n          },\n          \"e-Value\": {\n            \"constant_1\": -0.5,\n            \"constant_2\": null\n          },\n          \"r_product\": null\n        }\n      ]\n    },\n    {\n      \"monomers\": [\n        {\n          \"monomer1\": \"Acrylonitrile\",\n          \"monomer2\": \"4-Vinyl pyridine\"\n        }\n      ],\n      \"reaction_conditions\": [\n        {\n          \"polymerization_type\": \"free radical\",\n          \"solvent\": \"glacial acetic acid\",\n          \"method\": \"bulk\",\n          \"temperature\": 60.0,\n          \"temperature_unit\": \"\u00b0C\",\n          \"reaction_constants\": {\n            \"constant_1\": 0.113,\n            \"constant_2\": 0.41\n          },\n          \"reaction_constant_conf\": {\n            \"constant_conf_1\": 0.005,\n            \"constant_conf_2\": 0.09\n          },\n          \"determination_method\": \"Fineman-Ross\",\n          \"Q-value\": {\n            \"constant_1\": 0.49,\n            \"constant_2\": null\n          },\n          \"e-Value\": {\n            \"constant_1\": -0.6,\n            \"constant_2\": null\n          },\n          \"r_product\": null\n        }\n      ]\n    },\n    {\n      \"monomers\": [\n        {\n          \"monomer1\": \"Acrylonitrile\",\n          \"monomer2\": \"5-Ethyl-2-vinyl pyridine\"\n        }\n      ],\n      \"reaction_conditions\": [\n        {\n          \"polymerization_type\": \"free radical\",\n          \"solvent\": \"glacial acetic acid\",\n          \"method\": \"bulk\",\n          \"temperature\": 60.0,\n          \"temperature_unit\": \"\u00b0C\",\n          \"reaction_constants\": {\n            \"constant_1\": 0.02,\n            \"constant_2\": 0.43\n          },\n          \"reaction_constant_conf\": {\n            \"constant_conf_1\": 0.02,\n            \"constant_conf_2\": 0.05\n          },\n          \"determination_method\": \"Fineman-Ross\",\n          \"Q-value\": {\n            \"constant_1\": 1.6,\n            \"constant_2\": null\n          },\n          \"e-Value\": {\n            \"constant_1\": -1.0,\n            \"constant_2\": null\n          },\n          \"r_product\": null\n        }\n      ]\n    }\n  ],\n  \"source\": \"Journal of Polymer Science Vol. XXXIX, Pages 203-209 (1959)\",\n  \"PDF_name\": \"Copolymerization of Acrylonitrile and Vinyl Pyridine\"\n}"

File: legacy/data_extraction/model_output_extraction/paper_34.json
"{\n  \"reactions\": [\n    {\n      \"monomers\": [\n        {\n          \"monomer1\": \"ethylene\",\n          \"monomer2\": \"diphenylvinylphosphonate\"\n        }\n      ],\n      \"reaction_conditions\": [\n        {\n          \"polymerization_type\": \"free radical\",\n          \"solvent\": \"benzene\",\n          \"method\": \"bulk\",\n          \"temperature\": 160.0,\n          \"temperature_unit\": \"\u00b0C\",\n          \"reaction_constants\": {\n            \"constant_1\": 0.05,\n            \"constant_2\": 0.09\n          },\n          \"reaction_constant_conf\": {\n            \"constant_conf_1\": 0.004,\n            \"constant_conf_2\": 1.09\n          },\n          \"determination_method\": \"Mayo-Lewis\",\n          \"Q-value\": null,\n          \"e-Value\": null,\n          \"r_product\": null\n        }\n      ]\n    },\n    {\n      \"monomers\": [\n        {\n          \"monomer1\": \"ethylene\",\n          \"monomer2\": \"2,2-dichlorodiethylvinylphosphonate\"\n        }\n      ],\n      \"reaction_conditions\": [\n        {\n          \"polymerization_type\": \"free radical\",\n          \"solvent\": \"benzene\",\n          \"method\": \"bulk\",\n          \"temperature\": 160.0,\n          \"temperature_unit\": \"\u00b0C\",\n          \"reaction_constants\": {\n            \"constant_1\": 0.17,\n            \"constant_2\": 2.85\n          },\n          \"reaction_constant_conf\": {\n            \"constant_conf_1\": 0.022,\n            \"constant_conf_2\": 1.94\n          },\n          \"determination_method\": \"Mayo-Lewis\",\n          \"Q-value\": null,\n          \"e-Value\": null,\n          \"r_product\": null\n        }\n      ]\n    }\n  ],\n  \"source\": \"https://doi.org/10.1007/BF00550723\",\n  \"PDF_name\": \"Radical copolymerization of ethylene with vinyl phosphonates under pressure\"\n}"

File: legacy/data_extraction/model_output_extraction/paper_350.json
"{\n  \"reactions\": [\n    {\n      \"monomers\": [\n        {\n          \"monomer1\": \"3,3-Dimethoxycyclopropene\",\n          \"monomer2\": \"Styrene\"\n        }\n      ],\n      \"reaction_conditions\": [\n        {\n          \"polymerization_type\": \"free radical\",\n          \"solvent\": null,\n          \"method\": \"bulk\",\n          \"temperature\": 60.0,\n          \"temperature_unit\": \"\u00b0C\",\n          \"reaction_constants\": {\n            \"constant_1\": 0.241,\n            \"constant_2\": 1.40\n          },\n          \"reaction_constant_conf\": {\n            \"constant_conf_1\": 0.053,\n            \"constant_conf_2\": 0.045\n          },\n          \"determination_method\": \"Kelen-Tudor\",\n          \"Q-value\": {\n            \"constant_1\": 0.31,\n            \"constant_2\": 1.00\n          },\n          \"e-Value\": {\n            \"constant_1\": 0.24,\n            \"constant_2\": -0.80\n          },\n          \"r_product\": null\n        }\n      ]\n    },\n    {\n      \"monomers\": [\n        {\n          \"monomer1\": \"4,8-Dioxaspiro(2,5)oct-1-ene\",\n          \"monomer2\": \"Styrene\"\n        }\n      ],\n      \"reaction_conditions\": [\n        {\n          \"polymerization_type\": \"free radical\",\n          \"solvent\": null,\n          \"method\": \"bulk\",\n          \"temperature\": 60.0,\n          \"temperature_unit\": \"\u00b0C\",\n          \"reaction_constants\": {\n            \"constant_1\": 0.248,\n            \"constant_2\": 1.78\n          },\n          \"reaction_constant_conf\": {\n            \"constant_conf_1\": 0.038,\n            \"constant_conf_2\": 0.038\n          },\n          \"determination_method\": \"Kelen-Tudor\",\n          \"Q-value\": {\n            \"constant_1\": 0.27,\n            \"constant_2\": 1.00\n          },\n          \"e-Value\": {\n            \"constant_1\": 0.10,\n            \"constant_2\": -0.80\n          },\n          \"r_product\": null\n        }\n      ]\n    },\n    {\n      \"monomers\": [\n        {\n          \"monomer1\": \"6,6-Dimethyl-4,8-dioxaspiro(2,5)oct-1-ene\",\n          \"monomer2\": \"Styrene\"\n        }\n      ],\n      \"reaction_conditions\": [\n        {\n          \"polymerization_type\": \"free radical\",\n          \"solvent\": null,\n          \"method\": \"bulk\",\n          \"temperature\": 60.0,\n          \"temperature_unit\": \"\u00b0C\",\n          \"reaction_constants\": {\n            \"constant_1\": 0.254,\n            \"constant_2\": 1.84\n          },\n          \"reaction_constant_conf\": {\n            \"constant_conf_1\": 0.061,\n            \"constant_conf_2\": 0.053\n          },\n          \"determination_method\": \"Kelen-Tudor\",\n          \"Q-value\": {\n            \"constant_1\": 0.27,\n            \"constant_2\": 1.00\n          },\n          \"e-Value\": {\n            \"constant_1\": 0.071,\n            \"constant_2\": -0.80\n          },\n          \"r_product\": null\n        }\n      ]\n    },\n    {\n      \"monomers\": [\n        {\n          \"monomer1\": \"6,6-Dimethyl-4,8-dioxaspiro(2,5)oct-1-ene\",\n          \"monomer2\": \"2-Vinylpyridine\"\n        }\n      ],\n      \"reaction_conditions\": [\n        {\n          \"polymerization_type\": \"free radical\",\n          \"solvent\": null,\n          \"method\": \"bulk\",\n          \"temperature\": 60.0,\n          \"temperature_unit\": \"\u00b0C\",\n          \"reaction_constants\": {\n            \"constant_1\": 0.071,\n            \"constant_2\": 2.08\n          },\n          \"reaction_constant_conf\": {\n            \"constant_conf_1\": 0.011,\n            \"constant_conf_2\": 0.014\n          },\n          \"determination_method\": \"Kelen-Tudor\",\n          \"Q-value\": {\n            \"constant_1\": 0.38,\n            \"constant_2\": 1.41\n          },\n          \"e-Value\": {\n            \"constant_1\": 0.96,\n            \"constant_2\": -0.42\n          },\n          \"r_product\": null\n        }\n      ]\n    },\n    {\n      \"monomers\": [\n        {\n          \"monomer1\": \"6,6-Dimethyl-4,8-dioxaspiro(2,5)oct-1-ene\",\n          \"monomer2\": \"Acrylonitrile\"\n        }\n      ],\n      \"reaction_conditions\": [\n        {\n          \"polymerization_type\": \"free radical\",\n          \"solvent\": null,\n          \"method\": \"bulk\",\n          \"temperature\": 60.0,\n          \"temperature_unit\": \"\u00b0C\",\n          \"reaction_constants\": {\n            \"constant_1\": 1.2,\n            \"constant_2\": 0.4\n          },\n          \"reaction_constant_conf\": {\n            \"constant_conf_1\": 0.4,\n            \"constant_conf_2\": 0.3\n          },\n          \"determination_method\": \"Kelen-Tudor\",\n          \"Q-value\": {\n            \"constant_1\": 0.4,\n            \"constant_2\": 0.48\n          },\n          \"e-Value\": {\n            \"constant_1\": 0.3,\n            \"constant_2\": 1.23\n          },\n          \"r_product\": null\n        }\n      ]\n    }\n  ],\n  \"source\": \"http://dx.doi.org/10.1080/00222338508063314\",\n  \"PDF_name\": \"Copolymerization Studies of Cyclopropenone Ketals\"\n}"

File: legacy/data_extraction/model_output_extraction/paper_36.json
"{\n  \"reactions\": [\n    {\n      \"monomers\": [\n        {\n          \"monomer1\": \"n-Butyl acrylate\",\n          \"monomer2\": \"Ethylene\"\n        }\n      ],\n      \"reaction_conditions\": [\n        {\n          \"polymerization_type\": \"free radical\",\n          \"solvent\": \"toluene\",\n          \"method\": \"bulk\",\n          \"temperature\": 70.0,\n          \"temperature_unit\": \"\u00b0C\",\n          \"reaction_constants\": {\n            \"constant_1\": 11.9,\n            \"constant_2\": 0.03\n          },\n          \"reaction_constant_conf\": {\n            \"constant_conf_1\": 2.5,\n            \"constant_conf_2\": 0.01\n          },\n          \"determination_method\": \"Fineman and Ross\",\n          \"Q-value\": {\n            \"constant_1\": 33.3,\n            \"constant_2\": 0.04\n          },\n          \"e-Value\": {\n            \"constant_1\": 1.02,\n            \"constant_2\": -0.41\n          },\n          \"r_product\": 0.36\n        }\n      ]\n    },\n    {\n      \"monomers\": [\n        {\n          \"monomer1\": \"Vinyl chloride\",\n          \"monomer2\": \"Ethylene\"\n        }\n      ],\n      \"reaction_conditions\": [\n        {\n          \"polymerization_type\": \"free radical\",\n          \"solvent\": \"toluene\",\n          \"method\": \"bulk\",\n          \"temperature\": 90.0,\n          \"temperature_unit\": \"\u00b0C\",\n          \"reaction_constants\": {\n            \"constant_1\": 3.6,\n            \"constant_2\": 0.24\n          },\n          \"reaction_constant_conf\": {\n            \"constant_conf_1\": 0.3,\n            \"constant_conf_2\": 0.07\n          },\n          \"determination_method\": \"Fineman and Ross\",\n          \"Q-value\": {\n            \"constant_1\": 4.2,\n            \"constant_2\": 0.01\n          },\n          \"e-Value\": {\n            \"constant_1\": 0.37,\n            \"constant_2\": -0.57\n          },\n          \"r_product\": 0.85\n        }\n      ]\n    },\n    {\n      \"monomers\": [\n        {\n          \"monomer1\": \"Vinyl acetate\",\n          \"monomer2\": \"Ethylene\"\n        }\n      ],\n      \"reaction_conditions\": [\n        {\n          \"polymerization_type\": \"free radical\",\n          \"solvent\": \"toluene\",\n          \"method\": \"bulk\",\n          \"temperature\": 90.0,\n          \"temperature_unit\": \"\u00b0C\",\n          \"reaction_constants\": {\n            \"constant_1\": 1.08,\n            \"constant_2\": 1.07\n          },\n          \"reaction_constant_conf\": {\n            \"constant_conf_1\": 0.19,\n            \"constant_conf_2\": 0.06\n          },\n          \"determination_method\": \"Fineman and Ross\",\n          \"Q-value\": {\n            \"constant_1\": 0.93,\n            \"constant_2\": 0.03\n          },\n          \"e-Value\": {\n            \"constant_1\": null,\n            \"constant_2\": -0.3\n          },\n          \"r_product\": 1.16\n        }\n      ]\n    },\n    {\n      \"monomers\": [\n        {\n          \"monomer1\": \"Vinyl fluoride\",\n          \"monomer2\": \"Ethylene\"\n        }\n      ],\n      \"reaction_conditions\": [\n        {\n          \"polymerization_type\": \"free radical\",\n          \"solvent\": \"toluene\",\n          \"method\": \"bulk\",\n          \"temperature\": 160.0,\n          \"temperature_unit\": \"\u00b0C\",\n          \"reaction_constants\": {\n            \"constant_1\": 0.16,\n            \"constant_2\": 4.39\n          },\n          \"reaction_constant_conf\": {\n            \"constant_conf_1\": 0.05,\n            \"constant_conf_2\": 0.77\n          },\n          \"determination_method\": \"Fineman and Ross\",\n          \"Q-value\": {\n            \"constant_1\": 0.25,\n            \"constant_2\": null\n          },\n          \"e-Value\": {\n            \"constant_1\": 0.6,\n            \"constant_2\": null\n          },\n          \"r_product\": 0.7\n        }\n      ]\n    }\n  ],\n  \"source\": \"https://doi.org/10.1002/pol.1963.100010327\",\n  \"PDF_name\": \"Copolymerization Studies. III. Reactivity Ratios of Model Ethylene Copolymerizations and Their Use in Q-e Calculations\"\n}"

File: legacy/data_extraction/model_output_extraction/paper_38.json
"{\n  \"reactions\": [\n    {\n      \"monomers\": [\n        {\n          \"monomer1\": \"tetrafluoroethylene\",\n          \"monomer2\": \"ethylene\"\n        }\n      ],\n      \"reaction_conditions\": [\n        {\n          \"polymerization_type\": \"free radical\",\n          \"solvent\": null,\n          \"method\": \"bulk\",\n          \"temperature\": 343.0,\n          \"temperature_unit\": \"K\",\n          \"reaction_constants\": {\n            \"constant_1\": 0.067,\n            \"constant_2\": 0.52\n          },\n          \"reaction_constant_conf\": {\n            \"constant_conf_1\": 0.12,\n            \"constant_conf_2\": 0.18\n          },\n          \"determination_method\": \"nonlinear least-square method of Tidwell and Mortimer\",\n          \"Q-value\": {\n            \"constant_1\": 0.047,\n            \"constant_2\": 1.95\n          },\n          \"e-Value\": {\n            \"constant_1\": 0.015,\n            \"constant_2\": -0.200\n          },\n          \"r_product\": null\n        }\n      ]\n    }\n  ],\n  \"source\": \"https://doi.org/10.1002/app.1995.070581208\",\n  \"PDF_name\": \"Study of Radical Copolymerization of Tetrafluoroethylene with Ethylene in Bulk\"\n}"

File: legacy/data_extraction/model_output_extraction/paper_380.json
"{\n    \"reactions\": [\n        {\n            \"monomers\": [\n                {\n                    \"monomer1\": \"1-Vinyltetrazole\",\n                    \"monomer2\": \"Styrene\"\n                }\n            ],\n            \"reaction_conditions\": [\n                {\n                    \"polymerization_type\": \"free radical\",\n                    \"solvent\": \"dimethylformamide\",\n                    \"method\": \"solvent\",\n                    \"temperature\": 65.0,\n                    \"temperature_unit\": \"\u00b0C\",\n                    \"reaction_constants\": {\n                        \"constant_1\": 0.20,\n                        \"constant_2\": 3.74\n                    },\n                    \"reaction_constant_conf\": {\n                        \"constant_conf_1\": 0.02,\n                        \"constant_conf_2\": 0.09\n                    },\n                    \"determination_method\": \"Fineman-Ross\",\n                    \"Q-value\": {\n                        \"constant_1\": 0.17,\n                        \"constant_2\": null\n                    },\n                    \"e-Value\": {\n                        \"constant_1\": -0.26,\n                        \"constant_2\": null\n                    },\n                    \"r_product\": null\n                }\n            ]\n        },\n        {\n            \"monomers\": [\n                {\n                    \"monomer1\": \"1-Vinyltetrazole\",\n                    \"monomer2\": \"Acrylonitrile\"\n                }\n            ],\n            \"reaction_conditions\": [\n                {\n                    \"polymerization_type\": \"free radical\",\n                    \"solvent\": \"dimethylformamide\",\n                    \"method\": \"solvent\",\n                    \"temperature\": 65.0,\n                    \"temperature_unit\": \"\u00b0C\",\n                    \"reaction_constants\": {\n                        \"constant_1\": 0.34,\n                        \"constant_2\": 0.57\n                    },\n                    \"reaction_constant_conf\": {\n                        \"constant_conf_1\": 0.01,\n                        \"constant_conf_2\": 0.05\n                    },\n                    \"determination_method\": \"Fineman-Ross\",\n                    \"Q-value\": {\n                        \"constant_1\": 0.23,\n                        \"constant_2\": null\n                    },\n                    \"e-Value\": {\n                        \"constant_1\": -0.08,\n                        \"constant_2\": null\n                    },\n                    \"r_product\": null\n                }\n            ]\n        },\n        {\n            \"monomers\": [\n                {\n                    \"monomer1\": \"1-Vinyltetrazole\",\n                    \"monomer2\": \"Methyl Methacrylate\"\n                }\n            ],\n            \"reaction_conditions\": [\n                {\n                    \"polymerization_type\": \"free radical\",\n                    \"solvent\": \"dimethylformamide\",\n                    \"method\": \"solvent\",\n                    \"temperature\": 65.0,\n                    \"temperature_unit\": \"\u00b0C\",\n                    \"reaction_constants\": {\n                        \"constant_1\": 0.29,\n                        \"constant_2\": 6.68\n                    },\n                    \"reaction_constant_conf\": {\n                        \"constant_conf_1\": 0.01,\n                        \"constant_conf_2\": 0.09\n                    },\n                    \"determination_method\": \"Fineman-Ross\",\n                    \"Q-value\": {\n                        \"constant_1\": 0.17,\n                        \"constant_2\": null\n                    },\n                    \"e-Value\": {\n                        \"constant_1\": -0.26,\n                        \"constant_2\": null\n                    },\n                    \"r_product\": null\n                }\n            ]\n        }\n    ],\n    \"source\": \"Journal of Applied Polymer Science, Vol. 33, 769-773 (1987)\",\n    \"PDF_name\": \"Copolymerization of 1-Vinyltetrazole with Vinyl Monomers\"\n}"

File: legacy/data_extraction/model_output_extraction/paper_383.json
"{\n    \"reactions\": [\n        {\n            \"monomers\": [\n                \"monomer1\" \t, \"acrylonitrile\",\n                \"monomer2\" \t, \"isopropenyl isocyanate\"\n            ],\n            \"reaction_conditions\": [\n                {\n                    \"polymerization_type\": null,\n                    \"solvent\": \"benzene\",\n                    \"method\": \"solvent\",\n                    \"temperature\": 60.0,\n                    \"temperature_unit\": \"\u00b0C\",\n                    \"reaction_constants\": {\n                        \"constant_1\": 0.24,\n                        \"constant_2\": -0.10\n                    },\n                    \"reaction_constant_conf\": {\n                        \"constant_conf_1\": 0.02,\n                        \"constant_conf_2\": 0.11\n                    },\n                    \"determination_method\": null,\n                    \"Q-value\": {\n                        \"constant_1\": 0.02,\n                        \"constant_2\": 0.44\n                    },\n                    \"e-Value\": {\n                        \"constant_1\": 1.2,\n                        \"constant_2\": null\n                    },\n                    \"r_product\": null\n                }\n            ]\n        },\n        {\n            \"monomers\": [\n                \"monomer1\" \t, \"methyl acrylate\",\n                \"monomer2\" \t, \"isopropenyl isocyanate\"\n            ],\n            \"reaction_conditions\": [\n                {\n                    \"polymerization_type\": null,\n                    \"solvent\": \"benzene\",\n                    \"method\": \"solvent\",\n                    \"temperature\": 60.0,\n                    \"temperature_unit\": \"\u00b0C\",\n                    \"reaction_constants\": {\n                        \"constant_1\": 0.69,\n                        \"constant_2\": 0.11\n                    },\n                    \"reaction_constant_conf\": {\n                        \"constant_conf_1\": 0.03,\n                        \"constant_conf_2\": 0.04\n                    },\n                    \"determination_method\": null,\n                    \"Q-value\": {\n                        \"constant_1\": 0.08,\n                        \"constant_2\": 0.42\n                    },\n                    \"e-Value\": {\n                        \"constant_1\": 0.6,\n                        \"constant_2\": null\n                    },\n                    \"r_product\": null\n                }\n            ]\n        },\n        {\n            \"monomers\": [\n                \"monomer1\" \t, \"ethyl acrylate\",\n                \"monomer2\" \t, \"isopropenyl isocyanate\"\n            ],\n            \"reaction_conditions\": [\n                {\n                    \"polymerization_type\": null,\n                    \"solvent\": \"benzene\",\n                    \"method\": \"solvent\",\n                    \"temperature\": 60.0,\n                    \"temperature_unit\": \"\u00b0C\",\n                    \"reaction_constants\": {\n                        \"constant_1\": 0.79,\n                        \"constant_2\": 0.15\n                    },\n                    \"reaction_constant_conf\": {\n                        \"constant_conf_1\": 0.11,\n                        \"constant_conf_2\": 0.07\n                    },\n                    \"determination_method\": null,\n                    \"Q-value\": {\n                        \"constant_1\": 0.12,\n                        \"constant_2\": 0.6\n                    },\n                    \"e-Value\": {\n                        \"constant_1\": 0.6,\n                        \"constant_2\": null\n                    },\n                    \"r_product\": null\n                }\n            ]\n        },\n        {\n            \"monomers\": [\n                \"monomer1\" \t, \"vinylidene chloride\",\n                \"monomer2\" \t, \"isopropenyl isocyanate\"\n            ],\n            \"reaction_conditions\": [\n                {\n                    \"polymerization_type\": null,\n                    \"solvent\": \"benzene\",\n                    \"method\": \"solvent\",\n                    \"temperature\": 60.0,\n                    \"temperature_unit\": \"\u00b0C\",\n                    \"reaction_constants\": {\n                        \"constant_1\": 0.85,\n                        \"constant_2\": 0.31\n                    },\n                    \"reaction_constant_conf\": {\n                        \"constant_conf_1\": 0.04,\n                        \"constant_conf_2\": 0.02\n                    },\n                    \"determination_method\": null,\n                    \"Q-value\": {\n                        \"constant_1\": 0.26,\n                        \"constant_2\": 0.2\n                    },\n                    \"e-Value\": {\n                        \"constant_1\": 0.6,\n                        \"constant_2\": null\n                    },\n                    \"r_product\": null\n                }\n            ]\n        },\n        {\n            \"monomers\": [\n                \"monomer1\" \t, \"methyl methacrylate\",\n                \"monomer2\" \t, \"isopropenyl isocyanate\"\n            ],\n            \"reaction_conditions\": [\n                {\n                    \"polymerization_type\": null,\n                    \"solvent\": \"benzene\",\n                    \"method\": \"solvent\",\n                    \"temperature\": 60.0,\n                    \"temperature_unit\": \"\u00b0C\",\n                    \"reaction_constants\": {\n                        \"constant_1\": 3.10,\n                        \"constant_2\": 0.14\n                    },\n                    \"reaction_constant_conf\": {\n                        \"constant_conf_1\": 0.29,\n                        \"constant_conf_2\": 0.10\n                    },\n                    \"determination_method\": null,\n                    \"Q-value\": {\n                        \"constant_1\": 0.43,\n                        \"constant_2\": 0.74\n                    },\n                    \"e-Value\": {\n                        \"constant_1\": 0.4,\n                        \"constant_2\": null\n                    },\n                    \"r_product\": null\n                }\n            ]\n        },\n        {\n            \"monomers\": [\n                \"monomer1\" \t, \"styrene\",\n                \"monomer2\" \t, \"isopropenyl isocyanate\"\n            ],\n            \"reaction_conditions\": [\n                {\n                    \"polymerization_type\": null,\n                    \"solvent\": \"benzene\",\n                    \"method\": \"solvent\",\n                    \"temperature\": 60.0,\n                    \"temperature_unit\": \"\u00b0C\",\n                    \"reaction_constants\": {\n                        \"constant_1\": 8.12,\n                        \"constant_2\": 0.07\n                    },\n                    \"reaction_constant_conf\": {\n                        \"constant_conf_1\": 0.00,\n                        \"constant_conf_2\": 0.00\n                    },\n                    \"determination_method\": null,\n                    \"Q-value\": {\n                        \"constant_1\": 0.57,\n                        \"constant_2\": 1.0\n                    },\n                    \"e-Value\": {\n                        \"constant_1\": -0.8,\n                        \"constant_2\": null\n                    },\n                    \"r_product\": null\n                }\n            ]\n        }\n    ],\n    \"source\": \"https://doi.org/10.1246/nikkashi1948.77.64\",\n    \"PDF_name\": \"The Preparation of Isopropenylisocyanate and its Copolymerization\"\n}"
