Repository: lamalab-org/copolymer-reactivity

# copolymer-reactivity

A condition-aware machine-learning model and FastAPI service that predicts the **microstructure of radical copolymers** — *alternating*, *random*, or *gradient* — from two monomer structures and the reaction conditions (solvent, temperature, polymerisation mechanism), backed by a curated literature dataset of **3,791 copolymerisations from 1,206 publications**.

The model is served live at <https://polycarp.cheminfo.org> (web UI: [cheminfo-py/polycarp.cheminfo.org](https://github.com/cheminfo-py/polycarp.cheminfo.org)).

File: legacy/data_extraction/model_output_extraction/paper_389.json
"{\n    \"reactions\": [\n        {\n            \"monomers\": [\n                {\n                    \"monomer1\": \"Vinylhydroquinone\",\n                    \"monomer2\": \"Acrylonitrile\"\n                }\n            ],\n            \"reaction_conditions\": [\n                {\n                    \"polymerization_type\": \"free radical\",\n                    \"solvent\": \"cyclohexanone\",\n                    \"method\": \"solvent\",\n                    \"temperature\": 35.0,\n                    \"temperature_unit\": \"\u00b0C\",\n                    \"reaction_constants\": {\n                        \"constant_1\": 0.46,\n                        \"constant_2\": 0.02\n                    },\n                    \"reaction_constant_conf\": {\n                        \"constant_conf_1\": null,\n                        \"constant_conf_2\": null\n                    },\n                    \"determination_method\": \"Fineman-Ross\",\n                    \"Q-value\": {\n                        \"constant_1\": 1.9,\n                        \"constant_2\": 0.6\n                    },\n                    \"e-Value\": {\n                        \"constant_1\": -1.0,\n                        \"constant_2\": -1.2\n                    },\n                    \"r_product\": null\n                }\n            ]\n        }\n    ],\n    \"source\": \"Polymer Journal, Vol. 6, No. 2, pp 185-190 (1974)\",\n    \"PDF_name\": \"The Copolymerization of Vinylhydroquinone and Acrylonitrile by Tri-n-butylborane\"\n}"

File: legacy/data_extraction/model_output_extraction/paper_399.json
"{\n    \"reactions\": [\n        {\n            \"monomers\": [\n                {\n                    \"monomer1\": \"Potassium Methacrylate Complexed by 18-Crown-6 Ether\",\n                    \"monomer2\": \"Acrylonitrile\"\n                }\n            ],\n            \"reaction_conditions\": [\n                {\n                    \"polymerization_type\": \"free radical\",\n                    \"solvent\": \"ethyl alcohol\",\n                    \"method\": \"solvent\",\n                    \"temperature\": 65.0,\n                    \"temperature_unit\": \"\u00b0C\",\n                    \"reaction_constants\": {\n                        \"constant_1\": 0.19,\n                        \"constant_2\": 0.08\n                    },\n                    \"reaction_constant_conf\": {\n                        \"constant_conf_1\": 0.02,\n                        \"constant_conf_2\": 0.02\n                    },\n                    \"determination_method\": \"Kelen-Tudos\",\n                    \"Q-value\": {\n                        \"constant_1\": 0.64,\n                        \"constant_2\": 0.34\n                    },\n                    \"e-Value\": {\n                        \"constant_1\": -0.54,\n                        \"constant_2\": -0.68\n                    },\n                    \"r_product\": null\n                }\n            ]\n        },\n        {\n            \"monomers\": [\n                {\n                    \"monomer1\": \"Potassium Methacrylate\",\n                    \"monomer2\": \"Acrylonitrile\"\n                }\n            ],\n            \"reaction_conditions\": [\n                {\n                    \"polymerization_type\": \"free radical\",\n                    \"solvent\": \"water\",\n                    \"method\": \"solvent\",\n                    \"temperature\": 60.0,\n                    \"temperature_unit\": \"\u00b0C\",\n                    \"reaction_constants\": {\n                        \"constant_1\": 0.22,\n                        \"constant_2\": 0.22\n                    },\n                    \"reaction_constant_conf\": {\n                        \"constant_conf_1\": 0.02,\n                        \"constant_conf_2\": 0.02\n                    },\n                    \"determination_method\": \"Fineman-Ross\",\n                    \"Q-value\": {\n                        \"constant_1\": 0.64,\n                        \"constant_2\": 0.34\n                    },\n                    \"e-Value\": {\n                        \"constant_1\": -0.54,\n                        \"constant_2\": -0.68\n                    },\n                    \"r_product\": null\n                }\n            ]\n        }\n    ],\n    \"source\": \"https://doi.org/10.1002/pol.1983.170210823\",\n    \"PDF_name\": \"Radical Copolymerization of Potassium Methacrylate and Acrylonitrile in the Presence of 18-Crown-6 Ether in Ethyl Alcohol as Solvent\"\n}"

File: legacy/data_extraction/model_output_extraction/paper_4.json
"{\n    \"reactions\": [\n        {\n            \"monomers\": [\n                \"monomer1\" \t, \"Vinylidene chloride\",\n                \"monomer2\" \t, \"Indene\"\n            ],\n            \"reaction_conditions\": [\n                {\n                    \"polymerization_type\": \"free radical\",\n                    \"solvent\": \"benzene\",\n                    \"method\": \"solvent\",\n                    \"temperature\": 70.0,\n                    \"temperature_unit\": \"\u00b0C\",\n                    \"reaction_constants\": {\n                        \"constant_1\": 0.40,\n                        \"constant_2\": 0.33\n                    },\n                    \"reaction_constant_conf\": {\n                        \"constant_conf_1\": 0.06,\n                        \"constant_conf_2\": 0.05\n                    },\n                    \"determination_method\": \"Kelen-Tudor\",\n                    \"Q-value\": null,\n                    \"e-Value\": null,\n                    \"r_product\": null\n                }\n            ]\n        },\n        {\n            \"monomers\": [\n                \"monomer1\" \t, \"o-Chlorostyrene\",\n                \"monomer2\" \t, \"Indene\"\n            ],\n            \"reaction_conditions\": [\n                {\n                    \"polymerization_type\": \"free radical\",\n                    \"solvent\": \"benzene\",\n                    \"method\": \"solvent\",\n                    \"temperature\": 70.0,\n                    \"temperature_unit\": \"\u00b0C\",\n                    \"reaction_constants\": {\n                        \"constant_1\": 3.50,\n                        \"constant_2\": 0.0\n                    },\n                    \"reaction_constant_conf\": {\n                        \"constant_conf_1\": 0.15,\n                        \"constant_conf_2\": 0.0\n                    },\n                    \"determination_method\": \"Kelen-Tudor\",\n                    \"Q-value\": null,\n                    \"e-Value\": null,\n                    \"r_product\": null\n                }\n            ]\n        },\n        {\n            \"monomers\": [\n                \"monomer1\" \t, \"Vinylidene chloride\",\n                \"monomer2\" \t, \"Methacrylic acid\"\n            ],\n            \"reaction_conditions\": [\n                {\n                    \"polymerization_type\": \"free radical\",\n                    \"solvent\": \"hexane\",\n                    \"method\": \"solvent\",\n                    \"temperature\": 70.0,\n                    \"temperature_unit\": \"\u00b0C\",\n                    \"reaction_constants\": {\n                        \"constant_1\": 0.15,\n                        \"constant_2\": 3.0\n                    },\n                    \"reaction_constant_conf\": {\n                        \"constant_conf_1\": 0.02,\n                        \"constant_conf_2\": 0.3\n                    },\n                    \"determination_method\": \"Kelen-Tudor\",\n                    \"Q-value\": null,\n                    \"e-Value\": null,\n                    \"r_product\": null\n                }\n            ]\n        },\n        {\n            \"monomers\": [\n                \"monomer1\" \t, \"o-Chlorostyrene\",\n                \"monomer2\" \t, \"Methacrylic acid\"\n            ],\n            \"reaction_conditions\": [\n                {\n                    \"polymerization_type\": \"free radical\",\n                    \"solvent\": \"hexane\",\n                    \"method\": \"solvent\",\n                    \"temperature\": 70.0,\n                    \"temperature_unit\": \"\u00b0C\",\n                    \"reaction_constants\": {\n                        \"constant_1\": 0.12,\n                        \"constant_2\": 0.70\n                    },\n                    \"reaction_constant_conf\": {\n                        \"constant_conf_1\": 0.01,\n                        \"constant_conf_2\": 0.07\n                    },\n                    \"determination_method\": \"Kelen-Tudor\",\n                    \"Q-value\": null,\n                    \"e-Value\": null,\n                    \"r_product\": null\n                }\n            ]\n        },\n        {\n            \"monomers\": [\n                \"monomer1\" \t, \"Methyl methacrylate\",\n                \"monomer2\" \t, \"2-Vinylpyridine\"\n            ],\n            \"reaction_conditions\": [\n                {\n                    \"polymerization_type\": \"free radical\",\n                    \"solvent\": \"methyl ethyl ketone\",\n                    \"method\": \"solvent\",\n                    \"temperature\": 70.0,\n                    \"temperature_unit\": \"\u00b0C\",\n                    \"reaction_constants\": {\n                        \"constant_1\": 0.33,\n                        \"constant_2\": 0.70\n                    },\n                    \"reaction_constant_conf\": {\n                        \"constant_conf_1\": 0.03,\n                        \"constant_conf_2\": 0.07\n                    },\n                    \"determination_method\": \"Kelen-Tudor\",\n                    \"Q-value\": null,\n                    \"e-Value\": null,\n                    \"r_product\": null\n                }\n            ]\n        },\n        {\n            \"monomers\": [\n                \"monomer1\" \t, \"Vinyl acetate\",\n                \"monomer2\" \t, \"2-Vinylpyridine\"\n            ],\n            \"reaction_conditions\": [\n                {\n                    \"polymerization_type\": \"free radical\",\n                    \"solvent\": \"methyl ethyl ketone\",\n                    \"method\": \"solvent\",\n                    \"temperature\": 70.0,\n                    \"temperature_unit\": \"\u00b0C\",\n                    \"reaction_constants\": {\n                        \"constant_1\": 0.0,\n                        \"constant_2\": 30.0\n                    },\n                    \"reaction_constant_conf\": {\n                        \"constant_conf_1\": 0.0,\n                        \"constant_conf_2\": 3.0\n                    },\n                    \"determination_method\": \"Kelen-Tudor\",\n                    \"Q-value\": null,\n                    \"e-Value\": null,\n                    \"r_product\": null\n                }\n            ]\n        },\n        {\n            \"monomers\": [\n                \"monomer1\" \t, \"Methyl methacrylate\",\n                \"monomer2\" \t, \"Methyl alpha-chloroacrylate\"\n            ],\n            \"reaction_conditions\": [\n                {\n                    \"polymerization_type\": \"free radical\",\n                    \"solvent\": \"methyl ethyl ketone\",\n                    \"method\": \"solvent\",\n                    \"temperature\": 70.0,\n                    \"temperature_unit\": \"\u00b0C\",\n                    \"reaction_constants\": {\n                        \"constant_1\": 0.30,\n                        \"constant_2\": 1.2\n                    },\n                    \"reaction_constant_conf\": {\n                        \"constant_conf_1\": 0.03,\n                        \"constant_conf_2\": 0.12\n                    },\n                    \"determination_method\": \"Kelen-Tudor\",\n                    \"Q-value\": null,\n                    \"e-Value\": null,\n                    \"r_product\": null\n                }\n            ]\n        },\n        {\n            \"monomers\": [\n                \"monomer1\" \t, \"Acrylonitrile\",\n                \"monomer2\" \t, \"Methyl alpha-chloroacrylate\"\n            ],\n            \"reaction_conditions\": [\n                {\n                    \"polymerization_type\": \"free radical\",\n                    \"solvent\": \"heptane\",\n                    \"method\": \"solvent\",\n                    \"temperature\": 70.0,\n                    \"temperature_unit\": \"\u00b0C\",\n                    \"reaction_constants\": {\n                        \"constant_1\": 0.15,\n                        \"constant_2\": 2.0\n                    },\n                    \"reaction_constant_conf\": {\n                        \"constant_conf_1\": 0.02,\n                        \"constant_conf_2\": 0.2\n                    },\n                    \"determination_method\": \"Kelen-Tudor\",\n                    \"Q-value\": null,\n                    \"e-Value\": null,\n                    \"r_product\": null\n                }\n            ]\n        },\n        {\n            \"monomers\": [\n                \"monomer1\" \t, \"Vinyl chloride\",\n                \"monomer2\" \t, \"tert-Butylethylene\"\n            ],\n            \"reaction_conditions\": [\n                {\n                    \"polymerization_type\": \"free radical\",\n                    \"solvent\": \"acetone\",\n                    \"method\": \"solvent\",\n                    \"temperature\": 70.0,\n                    \"temperature_unit\": \"\u00b0C\",\n                    \"reaction_constants\": {\n                        \"constant_1\": 5.0,\n                        \"constant_2\": 0.0\n                    },\n                    \"reaction_constant_conf\": {\n                        \"constant_conf_1\": 0.5,\n                        \"constant_conf_2\": 0.0\n                    },\n                    \"determination_method\": \"Kelen-Tudor\",\n                    \"Q-value\": null,\n                    \"e-Value\": null,\n                    \"r_product\": null\n                }\n            ]\n        },\n        {\n            \"monomers\": [\n                \"monomer1\" \t, \"Vinyl acetate\",\n                \"monomer2\" \t, \"1,1-Dichloro-2,2-difluoroethylene\"\n            ],\n            \"reaction_conditions\": [\n                {\n                    \"polymerization_type\": \"free radical\",\n                    \"solvent\": \"benzene\",\n                    \"method\": \"solvent\",\n                    \"temperature\": 70.0,\n                    \"temperature_unit\": \"\u00b0C\",\n                    \"reaction_constants\": {\n                        \"constant_1\": 0.6,\n                        \"constant_2\": 0.0\n                    },\n                    \"reaction_constant_conf\": {\n                        \"constant_conf_1\": 0.06,\n                        \"constant_conf_2\": 0.0\n                    },\n                    \"determination_method\": \"Kelen-Tudor\",\n                    \"Q-value\": null,\n                    \"e-Value\": null,\n                    \"r_product\": null\n                }\n            ]\n        },\n        {\n            \"monomers\": [\n                \"monomer1\" \t, \"Vinyl acetate\",\n                \"monomer2\" \t, \"Acrylonitrile\"\n            ],\n            \"reaction_conditions\": [\n                {\n                    \"polymerization_type\": \"free radical\",\n                    \"solvent\": \"dimethylformamide\",\n                    \"method\": \"solvent\",\n                    \"temperature\": 70.0,\n                    \"temperature_unit\": \"\u00b0C\",\n                    \"reaction_constants\": {\n                        \"constant_1\": 0.07,\n                        \"constant_2\": 6.0\n                    },\n                    \"reaction_constant_conf\": {\n                        \"constant_conf_1\": 0.01,\n                        \"constant_conf_2\": 0.6\n                    },\n                    \"determination_method\": \"Kelen-Tudor\",\n                    \"Q-value\": null,\n                    \"e-Value\": null,\n                    \"r_product\": null\n                }\n            ]\n        },\n        {\n            \"monomers\": [\n                \"monomer1\" \t, \"Vinyl chloride\",\n                \"monomer2\" \t, \"Diethyl maleate\"\n            ],\n            \"reaction_conditions\": [\n                {\n                    \"polymerization_type\": \"free radical\",\n                    \"solvent\": \"methanol\",\n                    \"method\": \"solvent\",\n                    \"temperature\": 70.0,\n                    \"temperature_unit\": \"\u00b0C\",\n                    \"reaction_constants\": {\n                        \"constant_1\": 0.9,\n                        \"constant_2\": 0.0\n                    },\n                    \"reaction_constant_conf\": {\n                        \"constant_conf_1\": 0.09,\n                        \"constant_conf_2\": 0.0\n                    },\n                    \"determination_method\": \"Kelen-Tudor\",\n                    \"Q-value\": null,\n                    \"e-Value\": null,\n                    \"r_product\": null\n                }\n            ]\n        },\n        {\n            \"monomers\": [\n                \"monomer1\" \t, \"Styrene\",\n                \"monomer2\" \t, \"Hexachlorobutadiene\"\n            ],\n            \"reaction_conditions\": [\n                {\n                    \"polymerization_type\": \"free radical\",\n                    \"solvent\": \"methyl ethyl ketone\",\n                    \"method\": \"solvent\",\n                    \"temperature\": 70.0,\n                    \"temperature_unit\": \"\u00b0C\",\n                    \"reaction_constants\": {\n                        \"constant_1\": null,\n                        \"constant_2\": 0.0\n                    },\n                    \"reaction_constant_conf\": {\n                        \"constant_conf_1\": null,\n                        \"constant_conf_2\": 0.0\n                    },\n                    \"determination_method\": \"Kelen-Tudor\",\n                    \"Q-value\": null,\n                    \"e-Value\": null,\n                    \"r_product\": null\n                }\n            ]\n        }\n    ],\n    \"source\": \"https://doi.org/10.1002/pol.1950.120050606\",\n    \"PDF_name\": \"Experimental Study of Copolymerization. IV\"\n}"

File: legacy/data_extraction/model_output_extraction/paper_404.json
"{\n    \"reactions\": [\n        {\n            \"monomers\": [\"2-Phenyl-5-(4'-vinyl)phenyltetrazole\", \"Styrene\"],\n            \"reaction_conditions\": [\n                {\n                    \"polymerization_type\": \"free radical\",\n                    \"solvent\": \"benzene\",\n                    \"method\": \"solvent\",\n                    \"temperature\": 60.0,\n                    \"temperature_unit\": \"°C\",\n                    \"reaction_constants\": {\n                        \"constant_1\": 1.26,\n                        \"constant_2\": 0.89\n                    },\n                    \"reaction_constant_conf\": {\n                        \"constant_conf_1\": 0.01,\n                        \"constant_conf_2\": 0.06\n                    },\n                    \"determination_method\": \"carbon analyses\"\n                },\n                {\n                    \"polymerization_type\": \"free radical\",\n                    \"solvent\": \"benzene\",\n                    \"method\": \"solvent\",\n                    \"temperature\": 60.0,\n                    \"temperature_unit\": \"°C\",\n                    \"reaction_constants\": {\n                        \"constant_1\": 0.67,\n                        \"constant_2\": 0.98\n                    },\n                    \"reaction_constant_conf\": {\n                        \"constant_conf_1\": 0.01,\n                        \"constant_conf_2\": 0.02\n                    },\n                    \"determination_method\": \"nitrogen analyses\"\n                }\n            ]\n        },\n        {\n            \"monomers\": [\"2-Phenyl-5-(4'-vinyl)phenyltetrazole\", \"Vinylidene chloride\"],\n            \"reaction_conditions\": [\n                {\n                    \"polymerization_type\": \"free radical\",\n                    \"solvent\": \"benzene\",\n                    \"method\": \"solvent\",\n                    \"temperature\": 60.0,\n                    \"temperature_unit\": \"°C\",\n                    \"reaction_constants\": {\n                        \"constant_1\": 2.24,\n                        \"constant_2\": 0.24\n                    },\n                    \"reaction_constant_conf\": {\n                        \"constant_conf_1\": 0.25,\n                        \"constant_conf_2\": 0.02\n                    },\n                    \"determination_method\": \"carbon analyses\"\n                },\n                {\n                    \"polymerization_type\": \"free radical\",\n                    \"solvent\": \"benzene\",\n                    \"method\": \"solvent\",\n                    \"temperature\": 60.0,\n                    \"temperature_unit\": \"°C\",\n                    \"reaction_constants\": {\n                        \"constant_1\": 1.49,\n                        \"constant_2\": 0.26\n                    },\n                    \"reaction_constant_conf\": {\n                        \"constant_conf_1\": 0.15,\n                        \"constant_conf_2\": 0.03\n                    },\n                    \"determination_method\": \"nitrogen analyses\"\n                }\n            ]\n        },\n        {\n            \"monomers\": [\"2-Phenyl-5-(4'-vinyl)phenyltetrazole\", \"Methyl methacrylate\"],\n            \"reaction_conditions\": [\n                {\n                    \"polymerization_type\": \"free radical\",\n                    \"solvent\": \"benzene\",\n                    \"method\": \"solvent\",\n                    \"temperature\": 60.0,\n                    \"temperature_unit\": \"°C\",\n                    \"reaction_constants\": {\n                        \"constant_1\": 0.22,\n                        \"constant_2\": 0.73\n                    },\n                    \"reaction_constant_conf\": {\n                        \"constant_conf_1\": 0.10,\n                        \"constant_conf_2\": 0.03\n                    },\n                    \"determination_method\": \"carbon analyses\"\n                },\n                {\n                    \"polymerization_type\": \"free radical\",\n                    \"solvent\": \"benzene\",\n                    \"method\": \"solvent\",\n                    \"temperature\": 60.0,\n                    \"temperature_unit\": \"°C\",\n                    \"reaction_constants\": {\n                        \"constant_1\": 0.55,\n                        \"constant_2\": 0.86\n                    },\n                    \"reaction_constant_conf\": {\n                        \"constant_conf_1\": 0.12,\n                        \"constant_conf_2\": 0.20\n                    },\n                    \"determination_method\": \"nitrogen analyses\"\n                }\n            ]\n        }\n    ],\n    \"source\": \"https://doi.org/10.1021/ma60011a013\",\n    \"PDF_name\": \"Free-Radical Polymerization of 2-Phenyl-5-(4'-vinyl)phenyltetrazole. Reactivity Ratios and Q and e Values\"\n}"

File: legacy/data_extraction/model_output_extraction/paper_409.json
"{\n  \"reactions\": [\n    {\n      \"monomers\": [\n        {\n          \"monomer1\": \"Ethyl trans-4-ethoxy-2,4-pentadienoate\",\n          \"monomer2\": \"Styrene\"\n        }\n      ],\n      \"reaction_conditions\": [\n        {\n          \"polymerization_type\": \"free radical\",\n          \"solvent\": \"benzene\",\n          \"method\": \"solvent\",\n          \"temperature\": 60.0,\n          \"temperature_unit\": \"\u00b0C\",\n          \"reaction_constants\": {\n            \"constant_1\": 12.2,\n            \"constant_2\": 0.04\n          },\n          \"reaction_constant_conf\": {\n            \"constant_conf_1\": 3.4,\n            \"constant_conf_2\": 0.02\n          },\n          \"determination_method\": \"Kelen-Tudos\",\n          \"Q-value\": {\n            \"constant_1\": 3.08,\n            \"constant_2\": null\n          },\n          \"e-Value\": {\n            \"constant_1\": -1.64,\n            \"constant_2\": null\n          },\n          \"r_product\": 0.05\n        }\n      ]\n    },\n    {\n      \"monomers\": [\n        {\n          \"monomer1\": \"Ethyl trans-4-ethoxy-2,4-pentadienoate\",\n          \"monomer2\": \"Acrylonitrile\"\n        }\n      ],\n      \"reaction_conditions\": [\n        {\n          \"polymerization_type\": \"free radical\",\n          \"solvent\": \"methyl ethyl ketone\",\n          \"method\": \"solvent\",\n          \"temperature\": 60.0,\n          \"temperature_unit\": \"\u00b0C\",\n          \"reaction_constants\": {\n            \"constant_1\": 5.4,\n            \"constant_2\": 0.01\n          },\n          \"reaction_constant_conf\": {\n            \"constant_conf_1\": 1.3,\n            \"constant_conf_2\": 0.01\n          },\n          \"determination_method\": \"Kelen-Tudos\",\n          \"Q-value\": {\n            \"constant_1\": 3.08,\n            \"constant_2\": null\n          },\n          \"e-Value\": {\n            \"constant_1\": -1.64,\n            \"constant_2\": null\n          },\n          \"r_product\": 0.00\n        }\n      ]\n    },\n    {\n      \"monomers\": [\n        {\n          \"monomer1\": \"trans-4-Ethoxy-2,4-pentadienenitrile\",\n          \"monomer2\": \"Styrene\"\n        }\n      ],\n      \"reaction_conditions\": [\n        {\n          \"polymerization_type\": \"free radical\",\n          \"solvent\": \"benzene\",\n          \"method\": \"solvent\",\n          \"temperature\": 60.0,\n          \"temperature_unit\": \"\u00b0C\",\n          \"reaction_constants\": {\n            \"constant_1\": 11.8,\n            \"constant_2\": 0.08\n          },\n          \"reaction_constant_conf\": {\n            \"constant_conf_1\": 2.3,\n            \"constant_conf_2\": 0.03\n          },\n          \"determination_method\": \"Kelen-Tudos\",\n          \"Q-value\": {\n            \"constant_1\": 1.80,\n            \"constant_2\": null\n          },\n          \"e-Value\": {\n            \"constant_1\": -1.04,\n            \"constant_2\": null\n          },\n          \"r_product\": 0.07\n        }\n      ]\n    }\n  ],\n  \"source\": \"Polymer Journal, Vol. 12, No. 12, pp 899\u2014905 (1980)\",\n  \"PDF_name\": \"Polymerizability of 1,3-Disubstituted 1,3-Butadiene and Preparation of New Alternating Copolymer\"\n}"

File: legacy/data_extraction/model_output_extraction/paper_410.json
"{\n  \"reactions\": [\n    {\n      \"monomers\": [\n        {\n          \"monomer1\": \"vinylferrocene\",\n          \"monomer2\": \"styrene\"\n        }\n      ],\n      \"reaction_conditions\": [\n        {\n          \"polymerization_type\": \"free radical\",\n          \"solvent\": \"benzene\",\n          \"method\": \"solvent\",\n          \"temperature\": 70.0,\n          \"temperature_unit\": \"\u00b0C\",\n          \"reaction_constants\": {\n            \"constant_1\": 0.08,\n            \"constant_2\": 2.50\n          },\n          \"reaction_constant_conf\": {\n            \"constant_conf_1\": 0.04,\n            \"constant_conf_2\": 0.20\n          },\n          \"determination_method\": \"differential form of the copolymer equation\",\n          \"Q-value\": {\n            \"constant_1\": 0.145,\n            \"constant_2\": null\n          },\n          \"e-Value\": {\n            \"constant_1\": 0.47,\n            \"constant_2\": null\n          },\n          \"r_product\": 0.20\n        },\n        {\n          \"polymerization_type\": \"free radical\",\n          \"solvent\": \"benzene\",\n          \"method\": \"solvent\",\n          \"temperature\": 70.0,\n          \"temperature_unit\": \"\u00b0C\",\n          \"reaction_constants\": {\n            \"constant_1\": 0.08,\n            \"constant_2\": 2.50\n          },\n          \"reaction_constant_conf\": {\n            \"constant_conf_1\": 0.02,\n            \"constant_conf_2\": 0.50\n          },\n          \"determination_method\": \"curve-fitting technique\",\n          \"Q-value\": {\n            \"constant_1\": 0.145,\n            \"constant_2\": null\n          },\n          \"e-Value\": {\n            \"constant_1\": 0.47,\n            \"constant_2\": null\n          },\n          \"r_product\": 0.20\n        },\n        {\n          \"polymerization_type\": \"free radical\",\n          \"solvent\": \"benzene\",\n          \"method\": \"solvent\",\n          \"temperature\": 70.0,\n          \"temperature_unit\": \"\u00b0C\",\n          \"reaction_constants\": {\n            \"constant_1\": 0.097,\n            \"constant_2\": 2.91\n          },\n          \"reaction_constant_conf\": {\n            \"constant_conf_1\": 0.043,\n            \"constant_conf_2\": 0.07\n          },\n          \"determination_method\": \"integration method\",\n          \"Q-value\": {\n            \"constant_1\": null,\n            \"constant_2\": null\n          },\n          \"e-Value\": {\n            \"constant_1\": null,\n            \"constant_2\": null\n          },\n          \"r_product\": 0.28\n        }\n      ]\n    },\n    {\n      \"monomers\": [\n        {\n          \"monomer1\": \"vinylferrocene\",\n          \"monomer2\": \"methyl acrylate\"\n        }\n      ],\n      \"reaction_conditions\": [\n        {\n          \"polymerization_type\": \"free radical\",\n          \"solvent\": \"benzene\",\n          \"method\": \"solvent\",\n          \"temperature\": 70.0,\n          \"temperature_unit\": \"\u00b0C\",\n          \"reaction_constants\": {\n            \"constant_1\": 0.82,\n            \"constant_2\": 0.63\n          },\n          \"reaction_constant_conf\": {\n            \"constant_conf_1\": 0.05,\n            \"constant_conf_2\": 0.03\n          },\n          \"determination_method\": \"integration method\",\n          \"Q-value\": {\n            \"constant_1\": 1.16,\n            \"constant_2\": null\n          },\n          \"e-Value\": {\n            \"constant_1\": 1.39,\n            \"constant_2\": null\n          },\n          \"r_product\": 0.52\n        }\n      ]\n    },\n    {\n      \"monomers\": [\n        {\n          \"monomer1\": \"vinylferrocene\",\n          \"monomer2\": \"methyl methacrylate\"\n        }\n      ],\n      \"reaction_conditions\": [\n        {\n          \"polymerization_type\": \"free radical\",\n          \"solvent\": \"benzene\",\n          \"method\": \"solvent\",\n          \"temperature\": 70.0,\n          \"temperature_unit\": \"\u00b0C\",\n          \"reaction_constants\": {\n            \"constant_1\": 0.52,\n            \"constant_2\": 1.22\n          },\n          \"reaction_constant_conf\": {\n            \"constant_conf_1\": 0.27,\n            \"constant_conf_2\": 0.37\n          },\n          \"determination_method\": \"integration method\",\n          \"Q-value\": {\n            \"constant_1\": 0.79,\n            \"constant_2\": null\n          },\n          \"e-Value\": {\n            \"constant_1\": 1.07,\n            \"constant_2\": null\n          },\n          \"r_product\": 0.64\n        }\n      ]\n    },\n    {\n      \"monomers\": [\n        {\n          \"monomer1\": \"vinylferrocene\",\n          \"monomer2\": \"acrylonitrile\"\n        }\n      ],\n      \"reaction_conditions\": [\n        {\n          \"polymerization_type\": \"free radical\",\n          \"solvent\": \"benzene\",\n          \"method\": \"solvent\",\n          \"temperature\": 70.0,\n          \"temperature_unit\": \"\u00b0C\",\n          \"reaction_constants\": {\n            \"constant_1\": 0.15,\n            \"constant_2\": 0.16\n          },\n          \"reaction_constant_conf\": {\n            \"constant_conf_1\": 0.05,\n            \"constant_conf_2\": 0.05\n          },\n          \"determination_method\": \"curve-fitting technique\",\n          \"Q-value\": {\n            \"constant_1\": 0.05,\n            \"constant_2\": null\n          },\n          \"e-Value\": {\n            \"constant_1\": 0.73,\n            \"constant_2\": null\n          },\n          \"r_product\": 0.024\n        }\n      ]\n    }\n  ],\n  \"source\": \"https://doi.org/10.1002/pol.1971.150090405\",\n  \"PDF_name\": \"Free-Radical Homopolymerization and Copolymerization of Vinylferrocene\"\n}"

File: legacy/data_extraction/model_output_extraction/paper_415.json
"{\n  \"reactions\": [\n    {\n      \"monomers\": [\n        {\n          \"monomer1\": \"Vinyl Acetate\",\n          \"monomer2\": \"N-Vinyl Pyrrolidone\"\n        }\n      ],\n      \"reaction_conditions\": [\n        {\n          \"polymerization_type\": \"free radical\",\n          \"solvent\": \"benzene\",\n          \"method\": \"solvent\",\n          \"temperature\": 75.0,\n          \"temperature_unit\": \"\u00b0C\",\n          \"reaction_constants\": {\n            \"constant_1\": 0.237,\n            \"constant_2\": 2.280\n          },\n          \"reaction_constant_conf\": {\n            \"constant_conf_1\": 0.037,\n            \"constant_conf_2\": 0.19\n          },\n          \"determination_method\": \"Fineman-Ross\",\n          \"Q-value\": null,\n          \"e-Value\": null,\n          \"r_product\": null\n        }\n      ]\n    },\n    {\n      \"monomers\": [\n        {\n          \"monomer1\": \"Dioctyl Fumarate\",\n          \"monomer2\": \"N-Vinyl Pyrrolidone\"\n        }\n      ],\n      \"reaction_conditions\": [\n        {\n          \"polymerization_type\": \"free radical\",\n          \"solvent\": \"n-heptane\",\n          \"method\": \"solvent\",\n          \"temperature\": 75.0,\n          \"temperature_unit\": \"\u00b0C\",\n          \"reaction_constants\": {\n            \"constant_1\": 0.030,\n            \"constant_2\": 0.041\n          },\n          \"reaction_constant_conf\": {\n            \"constant_conf_1\": 0.033,\n            \"constant_conf_2\": 0.007\n          },\n          \"determination_method\": \"Fineman-Ross\",\n          \"Q-value\": null,\n          \"e-Value\": null,\n          \"r_product\": null\n        }\n      ]\n    }\n  ],\n  \"source\": \"https://doi.org/10.1002/pol.1961.1205412310\",\n  \"PDF_name\": \"Evaluation of the Terpolymer Composition Equation\"\n}"

File: legacy/data_extraction/model_output_extraction/paper_416.json
"{\n  \"reactions\": [\n    {\n      \"monomers\": [\n        {\n          \"monomer1\": \"methyl acrylate\",\n          \"monomer2\": \"vinyl acetate\"\n        }\n      ],\n      \"reaction_conditions\": [\n        {\n          \"polymerization_type\": \"free radical\",\n          \"solvent\": \"chloroform\",\n          \"method\": \"bulk\",\n          \"temperature\": 60.0,\n          \"temperature_unit\": \"\u00b0C\",\n          \"reaction_constants\": {\n            \"constant_1\": 6.3,\n            \"constant_2\": 0.031\n          },\n          \"reaction_constant_conf\": {\n            \"constant_conf_1\": 0.4,\n            \"constant_conf_2\": 0.006\n          },\n          \"determination_method\": \"intersection line method\",\n          \"Q-value\": null,\n          \"e-Value\": null,\n          \"r_product\": null\n        }\n      ]\n    }\n  ],\n  \"source\": \"Die Makromolekulare Chemie 139 (1970) 165-170\",\n  \"PDF_name\": \"Determination of Reactivity Ratios for the Copolymerisation of Vinyl Acetate with Methyl Acrylate by Proton Magnetic Resonance Spectroscopy\"\n}"
