Repository: lamalab-org/copolymer-reactivity

# copolymer-reactivity

A condition-aware machine-learning model and FastAPI service that predicts the **microstructure of radical copolymers** — *alternating*, *random*, or *gradient* — from two monomer structures and the reaction conditions (solvent, temperature, polymerisation mechanism), backed by a curated literature dataset of **3,791 copolymerisations from 1,206 publications**.

The model is served live at <https://polycarp.cheminfo.org> (web UI: [cheminfo-py/polycarp.cheminfo.org](https://github.com/cheminfo-py/polycarp.cheminfo.org)).

File: legacy/data_extraction/model_output_extraction/paper_417.json
"{\n  \"reactions\": [\n    {\n      \"monomers\": [\n        {\n          \"monomer1\": \"n-Butyl methacrylate\",\n          \"monomer2\": \"Acrylonitrile\"\n        }\n      ],\n      \"reaction_conditions\": [\n        {\n          \"polymerization_type\": \"free radical\",\n          \"solvent\": \"Acetone-dimethylformamide\",\n          \"method\": \"solvent\",\n          \"temperature\": 59.8,\n          \"temperature_unit\": \"\u00b0C\",\n          \"reaction_constants\": {\n            \"constant_1\": 1.08,\n            \"constant_2\": 0.31\n          },\n          \"reaction_constant_conf\": {\n            \"constant_conf_1\": null,\n            \"constant_conf_2\": null\n          },\n          \"determination_method\": null,\n          \"Q-value\": {\n            \"constant_1\": null,\n            \"constant_2\": null\n          },\n          \"e-Value\": {\n            \"constant_1\": null,\n            \"constant_2\": null\n          },\n          \"r_product\": 0.3348\n        }\n      ]\n    },\n    {\n      \"monomers\": [\n        {\n          \"monomer1\": \"Isobutyl methacrylate\",\n          \"monomer2\": \"Acrylonitrile\"\n        }\n      ],\n      \"reaction_conditions\": [\n        {\n          \"polymerization_type\": \"free radical\",\n          \"solvent\": \"Acetone-dimethylformamide\",\n          \"method\": \"solvent\",\n          \"temperature\": 59.8,\n          \"temperature_unit\": \"\u00b0C\",\n          \"reaction_constants\": {\n            \"constant_1\": 1.04,\n            \"constant_2\": 0.21\n          },\n          \"reaction_constant_conf\": {\n            \"constant_conf_1\": null,\n            \"constant_conf_2\": null\n          },\n          \"determination_method\": null,\n          \"Q-value\": {\n            \"constant_1\": null,\n            \"constant_2\": null\n          },\n          \"e-Value\": {\n            \"constant_1\": null,\n            \"constant_2\": null\n          },\n          \"r_product\": 0.2184\n        }\n      ]\n    },\n    {\n      \"monomers\": [\n        {\n          \"monomer1\": \"n-Butyl methacrylate\",\n          \"monomer2\": \"Vinyl acetate\"\n        }\n      ],\n      \"reaction_conditions\": [\n        {\n          \"polymerization_type\": \"free radical\",\n          \"solvent\": \"Acetone\",\n          \"method\": \"solvent\",\n          \"temperature\": 59.8,\n          \"temperature_unit\": \"\u00b0C\",\n          \"reaction_constants\": {\n            \"constant_1\": 28.8,\n            \"constant_2\": 0.023\n          },\n          \"reaction_constant_conf\": {\n            \"constant_conf_1\": null,\n            \"constant_conf_2\": null\n          },\n          \"determination_method\": null,\n          \"Q-value\": {\n            \"constant_1\": null,\n            \"constant_2\": null\n          },\n          \"e-Value\": {\n            \"constant_1\": null,\n            \"constant_2\": null\n          },\n          \"r_product\": 0.6624\n        }\n      ]\n    },\n    {\n      \"monomers\": [\n        {\n          \"monomer1\": \"Isobutyl methacrylate\",\n          \"monomer2\": \"Vinyl acetate\"\n        }\n      ],\n      \"reaction_conditions\": [\n        {\n          \"polymerization_type\": \"free radical\",\n          \"solvent\": \"Acetone\",\n          \"method\": \"solvent\",\n          \"temperature\": 59.8,\n          \"temperature_unit\": \"\u00b0C\",\n          \"reaction_constants\": {\n            \"constant_1\": 29.8,\n            \"constant_2\": 0.025\n          },\n          \"reaction_constant_conf\": {\n            \"constant_conf_1\": null,\n            \"constant_conf_2\": null\n          },\n          \"determination_method\": null,\n          \"Q-value\": {\n            \"constant_1\": null,\n            \"constant_2\": null\n          },\n          \"e-Value\": {\n            \"constant_1\": null,\n            \"constant_2\": null\n          },\n          \"r_product\": 0.7450\n        }\n      ]\n    }\n  ],\n  \"source\": \"https://doi.org/10.1002/pol.1961.120471521\",\n  \"PDF_name\": \"Studies on the Polymerization of Methacrylic Esters Part III\"\n}"

File: legacy/data_extraction/model_output_extraction/paper_428.json
"{\n  \"reactions\": [\n    {\n      \"monomers\": [\n        {\n          \"monomer1\": \"Vinyl acetate\",\n          \"monomer2\": \"Butyl acrylate\"\n        }\n      ],\n      \"reaction_conditions\": [\n        {\n          \"polymerization_type\": \"free radical\",\n          \"solvent\": \"ethyl acetate\",\n          \"method\": \"solvent\",\n          \"temperature\": 70.0,\n          \"temperature_unit\": \"\u00b0C\",\n          \"reaction_constants\": {\n            \"constant_1\": 0.06,\n            \"constant_2\": 3.07\n          },\n          \"reaction_constant_conf\": {\n            \"constant_conf_1\": 0.01,\n            \"constant_conf_2\": 0.3\n          },\n          \"determination_method\": \"Fineman-Ross\",\n          \"Q-value\": {\n            \"constant_1\": 0.33,\n            \"constant_2\": null\n          },\n          \"e-Value\": {\n            \"constant_1\": 1.08,\n            \"constant_2\": null\n          },\n          \"r_product\": null\n        },\n        {\n          \"polymerization_type\": \"free radical\",\n          \"solvent\": \"toluene\",\n          \"method\": \"solvent\",\n          \"temperature\": 70.0,\n          \"temperature_unit\": \"\u00b0C\",\n          \"reaction_constants\": {\n            \"constant_1\": 0.06,\n            \"constant_2\": 3.07\n          },\n          \"reaction_constant_conf\": {\n            \"constant_conf_1\": 0.01,\n            \"constant_conf_2\": 0.3\n          },\n          \"determination_method\": \"Fineman-Ross\",\n          \"Q-value\": {\n            \"constant_1\": 0.33,\n            \"constant_2\": null\n          },\n          \"e-Value\": {\n            \"constant_1\": 1.08,\n            \"constant_2\": null\n          },\n          \"r_product\": null\n        },\n        {\n          \"polymerization_type\": \"free radical\",\n          \"solvent\": \"ethyl alcohol\",\n          \"method\": \"solvent\",\n          \"temperature\": 70.0,\n          \"temperature_unit\": \"\u00b0C\",\n          \"reaction_constants\": {\n            \"constant_1\": 0.06,\n            \"constant_2\": 3.07\n          },\n          \"reaction_constant_conf\": {\n            \"constant_conf_1\": 0.01,\n            \"constant_conf_2\": 0.3\n          },\n          \"determination_method\": \"Fineman-Ross\",\n          \"Q-value\": {\n            \"constant_1\": 0.33,\n            \"constant_2\": null\n          },\n          \"e-Value\": {\n            \"constant_1\": 1.08,\n            \"constant_2\": null\n          },\n          \"r_product\": null\n        }\n      ]\n    },\n    {\n      \"monomers\": [\n        {\n          \"monomer1\": \"Vinyl acetate\",\n          \"monomer2\": \"Acrylic acid\"\n        }\n      ],\n      \"reaction_conditions\": [\n        {\n          \"polymerization_type\": \"free radical\",\n          \"solvent\": null,\n          \"method\": \"bulk\",\n          \"temperature\": null,\n          \"temperature_unit\": null,\n          \"reaction_constants\": {\n            \"constant_1\": 0.01,\n            \"constant_2\": 10.0\n          },\n          \"reaction_constant_conf\": {\n            \"constant_conf_1\": 0.03,\n            \"constant_conf_2\": 1.0\n          },\n          \"determination_method\": null,\n          \"Q-value\": {\n            \"constant_1\": 1.15,\n            \"constant_2\": null\n          },\n          \"e-Value\": {\n            \"constant_1\": 0.77,\n            \"constant_2\": null\n          },\n          \"r_product\": 100.0\n        }\n      ]\n    },\n    {\n      \"monomers\": [\n        {\n          \"monomer1\": \"Vinyl acetate\",\n          \"monomer2\": \"Methyl acrylate\"\n        }\n      ],\n      \"reaction_conditions\": [\n        {\n          \"polymerization_type\": \"free radical\",\n          \"solvent\": null,\n          \"method\": \"bulk\",\n          \"temperature\": null,\n          \"temperature_unit\": null,\n          \"reaction_constants\": {\n            \"constant_1\": 0.1,\n            \"constant_2\": 9.0\n          },\n          \"reaction_constant_conf\": {\n            \"constant_conf_1\": 0.1,\n            \"constant_conf_2\": 2.5\n          },\n          \"determination_method\": null,\n          \"Q-value\": {\n            \"constant_1\": 0.42,\n            \"constant_2\": null\n          },\n          \"e-Value\": {\n            \"constant_1\": 0.6,\n            \"constant_2\": null\n          },\n          \"r_product\": 10.0\n        }\n      ]\n    },\n    {\n      \"monomers\": [\n        {\n          \"monomer1\": \"Vinyl acetate\",\n          \"monomer2\": \"2-Ethylhexyl acrylate\"\n        }\n      ],\n      \"reaction_conditions\": [\n        {\n          \"polymerization_type\": \"free radical\",\n          \"solvent\": null,\n          \"method\": \"bulk\",\n          \"temperature\": null,\n          \"temperature_unit\": null,\n          \"reaction_constants\": {\n            \"constant_1\": 0.14,\n            \"constant_2\": 6.24\n          },\n          \"reaction_constant_conf\": {\n            \"constant_conf_1\": 0.1,\n            \"constant_conf_2\": 0.1\n          },\n          \"determination_method\": null,\n          \"Q-value\": {\n            \"constant_1\": 0.18,\n            \"constant_2\": null\n          },\n          \"e-Value\": {\n            \"constant_1\": 0.46,\n            \"constant_2\": null\n          },\n          \"r_product\": 7.1\n        }\n      ]\n    }\n  ],\n  \"source\": \"https://doi.org/10.1007/BF00552334\",\n  \"PDF_name\": \"SOME ASPECTS OF THE COPOLYMERIZATION OF VINYLACETATE AND BUTYLACRYLATE\"\n}"

File: legacy/data_extraction/model_output_extraction/paper_432.json
"{\n  \"reactions\": [\n    {\n      \"monomers\": [\n        \"N-Phenyl Maleimide\",\n        \"Styrene\"\n      ],\n      \"reaction_conditions\": [\n        {\n          \"polymerization_type\": \"free radical\",\n          \"solvent\": \"benzene\",\n          \"method\": \"solvent\",\n          \"temperature\": 35.0,\n          \"temperature_unit\": \"\u00b0C\",\n          \"reaction_constants\": {\n            \"constant_1\": 0.047,\n            \"constant_2\": 0.012\n          },\n          \"reaction_constant_conf\": {\n            \"constant_conf_1\": null,\n            \"constant_conf_2\": null\n          },\n          \"determination_method\": \"curve-fitting\",\n          \"Q-value\": {\n            \"constant_1\": 9.35,\n            \"constant_2\": 1.00\n          },\n          \"e-Value\": {\n            \"constant_1\": 1.94,\n            \"constant_2\": -0.80\n          },\n          \"r_product\": null\n        }\n      ]\n    },\n    {\n      \"monomers\": [\n        \"N-Phenyl Maleimide\",\n        \"Vinyl Acetate\"\n      ],\n      \"reaction_conditions\": [\n        {\n          \"polymerization_type\": \"free radical\",\n          \"solvent\": \"benzene\",\n          \"method\": \"solvent\",\n          \"temperature\": 35.0,\n          \"temperature_unit\": \"\u00b0C\",\n          \"reaction_constants\": {\n            \"constant_1\": 1.269,\n            \"constant_2\": 0.00\n          },\n          \"reaction_constant_conf\": {\n            \"constant_conf_1\": null,\n            \"constant_conf_2\": null\n          },\n          \"determination_method\": \"curve-fitting\",\n          \"Q-value\": {\n            \"constant_1\": 0.74,\n            \"constant_2\": 0.026\n          },\n          \"e-Value\": {\n            \"constant_1\": 1.75,\n            \"constant_2\": -0.22\n          },\n          \"r_product\": null\n        }\n      ]\n    },\n    {\n      \"monomers\": [\n        \"N-Phenyl Maleimide\",\n        \"Methyl Methacrylate\"\n      ],\n      \"reaction_conditions\": [\n        {\n          \"polymerization_type\": \"free radical\",\n          \"solvent\": \"benzene\",\n          \"method\": \"solvent\",\n          \"temperature\": 35.0,\n          \"temperature_unit\": \"\u00b0C\",\n          \"reaction_constants\": {\n            \"constant_1\": 0.183,\n            \"constant_2\": 1.022\n          },\n          \"reaction_constant_conf\": {\n            \"constant_conf_1\": null,\n            \"constant_conf_2\": null\n          },\n          \"determination_method\": \"curve-fitting\",\n          \"Q-value\": {\n            \"constant_1\": 1.26,\n            \"constant_2\": 0.74\n          },\n          \"e-Value\": {\n            \"constant_1\": 1.69,\n            \"constant_2\": 0.40\n          },\n          \"r_product\": null\n        }\n      ]\n    }\n  ],\n  \"source\": \"http://dx.doi.org/10.1080/00222337708061267\",\n  \"PDF_name\": \"Free-Radical Copolymerizations of N-Phenyl Maleimide\"\n}"

File: legacy/data_extraction/model_output_extraction/paper_435.json
"{\n  \"reactions\": [\n    {\n      \"monomers\": [\n        {\n          \"monomer1\": \"Allyl acetate\",\n          \"monomer2\": \"Vinyl acetate\"\n        }\n      ],\n      \"reaction_conditions\": [\n        {\n          \"polymerization_type\": \"free radical\",\n          \"solvent\": null,\n          \"method\": \"bulk\",\n          \"temperature\": 60.0,\n          \"temperature_unit\": \"\u00b0C\",\n          \"reaction_constants\": {\n            \"constant_1\": 0.7,\n            \"constant_2\": 1.0\n          },\n          \"reaction_constant_conf\": {\n            \"constant_conf_1\": null,\n            \"constant_conf_2\": null\n          },\n          \"determination_method\": \"Kelen-Tudos\",\n          \"Q-value\": {\n            \"constant_1\": 0.044,\n            \"constant_2\": null\n          },\n          \"e-Value\": {\n            \"constant_1\": -1.48,\n            \"constant_2\": null\n          },\n          \"r_product\": 0.7\n        }\n      ]\n    },\n    {\n      \"monomers\": [\n        {\n          \"monomer1\": \"Allyl propionate\",\n          \"monomer2\": \"Vinyl acetate\"\n        }\n      ],\n      \"reaction_conditions\": [\n        {\n          \"polymerization_type\": \"free radical\",\n          \"solvent\": null,\n          \"method\": \"bulk\",\n          \"temperature\": 60.0,\n          \"temperature_unit\": \"\u00b0C\",\n          \"reaction_constants\": {\n            \"constant_1\": 0.42,\n            \"constant_2\": 1.29\n          },\n          \"reaction_constant_conf\": {\n            \"constant_conf_1\": null,\n            \"constant_conf_2\": null\n          },\n          \"determination_method\": \"Kelen-Tudos\",\n          \"Q-value\": {\n            \"constant_1\": 0.040,\n            \"constant_2\": null\n          },\n          \"e-Value\": {\n            \"constant_1\": -1.66,\n            \"constant_2\": null\n          },\n          \"r_product\": 0.54\n        }\n      ]\n    },\n    {\n      \"monomers\": [\n        {\n          \"monomer1\": \"Allyl butyrate\",\n          \"monomer2\": \"Vinyl acetate\"\n        }\n      ],\n      \"reaction_conditions\": [\n        {\n          \"polymerization_type\": \"free radical\",\n          \"solvent\": null,\n          \"method\": \"bulk\",\n          \"temperature\": 60.0,\n          \"temperature_unit\": \"\u00b0C\",\n          \"reaction_constants\": {\n            \"constant_1\": 0.64,\n            \"constant_2\": 0.97\n          },\n          \"reaction_constant_conf\": {\n            \"constant_conf_1\": null,\n            \"constant_conf_2\": null\n          },\n          \"determination_method\": \"Kelen-Tudos\",\n          \"Q-value\": {\n            \"constant_1\": 0.049,\n            \"constant_2\": null\n          },\n          \"e-Value\": {\n            \"constant_1\": -1.57,\n            \"constant_2\": null\n          },\n          \"r_product\": 0.62\n        }\n      ]\n    },\n    {\n      \"monomers\": [\n        {\n          \"monomer1\": \"Allyl valerate\",\n          \"monomer2\": \"Vinyl acetate\"\n        }\n      ],\n      \"reaction_conditions\": [\n        {\n          \"polymerization_type\": \"free radical\",\n          \"solvent\": null,\n          \"method\": \"bulk\",\n          \"temperature\": 60.0,\n          \"temperature_unit\": \"\u00b0C\",\n          \"reaction_constants\": {\n            \"constant_1\": 0.58,\n            \"constant_2\": 1.07\n          },\n          \"reaction_constant_conf\": {\n            \"constant_conf_1\": null,\n            \"constant_conf_2\": null\n          },\n          \"determination_method\": \"Kelen-Tudos\",\n          \"Q-value\": {\n            \"constant_1\": 0.045,\n            \"constant_2\": null\n          },\n          \"e-Value\": {\n            \"constant_1\": -1.57,\n            \"constant_2\": null\n          },\n          \"r_product\": 0.62\n        }\n      ]\n    },\n    {\n      \"monomers\": [\n        {\n          \"monomer1\": \"Allyl isobutyrate\",\n          \"monomer2\": \"Vinyl acetate\"\n        }\n      ],\n      \"reaction_conditions\": [\n        {\n          \"polymerization_type\": \"free radical\",\n          \"solvent\": null,\n          \"method\": \"bulk\",\n          \"temperature\": 60.0,\n          \"temperature_unit\": \"\u00b0C\",\n          \"reaction_constants\": {\n            \"constant_1\": 0.51,\n            \"constant_2\": 1.04\n          },\n          \"reaction_constant_conf\": {\n            \"constant_conf_1\": null,\n            \"constant_conf_2\": null\n          },\n          \"determination_method\": \"Kelen-Tudos\",\n          \"Q-value\": {\n            \"constant_1\": 0.050,\n            \"constant_2\": null\n          },\n          \"e-Value\": {\n            \"constant_1\": -1.68,\n            \"constant_2\": null\n          },\n          \"r_product\": 0.53\n        }\n      ]\n    },\n    {\n      \"monomers\": [\n        {\n          \"monomer1\": \"Allyl trimethylacetate\",\n          \"monomer2\": \"Vinyl acetate\"\n        }\n      ],\n      \"reaction_conditions\": [\n        {\n          \"polymerization_type\": \"free radical\",\n          \"solvent\": null,\n          \"method\": \"bulk\",\n          \"temperature\": 60.0,\n          \"temperature_unit\": \"\u00b0C\",\n          \"reaction_constants\": {\n            \"constant_1\": 0.34,\n            \"constant_2\": 1.15\n          },\n          \"reaction_constant_conf\": {\n            \"constant_conf_1\": null,\n            \"constant_conf_2\": null\n          },\n          \"determination_method\": \"Kelen-Tudos\",\n          \"Q-value\": {\n            \"constant_1\": 0.053,\n            \"constant_2\": null\n          },\n          \"e-Value\": {\n            \"constant_1\": -1.85,\n            \"constant_2\": null\n          },\n          \"r_product\": 0.39\n        }\n      ]\n    }\n  ],\n  \"source\": \"https://doi.org/10.1002/pol.1990.1233170904\",\n  \"PDF_name\": \"Allylic Polymers. I. Copolymerization of Allyl Esters with Vinyl Acetate\"\n}"

File: legacy/data_extraction/model_output_extraction/paper_438.json
"{\n    \"reactions\": [\n        {\n            \"monomers\": [\n                {\n                    \"monomer1\": \"Dimethyl diallyl ammonium chloride\",\n                    \"monomer2\": \"Vinyl acetate\"\n                }\n            ],\n            \"reaction_conditions\": [\n                {\n                    \"polymerization_type\": \"free radical\",\n                    \"solvent\": \"methanol\",\n                    \"method\": \"solvent\",\n                    \"temperature\": 60.0,\n                    \"temperature_unit\": \"\u00b0C\",\n                    \"reaction_constants\": {\n                        \"constant_1\": 1.95,\n                        \"constant_2\": 0.35\n                    },\n                    \"reaction_constant_conf\": {\n                        \"constant_conf_1\": 0.21,\n                        \"constant_conf_2\": 0.03\n                    },\n                    \"determination_method\": \"Kelen-Tudos\",\n                    \"Q-value\": {\n                        \"constant_1\": null,\n                        \"constant_2\": null\n                    },\n                    \"e-Value\": {\n                        \"constant_1\": null,\n                        \"constant_2\": null\n                    },\n                    \"r_product\": null\n                }\n            ]\n        }\n    ],\n    \"source\": \"https://doi.org/10.1002/actp.1992.010430402\",\n    \"PDF_name\": \"Untersuchungen zur radikalischen Copolymerisation von Dimethyl-diallyl-ammoniumchlorid mit Vinylacetat und Funktionalisierungsreaktionen der Copolymere\"\n}"

File: legacy/data_extraction/model_output_extraction/paper_441.json
"{\n  \"reactions\": [\n    {\n      \"monomers\": [\n        {\n          \"monomer1\": \"1-vinylimidazole\",\n          \"monomer2\": \"styrene\"\n        }\n      ],\n      \"reaction_conditions\": [\n        {\n          \"polymerization_type\": \"free radical\",\n          \"solvent\": null,\n          \"method\": \"bulk\",\n          \"temperature\": 60.0,\n          \"temperature_unit\": \"\u00b0C\",\n          \"reaction_constants\": {\n            \"constant_1\": 0.10,\n            \"constant_2\": 10.0\n          },\n          \"reaction_constant_conf\": {\n            \"constant_conf_1\": 0.02,\n            \"constant_conf_2\": 0.2\n          },\n          \"determination_method\": \"Fineman-Ross\",\n          \"Q-value\": {\n            \"constant_1\": 0.1,\n            \"constant_2\": 0.1\n          },\n          \"e-Value\": {\n            \"constant_1\": -0.7,\n            \"constant_2\": -0.9\n          },\n          \"r_product\": null\n        }\n      ]\n    },\n    {\n      \"monomers\": [\n        {\n          \"monomer1\": \"1-vinylimidazole\",\n          \"monomer2\": \"vinyl acetate\"\n        }\n      ],\n      \"reaction_conditions\": [\n        {\n          \"polymerization_type\": \"free radical\",\n          \"solvent\": null,\n          \"method\": \"bulk\",\n          \"temperature\": 60.0,\n          \"temperature_unit\": \"\u00b0C\",\n          \"reaction_constants\": {\n            \"constant_1\": 1.50,\n            \"constant_2\": 0.2\n          },\n          \"reaction_constant_conf\": {\n            \"constant_conf_1\": 0.02,\n            \"constant_conf_2\": 0.02\n          },\n          \"determination_method\": \"Fineman-Ross\",\n          \"Q-value\": {\n            \"constant_1\": 0.1,\n            \"constant_2\": 0.1\n          },\n          \"e-Value\": {\n            \"constant_1\": -0.7,\n            \"constant_2\": -0.9\n          },\n          \"r_product\": null\n        }\n      ]\n    },\n    {\n      \"monomers\": [\n        {\n          \"monomer1\": \"1-vinylimidazole\",\n          \"monomer2\": \"methyl methacrylate\"\n        }\n      ],\n      \"reaction_conditions\": [\n        {\n          \"polymerization_type\": \"free radical\",\n          \"solvent\": null,\n          \"method\": \"bulk\",\n          \"temperature\": 60.0,\n          \"temperature_unit\": \"\u00b0C\",\n          \"reaction_constants\": {\n            \"constant_1\": 0.03,\n            \"constant_2\": 4.1\n          },\n          \"reaction_constant_conf\": {\n            \"constant_conf_1\": 0.1,\n            \"constant_conf_2\": 0.02\n          },\n          \"determination_method\": \"Fineman-Ross\",\n          \"Q-value\": {\n            \"constant_1\": 0.1,\n            \"constant_2\": 0.1\n          },\n          \"e-Value\": {\n            \"constant_1\": -0.7,\n            \"constant_2\": -0.9\n          },\n          \"r_product\": null\n        }\n      ]\n    },\n    {\n      \"monomers\": [\n        {\n          \"monomer1\": \"1-vinylimidazole\",\n          \"monomer2\": \"1-vinylpyrrolidone\"\n        }\n      ],\n      \"reaction_conditions\": [\n        {\n          \"polymerization_type\": \"free radical\",\n          \"solvent\": null,\n          \"method\": \"bulk\",\n          \"temperature\": 60.0,\n          \"temperature_unit\": \"\u00b0C\",\n          \"reaction_constants\": {\n            \"constant_1\": 0.95,\n            \"constant_2\": 0.17\n          },\n          \"reaction_constant_conf\": {\n            \"constant_conf_1\": 0.01,\n            \"constant_conf_2\": 0.01\n          },\n          \"determination_method\": \"Fineman-Ross\",\n          \"Q-value\": {\n            \"constant_1\": 0.1,\n            \"constant_2\": 0.1\n          },\n          \"e-Value\": {\n            \"constant_1\": -0.7,\n            \"constant_2\": -0.9\n          },\n          \"r_product\": null\n        }\n      ]\n    },\n    {\n      \"monomers\": [\n        {\n          \"monomer1\": \"1-vinylimidazole\",\n          \"monomer2\": \"3-benzyl-1-vinylimidazolium bromide\"\n        }\n      ],\n      \"reaction_conditions\": [\n        {\n          \"polymerization_type\": \"free radical\",\n          \"solvent\": null,\n          \"method\": \"bulk\",\n          \"temperature\": 60.0,\n          \"temperature_unit\": \"\u00b0C\",\n          \"reaction_constants\": {\n            \"constant_1\": 0.27,\n            \"constant_2\": 0.63\n          },\n          \"reaction_constant_conf\": {\n            \"constant_conf_1\": 0.1,\n            \"constant_conf_2\": 0.01\n          },\n          \"determination_method\": \"Fineman-Ross\",\n          \"Q-value\": {\n            \"constant_1\": 0.1,\n            \"constant_2\": 0.1\n          },\n          \"e-Value\": {\n            \"constant_1\": -0.7,\n            \"constant_2\": -0.9\n          },\n          \"r_product\": null\n        }\n      ]\n    },\n    {\n      \"monomers\": [\n        {\n          \"monomer1\": \"1-vinylimidazole\",\n          \"monomer2\": \"3-ethyl-1-vinylimidazolium iodide\"\n        }\n      ],\n      \"reaction_conditions\": [\n        {\n          \"polymerization_type\": \"free radical\",\n          \"solvent\": null,\n          \"method\": \"bulk\",\n          \"temperature\": 60.0,\n          \"temperature_unit\": \"\u00b0C\",\n          \"reaction_constants\": {\n            \"constant_1\": 0.3,\n            \"constant_2\": 1.6\n          },\n          \"reaction_constant_conf\": {\n            \"constant_conf_1\": 0.2,\n            \"constant_conf_2\": 0.01\n          },\n          \"determination_method\": \"Fineman-Ross\",\n          \"Q-value\": {\n            \"constant_1\": 0.1,\n            \"constant_2\": 0.1\n          },\n          \"e-Value\": {\n            \"constant_1\": -0.7,\n            \"constant_2\": -0.9\n          },\n          \"r_product\": null\n        }\n      ]\n    },\n    {\n      \"monomers\": [\n        {\n          \"monomer1\": \"2-methyl-1-vinylimidazole\",\n          \"monomer2\": \"methyl methacrylate\"\n        }\n      ],\n      \"reaction_conditions\": [\n        {\n          \"polymerization_type\": \"free radical\",\n          \"solvent\": null,\n          \"method\": \"bulk\",\n          \"temperature\": 60.0,\n          \"temperature_unit\": \"\u00b0C\",\n          \"reaction_constants\": {\n            \"constant_1\": 0.06,\n            \"constant_2\": 3.7\n          },\n          \"reaction_constant_conf\": {\n            \"constant_conf_1\": 0.03,\n            \"constant_conf_2\": 0.01\n          },\n          \"determination_method\": \"Fineman-Ross\",\n          \"Q-value\": {\n            \"constant_1\": 0.1,\n            \"constant_2\": 0.1\n          },\n          \"e-Value\": {\n            \"constant_1\": -0.6,\n            \"constant_2\": -1.0\n          },\n          \"r_product\": null\n        }\n      ]\n    },\n    {\n      \"monomers\": [\n        {\n          \"monomer1\": \"2-methyl-1-vinylimidazole\",\n          \"monomer2\": \"styrene\"\n        }\n      ],\n      \"reaction_conditions\": [\n        {\n          \"polymerization_type\": \"free radical\",\n          \"solvent\": null,\n          \"method\": \"bulk\",\n          \"temperature\": 60.0,\n          \"temperature_unit\": \"\u00b0C\",\n          \"reaction_constants\": {\n            \"constant_1\": 0.10,\n            \"constant_2\": 8.66\n          },\n          \"reaction_constant_conf\": {\n            \"constant_conf_1\": 0.01,\n            \"constant_conf_2\": 0.02\n          },\n          \"determination_method\": \"Fineman-Ross\",\n          \"Q-value\": {\n            \"constant_1\": 0.1,\n            \"constant_2\": 0.1\n          },\n          \"e-Value\": {\n            \"constant_1\": -0.6,\n            \"constant_2\": -1.0\n          },\n          \"r_product\": null\n        }\n      ]\n    }\n  ],\n  \"source\": \"https://doi.org/10.1002/pol.1978.130160503\",\n  \"PDF_name\": \"Reactivity of Some Vinylimidazoles Towards Other Vinyl Monomers in Radical Copolymerization\"\n}"

File: legacy/data_extraction/model_output_extraction/paper_443.json
"{\n  \"reactions\": [\n    {\n      \"monomers\": [\n        {\n          \"monomer1\": \"di-L-menthyl itaconate\",\n          \"monomer2\": \"styrene\"\n        }\n      ],\n      \"reaction_conditions\": [\n        {\n          \"polymerization_type\": \"free radical\",\n          \"solvent\": \"benzene\",\n          \"method\": \"solvent\",\n          \"temperature\": 50.0,\n          \"temperature_unit\": \"\u00b0C\",\n          \"reaction_constants\": {\n            \"constant_1\": 0.56,\n            \"constant_2\": 0.55\n          },\n          \"reaction_constant_conf\": {\n            \"constant_conf_1\": 0.07,\n            \"constant_conf_2\": 0.08\n          },\n          \"determination_method\": \"Fineman-Ross\",\n          \"Q-value\": {\n            \"constant_1\": 0.76,\n            \"constant_2\": null\n          },\n          \"e-Value\": {\n            \"constant_1\": 0.29,\n            \"constant_2\": null\n          },\n          \"r_product\": null\n        }\n      ]\n    },\n    {\n      \"monomers\": [\n        {\n          \"monomer1\": \"di-L-menthyl itaconate\",\n          \"monomer2\": \"methyl methacrylate\"\n        }\n      ],\n      \"reaction_conditions\": [\n        {\n          \"polymerization_type\": \"free radical\",\n          \"solvent\": \"benzene\",\n          \"method\": \"solvent\",\n          \"temperature\": 50.0,\n          \"temperature_unit\": \"\u00b0C\",\n          \"reaction_constants\": {\n            \"constant_1\": 0.0,\n            \"constant_2\": 5.60\n          },\n          \"reaction_constant_conf\": {\n            \"constant_conf_1\": 0.08,\n            \"constant_conf_2\": 0.1\n          },\n          \"determination_method\": \"Fineman-Ross\",\n          \"Q-value\": {\n            \"constant_1\": null,\n            \"constant_2\": null\n          },\n          \"e-Value\": {\n            \"constant_1\": null,\n            \"constant_2\": null\n          },\n          \"r_product\": null\n        }\n      ]\n    },\n    {\n      \"monomers\": [\n        {\n          \"monomer1\": \"di-L-menthyl itaconate\",\n          \"monomer2\": \"vinyl acetate\"\n        }\n      ],\n      \"reaction_conditions\": [\n        {\n          \"polymerization_type\": \"free radical\",\n          \"solvent\": \"benzene\",\n          \"method\": \"solvent\",\n          \"temperature\": 50.0,\n          \"temperature_unit\": \"\u00b0C\",\n          \"reaction_constants\": {\n            \"constant_1\": 0.0,\n            \"constant_2\": 0.25\n          },\n          \"reaction_constant_conf\": {\n            \"constant_conf_1\": 0.07,\n            \"constant_conf_2\": 0.08\n          },\n          \"determination_method\": \"Fineman-Ross\",\n          \"Q-value\": {\n            \"constant_1\": null,\n            \"constant_2\": null\n          },\n          \"e-Value\": {\n            \"constant_1\": null,\n            \"constant_2\": null\n          },\n          \"r_product\": null\n        }\n      ]\n    },\n    {\n      \"monomers\": [\n        {\n          \"monomer1\": \"di-L-menthyl itaconate\",\n          \"monomer2\": \"N-cyclohexylmaleimide\"\n        }\n      ],\n      \"reaction_conditions\": [\n        {\n          \"polymerization_type\": \"free radical\",\n          \"solvent\": \"benzene\",\n          \"method\": \"solvent\",\n          \"temperature\": 50.0,\n          \"temperature_unit\": \"\u00b0C\",\n          \"reaction_constants\": {\n            \"constant_1\": 0.31,\n            \"constant_2\": 0.56\n          },\n          \"reaction_constant_conf\": {\n            \"constant_conf_1\": 0.08,\n            \"constant_conf_2\": 0.09\n          },\n          \"determination_method\": \"Fineman-Ross\",\n          \"Q-value\": {\n            \"constant_1\": null,\n            \"constant_2\": null\n          },\n          \"e-Value\": {\n            \"constant_1\": null,\n            \"constant_2\": null\n          },\n          \"r_product\": null\n        }\n      ]\n    }\n  ],\n  \"source\": \"http://dx.doi.org/10.1080/00222338908052076\",\n  \"PDF_name\": \"Synthesis and Polymerization of Optically Active Di-L-Menthyl Itaconate\"\n}"

File: legacy/data_extraction/model_output_extraction/paper_452.json
"{\n    \"reactions\": [\n        {\n            \"monomers\": [\n                {\n                    \"monomer1\": \"styrene\",\n                    \"monomer2\": \"N-methylol maleimide\"\n                }\n            ],\n            \"reaction_conditions\": [\n                {\n                    \"polymerization_type\": \"free radical\",\n                    \"solvent\": \"dioxane\",\n                    \"method\": \"solvent\",\n                    \"temperature\": 60.0,\n                    \"temperature_unit\": \"\u00b0C\",\n                    \"reaction_constants\": {\n                        \"constant_1\": 0.01,\n                        \"constant_2\": 0.06\n                    },\n                    \"reaction_constant_conf\": {\n                        \"constant_conf_1\": 0.01,\n                        \"constant_conf_2\": 0.03\n                    },\n                    \"determination_method\": null,\n                    \"Q-value\": {\n                        \"constant_1\": 2.1,\n                        \"constant_2\": null\n                    },\n                    \"e-Value\": {\n                        \"constant_1\": 1.58,\n                        \"constant_2\": null\n                    },\n                    \"r_product\": 0.0006\n                }\n            ]\n        },\n        {\n            \"monomers\": [\n                {\n                    \"monomer1\": \"styrene\",\n                    \"monomer2\": \"N-2-hydroxyethyl maleimide\"\n                }\n            ],\n            \"reaction_conditions\": [\n                {\n                    \"polymerization_type\": \"free radical\",\n                    \"solvent\": \"methanol\",\n                    \"method\": \"solvent\",\n                    \"temperature\": 60.0,\n                    \"temperature_unit\": \"\u00b0C\",\n                    \"reaction_constants\": {\n                        \"constant_1\": 0.04,\n                        \"constant_2\": 0.01\n                    },\n                    \"reaction_constant_conf\": {\n                        \"constant_conf_1\": 0.02,\n                        \"constant_conf_2\": 0.01\n                    },\n                    \"determination_method\": null,\n                    \"Q-value\": {\n                        \"constant_1\": 2.7,\n                        \"constant_2\": null\n                    },\n                    \"e-Value\": {\n                        \"constant_1\": 1.94,\n                        \"constant_2\": null\n                    },\n                    \"r_product\": 0.0004\n                }\n            ]\n        },\n        {\n            \"monomers\": [\n                {\n                    \"monomer1\": \"styrene\",\n                    \"monomer2\": \"N-4-hydroxyphenyl maleimide\"\n                }\n            ],\n            \"reaction_conditions\": [\n                {\n                    \"polymerization_type\": \"free radical\",\n                    \"solvent\": \"tetrahydrofuran\",\n                    \"method\": \"solvent\",\n                    \"temperature\": 60.0,\n                    \"temperature_unit\": \"\u00b0C\",\n                    \"reaction_constants\": {\n                        \"constant_1\": 0.08,\n                        \"constant_2\": 0.12\n                    },\n                    \"reaction_constant_conf\": {\n                        \"constant_conf_1\": 0.05,\n                        \"constant_conf_2\": 0.05\n                    },\n                    \"determination_method\": null,\n                    \"Q-value\": {\n                        \"constant_1\": 2.3,\n                        \"constant_2\": null\n                    },\n                    \"e-Value\": {\n                        \"constant_1\": 1.36,\n                        \"constant_2\": null\n                    },\n                    \"r_product\": 0.0096\n                }\n            ]\n        },\n        {\n            \"monomers\": [\n                {\n                    \"monomer1\": \"vinyl acetate\",\n                    \"monomer2\": \"N-methylol maleimide\"\n                }\n            ],\n            \"reaction_conditions\": [\n                {\n                    \"polymerization_type\": \"free radical\",\n                    \"solvent\": \"dioxane\",\n                    \"method\": \"solvent\",\n                    \"temperature\": 60.0,\n                    \"temperature_unit\": \"\u00b0C\",\n                    \"reaction_constants\": {\n                        \"constant_1\": 0.05,\n                        \"constant_2\": 1.40\n                    },\n                    \"reaction_constant_conf\": {\n                        \"constant_conf_1\": null,\n                        \"constant_conf_2\": null\n                    },\n                    \"determination_method\": null,\n                    \"Q-value\": {\n                        \"constant_1\": 0.34,\n                        \"constant_2\": null\n                    },\n                    \"e-Value\": {\n                        \"constant_1\": 1.33,\n                        \"constant_2\": null\n                    },\n                    \"r_product\": null\n                }\n            ]\n        },\n        {\n            \"monomers\": [\n                {\n                    \"monomer1\": \"vinyl acetate\",\n                    \"monomer2\": \"N-2-hydroxyethyl maleimide\"\n                }\n            ],\n            \"reaction_conditions\": [\n                {\n                    \"polymerization_type\": \"free radical\",\n                    \"solvent\": \"ethanol\",\n                    \"method\": \"solvent\",\n                    \"temperature\": 60.0,\n                    \"temperature_unit\": \"\u00b0C\",\n                    \"reaction_constants\": {\n                        \"constant_1\": 0.05,\n                        \"constant_2\": 0.86\n                    },\n                    \"reaction_constant_conf\": {\n                        \"constant_conf_1\": null,\n                        \"constant_conf_2\": null\n                    },\n                    \"determination_method\": null,\n                    \"Q-value\": {\n                        \"constant_1\": 0.32,\n                        \"constant_2\": null\n                    },\n                    \"e-Value\": {\n                        \"constant_1\": 1.47,\n                        \"constant_2\": null\n                    },\n                    \"r_product\": null\n                }\n            ]\n        },\n        {\n            \"monomers\": [\n                {\n                    \"monomer1\": \"vinyl acetate\",\n                    \"monomer2\": \"N-4-hydroxyphenyl maleimide\"\n                }\n            ],\n            \"reaction_conditions\": [\n                {\n                    \"polymerization_type\": \"free radical\",\n                    \"solvent\": \"ethanol-water\",\n                    \"method\": \"solvent\",\n                    \"temperature\": 60.0,\n                    \"temperature_unit\": \"\u00b0C\",\n                    \"reaction_constants\": {\n                        \"constant_1\": 0.03,\n                        \"constant_2\": 0.69\n                    },\n                    \"reaction_constant_conf\": {\n                        \"constant_conf_1\": null,\n                        \"constant_conf_2\": null\n                    },\n                    \"determination_method\": null,\n                    \"Q-value\": {\n                        \"constant_1\": 0.52,\n                        \"constant_2\": null\n                    },\n                    \"e-Value\": {\n                        \"constant_1\": 1.67,\n                        \"constant_2\": null\n                    },\n                    \"r_product\": null\n                }\n            ]\n        },\n        {\n            \"monomers\": [\n                {\n                    \"monomer1\": \"methyl methacrylate\",\n                    \"monomer2\": \"N-methylol maleimide\"\n                }\n            ],\n            \"reaction_conditions\": [\n                {\n                    \"polymerization_type\": \"free radical\",\n                    \"solvent\": \"cyclohexanone\",\n                    \"method\": \"solvent\",\n                    \"temperature\": 60.0,\n                    \"temperature_unit\": \"\u00b0C\",\n                    \"reaction_constants\": {\n                        \"constant_1\": 1.66,\n                        \"constant_2\": 0.27\n                    },\n                    \"reaction_constant_conf\": {\n                        \"constant_conf_1\": null,\n                        \"constant_conf_2\": null\n                    },\n                    \"determination_method\": null,\n                    \"Q-value\": {\n                        \"constant_1\": 0.64,\n                        \"constant_2\": null\n                    },\n                    \"e-Value\": {\n                        \"constant_1\": 1.30,\n                        \"constant_2\": null\n                    },\n                    \"r_product\": null\n                }\n            ]\n        },\n        {\n            \"monomers\": [\n                {\n                    \"monomer1\": \"methyl methacrylate\",\n                    \"monomer2\": \"N-2-hydroxyethyl maleimide\"\n                }\n            ],\n            \"reaction_conditions\": [\n                {\n                    \"polymerization_type\": \"free radical\",\n                    \"solvent\": \"tetrahydrofuran\",\n                    \"method\": \"solvent\",\n                    \"temperature\": 60.0,\n                    \"temperature_unit\": \"\u00b0C\",\n                    \"reaction_constants\": {\n                        \"constant_1\": 1.50,\n                        \"constant_2\": 0.26\n                    },\n                    \"reaction_constant_conf\": {\n                        \"constant_conf_1\": null,\n                        \"constant_conf_2\": null\n                    },\n                    \"determination_method\": null,\n                    \"Q-value\": {\n                        \"constant_1\": 0.58,\n                        \"constant_2\": null\n                    },\n                    \"e-Value\": {\n                        \"constant_1\": 1.37,\n                        \"constant_2\": null\n                    },\n                    \"r_product\": null\n                }\n            ]\n        },\n        {\n            \"monomers\": [\n                {\n                    \"monomer1\": \"methyl methacrylate\",\n                    \"monomer2\": \"N-4-hydroxyphenyl maleimide\"\n                }\n            ],\n            \"reaction_conditions\": [\n                {\n                    \"polymerization_type\": \"free radical\",\n                    \"solvent\": \"tetrahydrofuran\",\n                    \"method\": \"solvent\",\n                    \"temperature\": 60.0,\n                    \"temperature_unit\": \"\u00b0C\",\n                    \"reaction_constants\": {\n                        \"constant_1\": 1.35,\n                        \"constant_2\": 0.35\n                    },\n                    \"reaction_constant_conf\": {\n                        \"constant_conf_1\": null,\n                        \"constant_conf_2\": null\n                    },\n                    \"determination_method\": null,\n                    \"Q-value\": {\n                        \"constant_1\": 0.78,\n                        \"constant_2\": null\n                    },\n                    \"e-Value\": {\n                        \"constant_1\": 1.27,\n                        \"constant_2\": null\n                    },\n                    \"r_product\": null\n                }\n            ]\n        }\n    ],\n    \"source\": \"https://doi.org/10.1002/pol.1969.160260292\",\n    \"PDF_name\": \"Copolymerizations of N-Substituted Maleimides Having a OH Group with Vinyl Monomers\"\n}"
