Repository: lamalab-org/copolymer-reactivity

# copolymer-reactivity

A condition-aware machine-learning model and FastAPI service that predicts the **microstructure of radical copolymers** — *alternating*, *random*, or *gradient* — from two monomer structures and the reaction conditions (solvent, temperature, polymerisation mechanism), backed by a curated literature dataset of **3,791 copolymerisations from 1,206 publications**.

The model is served live at <https://polycarp.cheminfo.org> (web UI: [cheminfo-py/polycarp.cheminfo.org](https://github.com/cheminfo-py/polycarp.cheminfo.org)).

File: legacy/data_extraction/model_output_extraction/paper_468.json
"{\n  \"reactions\": [\n    {\n      \"monomers\": [\"Styrene\", \"Diethyl Fumarate\"],\n      \"reaction_conditions\": [\n        {\n          \"polymerization_type\": \"free radical\",\n          \"solvent\": \"chlorobenzene\",\n          \"method\": \"solvent\",\n          \"temperature\": 60.0,\n          \"temperature_unit\": \"°C\",\n          \"reaction_constants\": {\n            \"constant_1\": 0.80,\n            \"constant_2\": 0.070\n          },\n          \"reaction_constant_conf\": {\n            \"constant_conf_1\": 0.02,\n            \"constant_conf_2\": 0.007\n          },\n          \"determination_method\": \"not provided\"\n        }\n      ]\n    },\n    {\n      \"monomers\": [\"Styrene\", \"Diethyl Maleate\"],\n      \"reaction_conditions\": [\n        {\n          \"polymerization_type\": \"free radical\",\n          \"solvent\": \"chlorobenzene\",\n          \"method\": \"solvent\",\n          \"temperature\": 60.0,\n          \"temperature_unit\": \"°C\",\n          \"reaction_constants\": {\n            \"constant_1\": 0.52,\n            \"constant_2\": 0.025\n          },\n          \"reaction_constant_conf\": {\n            \"constant_conf_1\": 0.50,\n            \"constant_conf_2\": 0.015\n          },\n          \"determination_method\": \"not provided\"\n        }\n      ]\n    },\n    {\n      \"monomers\": [\"Styrene\", \"Dimethyl Maleate\"],\n      \"reaction_conditions\": [\n        {\n          \"polymerization_type\": \"free radical\",\n          \"solvent\": \"chlorobenzene\",\n          \"method\": \"solvent\",\n          \"temperature\": 60.0,\n          \"temperature_unit\": \"°C\",\n          \"reaction_constants\": {\n            \"constant_1\": 0.18,\n            \"constant_2\": 0.03\n          },\n          \"reaction_constant_conf\": {\n            \"constant_conf_1\": 0.02,\n            \"constant_conf_2\": 0.01\n          },\n          \"determination_method\": \"not provided\"\n        }\n      ]\n    },\n    {\n      \"monomers\": [\"Styrene\", \"Monomethyl Maleate\"],\n      \"reaction_conditions\": [\n        {\n          \"polymerization_type\": \"free radical\",\n          \"solvent\": \"chlorobenzene\",\n          \"method\": \"solvent\",\n          \"temperature\": 60.0,\n          \"temperature_unit\": \"°C\",\n          \"reaction_constants\": {\n            \"constant_1\": 0.13,\n            \"constant_2\": 0.035\n          },\n          \"reaction_constant_conf\": {\n            \"constant_conf_1\": 0.01,\n            \"constant_conf_2\": 0.01\n          },\n          \"determination_method\": \"not provided\"\n        }\n      ]\n    },\n    {\n      \"monomers\": [\"Styrene\", \"Fumaronitrile\"],\n      \"reaction_conditions\": [\n        {\n          \"polymerization_type\": \"free radical\",\n          \"solvent\": \"chlorobenzene\",\n          \"method\": \"solvent\",\n          \"temperature\": 60.0,\n          \"temperature_unit\": \"°C\",\n          \"reaction_constants\": {\n            \"constant_1\": 0.19,\n            \"constant_2\": 0.0\n          },\n          \"reaction_constant_conf\": {\n            \"constant_conf_1\": 0.03,\n            \"constant_conf_2\": 0.0\n          },\n          \"determination_method\": \"not provided\"\n        }\n      ]\n    },\n    {\n      \"monomers\": [\"Styrene\", \"Maleonitrile\"],\n      \"reaction_conditions\": [\n        {\n          \"polymerization_type\": \"free radical\",\n          \"solvent\": \"chlorobenzene\",\n          \"method\": \"solvent\",\n          \"temperature\": 60.0,\n          \"temperature_unit\": \"°C\",\n          \"reaction_constants\": {\n            \"constant_1\": 0.19,\n            \"constant_2\": 0.0\n          },\n          \"reaction_constant_conf\": {\n            \"constant_conf_1\": 0.03,\n            \"constant_conf_2\": 0.0\n          },\n          \"determination_method\": \"not provided\"\n        }\n      ]\n    },\n    {\n      \"monomers\": [\"Styrene\", \"trans-Dichloroethylene\"],\n      \"reaction_conditions\": [\n        {\n          \"polymerization_type\": \"free radical\",\n          \"solvent\": \"chlorobenzene\",\n          \"method\": \"solvent\",\n          \"temperature\": 60.0,\n          \"temperature_unit\": \"°C\",\n          \"reaction_constants\": {\n            \"constant_1\": 37.0,\n            \"constant_2\": 0.0\n          },\n          \"reaction_constant_conf\": {\n            \"constant_conf_1\": 3.0,\n            \"constant_conf_2\": 0.0\n          },\n          \"determination_method\": \"not provided\"\n        }\n      ]\n    },\n    {\n      \"monomers\": [\"Styrene\", \"cis-Dichloroethylene\"],\n      \"reaction_conditions\": [\n        {\n          \"polymerization_type\": \"free radical\",\n          \"solvent\": \"chlorobenzene\",\n          \"method\": \"solvent\",\n          \"temperature\": 60.0,\n          \"temperature_unit\": \"°C\",\n          \"reaction_constants\": {\n            \"constant_1\": 210.0,\n            \"constant_2\": 0.018\n          },\n          \"reaction_constant_conf\": {\n            \"constant_conf_1\": 15.0,\n            \"constant_conf_2\": 0.003\n          },\n          \"determination_method\": \"not provided\"\n        }\n      ]\n    },\n    {\n      \"monomers\": [\"Vinyl Chloride\", \"Diethyl Fumarate\"],\n      \"reaction_conditions\": [\n        {\n          \"polymerization_type\": \"free radical\",\n          \"solvent\": \"chlorobenzene\",\n          \"method\": \"solvent\",\n          \"temperature\": 60.0,\n          \"temperature_unit\": \"°C\",\n          \"reaction_constants\": {\n            \"constant_1\": 0.12,\n            \"constant_2\": 0.47\n          },\n          \"reaction_constant_conf\": {\n            \"constant_conf_1\": 0.01,\n            \"constant_conf_2\": 0.05\n          },\n          \"determination_method\": \"not provided\"\n        }\n      ]\n    },\n    {\n      \"monomers\": [\"Vinyl Acetate\", \"Diethyl Fumarate\"],\n      \"reaction_conditions\": [\n        {\n          \"polymerization_type\": \"free radical\",\n          \"solvent\": \"chlorobenzene\",\n          \"method\": \"solvent\",\n          \"temperature\": 60.0,\n          \"temperature_unit\": \"°C\",\n          \"reaction_constants\": {\n            \"constant_1\": 0.77,\n            \"constant_2\": 0.009\n          },\n          \"reaction_constant_conf\": {\n            \"constant_conf_1\": 0.03,\n            \"constant_conf_2\": 0.003\n          },\n          \"determination_method\": \"not provided\"\n        }\n      ]\n    },\n    {\n      \"monomers\": [\"Vinyl Acetate\", \"Diethyl Maleate\"],\n      \"reaction_conditions\": [\n        {\n          \"polymerization_type\": \"free radical\",\n          \"solvent\": \"chlorobenzene\",\n          \"method\": \"solvent\",\n          \"temperature\": 60.0,\n          \"temperature_unit\": \"°C\",\n          \"reaction_constants\": {\n            \"constant_1\": 0.11,\n            \"constant_2\": 0.444\n          },\n          \"reaction_constant_conf\": {\n            \"constant_conf_1\": 0.01,\n            \"constant_conf_2\": 0.003\n          },\n          \"determination_method\": \"not provided\"\n        }\n      ]\n    },\n    {\n      \"monomers\": [\"Vinyl Acetate\", \"Dimethyl Maleate\"],\n      \"reaction_conditions\": [\n        {\n          \"polymerization_type\": \"free radical\",\n          \"solvent\": \"chlorobenzene\",\n          \"method\": \"solvent\",\n          \"temperature\": 60.0,\n          \"temperature_unit\": \"°C\",\n          \"reaction_constants\": {\n            \"constant_1\": 0.17,\n            \"constant_2\": 0.443\n          },\n          \"reaction_constant_conf\": {\n            \"constant_conf_1\": 0.01,\n            \"constant_conf_2\": 0.005\n          },\n          \"determination_method\": \"not provided\"\n        }\n      ]\n    },\n    {\n      \"monomers\": [\"Vinyl Acetate\", \"trans-Dichloroethylene\"],\n      \"reaction_conditions\": [\n        {\n          \"polymerization_type\": \"free radical\",\n          \"solvent\": \"chlorobenzene\",\n          \"method\": \"solvent\",\n          \"temperature\": 60.0,\n          \"temperature_unit\": \"°C\",\n          \"reaction_constants\": {\n            \"constant_1\": 0.99,\n            \"constant_2\": 0.086\n          },\n          \"reaction_constant_conf\": {\n            \"constant_conf_1\": 0.02,\n            \"constant_conf_2\": 0.01\n          },\n          \"determination_method\": \"not provided\"\n        }\n      ]\n    },\n    {\n      \"monomers\": [\"Vinyl Acetate\", \"cis-Dichloroethylene\"],\n      \"reaction_conditions\": [\n        {\n          \"polymerization_type\": \"free radical\",\n          \"solvent\": \"chlorobenzene\",\n          \"method\": \"solvent\",\n          \"temperature\": 60.0,\n          \"temperature_unit\": \"°C\",\n          \"reaction_constants\": {\n            \"constant_1\": 6.3,\n            \"constant_2\": 0.018\n          },\n          \"reaction_constant_conf\": {\n            \"constant_conf_1\": 0.2,\n            \"constant_conf_2\": 0.003\n          },\n          \"determination_method\": \"not provided\"\n        }\n      ]\n    },\n    {\n      \"monomers\": [\"Maleic Anhydride\", \"Stilbene\"],\n      \"reaction_conditions\": [\n        {\n          \"polymerization_type\": \"free radical\",\n          \"solvent\": \"chlorobenzene\",\n          \"method\": \"solvent\",\n          \"temperature\": 60.0,\n          \"temperature_unit\": \"°C\",\n          \"reaction_constants\": {\n            \"constant_1\": 0.03,\n            \"constant_2\": 0.03\n          },\n          \"reaction_constant_conf\": {\n            \"constant_conf_1\": 0.03,\n            \"constant_conf_2\": 0.03\n          },\n          \"determination_method\": \"not provided\"\n        }\n      ]\n    },\n    {\n      \"monomers\": [\"Diethyl Maleate or Fumarate\", \"Diethyl Maleate\"],\n      \"reaction_conditions\": [\n        {\n          \"polymerization_type\": \"free radical\",\n          \"solvent\": \"chlorobenzene\",\n          \"method\": \"solvent\",\n          \"temperature\": 60.0,\n          \"temperature_unit\": \"°C\",\n          \"reaction_constants\": {\n            \"constant_1\": 0.08,\n            \"constant_2\": 0.07\n          },\n          \"reaction_constant_conf\": {\n            \"constant_conf_1\": 0.08,\n            \"constant_conf_2\": 0.07\n          },\n          \"determination_method\": \"not provided\"\n        }\n      ]\n    },\n    {\n      \"monomers\": [\"Dichloroethylene\", \"trans-Dichloroethylene\"],\n      \"reaction_conditions\": [\n        {\n          \"polymerization_type\": \"free radical\",\n          \"solvent\": \"chlorobenzene\",\n          \"method\": \"solvent\",\n          \"temperature\": 60.0,\n          \"temperature_unit\": \"°C\",\n          \"reaction_constants\": {\n            \"constant_1\": 0.0,\n            \"constant_2\": 0.0\n          },\n          \"reaction_constant_conf\": {\n            \"constant_conf_1\": 0.0,\n            \"constant_conf_2\": 0.0\n          },\n          \"determination_method\": \"not provided\"\n        }\n      ]\n    }\n  ],\n  \"source\": \"10.1021/ja01184a053\",\n  \"PDF_name\": \"A Comparison of Some cis and trans Isomers in Copolymerization\"\n}"

File: legacy/data_extraction/model_output_extraction/paper_474.json
"{\n  \"reactions\": [\n    {\n      \"monomers\": [\n        {\n          \"monomer1\": \"Styrene\",\n          \"monomer2\": \"Ethyl alpha-Acetoxyacrylate\"\n        }\n      ],\n      \"reaction_conditions\": [\n        {\n          \"polymerization_type\": \"free radical\",\n          \"solvent\": \"n-hexane\",\n          \"method\": \"bulk\",\n          \"temperature\": 60.0,\n          \"temperature_unit\": \"\u00b0C\",\n          \"reaction_constants\": {\n            \"constant_1\": 0.57,\n            \"constant_2\": 0.20\n          },\n          \"reaction_constant_conf\": {\n            \"constant_conf_1\": 0.05,\n            \"constant_conf_2\": 0.05\n          },\n          \"determination_method\": \"graphical method of intersections\",\n          \"Q-value\": {\n            \"constant_1\": 1.0,\n            \"constant_2\": 0.54\n          },\n          \"e-Value\": {\n            \"constant_1\": -0.8,\n            \"constant_2\": 0.67\n          },\n          \"r_product\": 0.114\n        }\n      ]\n    },\n    {\n      \"monomers\": [\n        {\n          \"monomer1\": \"Methyl methacrylate\",\n          \"monomer2\": \"Ethyl alpha-Acetoxyacrylate\"\n        }\n      ],\n      \"reaction_conditions\": [\n        {\n          \"polymerization_type\": \"free radical\",\n          \"solvent\": \"n-hexane\",\n          \"method\": \"bulk\",\n          \"temperature\": 60.0,\n          \"temperature_unit\": \"\u00b0C\",\n          \"reaction_constants\": {\n            \"constant_1\": 1.65,\n            \"constant_2\": 0.65\n          },\n          \"reaction_constant_conf\": {\n            \"constant_conf_1\": 0.07,\n            \"constant_conf_2\": 0.05\n          },\n          \"determination_method\": \"graphical method of intersections\",\n          \"Q-value\": {\n            \"constant_1\": 0.74,\n            \"constant_2\": 0.53\n          },\n          \"e-Value\": {\n            \"constant_1\": 0.4,\n            \"constant_2\": 0.66\n          },\n          \"r_product\": 1.07\n        }\n      ]\n    },\n    {\n      \"monomers\": [\n        {\n          \"monomer1\": \"Vinyl acetate\",\n          \"monomer2\": \"Ethyl alpha-Acetoxyacrylate\"\n        }\n      ],\n      \"reaction_conditions\": [\n        {\n          \"polymerization_type\": \"free radical\",\n          \"solvent\": \"n-hexane\",\n          \"method\": \"bulk\",\n          \"temperature\": 60.0,\n          \"temperature_unit\": \"\u00b0C\",\n          \"reaction_constants\": {\n            \"constant_1\": 0.08,\n            \"constant_2\": 5.4\n          },\n          \"reaction_constant_conf\": {\n            \"constant_conf_1\": 0.03,\n            \"constant_conf_2\": 0.5\n          },\n          \"determination_method\": \"graphical method of intersections\",\n          \"Q-value\": {\n            \"constant_1\": 0.028,\n            \"constant_2\": 0.27\n          },\n          \"e-Value\": {\n            \"constant_1\": -0.3,\n            \"constant_2\": 0.62\n          },\n          \"r_product\": 0.432\n        }\n      ]\n    },\n    {\n      \"monomers\": [\n        {\n          \"monomer1\": \"Ethyl acrylate\",\n          \"monomer2\": \"Ethyl alpha-Acetoxyacrylate\"\n        }\n      ],\n      \"reaction_conditions\": [\n        {\n          \"polymerization_type\": \"free radical\",\n          \"solvent\": \"n-hexane\",\n          \"method\": \"bulk\",\n          \"temperature\": 60.0,\n          \"temperature_unit\": \"\u00b0C\",\n          \"reaction_constants\": {\n            \"constant_1\": 1.0,\n            \"constant_2\": 1.0\n          },\n          \"reaction_constant_conf\": {\n            \"constant_conf_1\": 0.1,\n            \"constant_conf_2\": 0.05\n          },\n          \"determination_method\": \"graphical method of intersections\",\n          \"Q-value\": {\n            \"constant_1\": 0.42,\n            \"constant_2\": 0.42\n          },\n          \"e-Value\": {\n            \"constant_1\": 0.6,\n            \"constant_2\": 0.6\n          },\n          \"r_product\": 1.00\n        }\n      ]\n    }\n  ],\n  \"source\": \"https://doi.org/10.1002/pol.1958.1203312707\",\n  \"PDF_name\": \"The Copolymerization Characteristics of Ethyl alpha-Acetoxyacrylate\"\n}"

File: legacy/data_extraction/model_output_extraction/paper_477.json
"{\n  \"reactions\": [\n    {\n      \"monomers\": [\n        {\n          \"monomer1\": \"1-Acrylamido-1-deoxy-D-glucitol\",\n          \"monomer2\": \"Vinyl acetate\"\n        }\n      ],\n      \"reaction_conditions\": [\n        {\n          \"polymerization_type\": \"free radical\",\n          \"solvent\": \"water\",\n          \"method\": \"solvent\",\n          \"temperature\": 50.0,\n          \"temperature_unit\": \"\u00b0C\",\n          \"reaction_constants\": {\n            \"constant_1\": 2.41,\n            \"constant_2\": 0.18\n          },\n          \"reaction_constant_conf\": {\n            \"constant_conf_1\": null,\n            \"constant_conf_2\": null\n          },\n          \"determination_method\": \"Fineman-Ross\",\n          \"Q-value\": {\n            \"constant_1\": 0.12,\n            \"constant_2\": 0.089\n          },\n          \"e-Value\": {\n            \"constant_1\": 0.6,\n            \"constant_2\": 1.3\n          },\n          \"r_product\": null\n        }\n      ]\n    },\n    {\n      \"monomers\": [\n        {\n          \"monomer1\": \"1-Acrylamido-1-deoxy-D-glucitol\",\n          \"monomer2\": \"Styrene\"\n        }\n      ],\n      \"reaction_conditions\": [\n        {\n          \"polymerization_type\": \"free radical\",\n          \"solvent\": \"methanol\",\n          \"method\": \"solvent\",\n          \"temperature\": 50.0,\n          \"temperature_unit\": \"\u00b0C\",\n          \"reaction_constants\": {\n            \"constant_1\": 0.056,\n            \"constant_2\": 2.72\n          },\n          \"reaction_constant_conf\": {\n            \"constant_conf_1\": null,\n            \"constant_conf_2\": null\n          },\n          \"determination_method\": \"Fineman-Ross\",\n          \"Q-value\": {\n            \"constant_1\": 0.12,\n            \"constant_2\": 0.089\n          },\n          \"e-Value\": {\n            \"constant_1\": 0.6,\n            \"constant_2\": 1.3\n          },\n          \"r_product\": null\n        }\n      ]\n    },\n    {\n      \"monomers\": [\n        {\n          \"monomer1\": \"1-Acrylamido-1-deoxy-D-glucitol\",\n          \"monomer2\": \"Methyl methacrylate\"\n        }\n      ],\n      \"reaction_conditions\": [\n        {\n          \"polymerization_type\": \"free radical\",\n          \"solvent\": \"methanol\",\n          \"method\": \"solvent\",\n          \"temperature\": 50.0,\n          \"temperature_unit\": \"\u00b0C\",\n          \"reaction_constants\": {\n            \"constant_1\": 0.206,\n            \"constant_2\": 4.22\n          },\n          \"reaction_constant_conf\": {\n            \"constant_conf_1\": null,\n            \"constant_conf_2\": null\n          },\n          \"determination_method\": \"Fineman-Ross\",\n          \"Q-value\": {\n            \"constant_1\": 0.12,\n            \"constant_2\": 0.089\n          },\n          \"e-Value\": {\n            \"constant_1\": 0.6,\n            \"constant_2\": 1.3\n          },\n          \"r_product\": null\n        }\n      ]\n    },\n    {\n      \"monomers\": [\n        {\n          \"monomer1\": \"1-Deoxy-1-methacrylamido-D-glucitol\",\n          \"monomer2\": \"Vinyl acetate\"\n        }\n      ],\n      \"reaction_conditions\": [\n        {\n          \"polymerization_type\": \"free radical\",\n          \"solvent\": \"water\",\n          \"method\": \"solvent\",\n          \"temperature\": 50.0,\n          \"temperature_unit\": \"\u00b0C\",\n          \"reaction_constants\": {\n            \"constant_1\": 0.56,\n            \"constant_2\": 0.16\n          },\n          \"reaction_constant_conf\": {\n            \"constant_conf_1\": null,\n            \"constant_conf_2\": null\n          },\n          \"determination_method\": \"Fineman-Ross\",\n          \"Q-value\": {\n            \"constant_1\": 0.089,\n            \"constant_2\": 0.12\n          },\n          \"e-Value\": {\n            \"constant_1\": 1.3,\n            \"constant_2\": 0.6\n          },\n          \"r_product\": null\n        }\n      ]\n    },\n    {\n      \"monomers\": [\n        {\n          \"monomer1\": \"1-Deoxy-1-methacrylamido-D-glucitol\",\n          \"monomer2\": \"Styrene\"\n        }\n      ],\n      \"reaction_conditions\": [\n        {\n          \"polymerization_type\": \"free radical\",\n          \"solvent\": \"methanol\",\n          \"method\": \"solvent\",\n          \"temperature\": 50.0,\n          \"temperature_unit\": \"\u00b0C\",\n          \"reaction_constants\": {\n            \"constant_1\": 0.005,\n            \"constant_2\": 2.09\n          },\n          \"reaction_constant_conf\": {\n            \"constant_conf_1\": null,\n            \"constant_conf_2\": null\n          },\n          \"determination_method\": \"Fineman-Ross\",\n          \"Q-value\": {\n            \"constant_1\": 0.089,\n            \"constant_2\": 0.12\n          },\n          \"e-Value\": {\n            \"constant_1\": 1.3,\n            \"constant_2\": 0.6\n          },\n          \"r_product\": null\n        }\n      ]\n    },\n    {\n      \"monomers\": [\n        {\n          \"monomer1\": \"1-Deoxy-1-methacrylamido-D-glucitol\",\n          \"monomer2\": \"Methyl methacrylate\"\n        }\n      ],\n      \"reaction_conditions\": [\n        {\n          \"polymerization_type\": \"free radical\",\n          \"solvent\": \"methanol\",\n          \"method\": \"solvent\",\n          \"temperature\": 50.0,\n          \"temperature_unit\": \"\u00b0C\",\n          \"reaction_constants\": {\n            \"constant_1\": 0.036,\n            \"constant_2\": 4.20\n          },\n          \"reaction_constant_conf\": {\n            \"constant_conf_1\": null,\n            \"constant_conf_2\": null\n          },\n          \"determination_method\": \"Fineman-Ross\",\n          \"Q-value\": {\n            \"constant_1\": 0.089,\n            \"constant_2\": 0.12\n          },\n          \"e-Value\": {\n            \"constant_1\": 1.3,\n            \"constant_2\": 0.6\n          },\n          \"r_product\": null\n        }\n      ]\n    }\n  ],\n  \"source\": \"https://doi.org/10.1002/pol.1961.1205012010\",\n  \"PDF_name\": \"Copolymerization of 1-Acrylamido-1-deoxy-D-glucitol and of 1-Deoxy-1-methacrylamido-D-glucitol with Various Vinyl Monomers\"\n}"

File: legacy/data_extraction/model_output_extraction/paper_481.json
"{\n    \"reactions\": [\n        {\n            \"monomers\": [\n                {\n                    \"monomer1\": \"vinyl acetate\",\n                    \"monomer2\": \"sodium 2-acrylamido-2-methylpropanesulfonate\"\n                }\n            ],\n            \"reaction_conditions\": [\n                {\n                    \"polymerization_type\": \"free radical\",\n                    \"solvent\": \"methanol\",\n                    \"method\": \"solvent\",\n                    \"temperature\": 60.0,\n                    \"temperature_unit\": \"\u00b0C\",\n                    \"reaction_constants\": {\n                        \"constant_1\": 0.05,\n                        \"constant_2\": 11.6\n                    },\n                    \"reaction_constant_conf\": {\n                        \"constant_conf_1\": 0.01,\n                        \"constant_conf_2\": 0.8\n                    },\n                    \"determination_method\": \"Finemann-Ross\",\n                    \"Q-value\": {\n                        \"constant_1\": null,\n                        \"constant_2\": null\n                    },\n                    \"e-Value\": {\n                        \"constant_1\": null,\n                        \"constant_2\": null\n                    },\n                    \"r_product\": null\n                }\n            ]\n        }\n    ],\n    \"source\": \"10.1002/marc.1981.030020413\",\n    \"PDF_name\": \"Copolymerization of Sodium 2-Acrylamido-2-methylpropanesulfonate with Vinyl Acetate\"\n}"

File: legacy/data_extraction/model_output_extraction/paper_484.json
"{\n  \"reactions\": [\n    {\n      \"monomers\": [\n        {\n          \"monomer1\": \"Ferrocenylmethyl Acrylate\",\n          \"monomer2\": \"Styrene\"\n        }\n      ],\n      \"reaction_conditions\": [\n        {\n          \"polymerization_type\": \"free radical\",\n          \"solvent\": \"benzene\",\n          \"method\": \"solvent\",\n          \"temperature\": 70.0,\n          \"temperature_unit\": \"\u00b0C\",\n          \"reaction_constants\": {\n            \"constant_1\": 0.02,\n            \"constant_2\": 2.3\n          },\n          \"reaction_constant_conf\": {\n            \"constant_conf_1\": 0.01,\n            \"constant_conf_2\": 0.3\n          },\n          \"determination_method\": \"EVM Program\",\n          \"Q-value\": {\n            \"constant_1\": 0.106,\n            \"constant_2\": 0.955\n          },\n          \"e-Value\": {\n            \"constant_1\": null,\n            \"constant_2\": null\n          },\n          \"r_product\": null\n        }\n      ]\n    },\n    {\n      \"monomers\": [\n        {\n          \"monomer1\": \"Ferrocenylmethyl Methacrylate\",\n          \"monomer2\": \"Styrene\"\n        }\n      ],\n      \"reaction_conditions\": [\n        {\n          \"polymerization_type\": \"free radical\",\n          \"solvent\": \"benzene\",\n          \"method\": \"solvent\",\n          \"temperature\": 70.0,\n          \"temperature_unit\": \"\u00b0C\",\n          \"reaction_constants\": {\n            \"constant_1\": 0.03,\n            \"constant_2\": 3.7\n          },\n          \"reaction_constant_conf\": {\n            \"constant_conf_1\": 0.02,\n            \"constant_conf_2\": 0.2\n          },\n          \"determination_method\": \"EVM Program\",\n          \"Q-value\": {\n            \"constant_1\": 0.083,\n            \"constant_2\": 0.683\n          },\n          \"e-Value\": {\n            \"constant_1\": null,\n            \"constant_2\": null\n          },\n          \"r_product\": null\n        }\n      ]\n    },\n    {\n      \"monomers\": [\n        {\n          \"monomer1\": \"Ferrocenylmethyl Acrylate\",\n          \"monomer2\": \"Methyl Acrylate\"\n        }\n      ],\n      \"reaction_conditions\": [\n        {\n          \"polymerization_type\": \"free radical\",\n          \"solvent\": \"benzene\",\n          \"method\": \"solvent\",\n          \"temperature\": 70.0,\n          \"temperature_unit\": \"\u00b0C\",\n          \"reaction_constants\": {\n            \"constant_1\": 0.14,\n            \"constant_2\": 4.46\n          },\n          \"reaction_constant_conf\": {\n            \"constant_conf_1\": 0.02,\n            \"constant_conf_2\": 0.2\n          },\n          \"determination_method\": \"EVM Program\",\n          \"Q-value\": {\n            \"constant_1\": 0.180,\n            \"constant_2\": 1.256\n          },\n          \"e-Value\": {\n            \"constant_1\": null,\n            \"constant_2\": null\n          },\n          \"r_product\": null\n        }\n      ]\n    },\n    {\n      \"monomers\": [\n        {\n          \"monomer1\": \"Ferrocenylmethyl Methacrylate\",\n          \"monomer2\": \"Methyl Acrylate\"\n        }\n      ],\n      \"reaction_conditions\": [\n        {\n          \"polymerization_type\": \"free radical\",\n          \"solvent\": \"benzene\",\n          \"method\": \"solvent\",\n          \"temperature\": 70.0,\n          \"temperature_unit\": \"\u00b0C\",\n          \"reaction_constants\": {\n            \"constant_1\": 0.08,\n            \"constant_2\": 0.82\n          },\n          \"reaction_constant_conf\": {\n            \"constant_conf_1\": 0.03,\n            \"constant_conf_2\": 0.07\n          },\n          \"determination_method\": \"EVM Program\",\n          \"Q-value\": {\n            \"constant_1\": 0.414,\n            \"constant_2\": 1.609\n          },\n          \"e-Value\": {\n            \"constant_1\": null,\n            \"constant_2\": null\n          },\n          \"r_product\": null\n        }\n      ]\n    },\n    {\n      \"monomers\": [\n        {\n          \"monomer1\": \"Ferrocenylmethyl Acrylate\",\n          \"monomer2\": \"Methyl Methacrylate\"\n        }\n      ],\n      \"reaction_conditions\": [\n        {\n          \"polymerization_type\": \"free radical\",\n          \"solvent\": \"benzene\",\n          \"method\": \"solvent\",\n          \"temperature\": 70.0,\n          \"temperature_unit\": \"\u00b0C\",\n          \"reaction_constants\": {\n            \"constant_1\": 0.08,\n            \"constant_2\": 2.9\n          },\n          \"reaction_constant_conf\": {\n            \"constant_conf_1\": 0.03,\n            \"constant_conf_2\": 0.5\n          },\n          \"determination_method\": \"EVM Program\",\n          \"Q-value\": {\n            \"constant_1\": 0.414,\n            \"constant_2\": 1.609\n          },\n          \"e-Value\": {\n            \"constant_1\": null,\n            \"constant_2\": null\n          },\n          \"r_product\": null\n        }\n      ]\n    },\n    {\n      \"monomers\": [\n        {\n          \"monomer1\": \"Ferrocenylmethyl Methacrylate\",\n          \"monomer2\": \"Methyl Methacrylate\"\n        }\n      ],\n      \"reaction_conditions\": [\n        {\n          \"polymerization_type\": \"free radical\",\n          \"solvent\": \"benzene\",\n          \"method\": \"solvent\",\n          \"temperature\": 70.0,\n          \"temperature_unit\": \"\u00b0C\",\n          \"reaction_constants\": {\n            \"constant_1\": 0.12,\n            \"constant_2\": 3.27\n          },\n          \"reaction_constant_conf\": {\n            \"constant_conf_1\": 0.02,\n            \"constant_conf_2\": 0.06\n          },\n          \"determination_method\": \"EVM Program\",\n          \"Q-value\": {\n            \"constant_1\": 0.331,\n            \"constant_2\": 1.35\n          },\n          \"e-Value\": {\n            \"constant_1\": null,\n            \"constant_2\": null\n          },\n          \"r_product\": null\n        }\n      ]\n    },\n    {\n      \"monomers\": [\n        {\n          \"monomer1\": \"Ferrocenylmethyl Acrylate\",\n          \"monomer2\": \"Vinyl Acetate\"\n        }\n      ],\n      \"reaction_conditions\": [\n        {\n          \"polymerization_type\": \"free radical\",\n          \"solvent\": \"benzene\",\n          \"method\": \"solvent\",\n          \"temperature\": 70.0,\n          \"temperature_unit\": \"\u00b0C\",\n          \"reaction_constants\": {\n            \"constant_1\": 1.44,\n            \"constant_2\": 0.46\n          },\n          \"reaction_constant_conf\": {\n            \"constant_conf_1\": 0.38,\n            \"constant_conf_2\": 0.07\n          },\n          \"determination_method\": \"EVM Program\",\n          \"Q-value\": {\n            \"constant_1\": 0.050,\n            \"constant_2\": 0.342\n          },\n          \"e-Value\": {\n            \"constant_1\": null,\n            \"constant_2\": null\n          },\n          \"r_product\": null\n        }\n      ]\n    },\n    {\n      \"monomers\": [\n        {\n          \"monomer1\": \"Ferrocenylmethyl Methacrylate\",\n          \"monomer2\": \"Vinyl Acetate\"\n        }\n      ],\n      \"reaction_conditions\": [\n        {\n          \"polymerization_type\": \"free radical\",\n          \"solvent\": \"benzene\",\n          \"method\": \"solvent\",\n          \"temperature\": 70.0,\n          \"temperature_unit\": \"\u00b0C\",\n          \"reaction_constants\": {\n            \"constant_1\": 1.52,\n            \"constant_2\": 0.20\n          },\n          \"reaction_constant_conf\": {\n            \"constant_conf_1\": 0.30,\n            \"constant_conf_2\": 0.10\n          },\n          \"determination_method\": \"EVM Program\",\n          \"Q-value\": {\n            \"constant_1\": 0.101,\n            \"constant_2\": 0.79\n          },\n          \"e-Value\": {\n            \"constant_1\": null,\n            \"constant_2\": null\n          },\n          \"r_product\": null\n        }\n      ]\n    }\n  ],\n  \"source\": \"https://doi.org/10.1021/ma60017a020\",\n  \"PDF_name\": \"Copolymerization of Ferrocenylmethyl Acrylate and Ferrocenylmethyl Methacrylate with Organic Monomers\"\n}"

File: legacy/data_extraction/model_output_extraction/paper_486.json
"{\n  \"reactions\": [\n    {\n      \"monomers\": [\n        {\n          \"monomer1\": \"2-Isopropenyl-2-oxazoline\",\n          \"monomer2\": \"Methyl acrylate\"\n        }\n      ],\n      \"reaction_conditions\": [\n        {\n          \"polymerization_type\": \"free radical\",\n          \"solvent\": \"Dimethylformamide\",\n          \"method\": \"solvent\",\n          \"temperature\": 60.0,\n          \"temperature_unit\": \"\u00b0C\",\n          \"reaction_constants\": {\n            \"constant_1\": 0.27,\n            \"constant_2\": 0.50\n          },\n          \"reaction_constant_conf\": {\n            \"constant_conf_1\": null,\n            \"constant_conf_2\": null\n          },\n          \"determination_method\": \"Kelen-Tudos\",\n          \"Q-value\": {\n            \"constant_1\": 2.0,\n            \"constant_2\": 2.0\n          },\n          \"e-Value\": {\n            \"constant_1\": null,\n            \"constant_2\": null\n          },\n          \"r_product\": null\n        },\n        {\n          \"polymerization_type\": \"free radical\",\n          \"solvent\": \"Dimethylformamide\",\n          \"method\": \"solvent\",\n          \"temperature\": 85.0,\n          \"temperature_unit\": \"\u00b0C\",\n          \"reaction_constants\": {\n            \"constant_1\": 2.10,\n            \"constant_2\": 0.41\n          },\n          \"reaction_constant_conf\": {\n            \"constant_conf_1\": null,\n            \"constant_conf_2\": null\n          },\n          \"determination_method\": \"Kelen-Tudos\",\n          \"Q-value\": {\n            \"constant_1\": 1.3,\n            \"constant_2\": 1.0\n          },\n          \"e-Value\": {\n            \"constant_1\": null,\n            \"constant_2\": null\n          },\n          \"r_product\": null\n        }\n      ]\n    },\n    {\n      \"monomers\": [\n        {\n          \"monomer1\": \"2-Isopropenyl-2-oxazoline\",\n          \"monomer2\": \"Vinyl acetate\"\n        }\n      ],\n      \"reaction_conditions\": [\n        {\n          \"polymerization_type\": \"free radical\",\n          \"solvent\": \"Dimethylformamide\",\n          \"method\": \"solvent\",\n          \"temperature\": 60.0,\n          \"temperature_unit\": \"\u00b0C\",\n          \"reaction_constants\": {\n            \"constant_1\": 0.38,\n            \"constant_2\": 0.009\n          },\n          \"reaction_constant_conf\": {\n            \"constant_conf_1\": null,\n            \"constant_conf_2\": null\n          },\n          \"determination_method\": \"Kelen-Tudos\",\n          \"Q-value\": {\n            \"constant_1\": 1.7,\n            \"constant_2\": 2.2\n          },\n          \"e-Value\": {\n            \"constant_1\": null,\n            \"constant_2\": null\n          },\n          \"r_product\": null\n        }\n      ]\n    }\n  ],\n  \"source\": \"https://doi.org/10.1002/macp.1986.021870812\",\n  \"PDF_name\": \"Reactivity of N-alkylated cyclic iminoether salts having vinyl groups, 2\"\n}"
