Repository: lamalab-org/copolymer-reactivity

# copolymer-reactivity

A condition-aware machine-learning model and FastAPI service that predicts the **microstructure of radical copolymers** — *alternating*, *random*, or *gradient* — from two monomer structures and the reaction conditions (solvent, temperature, polymerisation mechanism), backed by a curated literature dataset of **3,791 copolymerisations from 1,206 publications**.

The model is served live at <https://polycarp.cheminfo.org> (web UI: [cheminfo-py/polycarp.cheminfo.org](https://github.com/cheminfo-py/polycarp.cheminfo.org)).

File: legacy/data_extraction/model_output_extraction/paper_487.json
"{\n  \"reactions\": [\n    {\n      \"monomers\": [\"Acetate of isopropenyl\", \"Acetate of vinyl\"],\n      \"reaction_conditions\": [\n        {\n          \"polymerization_type\": \"free radical\",\n          \"solvent\": \"benzene\",\n          \"method\": \"solvent\",\n          \"temperature\": 75.0,\n          \"temperature_unit\": \"°C\",\n          \"reaction_constants\": {\n            \"constant_1\": 1.0,\n            \"constant_2\": 1.0\n          },\n          \"reaction_constant_conf\": {\n            \"constant_conf_1\": null,\n            \"constant_conf_2\": null\n          },\n          \"determination_method\": null\n        }\n      ]\n    },\n    {\n      \"monomers\": [\"Chloride of vinyl\", \"Acetate of isopropenyl\"],\n      \"reaction_conditions\": [\n        {\n          \"polymerization_type\": \"free radical\",\n          \"solvent\": \"benzene\",\n          \"method\": \"solvent\",\n          \"temperature\": 65.0,\n          \"temperature_unit\": \"°C\",\n          \"reaction_constants\": {\n            \"constant_1\": 2.2,\n            \"constant_2\": 0.25\n          },\n          \"reaction_constant_conf\": {\n            \"constant_conf_1\": null,\n            \"constant_conf_2\": null\n          },\n          \"determination_method\": null\n        }\n      ]\n    },\n    {\n      \"monomers\": [\"Methacrylate of methyl\", \"Acetate of isopropenyl\"],\n      \"reaction_conditions\": [\n        {\n          \"polymerization_type\": \"free radical\",\n          \"solvent\": \"benzene\",\n          \"method\": \"solvent\",\n          \"temperature\": 75.0,\n          \"temperature_unit\": \"°C\",\n          \"reaction_constants\": {\n            \"constant_1\": 30.0,\n            \"constant_2\": 0.017\n          },\n          \"reaction_constant_conf\": {\n            \"constant_conf_1\": null,\n            \"constant_conf_2\": null\n          },\n          \"determination_method\": null\n        }\n      ]\n    }\n  ],\n  \"source\": \"https://doi.org/10.1002/pol.1949.120050105\",\n  \"PDF_name\": \"Vitesse de Polymérisation et de Copolymérisation de l'Acétate d'Isopropényle\"\n}"

File: legacy/data_extraction/model_output_extraction/paper_489.json
"{\n    \"reactions\": [\n        {\n            \"monomers\": [\n                \"monomer1\" \t, \"Dicyclopentadiene\"\n               \t, \"monomer2\" \t, \"Maleic Anhydride\"\n            ],\n            \"reaction_conditions\": [\n                {\n                    \"polymerization_type\": \"free radical\",\n                    \"solvent\": \"dioxane\",\n                    \"method\": \"solvent\",\n                    \"temperature\": 70.0,\n                    \"temperature_unit\": \"\u00b0C\",\n                    \"reaction_constants\": {\n                        \"constant_1\": 0.096,\n                        \"constant_2\": 0.061\n                    },\n                    \"reaction_constant_conf\": {\n                        \"constant_conf_1\": 0.01,\n                        \"constant_conf_2\": 0.01\n                    },\n                    \"determination_method\": \"Jaacks equation\",\n                    \"Q-value\": {\n                        \"constant_1\": 0.023,\n                        \"constant_2\": null\n                    },\n                    \"e-Value\": {\n                        \"constant_1\": -0.017,\n                        \"constant_2\": null\n                    },\n                    \"r_product\": null\n                }\n            ]\n        }\n    ],\n    \"source\": \"https://doi.org/10.1016/0032-3950(86)90001-2\",\n    \"PDF_name\": \"Complex-radical copolymerization of Dicyclopentadiene with Maleic Anhydride\"\n}"

File: legacy/data_extraction/model_output_extraction/paper_490.json
"{\n    \"reactions\": [\n        {\n            \"monomers\": [\n                {\n                    \"monomer1\": \"Methylmethacrylate\",\n                    \"monomer2\": \"Maleic Anhydride\"\n                }\n            ],\n            \"reaction_conditions\": [\n                {\n                    \"polymerization_type\": \"free radical\",\n                    \"solvent\": \"ethyl acetate\",\n                    \"method\": \"solution\",\n                    \"temperature\": 30.0,\n                    \"temperature_unit\": \"\u00b0C\",\n                    \"reaction_constants\": {\n                        \"constant_1\": 4.63,\n                        \"constant_2\": -0.18\n                    },\n                    \"reaction_constant_conf\": {\n                        \"constant_conf_1\": 1.14,\n                        \"constant_conf_2\": 0.28\n                    },\n                    \"determination_method\": \"graphical extrapolation\",\n                    \"Q-value\": {\n                        \"constant_1\": null,\n                        \"constant_2\": null\n                    },\n                    \"e-Value\": {\n                        \"constant_1\": null,\n                        \"constant_2\": null\n                    },\n                    \"r_product\": null\n                }\n            ]\n        }\n    ],\n    \"source\": \"https://doi.org/10.1016/0014-3057(63)90001-2\",\n    \"PDF_name\": \"The Copolymerization of Methylmethacrylate and Maleic Anhydride\"\n}"

File: legacy/data_extraction/model_output_extraction/paper_491.json
"{\n  \"reactions\": [\n    {\n      \"monomers\": [\n        {\n          \"monomer1\": \"Styrene\",\n          \"monomer2\": \"Methyl Methacrylate\"\n        }\n      ],\n      \"reaction_conditions\": [\n        {\n          \"polymerization_type\": \"free radical\",\n          \"solvent\": \"benzene\",\n          \"method\": \"solvent\",\n          \"temperature\": 60.0,\n          \"temperature_unit\": \"\u00b0C\",\n          \"reaction_constants\": {\n            \"constant_1\": 0.54,\n            \"constant_2\": 0.42\n          },\n          \"reaction_constant_conf\": {\n            \"constant_conf_1\": 0.04,\n            \"constant_conf_2\": 0.1\n          },\n          \"determination_method\": null,\n          \"Q-value\": null,\n          \"e-Value\": null,\n          \"r_product\": 0.23\n        },\n        {\n          \"polymerization_type\": \"free radical\",\n          \"solvent\": \"acetonitrile\",\n          \"method\": \"solvent\",\n          \"temperature\": 60.0,\n          \"temperature_unit\": \"\u00b0C\",\n          \"reaction_constants\": {\n            \"constant_1\": 0.44,\n            \"constant_2\": 0.50\n          },\n          \"reaction_constant_conf\": {\n            \"constant_conf_1\": 0.08,\n            \"constant_conf_2\": 0.04\n          },\n          \"determination_method\": null,\n          \"Q-value\": null,\n          \"e-Value\": null,\n          \"r_product\": 0.22\n        }\n      ]\n    },\n    {\n      \"monomers\": [\n        {\n          \"monomer1\": \"Alpha-Methylstyrene\",\n          \"monomer2\": \"Maleic Anhydride\"\n        }\n      ],\n      \"reaction_conditions\": [\n        {\n          \"polymerization_type\": \"free radical\",\n          \"solvent\": \"benzene\",\n          \"method\": \"solvent\",\n          \"temperature\": 60.0,\n          \"temperature_unit\": \"\u00b0C\",\n          \"reaction_constants\": {\n            \"constant_1\": 0.005,\n            \"constant_2\": 0.27\n          },\n          \"reaction_constant_conf\": {\n            \"constant_conf_1\": 0.005,\n            \"constant_conf_2\": 0.03\n          },\n          \"determination_method\": null,\n          \"Q-value\": null,\n          \"e-Value\": null,\n          \"r_product\": 0.015\n        },\n        {\n          \"polymerization_type\": \"free radical\",\n          \"solvent\": \"acetonitrile\",\n          \"method\": \"solvent\",\n          \"temperature\": 60.0,\n          \"temperature_unit\": \"\u00b0C\",\n          \"reaction_constants\": {\n            \"constant_1\": 0.038,\n            \"constant_2\": 0.08\n          },\n          \"reaction_constant_conf\": {\n            \"constant_conf_1\": 0.003,\n            \"constant_conf_2\": 0.03\n          },\n          \"determination_method\": null,\n          \"Q-value\": null,\n          \"e-Value\": null,\n          \"r_product\": 0.030\n        }\n      ]\n    }\n  ],\n  \"source\": \"https://doi.org/10.1002/pol.1950.120060204\",\n  \"PDF_name\": \"Effect of Dielectric Solvent Medium on Copolymerization\"\n}"

File: legacy/data_extraction/model_output_extraction/paper_493.json
"{\n    \"reactions\": [\n        {\n            \"monomers\": [\n                {\n                    \"monomer1\": \"Styrene\",\n                    \"monomer2\": \"Maleic Anhydride\"\n                }\n            ],\n            \"reaction_conditions\": [\n                {\n                    \"polymerization_type\": \"free radical\",\n                    \"solvent\": \"benzene\",\n                    \"method\": \"solvent\",\n                    \"temperature\": null,\n                    \"temperature_unit\": null,\n                    \"reaction_constants\": {\n                        \"constant_1\": 0.12,\n                        \"constant_2\": 24.0\n                    },\n                    \"reaction_constant_conf\": {\n                        \"constant_conf_1\": null,\n                        \"constant_conf_2\": null\n                    },\n                    \"determination_method\": null,\n                    \"Q-value\": {\n                        \"constant_1\": null,\n                        \"constant_2\": null\n                    },\n                    \"e-Value\": {\n                        \"constant_1\": null,\n                        \"constant_2\": null\n                    },\n                    \"r_product\": null\n                }\n            ]\n        }\n    ],\n    \"source\": \"Journal of the American Chemical Society, Vol. 67, 1945\",\n    \"PDF_name\": \"The Copolymerization of Styrene and Maleic Anhydride\"\n}"

File: legacy/data_extraction/model_output_extraction/paper_495.json
"{\n  \"reactions\": [\n    {\n      \"monomers\": [\"Methyl Acrylate\", \"Acrylonitrile\"],\n      \"reaction_conditions\": [\n        {\n          \"polymerization_type\": \"free radical\",\n          \"solvent\": \"dimethylformamide\",\n          \"method\": \"solvent\",\n          \"temperature\": 60.0,\n          \"temperature_unit\": \"°C\",\n          \"reaction_constants\": {\n            \"constant_1\": 12.9,\n            \"constant_2\": 0.0\n          },\n          \"reaction_constant_conf\": {\n            \"constant_conf_1\": 2.0,\n            \"constant_conf_2\": null\n          },\n          \"determination_method\": null\n        }\n      ]\n    },\n    {\n      \"monomers\": [\"Methyl Acrylate\", \"Maleic Anhydride\"],\n      \"reaction_conditions\": [\n        {\n          \"polymerization_type\": \"free radical\",\n          \"solvent\": \"dimethylformamide\",\n          \"method\": \"solvent\",\n          \"temperature\": 60.0,\n          \"temperature_unit\": \"°C\",\n          \"reaction_constants\": {\n            \"constant_1\": 18.2,\n            \"constant_2\": 5.0\n          },\n          \"reaction_constant_conf\": {\n            \"constant_conf_1\": 2.5,\n            \"constant_conf_2\": null\n          },\n          \"determination_method\": null\n        }\n      ]\n    },\n    {\n      \"monomers\": [\"Methyl Acrylate\", \"Acrylamide\"],\n      \"reaction_conditions\": [\n        {\n          \"polymerization_type\": \"free radical\",\n          \"solvent\": \"dimethylformamide\",\n          \"method\": \"solvent\",\n          \"temperature\": 60.0,\n          \"temperature_unit\": \"°C\",\n          \"reaction_constants\": {\n            \"constant_1\": 5.1,\n            \"constant_2\": 0.3\n          },\n          \"reaction_constant_conf\": {\n            \"constant_conf_1\": null,\n            \"constant_conf_2\": null\n          },\n          \"determination_method\": null\n        }\n      ]\n    }\n  ],\n  \"source\": \"https://doi.org/10.1246/nikkashi.1973.223\",\n  \"PDF_name\": \"高分子化学 (Kobunshi Kagaku), Vol. 30, No. 336, pp. 223-227 (Apr., 1973)\"\n}"

File: legacy/data_extraction/model_output_extraction/paper_507.json
"{\n    \"reactions\": [\n        {\n            \"monomers\": [\n                {\n                    \"monomer1\": \"alpha-Methylenebenzocyclobutene\",\n                    \"monomer2\": \"Methyl Methacrylate\"\n                }\n            ],\n            \"reaction_conditions\": [\n                {\n                    \"polymerization_type\": \"free radical\",\n                    \"solvent\": \"benzene\",\n                    \"method\": \"solvent\",\n                    \"temperature\": 60.0,\n                    \"temperature_unit\": \"\u00b0C\",\n                    \"reaction_constants\": {\n                        \"constant_1\": 0.46,\n                        \"constant_2\": 0.32\n                    },\n                    \"reaction_constant_conf\": {\n                        \"constant_conf_1\": 0.025,\n                        \"constant_conf_2\": 0.025\n                    },\n                    \"determination_method\": \"nonlinear least-squares analysis\",\n                    \"Q-value\": {\n                        \"constant_1\": 1.35,\n                        \"constant_2\": -1.00\n                    },\n                    \"e-Value\": {\n                        \"constant_1\": null,\n                        \"constant_2\": null\n                    },\n                    \"r_product\": 0.147\n                }\n            ]\n        },\n        {\n            \"monomers\": [\n                {\n                    \"monomer1\": \"alpha-Methylenebenzocyclobutene\",\n                    \"monomer2\": \"Maleic Anhydride\"\n                }\n            ],\n            \"reaction_conditions\": [\n                {\n                    \"polymerization_type\": \"free radical\",\n                    \"solvent\": \"benzene\",\n                    \"method\": \"solvent\",\n                    \"temperature\": 60.0,\n                    \"temperature_unit\": \"\u00b0C\",\n                    \"reaction_constants\": {\n                        \"constant_1\": 0.025,\n                        \"constant_2\": 0.025\n                    },\n                    \"reaction_constant_conf\": {\n                        \"constant_conf_1\": 6.25e-5,\n                        \"constant_conf_2\": 6.25e-5\n                    },\n                    \"determination_method\": \"nonlinear least-squares analysis\",\n                    \"Q-value\": {\n                        \"constant_1\": null,\n                        \"constant_2\": null\n                    },\n                    \"e-Value\": {\n                        \"constant_1\": null,\n                        \"constant_2\": null\n                    },\n                    \"r_product\": null\n                }\n            ]\n        }\n    ],\n    \"source\": \"https://doi.org/10.1021/ma00125a053\",\n    \"PDF_name\": \"Radical Polymerization of alpha-Methylenebenzocyclobutene, a Cyclic Analog of alpha-Methylstyrene\"\n}"

File: legacy/data_extraction/model_output_extraction/paper_508.json
"{\n  \"reactions\": [\n    {\n      \"monomers\": [\n        {\n          \"monomer1\": \"maleic anhydride\",\n          \"monomer2\": \"monoallylmaleate\"\n        }\n      ],\n      \"reaction_conditions\": [\n        {\n          \"polymerization_type\": \"radical\",\n          \"solvent\": \"methyl ethyl ketone\",\n          \"method\": \"solvent\",\n          \"temperature\": 70.0,\n          \"temperature_unit\": \"\u00b0C\",\n          \"reaction_constants\": {\n            \"constant_1\": 0.04,\n            \"constant_2\": 0.05\n          },\n          \"reaction_constant_conf\": {\n            \"constant_conf_1\": 0.006,\n            \"constant_conf_2\": 0.005\n          },\n          \"determination_method\": \"Fineman-Ross\",\n          \"Q-value\": null,\n          \"e-Value\": null,\n          \"r_product\": null\n        },\n        {\n          \"polymerization_type\": \"radical\",\n          \"solvent\": \"methyl ethyl ketone\",\n          \"method\": \"solvent\",\n          \"temperature\": 70.0,\n          \"temperature_unit\": \"\u00b0C\",\n          \"reaction_constants\": {\n            \"constant_1\": 0.05,\n            \"constant_2\": 0.05\n          },\n          \"reaction_constant_conf\": {\n            \"constant_conf_1\": 0.005,\n            \"constant_conf_2\": 0.005\n          },\n          \"determination_method\": \"Fineman-Ross\",\n          \"Q-value\": null,\n          \"e-Value\": null,\n          \"r_product\": null\n        }\n      ]\n    },\n    {\n      \"monomers\": [\n        {\n          \"monomer1\": \"maleic anhydride\",\n          \"monomer2\": \"tri-n-butylstannylallyl maleate\"\n        }\n      ],\n      \"reaction_conditions\": [\n        {\n          \"polymerization_type\": \"radical\",\n          \"solvent\": \"methyl ethyl ketone\",\n          \"method\": \"solvent\",\n          \"temperature\": 70.0,\n          \"temperature_unit\": \"\u00b0C\",\n          \"reaction_constants\": {\n            \"constant_1\": 0.083,\n            \"constant_2\": 0.01\n          },\n          \"reaction_constant_conf\": {\n            \"constant_conf_1\": 0.005,\n            \"constant_conf_2\": 0.002\n          },\n          \"determination_method\": \"Fineman-Ross\",\n          \"Q-value\": null,\n          \"e-Value\": null,\n          \"r_product\": null\n        }\n      ]\n    }\n  ],\n  \"source\": \"Polymer Science U.S.S.R. Vol. 28, No. 4, pp. 843-851, 1986\",\n  \"PDF_name\": \"Copolymerization of maleic anhydride with MAM and TBSAM\"\n}"

File: legacy/data_extraction/model_output_extraction/paper_51.json
"{\n    \"reactions\": [\n        {\n            \"monomers\": [\n                {\n                    \"monomer1\": \"Styrene\",\n                    \"monomer2\": \"Vinyl Chloride\"\n                }\n            ],\n            \"reaction_conditions\": [\n                {\n                    \"polymerization_type\": \"free radical\",\n                    \"solvent\": \"acetone\",\n                    \"method\": \"solvent\",\n                    \"temperature\": 50.0,\n                    \"temperature_unit\": \"\u00b0C\",\n                    \"reaction_constants\": {\n                        \"constant_1\": 28.0,\n                        \"constant_2\": 0.08\n                    },\n                    \"reaction_constant_conf\": {\n                        \"constant_conf_1\": null,\n                        \"constant_conf_2\": null\n                    },\n                    \"determination_method\": \"Finemann-Ross\",\n                    \"Q-value\": {\n                        \"constant_1\": null,\n                        \"constant_2\": null\n                    },\n                    \"e-Value\": {\n                        \"constant_1\": null,\n                        \"constant_2\": null\n                    },\n                    \"r_product\": null\n                }\n            ]\n        },\n        {\n            \"monomers\": [\n                {\n                    \"monomer1\": \"Vinyl Chloride\",\n                    \"monomer2\": \"Vinyl Acetate\"\n                }\n            ],\n            \"reaction_conditions\": [\n                {\n                    \"polymerization_type\": \"free radical\",\n                    \"solvent\": \"acetone\",\n                    \"method\": \"solvent\",\n                    \"temperature\": 50.0,\n                    \"temperature_unit\": \"\u00b0C\",\n                    \"reaction_constants\": {\n                        \"constant_1\": 1.60,\n                        \"constant_2\": 0.30\n                    },\n                    \"reaction_constant_conf\": {\n                        \"constant_conf_1\": null,\n                        \"constant_conf_2\": null\n                    },\n                    \"determination_method\": \"Finemann-Ross\",\n                    \"Q-value\": {\n                        \"constant_1\": null,\n                        \"constant_2\": null\n                    },\n                    \"e-Value\": {\n                        \"constant_1\": null,\n                        \"constant_2\": null\n                    },\n                    \"r_product\": null\n                }\n            ]\n        }\n    ],\n    \"source\": \"https://doi.org/10.1246/bcsj.41.543\",\n    \"PDF_name\": \"High Pressure Copolymerization of Styrene and Vinyl Acetate with Vinyl Chloride\"\n}"

File: legacy/data_extraction/model_output_extraction/paper_514.json
"{\n    \"reactions\": [\n        {\n            \"monomers\": [\n                \"monomer1\" \t, \"Styrene\",\n                \"monomer2\" \t, \"Diethyl Maleate\"\n            ],\n            \"reaction_conditions\": [\n                {\n                    \"polymerization_type\": \"free radical\",\n                    \"solvent\": \"benzene\",\n                    \"method\": \"bulk\",\n                    \"temperature\": 60.0,\n                    \"temperature_unit\": \"\u00b0C\",\n                    \"reaction_constants\": {\n                        \"constant_1\": 0.35,\n                        \"constant_2\": 0.02\n                    },\n                    \"reaction_constant_conf\": {\n                        \"constant_conf_1\": null,\n                        \"constant_conf_2\": null\n                    },\n                    \"determination_method\": null,\n                    \"Q-value\": {\n                        \"constant_1\": null,\n                        \"constant_2\": null\n                    },\n                    \"e-Value\": {\n                        \"constant_1\": null,\n                        \"constant_2\": null\n                    },\n                    \"r_product\": null\n                }\n            ]\n        },\n        {\n            \"monomers\": [\n                \"monomer1\" \t, \"Styrene\",\n                \"monomer2\" \t, \"Diethyl Fumarate\"\n            ],\n            \"reaction_conditions\": [\n                {\n                    \"polymerization_type\": \"free radical\",\n                    \"solvent\": \"benzene\",\n                    \"method\": \"bulk\",\n                    \"temperature\": 60.0,\n                    \"temperature_unit\": \"\u00b0C\",\n                    \"reaction_constants\": {\n                        \"constant_1\": 0.29,\n                        \"constant_2\": 0.02\n                    },\n                    \"reaction_constant_conf\": {\n                        \"constant_conf_1\": null,\n                        \"constant_conf_2\": null\n                    },\n                    \"determination_method\": null,\n                    \"Q-value\": {\n                        \"constant_1\": null,\n                        \"constant_2\": null\n                    },\n                    \"e-Value\": {\n                        \"constant_1\": null,\n                        \"constant_2\": null\n                    },\n                    \"r_product\": null\n                }\n            ]\n        },\n        {\n            \"monomers\": [\n                \"monomer1\" \t, \"Isobutyl Vinyl Ether\",\n                \"monomer2\" \t, \"Diethyl Maleate\"\n            ],\n            \"reaction_conditions\": [\n                {\n                    \"polymerization_type\": \"free radical\",\n                    \"solvent\": \"benzene\",\n                    \"method\": \"bulk\",\n                    \"temperature\": 60.0,\n                    \"temperature_unit\": \"\u00b0C\",\n                    \"reaction_constants\": {\n                        \"constant_1\": 0.0,\n                        \"constant_2\": 0.52\n                    },\n                    \"reaction_constant_conf\": {\n                        \"constant_conf_1\": null,\n                        \"constant_conf_2\": null\n                    },\n                    \"determination_method\": null,\n                    \"Q-value\": {\n                        \"constant_1\": null,\n                        \"constant_2\": null\n                    },\n                    \"e-Value\": {\n                        \"constant_1\": null,\n                        \"constant_2\": null\n                    },\n                    \"r_product\": null\n                }\n            ]\n        },\n        {\n            \"monomers\": [\n                \"monomer1\" \t, \"Isobutyl Vinyl Ether\",\n                \"monomer2\" \t, \"Diethyl Fumarate\"\n            ],\n            \"reaction_conditions\": [\n                {\n                    \"polymerization_type\": \"free radical\",\n                    \"solvent\": \"benzene\",\n                    \"method\": \"bulk\",\n                    \"temperature\": 60.0,\n                    \"temperature_unit\": \"\u00b0C\",\n                    \"reaction_constants\": {\n                        \"constant_1\": 0.0,\n                        \"constant_2\": 0.43\n                    },\n                    \"reaction_constant_conf\": {\n                        \"constant_conf_1\": null,\n                        \"constant_conf_2\": null\n                    },\n                    \"determination_method\": null,\n                    \"Q-value\": {\n                        \"constant_1\": null,\n                        \"constant_2\": null\n                    },\n                    \"e-Value\": {\n                        \"constant_1\": null,\n                        \"constant_2\": null\n                    },\n                    \"r_product\": null\n                }\n            ]\n        },\n        {\n            \"monomers\": [\n                \"monomer1\" \t, \"Acrylonitrile\",\n                \"monomer2\" \t, \"Diethyl Maleate\"\n            ],\n            \"reaction_conditions\": [\n                {\n                    \"polymerization_type\": \"free radical\",\n                    \"solvent\": \"benzene\",\n                    \"method\": \"bulk\",\n                    \"temperature\": 60.0,\n                    \"temperature_unit\": \"\u00b0C\",\n                    \"reaction_constants\": {\n                        \"constant_1\": 9.0,\n                        \"constant_2\": 0.20\n                    },\n                    \"reaction_constant_conf\": {\n                        \"constant_conf_1\": null,\n                        \"constant_conf_2\": null\n                    },\n                    \"determination_method\": null,\n                    \"Q-value\": {\n                        \"constant_1\": null,\n                        \"constant_2\": null\n                    },\n                    \"e-Value\": {\n                        \"constant_1\": null,\n                        \"constant_2\": null\n                    },\n                    \"r_product\": null\n                }\n            ]\n        },\n        {\n            \"monomers\": [\n                \"monomer1\" \t, \"Acrylonitrile\",\n                \"monomer2\" \t, \"Diethyl Fumarate\"\n            ],\n            \"reaction_conditions\": [\n                {\n                    \"polymerization_type\": \"free radical\",\n                    \"solvent\": \"benzene\",\n                    \"method\": \"bulk\",\n                    \"temperature\": 60.0,\n                    \"temperature_unit\": \"\u00b0C\",\n                    \"reaction_constants\": {\n                        \"constant_1\": 10.0,\n                        \"constant_2\": 0.10\n                    },\n                    \"reaction_constant_conf\": {\n                        \"constant_conf_1\": null,\n                        \"constant_conf_2\": null\n                    },\n                    \"determination_method\": null,\n                    \"Q-value\": {\n                        \"constant_1\": null,\n                        \"constant_2\": null\n                    },\n                    \"e-Value\": {\n                        \"constant_1\": null,\n                        \"constant_2\": null\n                    },\n                    \"r_product\": null\n                }\n            ]\n        }\n    ],\n    \"source\": \"Polymer Journal, Vol. 15, No. 4, 1983\",\n    \"PDF_name\": \"Polymers from 1,2-Disubstituted Ethylenic Monomers VI. Monomer-Isomerization Radical Polymerization of Diethyl Maleate\"\n}"

File: legacy/data_extraction/model_output_extraction/paper_517.json
"{\n  \"reactions\": [\n    {\n      \"monomers\": [\n        {\n          \"monomer1\": \"Methacrylic Anhydride\",\n          \"monomer2\": \"Benzyl Vinyl Sulfide\"\n        }\n      ],\n      \"reaction_conditions\": [\n        {\n          \"polymerization_type\": \"free radical\",\n          \"solvent\": \"benzene\",\n          \"method\": \"solvent\",\n          \"temperature\": 60.0,\n          \"temperature_unit\": \"\u00b0C\",\n          \"reaction_constants\": {\n            \"constant_1\": 0.8,\n            \"constant_2\": 0.1\n          },\n          \"reaction_constant_conf\": {\n            \"constant_conf_1\": 0.1,\n            \"constant_conf_2\": null\n          },\n          \"determination_method\": null,\n          \"Q-value\": {\n            \"constant_1\": null,\n            \"constant_2\": null\n          },\n          \"e-Value\": {\n            \"constant_1\": null,\n            \"constant_2\": null\n          },\n          \"r_product\": null\n        }\n      ]\n    },\n    {\n      \"monomers\": [\n        {\n          \"monomer1\": \"Methacrylic Anhydride\",\n          \"monomer2\": \"2-Chloroethyl Vinyl Ether\"\n        }\n      ],\n      \"reaction_conditions\": [\n        {\n          \"polymerization_type\": \"free radical\",\n          \"solvent\": \"benzene\",\n          \"method\": \"solvent\",\n          \"temperature\": 60.0,\n          \"temperature_unit\": \"\u00b0C\",\n          \"reaction_constants\": {\n            \"constant_1\": 6.1,\n            \"constant_2\": 0.3\n          },\n          \"reaction_constant_conf\": {\n            \"constant_conf_1\": 0.3,\n            \"constant_conf_2\": null\n          },\n          \"determination_method\": null,\n          \"Q-value\": {\n            \"constant_1\": null,\n            \"constant_2\": null\n          },\n          \"e-Value\": {\n            \"constant_1\": null,\n            \"constant_2\": null\n          },\n          \"r_product\": null\n        }\n      ]\n    },\n    {\n      \"monomers\": [\n        {\n          \"monomer1\": \"Methacrylic Anhydride\",\n          \"monomer2\": \"Allyl Urea\"\n        }\n      ],\n      \"reaction_conditions\": [\n        {\n          \"polymerization_type\": \"free radical\",\n          \"solvent\": \"dioxane\",\n          \"method\": \"solvent\",\n          \"temperature\": 60.0,\n          \"temperature_unit\": \"\u00b0C\",\n          \"reaction_constants\": {\n            \"constant_1\": 28.0,\n            \"constant_2\": 2.0\n          },\n          \"reaction_constant_conf\": {\n            \"constant_conf_1\": 2.0,\n            \"constant_conf_2\": null\n          },\n          \"determination_method\": null,\n          \"Q-value\": {\n            \"constant_1\": null,\n            \"constant_2\": null\n          },\n          \"e-Value\": {\n            \"constant_1\": null,\n            \"constant_2\": null\n          },\n          \"r_product\": null\n        }\n      ]\n    },\n    {\n      \"monomers\": [\n        {\n          \"monomer1\": \"Methacrylic Anhydride\",\n          \"monomer2\": \"Allyl Chloroacetate\"\n        }\n      ],\n      \"reaction_conditions\": [\n        {\n          \"polymerization_type\": \"free radical\",\n          \"solvent\": \"benzene\",\n          \"method\": \"solvent\",\n          \"temperature\": 60.0,\n          \"temperature_unit\": \"\u00b0C\",\n          \"reaction_constants\": {\n            \"constant_1\": 42.0,\n            \"constant_2\": 2.0\n          },\n          \"reaction_constant_conf\": {\n            \"constant_conf_1\": 2.0,\n            \"constant_conf_2\": null\n          },\n          \"determination_method\": null,\n          \"Q-value\": {\n            \"constant_1\": null,\n            \"constant_2\": null\n          },\n          \"e-Value\": {\n            \"constant_1\": null,\n            \"constant_2\": null\n          },\n          \"r_product\": null\n        }\n      ]\n    }\n  ],\n  \"source\": \"https://doi.org/10.1002/pol.1961.1205519713\",\n  \"PDF_name\": \"Copolymerization of Methacrylic Anhydride with Vinyl Monomers\"\n}"

File: legacy/data_extraction/model_output_extraction/paper_522.json
"{\n  \"reactions\": [\n    {\n      \"monomers\": [\n        {\n          \"monomer1\": \"Divinyl Ether\",\n          \"monomer2\": \"Fumaronitrile\"\n        }\n      ],\n      \"reaction_conditions\": [\n        {\n          \"polymerization_type\": \"free radical\",\n          \"solvent\": \"dimethylformamide\",\n          \"method\": \"solvent\",\n          \"temperature\": 60.0,\n          \"temperature_unit\": \"\u00b0C\",\n          \"reaction_constants\": {\n            \"constant_1\": 0.23,\n            \"constant_2\": 0.12\n          },\n          \"reaction_constant_conf\": {\n            \"constant_conf_1\": null,\n            \"constant_conf_2\": null\n          },\n          \"determination_method\": \"Alfrey-Price\",\n          \"Q-value\": {\n            \"constant_1\": null,\n            \"constant_2\": null\n          },\n          \"e-Value\": {\n            \"constant_1\": null,\n            \"constant_2\": null\n          },\n          \"r_product\": null\n        }\n      ]\n    },\n    {\n      \"monomers\": [\n        {\n          \"monomer1\": \"Divinyl Ether\",\n          \"monomer2\": \"Tetracyanoethylene\"\n        }\n      ],\n      \"reaction_conditions\": [\n        {\n          \"polymerization_type\": \"free radical\",\n          \"solvent\": \"dimethylformamide\",\n          \"method\": \"solvent\",\n          \"temperature\": 50.0,\n          \"temperature_unit\": \"\u00b0C\",\n          \"reaction_constants\": {\n            \"constant_1\": 0.2,\n            \"constant_2\": 0.11\n          },\n          \"reaction_constant_conf\": {\n            \"constant_conf_1\": null,\n            \"constant_conf_2\": null\n          },\n          \"determination_method\": \"Fineman and Ross\",\n          \"Q-value\": {\n            \"constant_1\": null,\n            \"constant_2\": null\n          },\n          \"e-Value\": {\n            \"constant_1\": null,\n            \"constant_2\": null\n          },\n          \"r_product\": null\n        }\n      ]\n    },\n    {\n      \"monomers\": [\n        {\n          \"monomer1\": \"Divinyl Ether\",\n          \"monomer2\": \"4-Vinylpyridine\"\n        }\n      ],\n      \"reaction_conditions\": [\n        {\n          \"polymerization_type\": \"free radical\",\n          \"solvent\": \"dimethylformamide\",\n          \"method\": \"solvent\",\n          \"temperature\": 60.0,\n          \"temperature_unit\": \"\u00b0C\",\n          \"reaction_constants\": {\n            \"constant_1\": 0.032,\n            \"constant_2\": 32.1\n          },\n          \"reaction_constant_conf\": {\n            \"constant_conf_1\": null,\n            \"constant_conf_2\": null\n          },\n          \"determination_method\": \"Fineman and Ross\",\n          \"Q-value\": {\n            \"constant_1\": null,\n            \"constant_2\": null\n          },\n          \"e-Value\": {\n            \"constant_1\": null,\n            \"constant_2\": null\n          },\n          \"r_product\": null\n        }\n      ]\n    }\n  ],\n  \"source\": \"https://doi.org/10.1002/pol.1967.150050512\",\n  \"PDF_name\": \"Studies in Cyclocopolymerization. III. Copolymerization of Divinyl Ether with Certain Nitrogen-Containing Alkenes\"\n}"

File: legacy/data_extraction/model_output_extraction/paper_525.json
"{\n    \"reactions\": [\n        {\n            \"monomers\": [\n                \"monomer1\" \t, \"N-vinylpyrrolidone\",\n                \"monomer2\" \t, \"isopropyl vinyl ether\"\n            ],\n            \"reaction_conditions\": [\n                {\n                    \"polymerization_type\": \"free radical\",\n                    \"solvent\": \"benzene\",\n                    \"method\": \"solvent\",\n                    \"temperature\": 72.0,\n                    \"temperature_unit\": \"\u00b0C\",\n                    \"reaction_constants\": {\n                        \"constant_1\": 1.68,\n                        \"constant_2\": 0.0\n                    },\n                    \"reaction_constant_conf\": {\n                        \"constant_conf_1\": null,\n                        \"constant_conf_2\": null\n                    },\n                    \"determination_method\": \"Mayo and Lewis integral equation\",\n                    \"Q-value\": {\n                        \"constant_1\": null,\n                        \"constant_2\": null\n                    },\n                    \"e-Value\": {\n                        \"constant_1\": null,\n                        \"constant_2\": null\n                    },\n                    \"r_product\": null\n                }\n            ]\n        },\n        {\n            \"monomers\": [\n                \"monomer1\" \t, \"N-vinylpyrrolidone\",\n                \"monomer2\" \t, \"n-butyl vinyl ether\"\n            ],\n            \"reaction_conditions\": [\n                {\n                    \"polymerization_type\": \"free radical\",\n                    \"solvent\": \"benzene\",\n                    \"method\": \"solvent\",\n                    \"temperature\": 72.0,\n                    \"temperature_unit\": \"\u00b0C\",\n                    \"reaction_constants\": {\n                        \"constant_1\": 2.97,\n                        \"constant_2\": 0.0\n                    },\n                    \"reaction_constant_conf\": {\n                        \"constant_conf_1\": 0.01,\n                        \"constant_conf_2\": null\n                    },\n                    \"determination_method\": \"Mayo and Lewis integral equation\",\n                    \"Q-value\": {\n                        \"constant_1\": null,\n                        \"constant_2\": null\n                    },\n                    \"e-Value\": {\n                        \"constant_1\": null,\n                        \"constant_2\": null\n                    },\n                    \"r_product\": null\n                }\n            ]\n        },\n        {\n            \"monomers\": [\n                \"monomer1\" \t, \"N-vinylcaprolactam\",\n                \"monomer2\" \t, \"isopropyl vinyl ether\"\n            ],\n            \"reaction_conditions\": [\n                {\n                    \"polymerization_type\": \"free radical\",\n                    \"solvent\": \"benzene\",\n                    \"method\": \"solvent\",\n                    \"temperature\": 72.0,\n                    \"temperature_unit\": \"\u00b0C\",\n                    \"reaction_constants\": {\n                        \"constant_1\": 1.88,\n                        \"constant_2\": 0.0\n                    },\n                    \"reaction_constant_conf\": {\n                        \"constant_conf_1\": 0.02,\n                        \"constant_conf_2\": null\n                    },\n                    \"determination_method\": \"Mayo and Lewis integral equation\",\n                    \"Q-value\": {\n                        \"constant_1\": null,\n                        \"constant_2\": null\n                    },\n                    \"e-Value\": {\n                        \"constant_1\": null,\n                        \"constant_2\": null\n                    },\n                    \"r_product\": null\n                }\n            ]\n        },\n        {\n            \"monomers\": [\n                \"monomer1\" \t, \"N-vinylcaprolactam\",\n                \"monomer2\" \t, \"n-butyl vinyl ether\"\n            ],\n            \"reaction_conditions\": [\n                {\n                    \"polymerization_type\": \"free radical\",\n                    \"solvent\": \"benzene\",\n                    \"method\": \"solvent\",\n                    \"temperature\": 72.0,\n                    \"temperature_unit\": \"\u00b0C\",\n                    \"reaction_constants\": {\n                        \"constant_1\": 1.39,\n                        \"constant_2\": 0.0\n                    },\n                    \"reaction_constant_conf\": {\n                        \"constant_conf_1\": 0.01,\n                        \"constant_conf_2\": null\n                    },\n                    \"determination_method\": \"Mayo and Lewis integral equation\",\n                    \"Q-value\": {\n                        \"constant_1\": null,\n                        \"constant_2\": null\n                    },\n                    \"e-Value\": {\n                        \"constant_1\": null,\n                        \"constant_2\": null\n                    },\n                    \"r_product\": null\n                }\n            ]\n        }\n    ],\n    \"source\": \"https://doi.org/10.1002/pol.1964.100020901\",\n    \"PDF_name\": \"The copolymerization of N-vinyl lactams\"\n}"
