Repository: lamalab-org/copolymer-reactivity

# copolymer-reactivity

A condition-aware machine-learning model and FastAPI service that predicts the **microstructure of radical copolymers** — *alternating*, *random*, or *gradient* — from two monomer structures and the reaction conditions (solvent, temperature, polymerisation mechanism), backed by a curated literature dataset of **3,791 copolymerisations from 1,206 publications**.

The model is served live at <https://polycarp.cheminfo.org> (web UI: [cheminfo-py/polycarp.cheminfo.org](https://github.com/cheminfo-py/polycarp.cheminfo.org)).

File: legacy/data_extraction/model_output_extraction/paper_545.json
"{\n  \"reactions\": [\n    {\n      \"monomers\": [\n        {\n          \"monomer1\": \"Diallyl phthalate\",\n          \"monomer2\": \"Diethyl fumarate\"\n        }\n      ],\n      \"reaction_conditions\": [\n        {\n          \"polymerization_type\": \"free radical\",\n          \"solvent\": null,\n          \"method\": \"bulk\",\n          \"temperature\": 60.0,\n          \"temperature_unit\": \"\u00b0C\",\n          \"reaction_constants\": {\n            \"constant_1\": 0.01,\n            \"constant_2\": 1.25\n          },\n          \"reaction_constant_conf\": {\n            \"constant_conf_1\": null,\n            \"constant_conf_2\": null\n          },\n          \"determination_method\": \"Fineman-Ross\",\n          \"Q-value\": {\n            \"constant_1\": null,\n            \"constant_2\": null\n          },\n          \"e-Value\": {\n            \"constant_1\": null,\n            \"constant_2\": null\n          },\n          \"r_product\": null\n        }\n      ]\n    },\n    {\n      \"monomers\": [\n        {\n          \"monomer1\": \"Diallyl phthalate\",\n          \"monomer2\": \"Di-n-butyl fumarate\"\n        }\n      ],\n      \"reaction_conditions\": [\n        {\n          \"polymerization_type\": \"free radical\",\n          \"solvent\": null,\n          \"method\": \"bulk\",\n          \"temperature\": 60.0,\n          \"temperature_unit\": \"\u00b0C\",\n          \"reaction_constants\": {\n            \"constant_1\": 0.02,\n            \"constant_2\": 1.01\n          },\n          \"reaction_constant_conf\": {\n            \"constant_conf_1\": null,\n            \"constant_conf_2\": null\n          },\n          \"determination_method\": \"Fineman-Ross\",\n          \"Q-value\": {\n            \"constant_1\": null,\n            \"constant_2\": null\n          },\n          \"e-Value\": {\n            \"constant_1\": null,\n            \"constant_2\": null\n          },\n          \"r_product\": null\n        }\n      ]\n    },\n    {\n      \"monomers\": [\n        {\n          \"monomer1\": \"Diallyl phthalate\",\n          \"monomer2\": \"Di-n-octyl fumarate\"\n        }\n      ],\n      \"reaction_conditions\": [\n        {\n          \"polymerization_type\": \"free radical\",\n          \"solvent\": null,\n          \"method\": \"bulk\",\n          \"temperature\": 60.0,\n          \"temperature_unit\": \"\u00b0C\",\n          \"reaction_constants\": {\n            \"constant_1\": 0.02,\n            \"constant_2\": 0.96\n          },\n          \"reaction_constant_conf\": {\n            \"constant_conf_1\": null,\n            \"constant_conf_2\": null\n          },\n          \"determination_method\": \"Fineman-Ross\",\n          \"Q-value\": {\n            \"constant_1\": null,\n            \"constant_2\": null\n          },\n          \"e-Value\": {\n            \"constant_1\": null,\n            \"constant_2\": null\n          },\n          \"r_product\": null\n        }\n      ]\n    }\n  ],\n  \"source\": \"https://doi.org/10.1002/pol.1982.170200901\",\n  \"PDF_name\": \"Studies of the Polymerization of Diallyl Compounds. XXXVII. Copolymerizations of Diallyl Phthalate with Dialkyl Fumarates\"\n}"

File: legacy/data_extraction/model_output_extraction/paper_556.json
"{\n    \"reactions\": [\n        {\n            \"monomers\": [\n                \"monomer1\" \t, \"2-Hydroxypropyl Methacrylate\",\n                \"monomer2\" \t, \"Ethyl Acrylate\"\n            ],\n            \"reaction_conditions\": [\n                {\n                    \"polymerization_type\": \"free radical\",\n                    \"solvent\": null,\n                    \"method\": \"bulk\",\n                    \"temperature\": 60.0,\n                    \"temperature_unit\": \"\u00b0C\",\n                    \"reaction_constants\": {\n                        \"constant_1\": 13.038,\n                        \"constant_2\": 0.223\n                    },\n                    \"reaction_constant_conf\": {\n                        \"constant_conf_1\": null,\n                        \"constant_conf_2\": null\n                    },\n                    \"determination_method\": \"Kelen-Tudos\",\n                    \"Q-value\": {\n                        \"constant_1\": null,\n                        \"constant_2\": null\n                    },\n                    \"e-Value\": {\n                        \"constant_1\": null,\n                        \"constant_2\": null\n                    },\n                    \"r_product\": null\n                },\n                {\n                    \"polymerization_type\": \"free radical\",\n                    \"solvent\": null,\n                    \"method\": \"bulk\",\n                    \"temperature\": 70.0,\n                    \"temperature_unit\": \"\u00b0C\",\n                    \"reaction_constants\": {\n                        \"constant_1\": 13.942,\n                        \"constant_2\": 0.270\n                    },\n                    \"reaction_constant_conf\": {\n                        \"constant_conf_1\": null,\n                        \"constant_conf_2\": null\n                    },\n                    \"determination_method\": \"Kelen-Tudos\",\n                    \"Q-value\": {\n                        \"constant_1\": null,\n                        \"constant_2\": null\n                    },\n                    \"e-Value\": {\n                        \"constant_1\": null,\n                        \"constant_2\": null\n                    },\n                    \"r_product\": null\n                },\n                {\n                    \"polymerization_type\": \"free radical\",\n                    \"solvent\": null,\n                    \"method\": \"bulk\",\n                    \"temperature\": 80.0,\n                    \"temperature_unit\": \"\u00b0C\",\n                    \"reaction_constants\": {\n                        \"constant_1\": 15.840,\n                        \"constant_2\": 0.310\n                    },\n                    \"reaction_constant_conf\": {\n                        \"constant_conf_1\": null,\n                        \"constant_conf_2\": null\n                    },\n                    \"determination_method\": \"Kelen-Tudos\",\n                    \"Q-value\": {\n                        \"constant_1\": null,\n                        \"constant_2\": null\n                    },\n                    \"e-Value\": {\n                        \"constant_1\": null,\n                        \"constant_2\": null\n                    },\n                    \"r_product\": null\n                },\n                {\n                    \"polymerization_type\": \"free radical\",\n                    \"solvent\": null,\n                    \"method\": \"bulk\",\n                    \"temperature\": 90.0,\n                    \"temperature_unit\": \"\u00b0C\",\n                    \"reaction_constants\": {\n                        \"constant_1\": 17.319,\n                        \"constant_2\": 0.359\n                    },\n                    \"reaction_constant_conf\": {\n                        \"constant_conf_1\": null,\n                        \"constant_conf_2\": null\n                    },\n                    \"determination_method\": \"Kelen-Tudos\",\n                    \"Q-value\": {\n                        \"constant_1\": null,\n                        \"constant_2\": null\n                    },\n                    \"e-Value\": {\n                        \"constant_1\": null,\n                        \"constant_2\": null\n                    },\n                    \"r_product\": null\n                },\n                {\n                    \"polymerization_type\": \"free radical\",\n                    \"solvent\": null,\n                    \"method\": \"bulk\",\n                    \"temperature\": 100.0,\n                    \"temperature_unit\": \"\u00b0C\",\n                    \"reaction_constants\": {\n                        \"constant_1\": 19.159,\n                        \"constant_2\": 0.431\n                    },\n                    \"reaction_constant_conf\": {\n                        \"constant_conf_1\": null,\n                        \"constant_conf_2\": null\n                    },\n                    \"determination_method\": \"Kelen-Tudos\",\n                    \"Q-value\": {\n                        \"constant_1\": null,\n                        \"constant_2\": null\n                    },\n                    \"e-Value\": {\n                        \"constant_1\": null,\n                        \"constant_2\": null\n                    },\n                    \"r_product\": null\n                }\n            ]\n        },\n        {\n            \"monomers\": [\n                \"monomer1\" \t, \"2-Hydroxypropyl Methacrylate\",\n                \"monomer2\" \t, \"Butyl Acrylate\"\n            ],\n            \"reaction_conditions\": [\n                {\n                    \"polymerization_type\": \"free radical\",\n                    \"solvent\": null,\n                    \"method\": \"bulk\",\n                    \"temperature\": 60.0,\n                    \"temperature_unit\": \"\u00b0C\",\n                    \"reaction_constants\": {\n                        \"constant_1\": 5.170,\n                        \"constant_2\": 0.238\n                    },\n                    \"reaction_constant_conf\": {\n                        \"constant_conf_1\": null,\n                        \"constant_conf_2\": null\n                    },\n                    \"determination_method\": \"Kelen-Tudos\",\n                    \"Q-value\": {\n                        \"constant_1\": null,\n                        \"constant_2\": null\n                    },\n                    \"e-Value\": {\n                        \"constant_1\": null,\n                        \"constant_2\": null\n                    },\n                    \"r_product\": null\n                },\n                {\n                    \"polymerization_type\": \"free radical\",\n                    \"solvent\": null,\n                    \"method\": \"bulk\",\n                    \"temperature\": 70.0,\n                    \"temperature_unit\": \"\u00b0C\",\n                    \"reaction_constants\": {\n                        \"constant_1\": 6.549,\n                        \"constant_2\": 0.323\n                    },\n                    \"reaction_constant_conf\": {\n                        \"constant_conf_1\": null,\n                        \"constant_conf_2\": null\n                    },\n                    \"determination_method\": \"Kelen-Tudos\",\n                    \"Q-value\": {\n                        \"constant_1\": null,\n                        \"constant_2\": null\n                    },\n                    \"e-Value\": {\n                        \"constant_1\": null,\n                        \"constant_2\": null\n                    },\n                    \"r_product\": null\n                },\n                {\n                    \"polymerization_type\": \"free radical\",\n                    \"solvent\": null,\n                    \"method\": \"bulk\",\n                    \"temperature\": 80.0,\n                    \"temperature_unit\": \"\u00b0C\",\n                    \"reaction_constants\": {\n                        \"constant_1\": 7.543,\n                        \"constant_2\": 0.311\n                    },\n                    \"reaction_constant_conf\": {\n                        \"constant_conf_1\": null,\n                        \"constant_conf_2\": null\n                    },\n                    \"determination_method\": \"Kelen-Tudos\",\n                    \"Q-value\": {\n                        \"constant_1\": null,\n                        \"constant_2\": null\n                    },\n                    \"e-Value\": {\n                        \"constant_1\": null,\n                        \"constant_2\": null\n                    },\n                    \"r_product\": null\n                },\n                {\n                    \"polymerization_type\": \"free radical\",\n                    \"solvent\": null,\n                    \"method\": \"bulk\",\n                    \"temperature\": 90.0,\n                    \"temperature_unit\": \"\u00b0C\",\n                    \"reaction_constants\": {\n                        \"constant_1\": 8.316,\n                        \"constant_2\": 0.361\n                    },\n                    \"reaction_constant_conf\": {\n                        \"constant_conf_1\": null,\n                        \"constant_conf_2\": null\n                    },\n                    \"determination_method\": \"Kelen-Tudos\",\n                    \"Q-value\": {\n                        \"constant_1\": null,\n                        \"constant_2\": null\n                    },\n                    \"e-Value\": {\n                        \"constant_1\": null,\n                        \"constant_2\": null\n                    },\n                    \"r_product\": null\n                },\n                {\n                    \"polymerization_type\": \"free radical\",\n                    \"solvent\": null,\n                    \"method\": \"bulk\",\n                    \"temperature\": 100.0,\n                    \"temperature_unit\": \"\u00b0C\",\n                    \"reaction_constants\": {\n                        \"constant_1\": 9.636,\n                        \"constant_2\": 0.421\n                    },\n                    \"reaction_constant_conf\": {\n                        \"constant_conf_1\": null,\n                        \"constant_conf_2\": null\n                    },\n                    \"determination_method\": \"Kelen-Tudos\",\n                    \"Q-value\": {\n                        \"constant_1\": null,\n                        \"constant_2\": null\n                    },\n                    \"e-Value\": {\n                        \"constant_1\": null,\n                        \"constant_2\": null\n                    },\n                    \"r_product\": null\n                }\n            ]\n        }\n    ],\n    \"source\": \"https://doi.org/10.1002/macp.1982.021050108\",\n    \"PDF_name\": \"Effect of Temperature on the Monomer Reactivity Ratios of 2-Hydroxypropyl Methacrylate with Ethyl- and Butyl-Acrylates\"\n}"

File: legacy/data_extraction/model_output_extraction/paper_560.json
"{\n    \"reactions\": [\n        {\n            \"monomers\": [\n                {\n                    \"monomer1\": \"2-methacryloxy tropone\",\n                    \"monomer2\": \"methyl methacrylate\"\n                }\n            ],\n            \"reaction_conditions\": [\n                {\n                    \"polymerization_type\": \"free radical\",\n                    \"solvent\": \"N,N-dimethylformamide\",\n                    \"method\": \"solvent\",\n                    \"temperature\": 75.0,\n                    \"temperature_unit\": \"\u00b0C\",\n                    \"reaction_constants\": {\n                        \"constant_1\": 1.17,\n                        \"constant_2\": 0.68\n                    },\n                    \"reaction_constant_conf\": {\n                        \"constant_conf_1\": 0.35,\n                        \"constant_conf_2\": 0.20\n                    },\n                    \"determination_method\": \"Mayo-Lewis\",\n                    \"Q-value\": {\n                        \"constant_1\": null,\n                        \"constant_2\": null\n                    },\n                    \"e-Value\": {\n                        \"constant_1\": null,\n                        \"constant_2\": null\n                    },\n                    \"r_product\": null\n                }\n            ]\n        },\n        {\n            \"monomers\": [\n                {\n                    \"monomer1\": \"2-methacryloxy tropone\",\n                    \"monomer2\": \"ethyl acrylate\"\n                }\n            ],\n            \"reaction_conditions\": [\n                {\n                    \"polymerization_type\": \"free radical\",\n                    \"solvent\": \"N,N-dimethylformamide\",\n                    \"method\": \"solvent\",\n                    \"temperature\": 75.0,\n                    \"temperature_unit\": \"\u00b0C\",\n                    \"reaction_constants\": {\n                        \"constant_1\": 3.1,\n                        \"constant_2\": 0.37\n                    },\n                    \"reaction_constant_conf\": {\n                        \"constant_conf_1\": 0.7,\n                        \"constant_conf_2\": 0.10\n                    },\n                    \"determination_method\": \"Mayo-Lewis\",\n                    \"Q-value\": {\n                        \"constant_1\": null,\n                        \"constant_2\": null\n                    },\n                    \"e-Value\": {\n                        \"constant_1\": null,\n                        \"constant_2\": null\n                    },\n                    \"r_product\": null\n                }\n            ]\n        }\n    ],\n    \"source\": \"https://doi.org/10.1007/BF00254898\",\n    \"PDF_name\": \"Polymer Bulletin 34, 27-30 (1995)\"\n}"

File: legacy/data_extraction/model_output_extraction/paper_579.json
"{\n  \"reactions\": [\n    {\n      \"monomers\": [\n        \"2-Chloro-2,3,3,3-tetrafluoropropyl methacrylate\",\n        \"Butyl acrylate\"\n      ],\n      \"reaction_conditions\": [\n        {\n          \"polymerization_type\": \"free radical\",\n          \"solvent\": \"benzene\",\n          \"method\": \"solvent\",\n          \"temperature\": 60.0,\n          \"temperature_unit\": \"\u00b0C\",\n          \"reaction_constants\": {\n            \"constant_1\": 0.13,\n            \"constant_2\": 0.17\n          },\n          \"reaction_constant_conf\": {\n            \"constant_conf_1\": null,\n            \"constant_conf_2\": null\n          },\n          \"determination_method\": \"Kelen-Tudor\",\n          \"Q-value\": {\n            \"constant_1\": 1.79,\n            \"constant_2\": null\n          },\n          \"e-Value\": {\n            \"constant_1\": 1.08,\n            \"constant_2\": null\n          },\n          \"r_product\": null\n        }\n      ]\n    },\n    {\n      \"monomers\": [\n        \"2-Chloro-2,3,3,3-tetrafluoropropyl methacrylate\",\n        \"Styrene\"\n      ],\n      \"reaction_conditions\": [\n        {\n          \"polymerization_type\": \"free radical\",\n          \"solvent\": \"benzene\",\n          \"method\": \"solvent\",\n          \"temperature\": 60.0,\n          \"temperature_unit\": \"\u00b0C\",\n          \"reaction_constants\": {\n            \"constant_1\": 0.23,\n            \"constant_2\": 0.12\n          },\n          \"reaction_constant_conf\": {\n            \"constant_conf_1\": null,\n            \"constant_conf_2\": null\n          },\n          \"determination_method\": \"Kelen-Tudor\",\n          \"Q-value\": {\n            \"constant_1\": 1.79,\n            \"constant_2\": null\n          },\n          \"e-Value\": {\n            \"constant_1\": 1.08,\n            \"constant_2\": null\n          },\n          \"r_product\": null\n        }\n      ]\n    },\n    {\n      \"monomers\": [\n        \"2-Chloro-2,3,3,3-tetrafluoropropyl methacrylate\",\n        \"Methyl methacrylate\"\n      ],\n      \"reaction_conditions\": [\n        {\n          \"polymerization_type\": \"free radical\",\n          \"solvent\": null,\n          \"method\": \"bulk\",\n          \"temperature\": 60.0,\n          \"temperature_unit\": \"\u00b0C\",\n          \"reaction_constants\": {\n            \"constant_1\": 1.27,\n            \"constant_2\": 0.44\n          },\n          \"reaction_constant_conf\": {\n            \"constant_conf_1\": null,\n            \"constant_conf_2\": null\n          },\n          \"determination_method\": \"Kelen-Tudor\",\n          \"Q-value\": {\n            \"constant_1\": 1.79,\n            \"constant_2\": null\n          },\n          \"e-Value\": {\n            \"constant_1\": 1.08,\n            \"constant_2\": null\n          },\n          \"r_product\": null\n        }\n      ]\n    }\n  ],\n  \"source\": \"https://doi.org/10.1002/marc.1987.030080811\",\n  \"PDF_name\": \"Contribution to the study of the kinetics of radical homo- and copolymerization of fluoroalkyl methacrylates, 1\"\n}"

File: legacy/data_extraction/model_output_extraction/paper_582.json
"{\n    \"reactions\": [\n        {\n            \"monomers\": [\n                \"monomer1\" \t,\"Acenaphthylene\"\n                ,\"monomer2\" \t,\"Maleic anhydride\"\n            ],\n            \"reaction_conditions\": [\n                {\n                    \"polymerization_type\": \"free radical\",\n                    \"solvent\": \"benzene\",\n                    \"method\": \"solvent\",\n                    \"temperature\": 60.0,\n                    \"temperature_unit\": \"\u00b0C\",\n                    \"reaction_constants\": {\n                        \"constant_1\": 0.46,\n                        \"constant_2\": 0.02\n                    },\n                    \"reaction_constant_conf\": {\n                        \"constant_conf_1\": null,\n                        \"constant_conf_2\": null\n                    },\n                    \"determination_method\": \"nonlinear least-squares\",\n                    \"Q-value\": {\n                        \"constant_1\": null,\n                        \"constant_2\": null\n                    },\n                    \"e-Value\": {\n                        \"constant_1\": null,\n                        \"constant_2\": null\n                    },\n                    \"r_product\": null\n                }\n            ]\n        },\n        {\n            \"monomers\": [\n                \"monomer1\" \t,\"Acenaphthylene\"\n                ,\"monomer2\" \t,\"Diisopropyl fumarate\"\n            ],\n            \"reaction_conditions\": [\n                {\n                    \"polymerization_type\": \"free radical\",\n                    \"solvent\": \"benzene\",\n                    \"method\": \"solvent\",\n                    \"temperature\": 60.0,\n                    \"temperature_unit\": \"\u00b0C\",\n                    \"reaction_constants\": {\n                        \"constant_1\": 2.57,\n                        \"constant_2\": 0.06\n                    },\n                    \"reaction_constant_conf\": {\n                        \"constant_conf_1\": null,\n                        \"constant_conf_2\": null\n                    },\n                    \"determination_method\": \"nonlinear least-squares\",\n                    \"Q-value\": {\n                        \"constant_1\": null,\n                        \"constant_2\": null\n                    },\n                    \"e-Value\": {\n                        \"constant_1\": null,\n                        \"constant_2\": null\n                    },\n                    \"r_product\": null\n                }\n            ]\n        },\n        {\n            \"monomers\": [\n                \"monomer1\" \t,\"Acenaphthylene\"\n                ,\"monomer2\" \t,\"N-cyclohexylmaleimide\"\n            ],\n            \"reaction_conditions\": [\n                {\n                    \"polymerization_type\": \"free radical\",\n                    \"solvent\": \"benzene\",\n                    \"method\": \"solvent\",\n                    \"temperature\": 60.0,\n                    \"temperature_unit\": \"\u00b0C\",\n                    \"reaction_constants\": {\n                        \"constant_1\": 0.57,\n                        \"constant_2\": 0.11\n                    },\n                    \"reaction_constant_conf\": {\n                        \"constant_conf_1\": null,\n                        \"constant_conf_2\": null\n                    },\n                    \"determination_method\": \"nonlinear least-squares\",\n                    \"Q-value\": {\n                        \"constant_1\": null,\n                        \"constant_2\": null\n                    },\n                    \"e-Value\": {\n                        \"constant_1\": null,\n                        \"constant_2\": null\n                    },\n                    \"r_product\": null\n                }\n            ]\n        }\n    ],\n    \"source\": \"https://doi.org/10.1002/app.1992.070451102\",\n    \"PDF_name\": \"Synthesis of Substituted Polymethylenes from Acenaphthylene by Radical Polymerization and Copolymerization\"\n}"

File: legacy/data_extraction/model_output_extraction/paper_588.json
"{\n  \"reactions\": [\n    {\n      \"monomers\": [\n        {\n          \"monomer1\": \"2-Vinylpyridine\",\n          \"monomer2\": \"Phenylacetylene\"\n        }\n      ],\n      \"reaction_conditions\": [\n        {\n          \"polymerization_type\": \"free radical\",\n          \"solvent\": \"benzene\",\n          \"method\": \"solvent\",\n          \"temperature\": 60.0,\n          \"temperature_unit\": \"\u00b0C\",\n          \"reaction_constants\": {\n            \"constant_1\": 4.0,\n            \"constant_2\": 0.2\n          },\n          \"reaction_constant_conf\": {\n            \"constant_conf_1\": 0.7,\n            \"constant_conf_2\": 0.05\n          },\n          \"determination_method\": \"graphic solution\",\n          \"Q-value\": {\n            \"constant_1\": 0.3,\n            \"constant_2\": null\n          },\n          \"e-Value\": {\n            \"constant_1\": -0.5,\n            \"constant_2\": null\n          },\n          \"r_product\": null\n        }\n      ]\n    },\n    {\n      \"monomers\": [\n        {\n          \"monomer1\": \"Methyl acrylate\",\n          \"monomer2\": \"Phenylacetylene\"\n        }\n      ],\n      \"reaction_conditions\": [\n        {\n          \"polymerization_type\": \"free radical\",\n          \"solvent\": \"benzene\",\n          \"method\": \"solvent\",\n          \"temperature\": 60.0,\n          \"temperature_unit\": \"\u00b0C\",\n          \"reaction_constants\": {\n            \"constant_1\": 0.62,\n            \"constant_2\": 0.27\n          },\n          \"reaction_constant_conf\": {\n            \"constant_conf_1\": null,\n            \"constant_conf_2\": null\n          },\n          \"determination_method\": \"graphic solution\",\n          \"Q-value\": {\n            \"constant_1\": 0.25,\n            \"constant_2\": null\n          },\n          \"e-Value\": {\n            \"constant_1\": -0.7,\n            \"constant_2\": null\n          },\n          \"r_product\": null\n        }\n      ]\n    },\n    {\n      \"monomers\": [\n        {\n          \"monomer1\": \"Acrylonitrile\",\n          \"monomer2\": \"Phenylacetylene\"\n        }\n      ],\n      \"reaction_conditions\": [\n        {\n          \"polymerization_type\": \"free radical\",\n          \"solvent\": \"benzene\",\n          \"method\": \"solvent\",\n          \"temperature\": 60.0,\n          \"temperature_unit\": \"\u00b0C\",\n          \"reaction_constants\": {\n            \"constant_1\": 0.26,\n            \"constant_2\": 0.33\n          },\n          \"reaction_constant_conf\": {\n            \"constant_conf_1\": null,\n            \"constant_conf_2\": null\n          },\n          \"determination_method\": \"graphic solution\",\n          \"Q-value\": {\n            \"constant_1\": 0.34,\n            \"constant_2\": null\n          },\n          \"e-Value\": {\n            \"constant_1\": -0.6,\n            \"constant_2\": null\n          },\n          \"r_product\": null\n        }\n      ]\n    }\n  ],\n  \"source\": \"Journal of Polymer Science, Vol. VI, No. 1, Pages 111-115\",\n  \"PDF_name\": \"Copolymerization of Phenylacetylene with Vinylpyridine\"\n}"

File: legacy/data_extraction/model_output_extraction/paper_596.json
"{\n  \"reactions\": [\n    {\n      \"monomers\": [\n        {\n          \"monomer1\": \"Methallyl Chloride\",\n          \"monomer2\": \"1-Pentene\"\n        }\n      ],\n      \"reaction_conditions\": [\n        {\n          \"polymerization_type\": \"Radiation-Initiated\",\n          \"solvent\": null,\n          \"method\": \"Bulk\",\n          \"temperature\": 150.0,\n          \"temperature_unit\": \"\u00b0C\",\n          \"reaction_constants\": {\n            \"constant_1\": 1.31,\n            \"constant_2\": 0.16\n          },\n          \"reaction_constant_conf\": {\n            \"constant_conf_1\": 0.13,\n            \"constant_conf_2\": 0.02\n          },\n          \"determination_method\": null,\n          \"Q-value\": {\n            \"constant_1\": null,\n            \"constant_2\": null\n          },\n          \"e-Value\": {\n            \"constant_1\": null,\n            \"constant_2\": null\n          },\n          \"r_product\": 0.21\n        }\n      ]\n    },\n    {\n      \"monomers\": [\n        {\n          \"monomer1\": \"Methallyl Chloride\",\n          \"monomer2\": \"Vinyl Acetate\"\n        }\n      ],\n      \"reaction_conditions\": [\n        {\n          \"polymerization_type\": \"Radiation-Initiated\",\n          \"solvent\": null,\n          \"method\": \"Bulk\",\n          \"temperature\": 150.0,\n          \"temperature_unit\": \"\u00b0C\",\n          \"reaction_constants\": {\n            \"constant_1\": 0.73,\n            \"constant_2\": 0.15\n          },\n          \"reaction_constant_conf\": {\n            \"constant_conf_1\": 0.06,\n            \"constant_conf_2\": 0.02\n          },\n          \"determination_method\": null,\n          \"Q-value\": {\n            \"constant_1\": null,\n            \"constant_2\": null\n          },\n          \"e-Value\": {\n            \"constant_1\": null,\n            \"constant_2\": null\n          },\n          \"r_product\": 0.11\n        }\n      ]\n    },\n    {\n      \"monomers\": [\n        {\n          \"monomer1\": \"Methallyl Chloride\",\n          \"monomer2\": \"Allyl Acetate\"\n        }\n      ],\n      \"reaction_conditions\": [\n        {\n          \"polymerization_type\": \"Radiation-Initiated\",\n          \"solvent\": null,\n          \"method\": \"Bulk\",\n          \"temperature\": 150.0,\n          \"temperature_unit\": \"\u00b0C\",\n          \"reaction_constants\": {\n            \"constant_1\": 0.73,\n            \"constant_2\": 0.15\n          },\n          \"reaction_constant_conf\": {\n            \"constant_conf_1\": 0.05,\n            \"constant_conf_2\": 0.02\n          },\n          \"determination_method\": null,\n          \"Q-value\": {\n            \"constant_1\": null,\n            \"constant_2\": null\n          },\n          \"e-Value\": {\n            \"constant_1\": null,\n            \"constant_2\": null\n          },\n          \"r_product\": 0.11\n        }\n      ]\n    },\n    {\n      \"monomers\": [\n        {\n          \"monomer1\": \"Methallyl Chloride\",\n          \"monomer2\": \"Maleic Anhydride\"\n        }\n      ],\n      \"reaction_conditions\": [\n        {\n          \"polymerization_type\": \"Radiation-Initiated\",\n          \"solvent\": null,\n          \"method\": \"Bulk\",\n          \"temperature\": 150.0,\n          \"temperature_unit\": \"\u00b0C\",\n          \"reaction_constants\": {\n            \"constant_1\": 0.6,\n            \"constant_2\": 0.18\n          },\n          \"reaction_constant_conf\": {\n            \"constant_conf_1\": 0.2,\n            \"constant_conf_2\": 0.05\n          },\n          \"determination_method\": null,\n          \"Q-value\": {\n            \"constant_1\": null,\n            \"constant_2\": null\n          },\n          \"e-Value\": {\n            \"constant_1\": null,\n            \"constant_2\": null\n          },\n          \"r_product\": 0.11\n        }\n      ]\n    }\n  ],\n  \"source\": \"https://doi.org/10.1021/ja01088a001\",\n  \"PDF_name\": \"Radiation-Initiated Codimerization of Methallyl Chloride with Unsaturates\"\n}"

File: legacy/data_extraction/model_output_extraction/paper_606.json
"{\n  \"reactions\": [\n    {\n      \"monomers\": [\n        {\n          \"monomer1\": \"acetoxymethyl vinyl ketone\",\n          \"monomer2\": \"styrene\"\n        }\n      ],\n      \"reaction_conditions\": [\n        {\n          \"polymerization_type\": \"free radical\",\n          \"solvent\": \"methyl ethyl ketone\",\n          \"method\": \"solvent\",\n          \"temperature\": 50.0,\n          \"temperature_unit\": \"\u00b0C\",\n          \"reaction_constants\": {\n            \"constant_1\": 0.103,\n            \"constant_2\": 0.368\n          },\n          \"reaction_constant_conf\": {\n            \"constant_conf_1\": 0.011,\n            \"constant_conf_2\": 0.018\n          },\n          \"determination_method\": \"Kelen-Tudor\",\n          \"Q-value\": {\n            \"constant_1\": 5.402,\n            \"constant_2\": 0.456\n          },\n          \"e-Value\": null,\n          \"r_product\": null\n        }\n      ]\n    },\n    {\n      \"monomers\": [\n        {\n          \"monomer1\": \"N-(1-acetoxyphenyl)itaconimide\",\n          \"monomer2\": \"styrene\"\n        }\n      ],\n      \"reaction_conditions\": [\n        {\n          \"polymerization_type\": \"free radical\",\n          \"solvent\": \"tetrahydrofuran\",\n          \"method\": \"solvent\",\n          \"temperature\": 60.0,\n          \"temperature_unit\": \"\u00b0C\",\n          \"reaction_constants\": {\n            \"constant_1\": 0.25,\n            \"constant_2\": 0.15\n          },\n          \"reaction_constant_conf\": {\n            \"constant_conf_1\": 0.08,\n            \"constant_conf_2\": 0.07\n          },\n          \"determination_method\": \"Kelen-Tudor\",\n          \"Q-value\": null,\n          \"e-Value\": null,\n          \"r_product\": null\n        }\n      ]\n    },\n    {\n      \"monomers\": [\n        {\n          \"monomer1\": \"N-(p-acetoxyphenyl)maleimide\",\n          \"monomer2\": \"styrene\"\n        }\n      ],\n      \"reaction_conditions\": [\n        {\n          \"polymerization_type\": \"free radical\",\n          \"solvent\": \"cyclohexanone\",\n          \"method\": \"solvent\",\n          \"temperature\": 60.0,\n          \"temperature_unit\": \"\u00b0C\",\n          \"reaction_constants\": {\n            \"constant_1\": 0.04,\n            \"constant_2\": 0.0\n          },\n          \"reaction_constant_conf\": {\n            \"constant_conf_1\": 0.02,\n            \"constant_conf_2\": 0.01\n          },\n          \"determination_method\": \"Kelen-Tudor\",\n          \"Q-value\": null,\n          \"e-Value\": null,\n          \"r_product\": null\n        }\n      ]\n    },\n    {\n      \"monomers\": [\n        {\n          \"monomer1\": \"p-acetoxystyrene\",\n          \"monomer2\": \"styrene\"\n        }\n      ],\n      \"reaction_conditions\": [\n        {\n          \"polymerization_type\": \"free radical\",\n          \"solvent\": null,\n          \"method\": \"bulk\",\n          \"temperature\": 60.0,\n          \"temperature_unit\": \"\u00b0C\",\n          \"reaction_constants\": {\n            \"constant_1\": 0.85,\n            \"constant_2\": 1.35\n          },\n          \"reaction_constant_conf\": {\n            \"constant_conf_1\": 0.2,\n            \"constant_conf_2\": 0.2\n          },\n          \"determination_method\": \"Kelen-Tudor\",\n          \"Q-value\": null,\n          \"e-Value\": null,\n          \"r_product\": null\n        }\n      ]\n    },\n    {\n      \"monomers\": [\n        {\n          \"monomer1\": \"acrylamide\",\n          \"monomer2\": \"styrene\"\n        }\n      ],\n      \"reaction_conditions\": [\n        {\n          \"polymerization_type\": \"free radical\",\n          \"solvent\": \"dimethyl sulfoxide\",\n          \"method\": \"solvent\",\n          \"temperature\": 90.0,\n          \"temperature_unit\": \"\u00b0C\",\n          \"reaction_constants\": {\n            \"constant_1\": 2.01,\n            \"constant_2\": 0.16\n          },\n          \"reaction_constant_conf\": {\n            \"constant_conf_1\": 0.32,\n            \"constant_conf_2\": 0.04\n          },\n          \"determination_method\": \"Kelen-Tudor\",\n          \"Q-value\": null,\n          \"e-Value\": null,\n          \"r_product\": null\n        }\n      ]\n    },\n    {\n      \"monomers\": [\n        {\n          \"monomer1\": \"acrylic acid\",\n          \"monomer2\": \"styrene\"\n        }\n      ],\n      \"reaction_conditions\": [\n        {\n          \"polymerization_type\": \"free radical\",\n          \"solvent\": \"tetrahydrofuran\",\n          \"method\": \"solvent\",\n          \"temperature\": 50.0,\n          \"temperature_unit\": \"\u00b0C\",\n          \"reaction_constants\": {\n            \"constant_1\": 0.90,\n            \"constant_2\": 0.14\n          },\n          \"reaction_constant_conf\": {\n            \"constant_conf_1\": 0.06,\n            \"constant_conf_2\": 0.03\n          },\n          \"determination_method\": \"Kelen-Tudor\",\n          \"Q-value\": null,\n          \"e-Value\": null,\n          \"r_product\": null\n        }\n      ]\n    },\n    {\n      \"monomers\": [\n        {\n          \"monomer1\": \"acrylonitrile\",\n          \"monomer2\": \"styrene\"\n        }\n      ],\n      \"reaction_conditions\": [\n        {\n          \"polymerization_type\": \"free radical\",\n          \"solvent\": \"dimethyl formamide\",\n          \"method\": \"solvent\",\n          \"temperature\": 50.0,\n          \"temperature_unit\": \"\u00b0C\",\n          \"reaction_constants\": {\n            \"constant_1\": 0.30,\n            \"constant_2\": 0.13\n          },\n          \"reaction_constant_conf\": {\n            \"constant_conf_1\": 0.05,\n            \"constant_conf_2\": 0.02\n          },\n          \"determination_method\": \"Kelen-Tudor\",\n          \"Q-value\": null,\n          \"e-Value\": null,\n          \"r_product\": null\n        }\n      ]\n    },\n    {\n      \"monomers\": [\n        {\n          \"monomer1\": \"N-benzyl maleimide\",\n          \"monomer2\": \"styrene\"\n        }\n      ],\n      \"reaction_conditions\": [\n        {\n          \"polymerization_type\": \"free radical\",\n          \"solvent\": \"tetrahydrofuran\",\n          \"method\": \"solvent\",\n          \"temperature\": 60.0,\n          \"temperature_unit\": \"\u00b0C\",\n          \"reaction_constants\": {\n            \"constant_1\": 0.04,\n            \"constant_2\": 0.02\n          },\n          \"reaction_constant_conf\": {\n            \"constant_conf_1\": 0.02,\n            \"constant_conf_2\": 0.01\n          },\n          \"determination_method\": \"Kelen-Tudor\",\n          \"Q-value\": null,\n          \"e-Value\": null,\n          \"r_product\": null\n        }\n      ]\n    },\n    {\n      \"monomers\": [\n        {\n          \"monomer1\": \"N-benzyl iso-maleimide\",\n          \"monomer2\": \"styrene\"\n        }\n      ],\n      \"reaction_conditions\": [\n        {\n          \"polymerization_type\": \"free radical\",\n          \"solvent\": \"dioxane\",\n          \"method\": \"solvent\",\n          \"temperature\": 70.0,\n          \"temperature_unit\": \"\u00b0C\",\n          \"reaction_constants\": {\n            \"constant_1\": 0.18,\n            \"constant_2\": 0.12\n          },\n          \"reaction_constant_conf\": {\n            \"constant_conf_1\": 0.04,\n            \"constant_conf_2\": 0.02\n          },\n          \"determination_method\": \"Kelen-Tudor\",\n          \"Q-value\": null,\n          \"e-Value\": null,\n          \"r_product\": null\n        }\n      ]\n    }\n  ],\n  \"source\": \"https://doi.org/10.1002/macp.1984.021250111\",\n  \"PDF_name\": \"Analysis of the Linear Methods for Determining Copolymerization Reactivity Ratios, VII\"\n}"
