Repository: lamalab-org/copolymer-reactivity

# copolymer-reactivity

A condition-aware machine-learning model and FastAPI service that predicts the **microstructure of radical copolymers** — *alternating*, *random*, or *gradient* — from two monomer structures and the reaction conditions (solvent, temperature, polymerisation mechanism), backed by a curated literature dataset of **3,791 copolymerisations from 1,206 publications**.

The model is served live at <https://polycarp.cheminfo.org> (web UI: [cheminfo-py/polycarp.cheminfo.org](https://github.com/cheminfo-py/polycarp.cheminfo.org)).

File: legacy/data_extraction/model_output_extraction/paper_613.json
"{\n    \"reactions\": [\n        {\n            \"monomers\": [\"Methacrylonitrile\", \"p-Chlorostyrene\"],\n            \"reaction_conditions\": [\n                {\n                    \"polymerization_type\": \"free radical\",\n                    \"solvent\": \"tetrahydrofuran\",\n                    \"method\": \"solvent\",\n                    \"temperature\": 30.0,\n                    \"temperature_unit\": \"°C\",\n                    \"reaction_constants\": {\n                        \"constant_1\": 0.85,\n                        \"constant_2\": 0.93\n                    },\n                    \"reaction_constant_conf\": {\n                        \"constant_conf_1\": null,\n                        \"constant_conf_2\": null\n                    },\n                    \"determination_method\": \"Fineman-Ross\"\n                }\n            ]\n        },\n        {\n            \"monomers\": [\"Methacrylonitrile\", \"p-Bromostyrene\"],\n            \"reaction_conditions\": [\n                {\n                    \"polymerization_type\": \"free radical\",\n                    \"solvent\": \"tetrahydrofuran\",\n                    \"method\": \"solvent\",\n                    \"temperature\": 30.0,\n                    \"temperature_unit\": \"°C\",\n                    \"reaction_constants\": {\n                        \"constant_1\": 0.85,\n                        \"constant_2\": 1.14\n                    },\n                    \"reaction_constant_conf\": {\n                        \"constant_conf_1\": null,\n                        \"constant_conf_2\": null\n                    },\n                    \"determination_method\": \"Fineman-Ross\"\n                }\n            ]\n        },\n        {\n            \"monomers\": [\"Methacrylonitrile\", \"p-Cyanostyrene\"],\n            \"reaction_conditions\": [\n                {\n                    \"polymerization_type\": \"free radical\",\n                    \"solvent\": \"tetrahydrofuran\",\n                    \"method\": \"solvent\",\n                    \"temperature\": 30.0,\n                    \"temperature_unit\": \"°C\",\n                    \"reaction_constants\": {\n                        \"constant_1\": 0.85,\n                        \"constant_2\": 1.2\n                    },\n                    \"reaction_constant_conf\": {\n                        \"constant_conf_1\": null,\n                        \"constant_conf_2\": null\n                    },\n                    \"determination_method\": \"Fineman-Ross\"\n                }\n            ]\n        },\n        {\n            \"monomers\": [\"Methacrylonitrile\", \"p-Methylstyrene\"],\n            \"reaction_conditions\": [\n                {\n                    \"polymerization_type\": \"free radical\",\n                    \"solvent\": \"tetrahydrofuran\",\n                    \"method\": \"solvent\",\n                    \"temperature\": 30.0,\n                    \"temperature_unit\": \"°C\",\n                    \"reaction_constants\": {\n                        \"constant_1\": 0.85,\n                        \"constant_2\": 0.48\n                    },\n                    \"reaction_constant_conf\": {\n                        \"constant_conf_1\": null,\n                        \"constant_conf_2\": null\n                    },\n                    \"determination_method\": \"Fineman-Ross\"\n                }\n            ]\n        },\n        {\n            \"monomers\": [\"Methacrylonitrile\", \"p-Methoxystyrene\"],\n            \"reaction_conditions\": [\n                {\n                    \"polymerization_type\": \"free radical\",\n                    \"solvent\": \"tetrahydrofuran\",\n                    \"method\": \"solvent\",\n                    \"temperature\": 30.0,\n                    \"temperature_unit\": \"°C\",\n                    \"reaction_constants\": {\n                        \"constant_1\": 0.85,\n                        \"constant_2\": 0.1\n                    },\n                    \"reaction_constant_conf\": {\n                        \"constant_conf_1\": null,\n                        \"constant_conf_2\": null\n                    },\n                    \"determination_method\": \"Fineman-Ross\"\n                }\n            ]\n        }\n    ],\n    \"source\": \"https://doi.org/10.1246/nikkashi1948.70.11_1938\",\n    \"PDF_name\": \"ラジカル重合における置換基効果\"\n}"

File: legacy/data_extraction/model_output_extraction/paper_624.json
"{\n  \"reactions\": [\n    {\n      \"monomers\": [\n        {\n          \"monomer1\": \"monomethyl itaconate\",\n          \"monomer2\": \"2-naphthyl methacrylate\"\n        }\n      ],\n      \"reaction_conditions\": [\n        {\n          \"polymerization_type\": \"free radical\",\n          \"solvent\": \"chloroform\",\n          \"method\": \"solvent\",\n          \"temperature\": 60.0,\n          \"temperature_unit\": \"\u00b0C\",\n          \"reaction_constants\": {\n            \"constant_1\": 2.44,\n            \"constant_2\": 1.20\n          },\n          \"reaction_constant_conf\": {\n            \"constant_conf_1\": 0.19,\n            \"constant_conf_2\": 0.28\n          },\n          \"determination_method\": \"Fineman-Ross\",\n          \"Q-value\": null,\n          \"e-Value\": null,\n          \"r_product\": 2.93\n        },\n        {\n          \"polymerization_type\": \"free radical\",\n          \"solvent\": \"1,4-dioxane\",\n          \"method\": \"solvent\",\n          \"temperature\": 60.0,\n          \"temperature_unit\": \"\u00b0C\",\n          \"reaction_constants\": {\n            \"constant_1\": 0.49,\n            \"constant_2\": 0.97\n          },\n          \"reaction_constant_conf\": {\n            \"constant_conf_1\": 0.04,\n            \"constant_conf_2\": 0.29\n          },\n          \"determination_method\": \"Fineman-Ross\",\n          \"Q-value\": null,\n          \"e-Value\": null,\n          \"r_product\": 0.48\n        },\n        {\n          \"polymerization_type\": \"free radical\",\n          \"solvent\": \"acetone\",\n          \"method\": \"solvent\",\n          \"temperature\": 60.0,\n          \"temperature_unit\": \"\u00b0C\",\n          \"reaction_constants\": {\n            \"constant_1\": 0.15,\n            \"constant_2\": 0.28\n          },\n          \"reaction_constant_conf\": {\n            \"constant_conf_1\": 0.00,\n            \"constant_conf_2\": 0.03\n          },\n          \"determination_method\": \"Fineman-Ross\",\n          \"Q-value\": null,\n          \"e-Value\": null,\n          \"r_product\": 0.04\n        },\n        {\n          \"polymerization_type\": \"free radical\",\n          \"solvent\": \"acetonitrile\",\n          \"method\": \"solvent\",\n          \"temperature\": 60.0,\n          \"temperature_unit\": \"\u00b0C\",\n          \"reaction_constants\": {\n            \"constant_1\": 0.10,\n            \"constant_2\": 0.35\n          },\n          \"reaction_constant_conf\": {\n            \"constant_conf_1\": 0.01,\n            \"constant_conf_2\": 0.14\n          },\n          \"determination_method\": \"Fineman-Ross\",\n          \"Q-value\": null,\n          \"e-Value\": null,\n          \"r_product\": 0.04\n        }\n      ]\n    }\n  ],\n  \"source\": \"https://doi.org/10.1002/macp.1984.021850118\",\n  \"PDF_name\": \"The influence of molecular interaction on polymerization, 8\"\n}"

File: legacy/data_extraction/model_output_extraction/paper_626.json
"{\n  \"reactions\": [\n    {\n      \"monomers\": [\n        {\n          \"monomer1\": \"Vinylene Carbonate\",\n          \"monomer2\": \"Vinyl Acetate\"\n        }\n      ],\n      \"reaction_conditions\": [\n        {\n          \"polymerization_type\": \"free radical\",\n          \"solvent\": \"acetone\",\n          \"method\": \"solvent\",\n          \"temperature\": 70.0,\n          \"temperature_unit\": \"\u00b0C\",\n          \"reaction_constants\": {\n            \"constant_1\": 3.0,\n            \"constant_2\": 0.27\n          },\n          \"reaction_constant_conf\": {\n            \"constant_conf_1\": null,\n            \"constant_conf_2\": null\n          },\n          \"determination_method\": \"integrated equation\",\n          \"Q-value\": {\n            \"constant_1\": 0.008,\n            \"constant_2\": 0.028\n          },\n          \"e-Value\": {\n            \"constant_1\": -0.76,\n            \"constant_2\": -0.3\n          },\n          \"r_product\": null\n        }\n      ]\n    },\n    {\n      \"monomers\": [\n        {\n          \"monomer1\": \"Vinylene Carbonate\",\n          \"monomer2\": \"Vinyl Chloride\"\n        }\n      ],\n      \"reaction_conditions\": [\n        {\n          \"polymerization_type\": \"free radical\",\n          \"solvent\": \"acetone\",\n          \"method\": \"solvent\",\n          \"temperature\": 80.0,\n          \"temperature_unit\": \"\u00b0C\",\n          \"reaction_constants\": {\n            \"constant_1\": 5.2,\n            \"constant_2\": 0.09\n          },\n          \"reaction_constant_conf\": {\n            \"constant_conf_1\": null,\n            \"constant_conf_2\": null\n          },\n          \"determination_method\": \"integrated equation\",\n          \"Q-value\": {\n            \"constant_1\": 0.004,\n            \"constant_2\": 0.024\n          },\n          \"e-Value\": {\n            \"constant_1\": -0.66,\n            \"constant_2\": 0.2\n          },\n          \"r_product\": null\n        }\n      ]\n    },\n    {\n      \"monomers\": [\n        {\n          \"monomer1\": \"Vinylene Carbonate\",\n          \"monomer2\": \"Methyl Methacrylate\"\n        }\n      ],\n      \"reaction_conditions\": [\n        {\n          \"polymerization_type\": \"free radical\",\n          \"solvent\": \"acetone\",\n          \"method\": \"solvent\",\n          \"temperature\": 70.0,\n          \"temperature_unit\": \"\u00b0C\",\n          \"reaction_constants\": {\n            \"constant_1\": 70.0,\n            \"constant_2\": 0.005\n          },\n          \"reaction_constant_conf\": {\n            \"constant_conf_1\": null,\n            \"constant_conf_2\": null\n          },\n          \"determination_method\": \"integrated equation\",\n          \"Q-value\": {\n            \"constant_1\": null,\n            \"constant_2\": null\n          },\n          \"e-Value\": {\n            \"constant_1\": null,\n            \"constant_2\": null\n          },\n          \"r_product\": null\n        }\n      ]\n    },\n    {\n      \"monomers\": [\n        {\n          \"monomer1\": \"Vinylene Carbonate\",\n          \"monomer2\": \"Vinylpyrrolidone\"\n        }\n      ],\n      \"reaction_conditions\": [\n        {\n          \"polymerization_type\": \"free radical\",\n          \"solvent\": \"acetone\",\n          \"method\": \"solvent\",\n          \"temperature\": 60.0,\n          \"temperature_unit\": \"\u00b0C\",\n          \"reaction_constants\": {\n            \"constant_1\": 0.7,\n            \"constant_2\": 0.4\n          },\n          \"reaction_constant_conf\": {\n            \"constant_conf_1\": null,\n            \"constant_conf_2\": null\n          },\n          \"determination_method\": \"differential equation\",\n          \"Q-value\": {\n            \"constant_1\": 0.025,\n            \"constant_2\": 0.11\n          },\n          \"e-Value\": {\n            \"constant_1\": -0.51,\n            \"constant_2\": -1.64\n          },\n          \"r_product\": null\n        }\n      ]\n    },\n    {\n      \"monomers\": [\n        {\n          \"monomer1\": \"Vinylene Carbonate\",\n          \"monomer2\": \"Styrene\"\n        }\n      ],\n      \"reaction_conditions\": [\n        {\n          \"polymerization_type\": \"free radical\",\n          \"solvent\": \"toluene\",\n          \"method\": \"solvent\",\n          \"temperature\": 85.0,\n          \"temperature_unit\": \"\u00b0C\",\n          \"reaction_constants\": {\n            \"constant_1\": null,\n            \"constant_2\": null\n          },\n          \"reaction_constant_conf\": {\n            \"constant_conf_1\": null,\n            \"constant_conf_2\": null\n          },\n          \"determination_method\": null,\n          \"Q-value\": {\n            \"constant_1\": null,\n            \"constant_2\": null\n          },\n          \"e-Value\": {\n            \"constant_1\": null,\n            \"constant_2\": null\n          },\n          \"r_product\": null\n        }\n      ]\n    }\n  ],\n  \"source\": \"Journal of Polymer Science, Vol. XXVII, Pages 275-283 (1958)\",\n  \"PDF_name\": \"Copolymerization of Vinylene Carbonate\"\n}"

File: legacy/data_extraction/model_output_extraction/paper_629.json
"{\n  \"reactions\": [\n    {\n      \"monomers\": [\n        {\n          \"monomer1\": \"2-Hydroxyethyl Methacrylate\",\n          \"monomer2\": \"Methyl Methacrylate\"\n        }\n      ],\n      \"reaction_conditions\": [\n        {\n          \"polymerization_type\": \"free radical\",\n          \"solvent\": null,\n          \"method\": \"bulk\",\n          \"temperature\": 60.0,\n          \"temperature_unit\": \"\u00b0C\",\n          \"reaction_constants\": {\n            \"constant_1\": 1.054,\n            \"constant_2\": 0.296\n          },\n          \"reaction_constant_conf\": {\n            \"constant_conf_1\": null,\n            \"constant_conf_2\": null\n          },\n          \"determination_method\": null,\n          \"Q-value\": {\n            \"constant_1\": null,\n            \"constant_2\": null\n          },\n          \"e-Value\": {\n            \"constant_1\": null,\n            \"constant_2\": null\n          },\n          \"r_product\": null\n        },\n        {\n          \"polymerization_type\": \"free radical\",\n          \"solvent\": \"dimethylformamide\",\n          \"method\": \"solvent\",\n          \"temperature\": 60.0,\n          \"temperature_unit\": \"\u00b0C\",\n          \"reaction_constants\": {\n            \"constant_1\": 0.66,\n            \"constant_2\": 0.84\n          },\n          \"reaction_constant_conf\": {\n            \"constant_conf_1\": null,\n            \"constant_conf_2\": null\n          },\n          \"determination_method\": null,\n          \"Q-value\": {\n            \"constant_1\": null,\n            \"constant_2\": null\n          },\n          \"e-Value\": {\n            \"constant_1\": null,\n            \"constant_2\": null\n          },\n          \"r_product\": null\n        },\n        {\n          \"polymerization_type\": \"free radical\",\n          \"solvent\": null,\n          \"method\": \"bulk\",\n          \"temperature\": 60.0,\n          \"temperature_unit\": \"\u00b0C\",\n          \"reaction_constants\": {\n            \"constant_1\": 0.85,\n            \"constant_2\": 0.33\n          },\n          \"reaction_constant_conf\": {\n            \"constant_conf_1\": null,\n            \"constant_conf_2\": null\n          },\n          \"determination_method\": null,\n          \"Q-value\": {\n            \"constant_1\": null,\n            \"constant_2\": null\n          },\n          \"e-Value\": {\n            \"constant_1\": null,\n            \"constant_2\": null\n          },\n          \"r_product\": null\n        }\n      ]\n    },\n    {\n      \"monomers\": [\n        {\n          \"monomer1\": \"2-Hydroxyethyl Methacrylate\",\n          \"monomer2\": \"Styrene\"\n        }\n      ],\n      \"reaction_conditions\": [\n        {\n          \"polymerization_type\": \"free radical\",\n          \"solvent\": null,\n          \"method\": \"bulk\",\n          \"temperature\": 60.0,\n          \"temperature_unit\": \"\u00b0C\",\n          \"reaction_constants\": {\n            \"constant_1\": 0.65,\n            \"constant_2\": 0.57\n          },\n          \"reaction_constant_conf\": {\n            \"constant_conf_1\": null,\n            \"constant_conf_2\": null\n          },\n          \"determination_method\": null,\n          \"Q-value\": {\n            \"constant_1\": null,\n            \"constant_2\": null\n          },\n          \"e-Value\": {\n            \"constant_1\": null,\n            \"constant_2\": null\n          },\n          \"r_product\": null\n        }\n      ]\n    },\n    {\n      \"monomers\": [\n        {\n          \"monomer1\": \"2-Hydroxyethyl Methacrylate\",\n          \"monomer2\": \"Stearyl Methacrylate\"\n        }\n      ],\n      \"reaction_conditions\": [\n        {\n          \"polymerization_type\": \"free radical\",\n          \"solvent\": \"tetrahydrofuran\",\n          \"method\": \"solvent\",\n          \"temperature\": 60.0,\n          \"temperature_unit\": \"\u00b0C\",\n          \"reaction_constants\": {\n            \"constant_1\": 3.02,\n            \"constant_2\": 0.76\n          },\n          \"reaction_constant_conf\": {\n            \"constant_conf_1\": null,\n            \"constant_conf_2\": null\n          },\n          \"determination_method\": null,\n          \"Q-value\": {\n            \"constant_1\": null,\n            \"constant_2\": null\n          },\n          \"e-Value\": {\n            \"constant_1\": null,\n            \"constant_2\": null\n          },\n          \"r_product\": null\n        }\n      ]\n    },\n    {\n      \"monomers\": [\n        {\n          \"monomer1\": \"2-Hydroxyethyl Methacrylate\",\n          \"monomer2\": \"Methacrylate-ended Polystyrene\"\n        }\n      ],\n      \"reaction_conditions\": [\n        {\n          \"polymerization_type\": \"free radical\",\n          \"solvent\": \"dimethylformamide\",\n          \"method\": \"solvent\",\n          \"temperature\": 60.0,\n          \"temperature_unit\": \"\u00b0C\",\n          \"reaction_constants\": {\n            \"constant_1\": 1.7,\n            \"constant_2\": 0.4\n          },\n          \"reaction_constant_conf\": {\n            \"constant_conf_1\": null,\n            \"constant_conf_2\": null\n          },\n          \"determination_method\": null,\n          \"Q-value\": {\n            \"constant_1\": null,\n            \"constant_2\": null\n          },\n          \"e-Value\": {\n            \"constant_1\": null,\n            \"constant_2\": null\n          },\n          \"r_product\": null\n        },\n        {\n          \"polymerization_type\": \"free radical\",\n          \"solvent\": \"dimethylformamide\",\n          \"method\": \"solvent\",\n          \"temperature\": 60.0,\n          \"temperature_unit\": \"\u00b0C\",\n          \"reaction_constants\": {\n            \"constant_1\": 2.0,\n            \"constant_2\": 2.3\n          },\n          \"reaction_constant_conf\": {\n            \"constant_conf_1\": null,\n            \"constant_conf_2\": null\n          },\n          \"determination_method\": null,\n          \"Q-value\": {\n            \"constant_1\": null,\n            \"constant_2\": null\n          },\n          \"e-Value\": {\n            \"constant_1\": null,\n            \"constant_2\": null\n          },\n          \"r_product\": null\n        }\n      ]\n    },\n    {\n      \"monomers\": [\n        {\n          \"monomer1\": \"2-Hydroxyethyl Methacrylate\",\n          \"monomer2\": \"Lauryl Methacrylate\"\n        }\n      ],\n      \"reaction_conditions\": [\n        {\n          \"polymerization_type\": \"free radical\",\n          \"solvent\": \"benzene\",\n          \"method\": \"solvent\",\n          \"temperature\": 60.0,\n          \"temperature_unit\": \"\u00b0C\",\n          \"reaction_constants\": {\n            \"constant_1\": 11.2,\n            \"constant_2\": 0.7\n          },\n          \"reaction_constant_conf\": {\n            \"constant_conf_1\": 2.8,\n            \"constant_conf_2\": 0.3\n          },\n          \"determination_method\": \"Kelen-Tudos\",\n          \"Q-value\": {\n            \"constant_1\": null,\n            \"constant_2\": null\n          },\n          \"e-Value\": {\n            \"constant_1\": null,\n            \"constant_2\": null\n          },\n          \"r_product\": null\n        },\n        {\n          \"polymerization_type\": \"free radical\",\n          \"solvent\": \"tetrahydrofuran\",\n          \"method\": \"solvent\",\n          \"temperature\": 60.0,\n          \"temperature_unit\": \"\u00b0C\",\n          \"reaction_constants\": {\n            \"constant_1\": 2.0,\n            \"constant_2\": 1.0\n          },\n          \"reaction_constant_conf\": {\n            \"constant_conf_1\": 0.3,\n            \"constant_conf_2\": 0.3\n          },\n          \"determination_method\": \"Kelen-Tudos\",\n          \"Q-value\": {\n            \"constant_1\": null,\n            \"constant_2\": null\n          },\n          \"e-Value\": {\n            \"constant_1\": null,\n            \"constant_2\": null\n          },\n          \"r_product\": null\n        },\n        {\n          \"polymerization_type\": \"free radical\",\n          \"solvent\": \"tert-Butyl alcohol\",\n          \"method\": \"solvent\",\n          \"temperature\": 60.0,\n          \"temperature_unit\": \"\u00b0C\",\n          \"reaction_constants\": {\n            \"constant_1\": 1.6,\n            \"constant_2\": 0.5\n          },\n          \"reaction_constant_conf\": {\n            \"constant_conf_1\": 0.3,\n            \"constant_conf_2\": 0.2\n          },\n          \"determination_method\": \"Kelen-Tudos\",\n          \"Q-value\": {\n            \"constant_1\": null,\n            \"constant_2\": null\n          },\n          \"e-Value\": {\n            \"constant_1\": null,\n            \"constant_2\": null\n          },\n          \"r_product\": null\n        },\n        {\n          \"polymerization_type\": \"free radical\",\n          \"solvent\": \"dimethylformamide\",\n          \"method\": \"solvent\",\n          \"temperature\": 60.0,\n          \"temperature_unit\": \"\u00b0C\",\n          \"reaction_constants\": {\n            \"constant_1\": 0.8,\n            \"constant_2\": 0.8\n          },\n          \"reaction_constant_conf\": {\n            \"constant_conf_1\": 0.1,\n            \"constant_conf_2\": 0.4\n          },\n          \"determination_method\": \"Kelen-Tudos\",\n          \"Q-value\": {\n            \"constant_1\": null,\n            \"constant_2\": null\n          },\n          \"e-Value\": {\n            \"constant_1\": null,\n            \"constant_2\": null\n          },\n          \"r_product\": null\n        }\n      ]\n    }\n  ],\n  \"source\": \"https://doi.org/10.1295/polymj.17.761\",\n  \"PDF_name\": \"Solvent Effects in Radical Copolymerization between Hydrophilic and Hydrophobic Monomers; 2-Hydroxyethyl Methacrylate and Lauryl Methacrylate\"\n}"

File: legacy/data_extraction/model_output_extraction/paper_630.json
"{\n  \"reactions\": [\n    {\n      \"monomers\": [\n        {\n          \"monomer1\": \"2-Hydroxyethylmethacrylate\",\n          \"monomer2\": \"2,3-Dihydroxypropylmethacrylate\"\n        }\n      ],\n      \"reaction_conditions\": [\n        {\n          \"polymerization_type\": \"free radical\",\n          \"solvent\": \"2-Methoxyethanol\",\n          \"method\": \"solvent\",\n          \"temperature\": 60.0,\n          \"temperature_unit\": \"\u00b0C\",\n          \"reaction_constants\": {\n            \"constant_1\": 1.83,\n            \"constant_2\": 0.55\n          },\n          \"reaction_constant_conf\": {\n            \"constant_conf_1\": null,\n            \"constant_conf_2\": null\n          },\n          \"determination_method\": \"Mayo-Lewis\",\n          \"Q-value\": {\n            \"constant_1\": 0.95,\n            \"constant_2\": 1.72\n          },\n          \"e-Value\": {\n            \"constant_1\": null,\n            \"constant_2\": null\n          },\n          \"r_product\": null\n        },\n        {\n          \"polymerization_type\": \"free radical\",\n          \"solvent\": \"2-Methoxyethanol\",\n          \"method\": \"solvent\",\n          \"temperature\": 60.0,\n          \"temperature_unit\": \"\u00b0C\",\n          \"reaction_constants\": {\n            \"constant_1\": 1.81,\n            \"constant_2\": 0.55\n          },\n          \"reaction_constant_conf\": {\n            \"constant_conf_1\": null,\n            \"constant_conf_2\": null\n          },\n          \"determination_method\": \"Fineman-Ross\",\n          \"Q-value\": {\n            \"constant_1\": 0.95,\n            \"constant_2\": 1.72\n          },\n          \"e-Value\": {\n            \"constant_1\": null,\n            \"constant_2\": null\n          },\n          \"r_product\": null\n        }\n      ]\n    }\n  ],\n  \"source\": \"POLYMER, 1982, Vol 23, January\",\n  \"PDF_name\": \"Hydroxyalkyl methacrylates: Kinetic investigations of radical polymerizations of pure 2-hydroxyethyl methacrylate and 2, 3-dihydroxypropyl methacrylate and the radical copolymerization of their mixtures\"\n}"

File: legacy/data_extraction/model_output_extraction/paper_631.json
"{\n    \"reactions\": [\n        {\n            \"monomers\": [\n                {\n                    \"monomer1\": \"Furfuryl Acrylate\",\n                    \"monomer2\": \"2-Hydroxyethyl Methacrylate\"\n                }\n            ],\n            \"reaction_conditions\": [\n                {\n                    \"polymerization_type\": \"free radical\",\n                    \"solvent\": \"N,N-Dimethylformamide\",\n                    \"method\": \"solvent\",\n                    \"temperature\": 50.0,\n                    \"temperature_unit\": \"\u00b0C\",\n                    \"reaction_constants\": {\n                        \"constant_1\": 0.82,\n                        \"constant_2\": 1.25\n                    },\n                    \"reaction_constant_conf\": {\n                        \"constant_conf_1\": 0.4,\n                        \"constant_conf_2\": 0.15\n                    },\n                    \"determination_method\": \"Fineman-Ross\",\n                    \"Q-value\": {\n                        \"constant_1\": null,\n                        \"constant_2\": null\n                    },\n                    \"e-Value\": {\n                        \"constant_1\": null,\n                        \"constant_2\": null\n                    },\n                    \"r_product\": 1.025\n                },\n                {\n                    \"polymerization_type\": \"free radical\",\n                    \"solvent\": \"N,N-Dimethylformamide\",\n                    \"method\": \"solvent\",\n                    \"temperature\": 50.0,\n                    \"temperature_unit\": \"\u00b0C\",\n                    \"reaction_constants\": {\n                        \"constant_1\": 0.88,\n                        \"constant_2\": 1.35\n                    },\n                    \"reaction_constant_conf\": {\n                        \"constant_conf_1\": 0.19,\n                        \"constant_conf_2\": 0.08\n                    },\n                    \"determination_method\": \"Kelen-Tudos\",\n                    \"Q-value\": {\n                        \"constant_1\": null,\n                        \"constant_2\": null\n                    },\n                    \"e-Value\": {\n                        \"constant_1\": null,\n                        \"constant_2\": null\n                    },\n                    \"r_product\": 1.188\n                },\n                {\n                    \"polymerization_type\": \"free radical\",\n                    \"solvent\": \"N,N-Dimethylformamide\",\n                    \"method\": \"solvent\",\n                    \"temperature\": 50.0,\n                    \"temperature_unit\": \"\u00b0C\",\n                    \"reaction_constants\": {\n                        \"constant_1\": 0.93,\n                        \"constant_2\": 1.42\n                    },\n                    \"reaction_constant_conf\": {\n                        \"constant_conf_1\": null,\n                        \"constant_conf_2\": null\n                    },\n                    \"determination_method\": \"Tidwell-Mortimer\",\n                    \"Q-value\": {\n                        \"constant_1\": null,\n                        \"constant_2\": null\n                    },\n                    \"e-Value\": {\n                        \"constant_1\": null,\n                        \"constant_2\": null\n                    },\n                    \"r_product\": 1.321\n                }\n            ]\n        }\n    ],\n    \"source\": \"https://doi.org/10.1002/pol.1993.080310402\",\n    \"PDF_name\": \"Free Radical Copolymerization of Furfuryl Acrylate and 2-Hydroxyethyl-Methacrylate\"\n}"

File: legacy/data_extraction/model_output_extraction/paper_632.json
"{\n  \"reactions\": [\n    {\n      \"monomers\": [\n        {\n          \"monomer1\": \"2-acetoxyethyl methacrylate\",\n          \"monomer2\": \"styrene\"\n        }\n      ],\n      \"reaction_conditions\": [\n        {\n          \"polymerization_type\": \"free radical\",\n          \"solvent\": \"acetone\",\n          \"method\": \"solvent\",\n          \"temperature\": 50.0,\n          \"temperature_unit\": \"\u00b0C\",\n          \"reaction_constants\": {\n            \"constant_1\": 0.57,\n            \"constant_2\": 0.44\n          },\n          \"reaction_constant_conf\": {\n            \"constant_conf_1\": null,\n            \"constant_conf_2\": null\n          },\n          \"determination_method\": \"Kelen-Tudor\",\n          \"Q-value\": {\n            \"constant_1\": 0.83,\n            \"constant_2\": null\n          },\n          \"e-Value\": {\n            \"constant_1\": 0.36,\n            \"constant_2\": null\n          },\n          \"r_product\": null\n        }\n      ]\n    },\n    {\n      \"monomers\": [\n        {\n          \"monomer1\": \"2-acetoxyethyl methacrylate\",\n          \"monomer2\": \"methyl methacrylate\"\n        }\n      ],\n      \"reaction_conditions\": [\n        {\n          \"polymerization_type\": \"free radical\",\n          \"solvent\": \"N,N-dimethylformamide\",\n          \"method\": \"solvent\",\n          \"temperature\": 50.0,\n          \"temperature_unit\": \"\u00b0C\",\n          \"reaction_constants\": {\n            \"constant_1\": 1.07,\n            \"constant_2\": 0.93\n          },\n          \"reaction_constant_conf\": {\n            \"constant_conf_1\": null,\n            \"constant_conf_2\": null\n          },\n          \"determination_method\": \"Kelen-Tudor\",\n          \"Q-value\": {\n            \"constant_1\": 0.83,\n            \"constant_2\": null\n          },\n          \"e-Value\": {\n            \"constant_1\": 0.36,\n            \"constant_2\": null\n          },\n          \"r_product\": null\n        }\n      ]\n    },\n    {\n      \"monomers\": [\n        {\n          \"monomer1\": \"2-hydroxyethyl methacrylate\",\n          \"monomer2\": \"styrene\"\n        }\n      ],\n      \"reaction_conditions\": [\n        {\n          \"polymerization_type\": \"free radical\",\n          \"solvent\": \"N,N-dimethylformamide\",\n          \"method\": \"solvent\",\n          \"temperature\": 50.0,\n          \"temperature_unit\": \"\u00b0C\",\n          \"reaction_constants\": {\n            \"constant_1\": 0.57,\n            \"constant_2\": 0.44\n          },\n          \"reaction_constant_conf\": {\n            \"constant_conf_1\": null,\n            \"constant_conf_2\": null\n          },\n          \"determination_method\": \"Kelen-Tudor\",\n          \"Q-value\": {\n            \"constant_1\": 0.83,\n            \"constant_2\": null\n          },\n          \"e-Value\": {\n            \"constant_1\": 0.36,\n            \"constant_2\": null\n          },\n          \"r_product\": null\n        }\n      ]\n    }\n  ],\n  \"source\": \"https://doi.org/10.1295/koron1975.32.189\",\n  \"PDF_name\": \"\u9ad8\u5206\u5b50\u8ad6\u6587\u96c6 (Kobunshi Ronbunshu), Vol. 32, No. 3, pp. 189-195 (Mar., 1975)\"\n}"

File: legacy/data_extraction/model_output_extraction/paper_633.json
"{\n  \"reactions\": [\n    {\n      \"monomers\": [\n        {\n          \"monomer1\": \"4-(2-Methacryloyloxyethoxy)acetnilide\",\n          \"monomer2\": \"2-Hydroxyethyl methacrylate\"\n        }\n      ],\n      \"reaction_conditions\": [\n        {\n          \"polymerization_type\": \"free radical\",\n          \"solvent\": \"N,N-Dimethylformamide\",\n          \"method\": \"solvent\",\n          \"temperature\": 50.0,\n          \"temperature_unit\": \"\u00b0C\",\n          \"reaction_constants\": {\n            \"constant_1\": 2.19,\n            \"constant_2\": 0.95\n          },\n          \"reaction_constant_conf\": {\n            \"constant_conf_1\": null,\n            \"constant_conf_2\": null\n          },\n          \"determination_method\": \"Fineman-Ross\",\n          \"Q-value\": {\n            \"constant_1\": null,\n            \"constant_2\": null\n          },\n          \"e-Value\": {\n            \"constant_1\": null,\n            \"constant_2\": null\n          },\n          \"r_product\": null\n        },\n        {\n          \"polymerization_type\": \"free radical\",\n          \"solvent\": \"N,N-Dimethylformamide\",\n          \"method\": \"solvent\",\n          \"temperature\": 50.0,\n          \"temperature_unit\": \"\u00b0C\",\n          \"reaction_constants\": {\n            \"constant_1\": 2.11,\n            \"constant_2\": 0.86\n          },\n          \"reaction_constant_conf\": {\n            \"constant_conf_1\": null,\n            \"constant_conf_2\": null\n          },\n          \"determination_method\": \"Kelen-Tudos\",\n          \"Q-value\": {\n            \"constant_1\": null,\n            \"constant_2\": null\n          },\n          \"e-Value\": {\n            \"constant_1\": null,\n            \"constant_2\": null\n          },\n          \"r_product\": null\n        },\n        {\n          \"polymerization_type\": \"free radical\",\n          \"solvent\": \"N,N-Dimethylformamide\",\n          \"method\": \"solvent\",\n          \"temperature\": 50.0,\n          \"temperature_unit\": \"\u00b0C\",\n          \"reaction_constants\": {\n            \"constant_1\": 1.98,\n            \"constant_2\": 0.67\n          },\n          \"reaction_constant_conf\": {\n            \"constant_conf_1\": null,\n            \"constant_conf_2\": null\n          },\n          \"determination_method\": \"Tidwell-Mortimer\",\n          \"Q-value\": {\n            \"constant_1\": null,\n            \"constant_2\": null\n          },\n          \"e-Value\": {\n            \"constant_1\": null,\n            \"constant_2\": null\n          },\n          \"r_product\": null\n        }\n      ]\n    },\n    {\n      \"monomers\": [\n        {\n          \"monomer1\": \"4-(6-Methacryloyloxyhexyloxy)acetnilide\",\n          \"monomer2\": \"2-Hydroxyethyl methacrylate\"\n        }\n      ],\n      \"reaction_conditions\": [\n        {\n          \"polymerization_type\": \"free radical\",\n          \"solvent\": \"N,N-Dimethylformamide\",\n          \"method\": \"solvent\",\n          \"temperature\": 50.0,\n          \"temperature_unit\": \"\u00b0C\",\n          \"reaction_constants\": {\n            \"constant_1\": 1.39,\n            \"constant_2\": 0.86\n          },\n          \"reaction_constant_conf\": {\n            \"constant_conf_1\": null,\n            \"constant_conf_2\": null\n          },\n          \"determination_method\": \"Fineman-Ross\",\n          \"Q-value\": {\n            \"constant_1\": null,\n            \"constant_2\": null\n          },\n          \"e-Value\": {\n            \"constant_1\": null,\n            \"constant_2\": null\n          },\n          \"r_product\": null\n        },\n        {\n          \"polymerization_type\": \"free radical\",\n          \"solvent\": \"N,N-Dimethylformamide\",\n          \"method\": \"solvent\",\n          \"temperature\": 50.0,\n          \"temperature_unit\": \"\u00b0C\",\n          \"reaction_constants\": {\n            \"constant_1\": 1.44,\n            \"constant_2\": 0.88\n          },\n          \"reaction_constant_conf\": {\n            \"constant_conf_1\": null,\n            \"constant_conf_2\": null\n          },\n          \"determination_method\": \"Kelen-Tudos\",\n          \"Q-value\": {\n            \"constant_1\": null,\n            \"constant_2\": null\n          },\n          \"e-Value\": {\n            \"constant_1\": null,\n            \"constant_2\": null\n          },\n          \"r_product\": null\n        },\n        {\n          \"polymerization_type\": \"free radical\",\n          \"solvent\": \"N,N-Dimethylformamide\",\n          \"method\": \"solvent\",\n          \"temperature\": 50.0,\n          \"temperature_unit\": \"\u00b0C\",\n          \"reaction_constants\": {\n            \"constant_1\": 1.39,\n            \"constant_2\": 0.87\n          },\n          \"reaction_constant_conf\": {\n            \"constant_conf_1\": null,\n            \"constant_conf_2\": null\n          },\n          \"determination_method\": \"Tidwell-Mortimer\",\n          \"Q-value\": {\n            \"constant_1\": null,\n            \"constant_2\": null\n          },\n          \"e-Value\": {\n            \"constant_1\": null,\n            \"constant_2\": null\n          },\n          \"r_product\": null\n        }\n      ]\n    }\n  ],\n  \"source\": \"https://doi.org/10.1021/ma00122a021\",\n  \"PDF_name\": \"Chain Flexibility of Polymethacrylic Systems Bearing Aromatic Polar Groups with Alkylen Spacers As Studied by the Tg of Polymers and Copolymers with 2-Hydroxyethyl Methacrylate\"\n}"
