Repository: lamalab-org/copolymer-reactivity

# copolymer-reactivity

A condition-aware machine-learning model and FastAPI service that predicts the **microstructure of radical copolymers** — *alternating*, *random*, or *gradient* — from two monomer structures and the reaction conditions (solvent, temperature, polymerisation mechanism), backed by a curated literature dataset of **3,791 copolymerisations from 1,206 publications**.

The model is served live at <https://polycarp.cheminfo.org> (web UI: [cheminfo-py/polycarp.cheminfo.org](https://github.com/cheminfo-py/polycarp.cheminfo.org)).

File: legacy/data_extraction/model_output_extraction/paper_645.json
"{\n  \"reactions\": [\n    {\n      \"monomers\": [\n        {\n          \"monomer1\": \"N-(R-\u03b1-methylbenzyl)maleimide\",\n          \"monomer2\": \"N-phenylmaleimide\"\n        }\n      ],\n      \"reaction_conditions\": [\n        {\n          \"polymerization_type\": \"free radical\",\n          \"solvent\": \"benzene\",\n          \"method\": \"solvent\",\n          \"temperature\": 60.0,\n          \"temperature_unit\": \"\u00b0C\",\n          \"reaction_constants\": {\n            \"constant_1\": 0.79,\n            \"constant_2\": 0.69\n          },\n          \"reaction_constant_conf\": {\n            \"constant_conf_1\": null,\n            \"constant_conf_2\": null\n          },\n          \"determination_method\": \"Integration method\",\n          \"Q-value\": {\n            \"constant_1\": null,\n            \"constant_2\": null\n          },\n          \"e-Value\": {\n            \"constant_1\": null,\n            \"constant_2\": null\n          },\n          \"r_product\": null\n        },\n        {\n          \"polymerization_type\": \"anionic\",\n          \"solvent\": \"toluene\",\n          \"method\": \"solvent\",\n          \"temperature\": 0.0,\n          \"temperature_unit\": \"\u00b0C\",\n          \"reaction_constants\": {\n            \"constant_1\": 0.50,\n            \"constant_2\": 0.49\n          },\n          \"reaction_constant_conf\": {\n            \"constant_conf_1\": null,\n            \"constant_conf_2\": null\n          },\n          \"determination_method\": \"Integration method\",\n          \"Q-value\": {\n            \"constant_1\": null,\n            \"constant_2\": null\n          },\n          \"e-Value\": {\n            \"constant_1\": null,\n            \"constant_2\": null\n          },\n          \"r_product\": null\n        }\n      ]\n    },\n    {\n      \"monomers\": [\n        {\n          \"monomer1\": \"N-(R-\u03b1-methylbenzyl)maleimide\",\n          \"monomer2\": \"N-cyclohexylmaleimide\"\n        }\n      ],\n      \"reaction_conditions\": [\n        {\n          \"polymerization_type\": \"free radical\",\n          \"solvent\": \"benzene\",\n          \"method\": \"solvent\",\n          \"temperature\": 60.0,\n          \"temperature_unit\": \"\u00b0C\",\n          \"reaction_constants\": {\n            \"constant_1\": 0.40,\n            \"constant_2\": 1.06\n          },\n          \"reaction_constant_conf\": {\n            \"constant_conf_1\": null,\n            \"constant_conf_2\": null\n          },\n          \"determination_method\": \"Integration method\",\n          \"Q-value\": {\n            \"constant_1\": null,\n            \"constant_2\": null\n          },\n          \"e-Value\": {\n            \"constant_1\": null,\n            \"constant_2\": null\n          },\n          \"r_product\": null\n        },\n        {\n          \"polymerization_type\": \"anionic\",\n          \"solvent\": \"toluene\",\n          \"method\": \"solvent\",\n          \"temperature\": 0.0,\n          \"temperature_unit\": \"\u00b0C\",\n          \"reaction_constants\": {\n            \"constant_1\": 0.11,\n            \"constant_2\": 1.09\n          },\n          \"reaction_constant_conf\": {\n            \"constant_conf_1\": null,\n            \"constant_conf_2\": null\n          },\n          \"determination_method\": \"Integration method\",\n          \"Q-value\": {\n            \"constant_1\": null,\n            \"constant_2\": null\n          },\n          \"e-Value\": {\n            \"constant_1\": null,\n            \"constant_2\": null\n          },\n          \"r_product\": null\n        }\n      ]\n    }\n  ],\n  \"source\": \"10.1016/0032-3861(93)91264-6\",\n  \"PDF_name\": \"Asymmetric induction copolymerization of chiral N-(R-\u03b1-methylbenzyl)maleimide with achiral N-(substituted)maleimide\"\n}"

File: legacy/data_extraction/model_output_extraction/paper_650.json
"{\n  \"reactions\": [\n    {\n      \"monomers\": [\n        {\n          \"monomer1\": \"styrene\",\n          \"monomer2\": \"m-nitrostyrene\"\n        }\n      ],\n      \"reaction_conditions\": [\n        {\n          \"polymerization_type\": \"free radical\",\n          \"solvent\": \"benzene\",\n          \"method\": \"solvent\",\n          \"temperature\": 75.0,\n          \"temperature_unit\": \"\u00b0C\",\n          \"reaction_constants\": {\n            \"constant_1\": 0.3,\n            \"constant_2\": 0.6\n          },\n          \"reaction_constant_conf\": {\n            \"constant_conf_1\": null,\n            \"constant_conf_2\": null\n          },\n          \"determination_method\": null,\n          \"Q-value\": {\n            \"constant_1\": null,\n            \"constant_2\": null\n          },\n          \"e-Value\": {\n            \"constant_1\": null,\n            \"constant_2\": null\n          },\n          \"r_product\": null\n        },\n        {\n          \"polymerization_type\": \"free radical\",\n          \"solvent\": \"benzene\",\n          \"method\": \"solvent\",\n          \"temperature\": 75.0,\n          \"temperature_unit\": \"\u00b0C\",\n          \"reaction_constants\": {\n            \"constant_1\": 0.45,\n            \"constant_2\": 0.85\n          },\n          \"reaction_constant_conf\": {\n            \"constant_conf_1\": 0.05,\n            \"constant_conf_2\": 0.1\n          },\n          \"determination_method\": null,\n          \"Q-value\": {\n            \"constant_1\": null,\n            \"constant_2\": null\n          },\n          \"e-Value\": {\n            \"constant_1\": null,\n            \"constant_2\": null\n          },\n          \"r_product\": null\n        }\n      ]\n    },\n    {\n      \"monomers\": [\n        {\n          \"monomer1\": \"p-chlorostyrene\",\n          \"monomer2\": \"m-nitrostyrene\"\n        }\n      ],\n      \"reaction_conditions\": [\n        {\n          \"polymerization_type\": \"free radical\",\n          \"solvent\": \"benzene\",\n          \"method\": \"solvent\",\n          \"temperature\": 75.0,\n          \"temperature_unit\": \"\u00b0C\",\n          \"reaction_constants\": {\n            \"constant_1\": 0.25,\n            \"constant_2\": 1.3\n          },\n          \"reaction_constant_conf\": {\n            \"constant_conf_1\": 0.05,\n            \"constant_conf_2\": 0.1\n          },\n          \"determination_method\": null,\n          \"Q-value\": {\n            \"constant_1\": null,\n            \"constant_2\": null\n          },\n          \"e-Value\": {\n            \"constant_1\": null,\n            \"constant_2\": null\n          },\n          \"r_product\": null\n        },\n        {\n          \"polymerization_type\": \"free radical\",\n          \"solvent\": \"benzene\",\n          \"method\": \"solvent\",\n          \"temperature\": 75.0,\n          \"temperature_unit\": \"\u00b0C\",\n          \"reaction_constants\": {\n            \"constant_1\": 0.19,\n            \"constant_2\": 1.15\n          },\n          \"reaction_constant_conf\": {\n            \"constant_conf_1\": 0.02,\n            \"constant_conf_2\": 0.2\n          },\n          \"determination_method\": null,\n          \"Q-value\": {\n            \"constant_1\": null,\n            \"constant_2\": null\n          },\n          \"e-Value\": {\n            \"constant_1\": null,\n            \"constant_2\": null\n          },\n          \"r_product\": null\n        }\n      ]\n    },\n    {\n      \"monomers\": [\n        {\n          \"monomer1\": \"methyl methacrylate\",\n          \"monomer2\": \"m-nitrostyrene\"\n        }\n      ],\n      \"reaction_conditions\": [\n        {\n          \"polymerization_type\": \"free radical\",\n          \"solvent\": \"benzene\",\n          \"method\": \"solvent\",\n          \"temperature\": 75.0,\n          \"temperature_unit\": \"\u00b0C\",\n          \"reaction_constants\": {\n            \"constant_1\": 0.5,\n            \"constant_2\": 0.8\n          },\n          \"reaction_constant_conf\": {\n            \"constant_conf_1\": 0.1,\n            \"constant_conf_2\": 0.15\n          },\n          \"determination_method\": null,\n          \"Q-value\": {\n            \"constant_1\": null,\n            \"constant_2\": null\n          },\n          \"e-Value\": {\n            \"constant_1\": null,\n            \"constant_2\": null\n          },\n          \"r_product\": null\n        },\n        {\n          \"polymerization_type\": \"free radical\",\n          \"solvent\": \"benzene\",\n          \"method\": \"solvent\",\n          \"temperature\": 75.0,\n          \"temperature_unit\": \"\u00b0C\",\n          \"reaction_constants\": {\n            \"constant_1\": 0.35,\n            \"constant_2\": 0.85\n          },\n          \"reaction_constant_conf\": {\n            \"constant_conf_1\": 0.05,\n            \"constant_conf_2\": 0.2\n          },\n          \"determination_method\": null,\n          \"Q-value\": {\n            \"constant_1\": null,\n            \"constant_2\": null\n          },\n          \"e-Value\": {\n            \"constant_1\": null,\n            \"constant_2\": null\n          },\n          \"r_product\": null\n        }\n      ]\n    }\n  ],\n  \"source\": \"https://doi.org/10.1002/pol.1949.120040408\",\n  \"PDF_name\": \"Polymerisation_et_Copolymerisation_du_m-Nitrostyrene.pdf\"\n}"

File: legacy/data_extraction/model_output_extraction/paper_662.json
"{\n    \"reactions\": [\n        {\n            \"monomers\": [\n                {\n                    \"monomer1\": \"2-chloro-1,3-butadiene\",\n                    \"monomer2\": \"2,3-dichloro-1,3-butadiene\"\n                }\n            ],\n            \"reaction_conditions\": [\n                {\n                    \"polymerization_type\": \"free radical\",\n                    \"solvent\": \"water\",\n                    \"method\": \"emulsion\",\n                    \"temperature\": 40.0,\n                    \"temperature_unit\": \"\u00b0C\",\n                    \"reaction_constants\": {\n                        \"constant_1\": 0.335,\n                        \"constant_2\": 2.15\n                    },\n                    \"reaction_constant_conf\": {\n                        \"constant_conf_1\": 0.055,\n                        \"constant_conf_2\": 0.25\n                    },\n                    \"determination_method\": \"graphic method\",\n                    \"Q-value\": {\n                        \"constant_1\": null,\n                        \"constant_2\": null\n                    },\n                    \"e-Value\": {\n                        \"constant_1\": null,\n                        \"constant_2\": null\n                    },\n                    \"r_product\": null\n                }\n            ]\n        }\n    ],\n    \"source\": \"https://doi.org/10.1007/BF00548870\",\n    \"PDF_name\": \"Relative Reactivities of 2-Chloro- and 2,3-Dichloro-1,3-Butadienes, and Some of the Properties of Their Copolymers\"\n}"

File: legacy/data_extraction/model_output_extraction/paper_665.json
"{\n  \"reactions\": [\n    {\n      \"monomers\": [\n        {\n          \"monomer1\": \"Ic\",\n          \"monomer2\": \"chlorostyrene\"\n        }\n      ],\n      \"reaction_conditions\": [\n        {\n          \"polymerization_type\": \"free radical\",\n          \"solvent\": null,\n          \"method\": \"bulk\",\n          \"temperature\": 65.0,\n          \"temperature_unit\": \"\u00b0C\",\n          \"reaction_constants\": {\n            \"constant_1\": 3.27,\n            \"constant_2\": 0.24\n          },\n          \"reaction_constant_conf\": {\n            \"constant_conf_1\": 0.15,\n            \"constant_conf_2\": 0.18\n          },\n          \"determination_method\": null,\n          \"Q-value\": {\n            \"constant_1\": 4.16,\n            \"constant_2\": 1.18\n          },\n          \"e-Value\": {\n            \"constant_1\": -0.35,\n            \"constant_2\": 0.24\n          },\n          \"r_product\": null\n        }\n      ]\n    },\n    {\n      \"monomers\": [\n        {\n          \"monomer1\": \"Ic\",\n          \"monomer2\": \"chloroprene\"\n        }\n      ],\n      \"reaction_conditions\": [\n        {\n          \"polymerization_type\": \"free radical\",\n          \"solvent\": null,\n          \"method\": \"bulk\",\n          \"temperature\": 40.0,\n          \"temperature_unit\": \"\u00b0C\",\n          \"reaction_constants\": {\n            \"constant_1\": 0.2,\n            \"constant_2\": 1.0\n          },\n          \"reaction_constant_conf\": {\n            \"constant_conf_1\": -0.02,\n            \"constant_conf_2\": 0.18\n          },\n          \"determination_method\": null,\n          \"Q-value\": {\n            \"constant_1\": 7.26,\n            \"constant_2\": 1.18\n          },\n          \"e-Value\": {\n            \"constant_1\": -1.29,\n            \"constant_2\": 0.24\n          },\n          \"r_product\": null\n        }\n      ]\n    }\n  ],\n  \"source\": \"http://dx.doi.org/10.1080/00222338408056545\",\n  \"PDF_name\": \"1-Butadienyl Sulfide Polymerization\"\n}"

File: legacy/data_extraction/model_output_extraction/paper_666.json
"{\n  \"reactions\": [\n    {\n      \"monomers\": [\n        {\n          \"monomer1\": \"Glycidyl Methacrylate\",\n          \"monomer2\": \"tert-Butyl Acrylate\"\n        }\n      ],\n      \"reaction_conditions\": [\n        {\n          \"polymerization_type\": \"free radical\",\n          \"solvent\": null,\n          \"method\": \"bulk\",\n          \"temperature\": 60.0,\n          \"temperature_unit\": \"\u00b0C\",\n          \"reaction_constants\": {\n            \"constant_1\": 1.46,\n            \"constant_2\": 0.28\n          },\n          \"reaction_constant_conf\": {\n            \"constant_conf_1\": 0.08,\n            \"constant_conf_2\": 0.04\n          },\n          \"determination_method\": \"YBR method\",\n          \"Q-value\": null,\n          \"e-Value\": null,\n          \"r_product\": null\n        }\n      ]\n    }\n  ],\n  \"source\": \"https://doi.org/10.1002/pol.1984.170220718\",\n  \"PDF_name\": \"Glycidyl Methacrylate\u2013tert-Butyl Acrylate Copolymers: Synthesis, Characterization, and Thermal Studies\"\n}"

File: legacy/data_extraction/model_output_extraction/paper_678.json
"{\n  \"reactions\": [\n    {\n      \"monomers\": [\n        {\n          \"monomer1\": \"2-Vinyl-4,4-Dimethylazlactone\",\n          \"monomer2\": \"Ethyl alpha-Hydroxymethylacrylate\"\n        }\n      ],\n      \"reaction_conditions\": [\n        {\n          \"polymerization_type\": \"free radical\",\n          \"solvent\": \"dimethyl sulfoxide\",\n          \"method\": \"solvent\",\n          \"temperature\": 65.0,\n          \"temperature_unit\": \"\u00b0C\",\n          \"reaction_constants\": {\n            \"constant_1\": 0.24,\n            \"constant_2\": 0.73\n          },\n          \"reaction_constant_conf\": {\n            \"constant_conf_1\": null,\n            \"constant_conf_2\": null\n          },\n          \"determination_method\": \"Kelen-Tudos\",\n          \"Q-value\": {\n            \"constant_1\": null,\n            \"constant_2\": null\n          },\n          \"e-Value\": {\n            \"constant_1\": null,\n            \"constant_2\": null\n          },\n          \"r_product\": null\n        },\n        {\n          \"polymerization_type\": \"free radical\",\n          \"solvent\": \"dimethyl sulfoxide\",\n          \"method\": \"photopolymerization\",\n          \"temperature\": null,\n          \"temperature_unit\": null,\n          \"reaction_constants\": {\n            \"constant_1\": 0.20,\n            \"constant_2\": 0.53\n          },\n          \"reaction_constant_conf\": {\n            \"constant_conf_1\": null,\n            \"constant_conf_2\": null\n          },\n          \"determination_method\": \"Kelen-Tudos\",\n          \"Q-value\": {\n            \"constant_1\": null,\n            \"constant_2\": null\n          },\n          \"e-Value\": {\n            \"constant_1\": null,\n            \"constant_2\": null\n          },\n          \"r_product\": null\n        }\n      ]\n    },\n    {\n      \"monomers\": [\n        {\n          \"monomer1\": \"2-Vinyl-4,4-Dimethylazlactone\",\n          \"monomer2\": \"Styrene\"\n        }\n      ],\n      \"reaction_conditions\": [\n        {\n          \"polymerization_type\": \"free radical\",\n          \"solvent\": \"chloroform\",\n          \"method\": \"solvent\",\n          \"temperature\": 65.0,\n          \"temperature_unit\": \"\u00b0C\",\n          \"reaction_constants\": {\n            \"constant_1\": 0.19,\n            \"constant_2\": 0.16\n          },\n          \"reaction_constant_conf\": {\n            \"constant_conf_1\": null,\n            \"constant_conf_2\": null\n          },\n          \"determination_method\": \"Kelen-Tudos\",\n          \"Q-value\": {\n            \"constant_1\": null,\n            \"constant_2\": null\n          },\n          \"e-Value\": {\n            \"constant_1\": null,\n            \"constant_2\": null\n          },\n          \"r_product\": null\n        }\n      ]\n    }\n  ],\n  \"source\": \"https://doi.org/10.1002/polb.1991.090290107\",\n  \"PDF_name\": \"Copolymers of 2-Vinyl-4,4-Dimethylazlactone with Styrene and Ethyl alpha-Hydroxymethylacrylate\"\n}"

File: legacy/data_extraction/model_output_extraction/paper_680.json
"{\n    \"reactions\": [\n        {\n            \"monomers\": [\n                {\n                    \"monomer1\": \"vinylidene chloride\",\n                    \"monomer2\": \"methacrylonitrile\"\n                }\n            ],\n            \"reaction_conditions\": [\n                {\n                    \"polymerization_type\": \"free radical\",\n                    \"solvent\": \"acetone\",\n                    \"method\": \"solvent\",\n                    \"temperature\": 40.0,\n                    \"temperature_unit\": \"\u00b0C\",\n                    \"reaction_constants\": {\n                        \"constant_1\": 0.42,\n                        \"constant_2\": 2.1\n                    },\n                    \"reaction_constant_conf\": {\n                        \"constant_conf_1\": 0.06,\n                        \"constant_conf_2\": 0.3\n                    },\n                    \"determination_method\": \"Kelen-Tudos\",\n                    \"Q-value\": null,\n                    \"e-Value\": null,\n                    \"r_product\": null\n                },\n                {\n                    \"polymerization_type\": \"free radical\",\n                    \"solvent\": \"tetrachloroethane\",\n                    \"method\": \"solvent\",\n                    \"temperature\": 120.0,\n                    \"temperature_unit\": \"\u00b0C\",\n                    \"reaction_constants\": {\n                        \"constant_1\": 0.42,\n                        \"constant_2\": 2.45\n                    },\n                    \"reaction_constant_conf\": {\n                        \"constant_conf_1\": 0.04,\n                        \"constant_conf_2\": 0.2\n                    },\n                    \"determination_method\": \"Kelen-Tudos\",\n                    \"Q-value\": null,\n                    \"e-Value\": null,\n                    \"r_product\": null\n                }\n            ]\n        }\n    ],\n    \"source\": \"https://doi.org/10.1002/macp.1978.021790413\",\n    \"PDF_name\": \"Radical Copolymerisation of Vinylidene Chloride and Methacrylonitrile, 1 Sequence Microstructure Measured by 220 MHz 1H NMR\"\n}"

File: legacy/data_extraction/model_output_extraction/paper_69.json
"{\n    \"reactions\": [\n        {\n            \"monomers\": [\n                \"monomer1\" \t, \"Ethylene\"\n               \t, \"monomer2\" \t, \"Vinyl Chloride\"\n            ],\n            \"reaction_conditions\": [\n                {\n                    \"polymerization_type\": \"free radical\",\n                    \"solvent\": \"benzene\",\n                    \"method\": \"solution\",\n                    \"temperature\": 70.0,\n                    \"temperature_unit\": \"\u00b0C\",\n                    \"reaction_constants\": {\n                        \"constant_1\": 0.285,\n                        \"constant_2\": 1.13\n                    },\n                    \"reaction_constant_conf\": {\n                        \"constant_conf_1\": 0.075,\n                        \"constant_conf_2\": 0.32\n                    },\n                    \"determination_method\": \"method of intersecting straight lines\",\n                    \"Q-value\": null,\n                    \"e-Value\": null,\n                    \"r_product\": null\n                },\n                {\n                    \"polymerization_type\": \"free radical\",\n                    \"solvent\": \"cyclohexanone\",\n                    \"method\": \"solution\",\n                    \"temperature\": 70.0,\n                    \"temperature_unit\": \"\u00b0C\",\n                    \"reaction_constants\": {\n                        \"constant_1\": 0.285,\n                        \"constant_2\": 1.13\n                    },\n                    \"reaction_constant_conf\": {\n                        \"constant_conf_1\": 0.075,\n                        \"constant_conf_2\": 0.32\n                    },\n                    \"determination_method\": \"method of intersecting straight lines\",\n                    \"Q-value\": null,\n                    \"e-Value\": null,\n                    \"r_product\": null\n                },\n                {\n                    \"polymerization_type\": \"free radical\",\n                    \"solvent\": null,\n                    \"method\": \"bulk\",\n                    \"temperature\": 70.0,\n                    \"temperature_unit\": \"\u00b0C\",\n                    \"reaction_constants\": {\n                        \"constant_1\": 0.20,\n                        \"constant_2\": 1.85\n                    },\n                    \"reaction_constant_conf\": {\n                        \"constant_conf_1\": 0.02,\n                        \"constant_conf_2\": 0.2\n                    },\n                    \"determination_method\": \"method of intersecting straight lines\",\n                    \"Q-value\": null,\n                    \"e-Value\": null,\n                    \"r_product\": null\n                }\n            ]\n        }\n    ],\n    \"source\": \"https://doi.org/10.1007/BF00552050\",\n    \"PDF_name\": \"Kinetics of Copolymerization of Ethylene and Vinyl Chloride\"\n}"

File: legacy/data_extraction/model_output_extraction/paper_699.json
"{\n  \"reactions\": [\n    {\n      \"monomers\": [\n        {\n          \"monomer1\": \"vinyl cinnamate\",\n          \"monomer2\": \"vinyl acetate\"\n        }\n      ],\n      \"reaction_conditions\": [\n        {\n          \"polymerization_type\": \"free radical\",\n          \"solvent\": \"benzene\",\n          \"method\": \"solvent\",\n          \"temperature\": 70.0,\n          \"temperature_unit\": \"\u00b0C\",\n          \"reaction_constants\": {\n            \"constant_1\": 0.04,\n            \"constant_2\": 1.20\n          },\n          \"reaction_constant_conf\": {\n            \"constant_conf_1\": 0.01,\n            \"constant_conf_2\": 0.10\n          },\n          \"determination_method\": \"graphical evaluation\",\n          \"Q-value\": null,\n          \"e-Value\": null,\n          \"r_product\": null\n        }\n      ]\n    },\n    {\n      \"monomers\": [\n        {\n          \"monomer1\": \"vinyl cinnamate\",\n          \"monomer2\": \"vinyl pyrrolidone\"\n        }\n      ],\n      \"reaction_conditions\": [\n        {\n          \"polymerization_type\": \"free radical\",\n          \"solvent\": \"benzene\",\n          \"method\": \"solvent\",\n          \"temperature\": 70.0,\n          \"temperature_unit\": \"\u00b0C\",\n          \"reaction_constants\": {\n            \"constant_1\": 0.01,\n            \"constant_2\": 1.15\n          },\n          \"reaction_constant_conf\": {\n            \"constant_conf_1\": 0.01,\n            \"constant_conf_2\": 0.10\n          },\n          \"determination_method\": \"graphical evaluation\",\n          \"Q-value\": null,\n          \"e-Value\": null,\n          \"r_product\": null\n        },\n        {\n          \"polymerization_type\": \"free radical\",\n          \"solvent\": \"benzene\",\n          \"method\": \"solvent\",\n          \"temperature\": 70.0,\n          \"temperature_unit\": \"\u00b0C\",\n          \"reaction_constants\": {\n            \"constant_1\": 0.01,\n            \"constant_2\": 1.30\n          },\n          \"reaction_constant_conf\": {\n            \"constant_conf_1\": 0.01,\n            \"constant_conf_2\": 0.10\n          },\n          \"determination_method\": \"graphical evaluation\",\n          \"Q-value\": null,\n          \"e-Value\": null,\n          \"r_product\": null\n        }\n      ]\n    },\n    {\n      \"monomers\": [\n        {\n          \"monomer1\": \"vinyl cinnamate\",\n          \"monomer2\": \"methacrylonitrile\"\n        }\n      ],\n      \"reaction_conditions\": [\n        {\n          \"polymerization_type\": \"free radical\",\n          \"solvent\": \"cyclohexanone\",\n          \"method\": \"solvent\",\n          \"temperature\": 70.0,\n          \"temperature_unit\": \"\u00b0C\",\n          \"reaction_constants\": {\n            \"constant_1\": 4.0,\n            \"constant_2\": 0.15\n          },\n          \"reaction_constant_conf\": {\n            \"constant_conf_1\": 0.4,\n            \"constant_conf_2\": 0.06\n          },\n          \"determination_method\": \"Alfrey-Price equation\",\n          \"Q-value\": null,\n          \"e-Value\": null,\n          \"r_product\": null\n        }\n      ]\n    },\n    {\n      \"monomers\": [\n        {\n          \"monomer1\": \"vinyl cinnamate\",\n          \"monomer2\": \"styrene\"\n        }\n      ],\n      \"reaction_conditions\": [\n        {\n          \"polymerization_type\": \"free radical\",\n          \"solvent\": \"benzene\",\n          \"method\": \"solvent\",\n          \"temperature\": 70.0,\n          \"temperature_unit\": \"\u00b0C\",\n          \"reaction_constants\": {\n            \"constant_1\": 0.25,\n            \"constant_2\": 1.25\n          },\n          \"reaction_constant_conf\": {\n            \"constant_conf_1\": 0.1,\n            \"constant_conf_2\": 0.1\n          },\n          \"determination_method\": \"Alfrey-Price equation\",\n          \"Q-value\": null,\n          \"e-Value\": null,\n          \"r_product\": null\n        }\n      ]\n    }\n  ],\n  \"source\": \"https://doi.org/10.1002/pol.1962.120571763\",\n  \"PDF_name\": \"Kinetics of Polymerization and Copolymerization of Vinyl-trans-Cinnamate\"\n}"

File: legacy/data_extraction/model_output_extraction/paper_703.json
"{\n    \"reactions\": [\n        {\n            \"monomers\": [\n                {\n                    \"monomer1\": \"1,1,5-Trihydroperfluoroamyl acrylate\",\n                    \"monomer2\": \"Methacrylonitrile\"\n                }\n            ],\n            \"reaction_conditions\": [\n                {\n                    \"polymerization_type\": \"free radical\",\n                    \"solvent\": \"dimethyl sulfoxide\",\n                    \"method\": \"solvent\",\n                    \"temperature\": 343.0,\n                    \"temperature_unit\": \"K\",\n                    \"reaction_constants\": {\n                        \"constant_1\": 0.14,\n                        \"constant_2\": 1.03\n                    },\n                    \"reaction_constant_conf\": {\n                        \"constant_conf_1\": 0.07,\n                        \"constant_conf_2\": 0.08\n                    },\n                    \"determination_method\": \"dilatometric analysis\",\n                    \"Q-value\": null,\n                    \"e-Value\": null,\n                    \"r_product\": null\n                }\n            ]\n        }\n    ],\n    \"source\": \"Polymer Science U.S.S.R. Vol. 25, No. 12, pp. 3059-3063 1983\",\n    \"PDF_name\": \"DILATOMETRIC STUDY OF THE SOLUTION COPOLYMERIZATION OF 1,1,5-TRIHYDROPERFLUOROAMYL ACRYLATE AND METHACRYLONITRILE\"\n}"

File: legacy/data_extraction/model_output_extraction/paper_707.json
"{\n  \"reactions\": [\n    {\n      \"monomers\": [\n        {\n          \"monomer1\": \"Chloroprene\",\n          \"monomer2\": \"Maleic Anhydride\"\n        }\n      ],\n      \"reaction_conditions\": [\n        {\n          \"polymerization_type\": \"free radical\",\n          \"solvent\": \"1,4-Dioxane\",\n          \"method\": \"solvent\",\n          \"temperature\": 60.0,\n          \"temperature_unit\": \"\u00b0C\",\n          \"reaction_constants\": {\n            \"constant_1\": 0.38,\n            \"constant_2\": 0.07\n          },\n          \"reaction_constant_conf\": {\n            \"constant_conf_1\": null,\n            \"constant_conf_2\": null\n          },\n          \"determination_method\": \"Kelen-Tudos\",\n          \"Q-value\": {\n            \"constant_1\": null,\n            \"constant_2\": null\n          },\n          \"e-Value\": {\n            \"constant_1\": null,\n            \"constant_2\": null\n          },\n          \"r_product\": 0.0266\n        }\n      ]\n    }\n  ],\n  \"source\": \"https://doi.org/10.1002/pol.1994.230321009\",\n  \"PDF_name\": \"Characterization of Chloroprene and Maleic Anhydride Copolymer by 13C-NMR Spectroscopy and Pyrolysis GC/MS\"\n}"

File: legacy/data_extraction/model_output_extraction/paper_72.json
"{\n  \"reactions\": [\n    {\n      \"monomers\": [\n        {\n          \"monomer1\": \"Vinyltrimethoxy\",\n          \"monomer2\": \"Vinyl chloride\"\n        }\n      ],\n      \"reaction_conditions\": [\n        {\n          \"polymerization_type\": \"free radical\",\n          \"solvent\": \"acetone\",\n          \"method\": \"solvent\",\n          \"temperature\": 50.0,\n          \"temperature_unit\": \"\u00b0C\",\n          \"reaction_constants\": {\n            \"constant_1\": 0.8,\n            \"constant_2\": 0.0\n          },\n          \"reaction_constant_conf\": {\n            \"constant_conf_1\": null,\n            \"constant_conf_2\": null\n          },\n          \"determination_method\": null,\n          \"Q-value\": {\n            \"constant_1\": null,\n            \"constant_2\": null\n          },\n          \"e-Value\": {\n            \"constant_1\": null,\n            \"constant_2\": null\n          },\n          \"r_product\": null\n        }\n      ]\n    },\n    {\n      \"monomers\": [\n        {\n          \"monomer1\": \"Vinyltriethoxy\",\n          \"monomer2\": \"Vinyl chloride\"\n        }\n      ],\n      \"reaction_conditions\": [\n        {\n          \"polymerization_type\": \"free radical\",\n          \"solvent\": \"acetone\",\n          \"method\": \"solvent\",\n          \"temperature\": 50.0,\n          \"temperature_unit\": \"\u00b0C\",\n          \"reaction_constants\": {\n            \"constant_1\": 0.9,\n            \"constant_2\": 0.0\n          },\n          \"reaction_constant_conf\": {\n            \"constant_conf_1\": null,\n            \"constant_conf_2\": null\n          },\n          \"determination_method\": null,\n          \"Q-value\": {\n            \"constant_1\": null,\n            \"constant_2\": null\n          },\n          \"e-Value\": {\n            \"constant_1\": null,\n            \"constant_2\": null\n          },\n          \"r_product\": null\n        }\n      ]\n    },\n    {\n      \"monomers\": [\n        {\n          \"monomer1\": \"Vinyltriisopropoxy\",\n          \"monomer2\": \"Vinyl chloride\"\n        }\n      ],\n      \"reaction_conditions\": [\n        {\n          \"polymerization_type\": \"free radical\",\n          \"solvent\": \"acetone\",\n          \"method\": \"solvent\",\n          \"temperature\": 50.0,\n          \"temperature_unit\": \"\u00b0C\",\n          \"reaction_constants\": {\n            \"constant_1\": 0.8,\n            \"constant_2\": 0.0\n          },\n          \"reaction_constant_conf\": {\n            \"constant_conf_1\": null,\n            \"constant_conf_2\": null\n          },\n          \"determination_method\": null,\n          \"Q-value\": {\n            \"constant_1\": null,\n            \"constant_2\": null\n          },\n          \"e-Value\": {\n            \"constant_1\": null,\n            \"constant_2\": null\n          },\n          \"r_product\": null\n        }\n      ]\n    },\n    {\n      \"monomers\": [\n        {\n          \"monomer1\": \"Vinylmethyldiethoxy\",\n          \"monomer2\": \"Vinyl chloride\"\n        }\n      ],\n      \"reaction_conditions\": [\n        {\n          \"polymerization_type\": \"free radical\",\n          \"solvent\": \"acetone\",\n          \"method\": \"solvent\",\n          \"temperature\": 50.0,\n          \"temperature_unit\": \"\u00b0C\",\n          \"reaction_constants\": {\n            \"constant_1\": 1.2,\n            \"constant_2\": 0.0\n          },\n          \"reaction_constant_conf\": {\n            \"constant_conf_1\": null,\n            \"constant_conf_2\": null\n          },\n          \"determination_method\": null,\n          \"Q-value\": {\n            \"constant_1\": null,\n            \"constant_2\": null\n          },\n          \"e-Value\": {\n            \"constant_1\": null,\n            \"constant_2\": null\n          },\n          \"r_product\": null\n        }\n      ]\n    },\n    {\n      \"monomers\": [\n        {\n          \"monomer1\": \"Vinylethyldiethoxy\",\n          \"monomer2\": \"Vinyl chloride\"\n        }\n      ],\n      \"reaction_conditions\": [\n        {\n          \"polymerization_type\": \"free radical\",\n          \"solvent\": \"acetone\",\n          \"method\": \"solvent\",\n          \"temperature\": 50.0,\n          \"temperature_unit\": \"\u00b0C\",\n          \"reaction_constants\": {\n            \"constant_1\": 1.0,\n            \"constant_2\": 0.0\n          },\n          \"reaction_constant_conf\": {\n            \"constant_conf_1\": null,\n            \"constant_conf_2\": null\n          },\n          \"determination_method\": null,\n          \"Q-value\": {\n            \"constant_1\": null,\n            \"constant_2\": null\n          },\n          \"e-Value\": {\n            \"constant_1\": null,\n            \"constant_2\": null\n          },\n          \"r_product\": null\n        }\n      ]\n    },\n    {\n      \"monomers\": [\n        {\n          \"monomer1\": \"Vinylphenydiethoxy\",\n          \"monomer2\": \"Vinyl chloride\"\n        }\n      ],\n      \"reaction_conditions\": [\n        {\n          \"polymerization_type\": \"free radical\",\n          \"solvent\": \"acetone\",\n          \"method\": \"solvent\",\n          \"temperature\": 50.0,\n          \"temperature_unit\": \"\u00b0C\",\n          \"reaction_constants\": {\n            \"constant_1\": 0.7,\n            \"constant_2\": 0.0\n          },\n          \"reaction_constant_conf\": {\n            \"constant_conf_1\": null,\n            \"constant_conf_2\": null\n          },\n          \"determination_method\": null,\n          \"Q-value\": {\n            \"constant_1\": null,\n            \"constant_2\": null\n          },\n          \"e-Value\": {\n            \"constant_1\": null,\n            \"constant_2\": null\n          },\n          \"r_product\": null\n        }\n      ]\n    },\n    {\n      \"monomers\": [\n        {\n          \"monomer1\": \"Allyltriethoxy\",\n          \"monomer2\": \"Vinyl chloride\"\n        }\n      ],\n      \"reaction_conditions\": [\n        {\n          \"polymerization_type\": \"free radical\",\n          \"solvent\": \"acetone\",\n          \"method\": \"solvent\",\n          \"temperature\": 50.0,\n          \"temperature_unit\": \"\u00b0C\",\n          \"reaction_constants\": {\n            \"constant_1\": 2.0,\n            \"constant_2\": 0.0\n          },\n          \"reaction_constant_conf\": {\n            \"constant_conf_1\": null,\n            \"constant_conf_2\": null\n          },\n          \"determination_method\": null,\n          \"Q-value\": {\n            \"constant_1\": null,\n            \"constant_2\": null\n          },\n          \"e-Value\": {\n            \"constant_1\": null,\n            \"constant_2\": null\n          },\n          \"r_product\": null\n        }\n      ]\n    },\n    {\n      \"monomers\": [\n        {\n          \"monomer1\": \"Propenyltriethoxy\",\n          \"monomer2\": \"Vinyl chloride\"\n        }\n      ],\n      \"reaction_conditions\": [\n        {\n          \"polymerization_type\": \"free radical\",\n          \"solvent\": \"acetone\",\n          \"method\": \"solvent\",\n          \"temperature\": 50.0,\n          \"temperature_unit\": \"\u00b0C\",\n          \"reaction_constants\": {\n            \"constant_1\": 8.0,\n            \"constant_2\": 0.0\n          },\n          \"reaction_constant_conf\": {\n            \"constant_conf_1\": null,\n            \"constant_conf_2\": null\n          },\n          \"determination_method\": null,\n          \"Q-value\": {\n            \"constant_1\": null,\n            \"constant_2\": null\n          },\n          \"e-Value\": {\n            \"constant_1\": null,\n            \"constant_2\": null\n          },\n          \"r_product\": null\n        }\n      ]\n    },\n    {\n      \"monomers\": [\n        {\n          \"monomer1\": \"2-Butenyltriethoxy\",\n          \"monomer2\": \"Vinyl chloride\"\n        }\n      ],\n      \"reaction_conditions\": [\n        {\n          \"polymerization_type\": \"free radical\",\n          \"solvent\": \"acetone\",\n          \"method\": \"solvent\",\n          \"temperature\": 50.0,\n          \"temperature_unit\": \"\u00b0C\",\n          \"reaction_constants\": {\n            \"constant_1\": 0.4,\n            \"constant_2\": 0.0\n          },\n          \"reaction_constant_conf\": {\n            \"constant_conf_1\": null,\n            \"constant_conf_2\": null\n          },\n          \"determination_method\": null,\n          \"Q-value\": {\n            \"constant_1\": null,\n            \"constant_2\": null\n          },\n          \"e-Value\": {\n            \"constant_1\": null,\n            \"constant_2\": null\n          },\n          \"r_product\": null\n        }\n      ]\n    },\n    {\n      \"monomers\": [\n        {\n          \"monomer1\": \"\u03943-Cyclohexenyltriethoxy\",\n          \"monomer2\": \"Vinyl chloride\"\n        }\n      ],\n      \"reaction_conditions\": [\n        {\n          \"polymerization_type\": \"free radical\",\n          \"solvent\": \"acetone\",\n          \"method\": \"solvent\",\n          \"temperature\": 50.0,\n          \"temperature_unit\": \"\u00b0C\",\n          \"reaction_constants\": {\n            \"constant_1\": 0.4,\n            \"constant_2\": 0.0\n          },\n          \"reaction_constant_conf\": {\n            \"constant_conf_1\": null,\n            \"constant_conf_2\": null\n          },\n          \"determination_method\": null,\n          \"Q-value\": {\n            \"constant_1\": null,\n            \"constant_2\": null\n          },\n          \"e-Value\": {\n            \"constant_1\": null,\n            \"constant_2\": null\n          },\n          \"r_product\": null\n        }\n      ]\n    },\n    {\n      \"monomers\": [\n        {\n          \"monomer1\": \"6-Triethoxysilylbicyclo-[2.2.1]heptene-2\",\n          \"monomer2\": \"Vinyl chloride\"\n        }\n      ],\n      \"reaction_conditions\": [\n        {\n          \"polymerization_type\": \"free radical\",\n          \"solvent\": \"acetone\",\n          \"method\": \"solvent\",\n          \"temperature\": 50.0,\n          \"temperature_unit\": \"\u00b0C\",\n          \"reaction_constants\": {\n            \"constant_1\": 1.6,\n            \"constant_2\": 0.0\n          },\n          \"reaction_constant_conf\": {\n            \"constant_conf_1\": null,\n            \"constant_conf_2\": null\n          },\n          \"determination_method\": null,\n          \"Q-value\": {\n            \"constant_1\": null,\n            \"constant_2\": null\n          },\n          \"e-Value\": {\n            \"constant_1\": null,\n            \"constant_2\": null\n          },\n          \"r_product\": null\n        }\n      ]\n    },\n    {\n      \"monomers\": [\n        {\n          \"monomer1\": \"\u03b1-Chlorovinyltriethoxy\",\n          \"monomer2\": \"Vinyl chloride\"\n        }\n      ],\n      \"reaction_conditions\": [\n        {\n          \"polymerization_type\": \"free radical\",\n          \"solvent\": \"acetone\",\n          \"method\": \"solvent\",\n          \"temperature\": 50.0,\n          \"temperature_unit\": \"\u00b0C\",\n          \"reaction_constants\": {\n            \"constant_1\": 0.2,\n            \"constant_2\": 0.0\n          },\n          \"reaction_constant_conf\": {\n            \"constant_conf_1\": null,\n            \"constant_conf_2\": null\n          },\n          \"determination_method\": null,\n          \"Q-value\": {\n            \"constant_1\": null,\n            \"constant_2\": null\n          },\n          \"e-Value\": {\n            \"constant_1\": null,\n            \"constant_2\": null\n          },\n          \"r_product\": null\n        }\n      ]\n    },\n    {\n      \"monomers\": [\n        {\n          \"monomer1\": \"Vinyltrimethoxy\",\n          \"monomer2\": \"Acrylonitrile\"\n        }\n      ],\n      \"reaction_conditions\": [\n        {\n          \"polymerization_type\": \"free radical\",\n          \"solvent\": \"acetone\",\n          \"method\": \"solvent\",\n          \"temperature\": 50.0,\n          \"temperature_unit\": \"\u00b0C\",\n          \"reaction_constants\": {\n            \"constant_1\": 6.0,\n            \"constant_2\": 0.0\n          },\n          \"reaction_constant_conf\": {\n            \"constant_conf_1\": null,\n            \"constant_conf_2\": null\n          },\n          \"determination_method\": null,\n          \"Q-value\": {\n            \"constant_1\": null,\n            \"constant_2\": null\n          },\n          \"e-Value\": {\n            \"constant_1\": null,\n            \"constant_2\": null\n          },\n          \"r_product\": null\n        }\n      ]\n    },\n    {\n      \"monomers\": [\n        {\n          \"monomer1\": \"Vinyltriethoxy\",\n          \"monomer2\": \"Acrylonitrile\"\n        }\n      ],\n      \"reaction_conditions\": [\n        {\n          \"polymerization_type\": \"free radical\",\n          \"solvent\": \"acetone\",\n          \"method\": \"solvent\",\n          \"temperature\": 50.0,\n          \"temperature_unit\": \"\u00b0C\",\n          \"reaction_constants\": {\n            \"constant_1\": 4.5,\n            \"constant_2\": 0.0\n          },\n          \"reaction_constant_conf\": {\n            \"constant_conf_1\": null,\n            \"constant_conf_2\": null\n          },\n          \"determination_method\": null,\n          \"Q-value\": {\n            \"constant_1\": null,\n            \"constant_2\": null\n          },\n          \"e-Value\": {\n            \"constant_1\": null,\n            \"constant_2\": null\n          },\n          \"r_product\": null\n        }\n      ]\n    },\n    {\n      \"monomers\": [\n        {\n          \"monomer1\": \"Vinyltriisopropoxy\",\n          \"monomer2\": \"Acrylonitrile\"\n        }\n      ],\n      \"reaction_conditions\": [\n        {\n          \"polymerization_type\": \"free radical\",\n          \"solvent\": \"acetone\",\n          \"method\": \"solvent\",\n          \"temperature\": 50.0,\n          \"temperature_unit\": \"\u00b0C\",\n          \"reaction_constants\": {\n            \"constant_1\": 6.5,\n            \"constant_2\": 0.0\n          },\n          \"reaction_constant_conf\": {\n            \"constant_conf_1\": null,\n            \"constant_conf_2\": null\n          },\n          \"determination_method\": null,\n          \"Q-value\": {\n            \"constant_1\": null,\n            \"constant_2\": null\n          },\n          \"e-Value\": {\n            \"constant_1\": null,\n            \"constant_2\": null\n          },\n          \"r_product\": null\n        }\n      ]\n    },\n    {\n      \"monomers\": [\n        {\n          \"monomer1\": \"Vinylmethyldiethoxy\",\n          \"monomer2\": \"Acrylonitrile\"\n        }\n      ],\n      \"reaction_conditions\": [\n        {\n          \"polymerization_type\": \"free radical\",\n          \"solvent\": \"acetone\",\n          \"method\": \"solvent\",\n          \"temperature\": 50.0,\n          \"temperature_unit\": \"\u00b0C\",\n          \"reaction_constants\": {\n            \"constant_1\": 6.0,\n            \"constant_2\": 0.0\n          },\n          \"reaction_constant_conf\": {\n            \"constant_conf_1\": null,\n            \"constant_conf_2\": null\n          },\n          \"determination_method\": null,\n          \"Q-value\": {\n            \"constant_1\": null,\n            \"constant_2\": null\n          },\n          \"e-Value\": {\n            \"constant_1\": null,\n            \"constant_2\": null\n          },\n          \"r_product\": null\n        }\n      ]\n    },\n    {\n      \"monomers\": [\n        {\n          \"monomer1\": \"Vinylethyldiethoxy\",\n          \"monomer2\": \"Acrylonitrile\"\n        }\n      ],\n      \"reaction_conditions\": [\n        {\n          \"polymerization_type\": \"free radical\",\n          \"solvent\": \"acetone\",\n          \"method\": \"solvent\",\n          \"temperature\": 50.0,\n          \"temperature_unit\": \"\u00b0C\",\n          \"reaction_constants\": {\n            \"constant_1\": 9.0,\n            \"constant_2\": 0.0\n          },\n          \"reaction_constant_conf\": {\n            \"constant_conf_1\": null,\n            \"constant_conf_2\": null\n          },\n          \"determination_method\": null,\n          \"Q-value\": {\n            \"constant_1\": null,\n            \"constant_2\": null\n          },\n          \"e-Value\": {\n            \"constant_1\": null,\n            \"constant_2\": null\n          },\n          \"r_product\": null\n        }\n      ]\n    },\n    {\n      \"monomers\": [\n        {\n          \"monomer1\": \"Vinylphenydiethoxy\",\n          \"monomer2\": \"Acrylonitrile\"\n        }\n      ],\n      \"reaction_conditions\": [\n        {\n          \"polymerization_type\": \"free radical\",\n          \"solvent\": \"acetone\",\n          \"method\": \"solvent\",\n          \"temperature\": 50.0,\n          \"temperature_unit\": \"\u00b0C\",\n          \"reaction_constants\": {\n            \"constant_1\": 8.3,\n            \"constant_2\": 0.0\n          },\n          \"reaction_constant_conf\": {\n            \"constant_conf_1\": null,\n            \"constant_conf_2\": null\n          },\n          \"determination_method\": null,\n          \"Q-value\": {\n            \"constant_1\": null,\n            \"constant_2\": null\n          },\n          \"e-Value\": {\n            \"constant_1\": null,\n            \"constant_2\": null\n          },\n          \"r_product\": null\n        }\n      ]\n    },\n    {\n      \"monomers\": [\n        {\n          \"monomer1\": \"Allyltriethoxy\",\n          \"monomer2\": \"Acrylonitrile\"\n        }\n      ],\n      \"reaction_conditions\": [\n        {\n          \"polymerization_type\": \"free radical\",\n          \"solvent\": \"acetone\",\n          \"method\": \"solvent\",\n          \"temperature\": 50.0,\n          \"temperature_unit\":"
