Repository: lamalab-org/copolymer-reactivity

# copolymer-reactivity

A condition-aware machine-learning model and FastAPI service that predicts the **microstructure of radical copolymers** — *alternating*, *random*, or *gradient* — from two monomer structures and the reaction conditions (solvent, temperature, polymerisation mechanism), backed by a curated literature dataset of **3,791 copolymerisations from 1,206 publications**.

The model is served live at <https://polycarp.cheminfo.org> (web UI: [cheminfo-py/polycarp.cheminfo.org](https://github.com/cheminfo-py/polycarp.cheminfo.org)).

File: legacy/data_extraction/model_output_extraction/paper_722.json
"{\n  \"reactions\": [\n    {\n      \"monomers\": [\n        {\n          \"monomer1\": \"ethylene\",\n          \"monomer2\": \"diethyl ester of vinylphosphinic acid\"\n        }\n      ],\n      \"reaction_conditions\": [\n        {\n          \"polymerization_type\": \"radical\",\n          \"solvent\": \"benzene\",\n          \"method\": \"solvent\",\n          \"temperature\": 80.0,\n          \"temperature_unit\": \"\u00b0C\",\n          \"reaction_constants\": {\n            \"constant_1\": 0.17,\n            \"constant_2\": 0.0\n          },\n          \"reaction_constant_conf\": {\n            \"constant_conf_1\": 0.03,\n            \"constant_conf_2\": null\n          },\n          \"determination_method\": \"Feinerman-Ross method\",\n          \"Q-value\": {\n            \"constant_1\": null,\n            \"constant_2\": null\n          },\n          \"e-Value\": {\n            \"constant_1\": null,\n            \"constant_2\": null\n          },\n          \"r_product\": null\n        },\n        {\n          \"polymerization_type\": \"radical\",\n          \"solvent\": \"benzene\",\n          \"method\": \"solvent\",\n          \"temperature\": 140.0,\n          \"temperature_unit\": \"\u00b0C\",\n          \"reaction_constants\": {\n            \"constant_1\": 0.055,\n            \"constant_2\": 0.0\n          },\n          \"reaction_constant_conf\": {\n            \"constant_conf_1\": 0.007,\n            \"constant_conf_2\": null\n          },\n          \"determination_method\": \"Feinerman-Ross method\",\n          \"Q-value\": {\n            \"constant_1\": null,\n            \"constant_2\": null\n          },\n          \"e-Value\": {\n            \"constant_1\": null,\n            \"constant_2\": null\n          },\n          \"r_product\": null\n        }\n      ]\n    },\n    {\n      \"monomers\": [\n        {\n          \"monomer1\": \"ethylene\",\n          \"monomer2\": \"diphenyl ester of vinylphosphinic acid\"\n        }\n      ],\n      \"reaction_conditions\": [\n        {\n          \"polymerization_type\": \"radical\",\n          \"solvent\": \"benzene\",\n          \"method\": \"solvent\",\n          \"temperature\": 80.0,\n          \"temperature_unit\": \"\u00b0C\",\n          \"reaction_constants\": {\n            \"constant_1\": 0.11,\n            \"constant_2\": 0.0\n          },\n          \"reaction_constant_conf\": {\n            \"constant_conf_1\": 0.02,\n            \"constant_conf_2\": null\n          },\n          \"determination_method\": \"Feinerman-Ross method\",\n          \"Q-value\": {\n            \"constant_1\": null,\n            \"constant_2\": null\n          },\n          \"e-Value\": {\n            \"constant_1\": null,\n            \"constant_2\": null\n          },\n          \"r_product\": null\n        },\n        {\n          \"polymerization_type\": \"radical\",\n          \"solvent\": \"benzene\",\n          \"method\": \"solvent\",\n          \"temperature\": 140.0,\n          \"temperature_unit\": \"\u00b0C\",\n          \"reaction_constants\": {\n            \"constant_1\": 0.04,\n            \"constant_2\": 0.0\n          },\n          \"reaction_constant_conf\": {\n            \"constant_conf_1\": 0.004,\n            \"constant_conf_2\": null\n          },\n          \"determination_method\": \"Feinerman-Ross method\",\n          \"Q-value\": {\n            \"constant_1\": null,\n            \"constant_2\": null\n          },\n          \"e-Value\": {\n            \"constant_1\": null,\n            \"constant_2\": null\n          },\n          \"r_product\": null\n        }\n      ]\n    }\n  ],\n  \"source\": \"https://doi.org/10.1007/BF00908082\",\n  \"PDF_name\": \"Copolymerization of Ethylene with the Diethyl and Diphenyl Esters of Vinylphosphinic Acid\"\n}"

File: legacy/data_extraction/model_output_extraction/paper_726.json
"{\n  \"reactions\": [\n    {\n      \"monomers\": [\n        {\n          \"monomer1\": \"Vinyl imidazole\",\n          \"monomer2\": \"gamma-Methacryloxypropyltrimethoxysilane\"\n        }\n      ],\n      \"reaction_conditions\": [\n        {\n          \"polymerization_type\": \"free radical\",\n          \"solvent\": \"benzene\",\n          \"method\": \"solvent\",\n          \"temperature\": 68.0,\n          \"temperature_unit\": \"\u00b0C\",\n          \"reaction_constants\": {\n            \"constant_1\": 0.22,\n            \"constant_2\": 3.18\n          },\n          \"reaction_constant_conf\": {\n            \"constant_conf_1\": null,\n            \"constant_conf_2\": null\n          },\n          \"determination_method\": \"Finemann-Ross\",\n          \"Q-value\": {\n            \"constant_1\": null,\n            \"constant_2\": null\n          },\n          \"e-Value\": {\n            \"constant_1\": null,\n            \"constant_2\": null\n          },\n          \"r_product\": null\n        }\n      ]\n    }\n  ],\n  \"source\": \"https://doi.org/10.1002/app.1995.070560911\",\n  \"PDF_name\": \"Copolymerization of the Silane-Modified Polyvinylimidazole(1) as a Metal Corrosion Inhibitor\"\n}"

File: legacy/data_extraction/model_output_extraction/paper_74.json
"{\n  \"reactions\": [\n    {\n      \"monomers\": [\n        {\n          \"monomer1\": \"Styrene\",\n          \"monomer2\": \"N-Vinyloxazolidone\"\n        }\n      ],\n      \"reaction_conditions\": [\n        {\n          \"polymerization_type\": \"free radical\",\n          \"solvent\": \"Benzene\",\n          \"method\": \"solvent\",\n          \"temperature\": 50.0,\n          \"temperature_unit\": \"\u00b0C\",\n          \"reaction_constants\": {\n            \"constant_1\": 30.0,\n            \"constant_2\": 0.05\n          },\n          \"reaction_constant_conf\": {\n            \"constant_conf_1\": 0.5,\n            \"constant_conf_2\": 0.05\n          },\n          \"determination_method\": \"Fineman-Ross\",\n          \"Q-value\": {\n            \"constant_1\": 1.0,\n            \"constant_2\": 0.0\n          },\n          \"e-Value\": {\n            \"constant_1\": -0.8,\n            \"constant_2\": 0.043\n          },\n          \"r_product\": null\n        }\n      ]\n    },\n    {\n      \"monomers\": [\n        {\n          \"monomer1\": \"Methyl Methacrylate\",\n          \"monomer2\": \"N-Vinyloxazolidone\"\n        }\n      ],\n      \"reaction_conditions\": [\n        {\n          \"polymerization_type\": \"free radical\",\n          \"solvent\": null,\n          \"method\": \"bulk\",\n          \"temperature\": 50.0,\n          \"temperature_unit\": \"\u00b0C\",\n          \"reaction_constants\": {\n            \"constant_1\": 9.6,\n            \"constant_2\": 0.035\n          },\n          \"reaction_constant_conf\": {\n            \"constant_conf_1\": 0.2,\n            \"constant_conf_2\": 0.015\n          },\n          \"determination_method\": \"Fineman-Ross\",\n          \"Q-value\": {\n            \"constant_1\": 0.74,\n            \"constant_2\": 0.0\n          },\n          \"e-Value\": {\n            \"constant_1\": 0.052,\n            \"constant_2\": -0.64\n          },\n          \"r_product\": null\n        }\n      ]\n    },\n    {\n      \"monomers\": [\n        {\n          \"monomer1\": \"Decyl Methacrylate\",\n          \"monomer2\": \"N-Vinyloxazolidone\"\n        }\n      ],\n      \"reaction_conditions\": [\n        {\n          \"polymerization_type\": \"free radical\",\n          \"solvent\": null,\n          \"method\": \"bulk\",\n          \"temperature\": 50.0,\n          \"temperature_unit\": \"\u00b0C\",\n          \"reaction_constants\": {\n            \"constant_1\": 12.8,\n            \"constant_2\": 0.015\n          },\n          \"reaction_constant_conf\": {\n            \"constant_conf_1\": 0.5,\n            \"constant_conf_2\": 0.05\n          },\n          \"determination_method\": \"Fineman-Ross\",\n          \"Q-value\": null,\n          \"e-Value\": null,\n          \"r_product\": null\n        }\n      ]\n    },\n    {\n      \"monomers\": [\n        {\n          \"monomer1\": \"Vinyl Acetate\",\n          \"monomer2\": \"N-Vinyloxazolidone\"\n        }\n      ],\n      \"reaction_conditions\": [\n        {\n          \"polymerization_type\": \"free radical\",\n          \"solvent\": null,\n          \"method\": \"bulk\",\n          \"temperature\": 50.0,\n          \"temperature_unit\": \"\u00b0C\",\n          \"reaction_constants\": {\n            \"constant_1\": 0.52,\n            \"constant_2\": 1.90\n          },\n          \"reaction_constant_conf\": {\n            \"constant_conf_1\": 0.08,\n            \"constant_conf_2\": 0.10\n          },\n          \"determination_method\": \"Fineman-Ross\",\n          \"Q-value\": {\n            \"constant_1\": 0.028,\n            \"constant_2\": 0.01\n          },\n          \"e-Value\": {\n            \"constant_1\": -0.3,\n            \"constant_2\": -0.5\n          },\n          \"r_product\": null\n        }\n      ]\n    },\n    {\n      \"monomers\": [\n        {\n          \"monomer1\": \"Vinyl Chloride\",\n          \"monomer2\": \"N-Vinyloxazolidone\"\n        }\n      ],\n      \"reaction_conditions\": [\n        {\n          \"polymerization_type\": \"free radical\",\n          \"solvent\": null,\n          \"method\": \"bulk\",\n          \"temperature\": 50.0,\n          \"temperature_unit\": \"\u00b0C\",\n          \"reaction_constants\": {\n            \"constant_1\": 0.84,\n            \"constant_2\": 0.35\n          },\n          \"reaction_constant_conf\": {\n            \"constant_conf_1\": 0.02,\n            \"constant_conf_2\": 0.02\n          },\n          \"determination_method\": \"Fineman-Ross\",\n          \"Q-value\": {\n            \"constant_1\": 0.074,\n            \"constant_2\": 0.024\n          },\n          \"e-Value\": {\n            \"constant_1\": 0.4,\n            \"constant_2\": 0.2\n          },\n          \"r_product\": null\n        }\n      ]\n    },\n    {\n      \"monomers\": [\n        {\n          \"monomer1\": \"Styrene\",\n          \"monomer2\": \"N-Vinylpyrrolidone\"\n        }\n      ],\n      \"reaction_conditions\": [\n        {\n          \"polymerization_type\": \"free radical\",\n          \"solvent\": \"Benzene\",\n          \"method\": \"solvent\",\n          \"temperature\": 50.0,\n          \"temperature_unit\": \"\u00b0C\",\n          \"reaction_constants\": {\n            \"constant_1\": 15.7,\n            \"constant_2\": 0.045\n          },\n          \"reaction_constant_conf\": {\n            \"constant_conf_1\": 0.5,\n            \"constant_conf_2\": 0.05\n          },\n          \"determination_method\": \"Fineman-Ross\",\n          \"Q-value\": {\n            \"constant_1\": 1.0,\n            \"constant_2\": 0.0\n          },\n          \"e-Value\": {\n            \"constant_1\": -0.8,\n            \"constant_2\": 0.087\n          },\n          \"r_product\": null\n        }\n      ]\n    },\n    {\n      \"monomers\": [\n        {\n          \"monomer1\": \"Methyl Methacrylate\",\n          \"monomer2\": \"N-Vinylpyrrolidone\"\n        }\n      ],\n      \"reaction_conditions\": [\n        {\n          \"polymerization_type\": \"free radical\",\n          \"solvent\": null,\n          \"method\": \"bulk\",\n          \"temperature\": 50.0,\n          \"temperature_unit\": \"\u00b0C\",\n          \"reaction_constants\": {\n            \"constant_1\": 4.7,\n            \"constant_2\": 0.005\n          },\n          \"reaction_constant_conf\": {\n            \"constant_conf_1\": 0.5,\n            \"constant_conf_2\": 0.05\n          },\n          \"determination_method\": \"Fineman-Ross\",\n          \"Q-value\": {\n            \"constant_1\": 0.74,\n            \"constant_2\": 0.0\n          },\n          \"e-Value\": {\n            \"constant_1\": 0.4,\n            \"constant_2\": 0.074\n          },\n          \"r_product\": null\n        }\n      ]\n    },\n    {\n      \"monomers\": [\n        {\n          \"monomer1\": \"Vinyl Acetate\",\n          \"monomer2\": \"N-Vinylpyrrolidone\"\n        }\n      ],\n      \"reaction_conditions\": [\n        {\n          \"polymerization_type\": \"free radical\",\n          \"solvent\": null,\n          \"method\": \"bulk\",\n          \"temperature\": 50.0,\n          \"temperature_unit\": \"\u00b0C\",\n          \"reaction_constants\": {\n            \"constant_1\": 0.205,\n            \"constant_2\": 3.30\n          },\n          \"reaction_constant_conf\": {\n            \"constant_conf_1\": 0.015,\n            \"constant_conf_2\": 0.15\n          },\n          \"determination_method\": \"Fineman-Ross\",\n          \"Q-value\": {\n            \"constant_1\": 0.028,\n            \"constant_2\": 0.01\n          },\n          \"e-Value\": {\n            \"constant_1\": -0.3,\n            \"constant_2\": -0.5\n          },\n          \"r_product\": null\n        }\n      ]\n    },\n    {\n      \"monomers\": [\n        {\n          \"monomer1\": \"Vinyl Chloride\",\n          \"monomer2\": \"N-Vinylpyrrolidone\"\n        }\n      ],\n      \"reaction_conditions\": [\n        {\n          \"polymerization_type\": \"free radical\",\n          \"solvent\": null,\n          \"method\": \"bulk\",\n          \"temperature\": 50.0,\n          \"temperature_unit\": \"\u00b0C\",\n          \"reaction_constants\": {\n            \"constant_1\": 0.53,\n            \"constant_2\": 0.38\n          },\n          \"reaction_constant_conf\": {\n            \"constant_conf_1\": null,\n            \"constant_conf_2\": null\n          },\n          \"determination_method\": \"Fineman-Ross\",\n          \"Q-value\": {\n            \"constant_1\": 0.024,\n            \"constant_2\": 0.0\n          },\n          \"e-Value\": {\n            \"constant_1\": 0.2,\n            \"constant_2\": 0.0\n          },\n          \"r_product\": null\n        }\n      ]\n    }\n  ],\n  \"source\": \"Journal of Polymer Science, Vol. XLIII, Pages 413-421 (1960)\",\n  \"PDF_name\": \"Nitrogen-Containing Monomers. II. Reactivity Ratios of N-Vinyloxazolidone and N-Vinylpyrrolidone with Vinyl Monomers\"\n}"

File: legacy/data_extraction/model_output_extraction/paper_743.json
"{\n    \"reactions\": [\n        {\n            \"monomers\": [\n                \"monomer1\" \t, \"N-vinylpyrrolidone\",\n                \"monomer2\" \t, \"vinylphenyl ether\"\n            ],\n            \"reaction_conditions\": [\n                {\n                    \"polymerization_type\": \"free radical\",\n                    \"solvent\": \"benzene\",\n                    \"method\": \"solvent\",\n                    \"temperature\": 60.0,\n                    \"temperature_unit\": \"\u00b0C\",\n                    \"reaction_constants\": {\n                        \"constant_1\": 4.43,\n                        \"constant_2\": 0.22\n                    },\n                    \"reaction_constant_conf\": {\n                        \"constant_conf_1\": 0.001,\n                        \"constant_conf_2\": 0.001\n                    },\n                    \"determination_method\": \"integral equation of Mayo and Lewis\",\n                    \"Q-value\": {\n                        \"constant_1\": 0.027,\n                        \"constant_2\": null\n                    },\n                    \"e-Value\": {\n                        \"constant_1\": -1.43,\n                        \"constant_2\": null\n                    },\n                    \"r_product\": null\n                }\n            ]\n        },\n        {\n            \"monomers\": [\n                \"monomer1\" \t, \"N-vinylpyrrolidone\",\n                \"monomer2\" \t, \"vinylcyclohexyl ether\"\n            ],\n            \"reaction_conditions\": [\n                {\n                    \"polymerization_type\": \"free radical\",\n                    \"solvent\": \"benzene\",\n                    \"method\": \"solvent\",\n                    \"temperature\": 60.0,\n                    \"temperature_unit\": \"\u00b0C\",\n                    \"reaction_constants\": {\n                        \"constant_1\": 3.84,\n                        \"constant_2\": 0.0\n                    },\n                    \"reaction_constant_conf\": {\n                        \"constant_conf_1\": null,\n                        \"constant_conf_2\": null\n                    },\n                    \"determination_method\": \"integral equation of Mayo and Lewis\",\n                    \"Q-value\": null,\n                    \"e-Value\": null,\n                    \"r_product\": null\n                }\n            ]\n        },\n        {\n            \"monomers\": [\n                \"monomer1\" \t, \"N-vinylcaprolactam\",\n                \"monomer2\" \t, \"vinylphenyl ether\"\n            ],\n            \"reaction_conditions\": [\n                {\n                    \"polymerization_type\": \"free radical\",\n                    \"solvent\": \"benzene\",\n                    \"method\": \"solvent\",\n                    \"temperature\": 60.0,\n                    \"temperature_unit\": \"\u00b0C\",\n                    \"reaction_constants\": {\n                        \"constant_1\": 2.53,\n                        \"constant_2\": 0.39\n                    },\n                    \"reaction_constant_conf\": {\n                        \"constant_conf_1\": 0.03,\n                        \"constant_conf_2\": 0.3\n                    },\n                    \"determination_method\": \"integral equation of Mayo and Lewis\",\n                    \"Q-value\": {\n                        \"constant_1\": 0.096,\n                        \"constant_2\": null\n                    },\n                    \"e-Value\": {\n                        \"constant_1\": -1.27,\n                        \"constant_2\": null\n                    },\n                    \"r_product\": null\n                }\n            ]\n        },\n        {\n            \"monomers\": [\n                \"monomer1\" \t, \"N-vinylcaprolactam\",\n                \"monomer2\" \t, \"vinylcyclohexyl ether\"\n            ],\n            \"reaction_conditions\": [\n                {\n                    \"polymerization_type\": \"free radical\",\n                    \"solvent\": \"benzene\",\n                    \"method\": \"solvent\",\n                    \"temperature\": 60.0,\n                    \"temperature_unit\": \"\u00b0C\",\n                    \"reaction_constants\": {\n                        \"constant_1\": 2.53,\n                        \"constant_2\": 0.39\n                    },\n                    \"reaction_constant_conf\": {\n                        \"constant_conf_1\": 0.03,\n                        \"constant_conf_2\": 0.3\n                    },\n                    \"determination_method\": \"integral equation of Mayo and Lewis\",\n                    \"Q-value\": {\n                        \"constant_1\": 0.081,\n                        \"constant_2\": null\n                    },\n                    \"e-Value\": {\n                        \"constant_1\": -1.55,\n                        \"constant_2\": null\n                    },\n                    \"r_product\": null\n                }\n            ]\n        }\n    ],\n    \"source\": \"https://doi.org/10.1007/BF00549755\",\n    \"PDF_name\": \"Copolymerization of N-vinyllactams with vinylphenyl and vinylcyclohexyl ethers\"\n}"

File: legacy/data_extraction/model_output_extraction/paper_752.json
"{\n    \"reactions\": [\n        {\n            \"monomers\": [\n                {\n                    \"monomer1\": \"N-Cyclohexylmaleimide\",\n                    \"monomer2\": \"Di-n-butyl itaconate\"\n                }\n            ],\n            \"reaction_conditions\": [\n                {\n                    \"polymerization_type\": \"free radical\",\n                    \"solvent\": \"benzene\",\n                    \"method\": \"solvent\",\n                    \"temperature\": 50.0,\n                    \"temperature_unit\": \"\u00b0C\",\n                    \"reaction_constants\": {\n                        \"constant_1\": 0.21,\n                        \"constant_2\": 0.34\n                    },\n                    \"reaction_constant_conf\": {\n                        \"constant_conf_1\": 0.04,\n                        \"constant_conf_2\": 0.04\n                    },\n                    \"determination_method\": \"Kelen-Tudos\",\n                    \"Q-value\": null,\n                    \"e-Value\": null,\n                    \"r_product\": null\n                }\n            ]\n        }\n    ],\n    \"source\": \"https://doi.org/10.1021/ma00010a019\",\n    \"PDF_name\": \"An ESR Study on the Radical Copolymerization of N-Cyclohexylmaleimide and Di-n-butyl Itaconate in Benzene\"\n}"

File: legacy/data_extraction/model_output_extraction/paper_762.json
"{\n  \"reactions\": [\n    {\n      \"monomers\": [\"Vinyl Isocyanate\", \"Styrene\"],\n      \"reaction_conditions\": [\n        {\n          \"polymerization_type\": \"free radical\",\n          \"solvent\": \"null\",\n          \"method\": \"bulk\",\n          \"temperature\": 60.0,\n          \"temperature_unit\": \"°C\",\n          \"reaction_constants\": {\n            \"constant_1\": 8.13,\n            \"constant_2\": 0.08\n          },\n          \"reaction_constant_conf\": {\n            \"constant_conf_1\": 0.35,\n            \"constant_conf_2\": 0.04\n          },\n          \"determination_method\": \"null\"\n        }\n      ]\n    },\n    {\n      \"monomers\": [\"Vinyl Isocyanate\", \"Methyl Methacrylate\"],\n      \"reaction_conditions\": [\n        {\n          \"polymerization_type\": \"free radical\",\n          \"solvent\": \"null\",\n          \"method\": \"bulk\",\n          \"temperature\": 60.0,\n          \"temperature_unit\": \"°C\",\n          \"reaction_constants\": {\n            \"constant_1\": 5.57,\n            \"constant_2\": 0.16\n          },\n          \"reaction_constant_conf\": {\n            \"constant_conf_1\": 0.33,\n            \"constant_conf_2\": 0.08\n          },\n          \"determination_method\": \"null\"\n        }\n      ]\n    },\n    {\n      \"monomers\": [\"Vinyl Isocyanate\", \"Vinylidene Chloride\"],\n      \"reaction_conditions\": [\n        {\n          \"polymerization_type\": \"free radical\",\n          \"solvent\": \"null\",\n          \"method\": \"bulk\",\n          \"temperature\": 60.0,\n          \"temperature_unit\": \"°C\",\n          \"reaction_constants\": {\n            \"constant_1\": 1.46,\n            \"constant_2\": 0.33\n          },\n          \"reaction_constant_conf\": {\n            \"constant_conf_1\": 0.28,\n            \"constant_conf_2\": 0.18\n          },\n          \"determination_method\": \"null\"\n        }\n      ]\n    },\n    {\n      \"monomers\": [\"Vinyl Isocyanate\", \"Methyl Acrylate\"],\n      \"reaction_conditions\": [\n        {\n          \"polymerization_type\": \"free radical\",\n          \"solvent\": \"null\",\n          \"method\": \"bulk\",\n          \"temperature\": 60.0,\n          \"temperature_unit\": \"°C\",\n          \"reaction_constants\": {\n            \"constant_1\": 1.38,\n            \"constant_2\": 0.14\n          },\n          \"reaction_constant_conf\": {\n            \"constant_conf_1\": 0.27,\n            \"constant_conf_2\": 0.10\n          },\n          \"determination_method\": \"null\"\n        }\n      ]\n    },\n    {\n      \"monomers\": [\"Vinyl Isocyanate\", \"Acrylonitrile\"],\n      \"reaction_conditions\": [\n        {\n          \"polymerization_type\": \"free radical\",\n          \"solvent\": \"null\",\n          \"method\": \"bulk\",\n          \"temperature\": 60.0,\n          \"temperature_unit\": \"°C\",\n          \"reaction_constants\": {\n            \"constant_1\": 0.19,\n            \"constant_2\": 0.16\n          },\n          \"reaction_constant_conf\": {\n            \"constant_conf_1\": 0.03,\n            \"constant_conf_2\": 0.06\n          },\n          \"determination_method\": \"null\"\n        }\n      ]\n    }\n  ],\n  \"source\": \"null\",\n  \"PDF_name\": \"The Preparation of Vinyl Isocyanate and its Copolymerization Reactions\"\n}"

File: legacy/data_extraction/model_output_extraction/paper_768.json
"{\n  \"reactions\": [\n    {\n      \"monomers\": [\n        {\n          \"monomer1\": \"2-Hydroxypropyl methacrylate\",\n          \"monomer2\": \"Ethyl methacrylate\"\n        }\n      ],\n      \"reaction_conditions\": [\n        {\n          \"polymerization_type\": \"free radical\",\n          \"solvent\": null,\n          \"method\": \"bulk\",\n          \"temperature\": 60.0,\n          \"temperature_unit\": \"\u00b0C\",\n          \"reaction_constants\": {\n            \"constant_1\": 1.807,\n            \"constant_2\": 0.245\n          },\n          \"reaction_constant_conf\": {\n            \"constant_conf_1\": 0.032,\n            \"constant_conf_2\": 0.021\n          },\n          \"determination_method\": \"Yezrielev, Brokhina, and Raskin method\",\n          \"Q-value\": null,\n          \"e-Value\": null,\n          \"r_product\": null\n        }\n      ]\n    },\n    {\n      \"monomers\": [\n        {\n          \"monomer1\": \"2-Hydroxypropyl methacrylate\",\n          \"monomer2\": \"n-Butyl methacrylate\"\n        }\n      ],\n      \"reaction_conditions\": [\n        {\n          \"polymerization_type\": \"free radical\",\n          \"solvent\": null,\n          \"method\": \"bulk\",\n          \"temperature\": 60.0,\n          \"temperature_unit\": \"\u00b0C\",\n          \"reaction_constants\": {\n            \"constant_1\": 2.378,\n            \"constant_2\": 0.19\n          },\n          \"reaction_constant_conf\": {\n            \"constant_conf_1\": 0.001,\n            \"constant_conf_2\": 0.01\n          },\n          \"determination_method\": \"Yezrielev, Brokhina, and Raskin method\",\n          \"Q-value\": null,\n          \"e-Value\": null,\n          \"r_product\": null\n        }\n      ]\n    },\n    {\n      \"monomers\": [\n        {\n          \"monomer1\": \"2-Hydroxypropyl methacrylate\",\n          \"monomer2\": \"2-Ethylhexyl methacrylate\"\n        }\n      ],\n      \"reaction_conditions\": [\n        {\n          \"polymerization_type\": \"free radical\",\n          \"solvent\": null,\n          \"method\": \"bulk\",\n          \"temperature\": 60.0,\n          \"temperature_unit\": \"\u00b0C\",\n          \"reaction_constants\": {\n            \"constant_1\": 4.37,\n            \"constant_2\": 0.103\n          },\n          \"reaction_constant_conf\": {\n            \"constant_conf_1\": 0.048,\n            \"constant_conf_2\": 0.006\n          },\n          \"determination_method\": \"Yezrielev, Brokhina, and Raskin method\",\n          \"Q-value\": null,\n          \"e-Value\": null,\n          \"r_product\": null\n        }\n      ]\n    }\n  ],\n  \"source\": \"http://dx.doi.org/10.1080/00222338208063268\",\n  \"PDF_name\": \"Copolymerization of 2-Hydroxypropyl Methacrylate with Alkyl Methacrylates\"\n}"

File: legacy/data_extraction/model_output_extraction/paper_776.json
"{\n    \"reactions\": [\n        {\n            \"monomers\": [\n                {\n                    \"monomer1\": \"Methyl Acrylate\",\n                    \"monomer2\": \"Methyl Vinyl Sulfide\"\n                }\n            ],\n            \"reaction_conditions\": [\n                {\n                    \"polymerization_type\": \"free radical\",\n                    \"solvent\": \"water\",\n                    \"method\": \"bulk\",\n                    \"temperature\": 60.0,\n                    \"temperature_unit\": \"\u00b0C\",\n                    \"reaction_constants\": {\n                        \"constant_1\": 0.33,\n                        \"constant_2\": 0.05\n                    },\n                    \"reaction_constant_conf\": {\n                        \"constant_conf_1\": 0.30,\n                        \"constant_conf_2\": 0.03\n                    },\n                    \"determination_method\": \"Alfrey and Price\",\n                    \"Q-value\": {\n                        \"constant_1\": 0.3,\n                        \"constant_2\": -1.4\n                    },\n                    \"e-Value\": {\n                        \"constant_1\": null,\n                        \"constant_2\": null\n                    },\n                    \"r_product\": null\n                }\n            ]\n        },\n        {\n            \"monomers\": [\n                {\n                    \"monomer1\": \"Styrene\",\n                    \"monomer2\": \"Methyl Vinyl Sulfide\"\n                }\n            ],\n            \"reaction_conditions\": [\n                {\n                    \"polymerization_type\": \"free radical\",\n                    \"solvent\": \"water\",\n                    \"method\": \"bulk\",\n                    \"temperature\": 60.0,\n                    \"temperature_unit\": \"\u00b0C\",\n                    \"reaction_constants\": {\n                        \"constant_1\": 5.1,\n                        \"constant_2\": 0.12\n                    },\n                    \"reaction_constant_conf\": {\n                        \"constant_conf_1\": 3.5,\n                        \"constant_conf_2\": 0.05\n                    },\n                    \"determination_method\": \"Alfrey and Price\",\n                    \"Q-value\": {\n                        \"constant_1\": 0.34,\n                        \"constant_2\": -1.5\n                    },\n                    \"e-Value\": {\n                        \"constant_1\": null,\n                        \"constant_2\": null\n                    },\n                    \"r_product\": null\n                }\n            ]\n        },\n        {\n            \"monomers\": [\n                {\n                    \"monomer1\": \"Vinyl Acetate\",\n                    \"monomer2\": \"Methyl Vinyl Sulfide\"\n                }\n            ],\n            \"reaction_conditions\": [\n                {\n                    \"polymerization_type\": \"free radical\",\n                    \"solvent\": \"water\",\n                    \"method\": \"bulk\",\n                    \"temperature\": 60.0,\n                    \"temperature_unit\": \"\u00b0C\",\n                    \"reaction_constants\": {\n                        \"constant_1\": 0.3,\n                        \"constant_2\": 0.4\n                    },\n                    \"reaction_constant_conf\": {\n                        \"constant_conf_1\": 0.10,\n                        \"constant_conf_2\": 0.35\n                    },\n                    \"determination_method\": \"Alfrey and Price\",\n                    \"Q-value\": {\n                        \"constant_1\": 0.07,\n                        \"constant_2\": 1.2\n                    },\n                    \"e-Value\": {\n                        \"constant_1\": null,\n                        \"constant_2\": null\n                    },\n                    \"r_product\": null\n                }\n            ]\n        },\n        {\n            \"monomers\": [\n                {\n                    \"monomer1\": \"Styrene\",\n                    \"monomer2\": \"Methyl Vinyl Sulfone\"\n                }\n            ],\n            \"reaction_conditions\": [\n                {\n                    \"polymerization_type\": \"free radical\",\n                    \"solvent\": \"water\",\n                    \"method\": \"bulk\",\n                    \"temperature\": 60.0,\n                    \"temperature_unit\": \"\u00b0C\",\n                    \"reaction_constants\": {\n                        \"constant_1\": 1.40,\n                        \"constant_2\": 0.01\n                    },\n                    \"reaction_constant_conf\": {\n                        \"constant_conf_1\": 1.3,\n                        \"constant_conf_2\": 0.4\n                    },\n                    \"determination_method\": \"Alfrey and Price\",\n                    \"Q-value\": {\n                        \"constant_1\": 0.15,\n                        \"constant_2\": 1.3\n                    },\n                    \"e-Value\": {\n                        \"constant_1\": null,\n                        \"constant_2\": null\n                    },\n                    \"r_product\": null\n                }\n            ]\n        }\n    ],\n    \"source\": \"https://doi.org/10.1021/ja01157a003\",\n    \"PDF_name\": \"Monomer Reactivity Factors for Methyl Vinyl Sulfide and Sulfone. Some Comments on Covalent Sulfur Bonding\"\n}"
