Repository: lamalab-org/copolymer-reactivity

# copolymer-reactivity

A condition-aware machine-learning model and FastAPI service that predicts the **microstructure of radical copolymers** — *alternating*, *random*, or *gradient* — from two monomer structures and the reaction conditions (solvent, temperature, polymerisation mechanism), backed by a curated literature dataset of **3,791 copolymerisations from 1,206 publications**.

The model is served live at <https://polycarp.cheminfo.org> (web UI: [cheminfo-py/polycarp.cheminfo.org](https://github.com/cheminfo-py/polycarp.cheminfo.org)).

File: legacy/data_extraction/model_output_extraction/paper_785.json
"{\n    \"reactions\": [\n        {\n            \"monomers\": [\n                {\n                    \"monomer1\": \"p-vinylbenzophenone\",\n                    \"monomer2\": \"p-dimethylaminostyrene\"\n                }\n            ],\n            \"reaction_conditions\": [\n                {\n                    \"polymerization_type\": \"free radical\",\n                    \"solvent\": \"benzene\",\n                    \"method\": \"solvent\",\n                    \"temperature\": 65.0,\n                    \"temperature_unit\": \"\u00b0C\",\n                    \"reaction_constants\": {\n                        \"constant_1\": 0.78,\n                        \"constant_2\": 0.04\n                    },\n                    \"reaction_constant_conf\": {\n                        \"constant_conf_1\": null,\n                        \"constant_conf_2\": null\n                    },\n                    \"determination_method\": \"Fineman-Ross\",\n                    \"Q-value\": {\n                        \"constant_1\": null,\n                        \"constant_2\": null\n                    },\n                    \"e-Value\": {\n                        \"constant_1\": null,\n                        \"constant_2\": null\n                    },\n                    \"r_product\": null\n                }\n            ]\n        },\n        {\n            \"monomers\": [\n                {\n                    \"monomer1\": \"p-vinylbenzophenone\",\n                    \"monomer2\": \"p-dimethylaminomethylstyrene\"\n                }\n            ],\n            \"reaction_conditions\": [\n                {\n                    \"polymerization_type\": \"free radical\",\n                    \"solvent\": \"benzene\",\n                    \"method\": \"solvent\",\n                    \"temperature\": 65.0,\n                    \"temperature_unit\": \"\u00b0C\",\n                    \"reaction_constants\": {\n                        \"constant_1\": 2.2,\n                        \"constant_2\": 0.27\n                    },\n                    \"reaction_constant_conf\": {\n                        \"constant_conf_1\": 0.2,\n                        \"constant_conf_2\": 0.02\n                    },\n                    \"determination_method\": \"Fineman-Ross\",\n                    \"Q-value\": {\n                        \"constant_1\": null,\n                        \"constant_2\": null\n                    },\n                    \"e-Value\": {\n                        \"constant_1\": null,\n                        \"constant_2\": null\n                    },\n                    \"r_product\": null\n                }\n            ]\n        },\n        {\n            \"monomers\": [\n                {\n                    \"monomer1\": \"p-vinylbenzophenone\",\n                    \"monomer2\": \"methyl acrylate\"\n                }\n            ],\n            \"reaction_conditions\": [\n                {\n                    \"polymerization_type\": \"free radical\",\n                    \"solvent\": \"benzene\",\n                    \"method\": \"solvent\",\n                    \"temperature\": 65.0,\n                    \"temperature_unit\": \"\u00b0C\",\n                    \"reaction_constants\": {\n                        \"constant_1\": 3.7,\n                        \"constant_2\": 0.1\n                    },\n                    \"reaction_constant_conf\": {\n                        \"constant_conf_1\": null,\n                        \"constant_conf_2\": null\n                    },\n                    \"determination_method\": \"Fineman-Ross\",\n                    \"Q-value\": {\n                        \"constant_1\": null,\n                        \"constant_2\": null\n                    },\n                    \"e-Value\": {\n                        \"constant_1\": null,\n                        \"constant_2\": null\n                    },\n                    \"r_product\": null\n                }\n            ]\n        },\n        {\n            \"monomers\": [\n                {\n                    \"monomer1\": \"p-dimethylaminostyrene\",\n                    \"monomer2\": \"methyl acrylate\"\n                }\n            ],\n            \"reaction_conditions\": [\n                {\n                    \"polymerization_type\": \"free radical\",\n                    \"solvent\": \"benzene\",\n                    \"method\": \"solvent\",\n                    \"temperature\": 65.0,\n                    \"temperature_unit\": \"\u00b0C\",\n                    \"reaction_constants\": {\n                        \"constant_1\": 0.4,\n                        \"constant_2\": 0.1\n                    },\n                    \"reaction_constant_conf\": {\n                        \"constant_conf_1\": null,\n                        \"constant_conf_2\": null\n                    },\n                    \"determination_method\": \"Fineman-Ross\",\n                    \"Q-value\": {\n                        \"constant_1\": null,\n                        \"constant_2\": null\n                    },\n                    \"e-Value\": {\n                        \"constant_1\": null,\n                        \"constant_2\": null\n                    },\n                    \"r_product\": null\n                }\n            ]\n        }\n    ],\n    \"source\": \"https://doi.org/10.1002/pol.1986.130240505\",\n    \"PDF_name\": \"Copolymerization Reactivity Ratios of p-Vinylbenzophenone and p-Dimethylamino Styrene\"\n}"

File: legacy/data_extraction/model_output_extraction/paper_786.json
"{\n  \"reactions\": [\n    {\n      \"monomers\": [\n        \"monomer1\" \t]\t\t,\t\"p-Substituted N,N-Diethylcinnamamide\"\n       \t\t:\t\"monomer2\" \t,\t\"Styrene\"\n     \t\t:\t\"reaction_conditions\" \t,\t\t\"polymerization_type\" \t:\t\"free radical\"\n       \t\t,\t\"solvent\" \t:\t\"benzene\"\n       \t\t,\t\"method\" \t:\t\"solvent\"\n       \t\t,\t\"temperature\" \t:\t80.0\n       \t\t,\t\"temperature_unit\" \t:\t\"\u00b0C\"\n       \t\t,\t\"reaction_constants\" \t:\t\t\"constant_1\" \t,\t\t\"4.95\"\n       \t\t:\t\"constant_2\" \t,\t\t\"0.01\"\n       \t\t:\t\"reaction_constant_conf\" \t,\t\t\"constant_conf_1\" \t:\tnull\n       \t\t,\t\"constant_conf_2\" \t:\tnull\n       \t\t,\t\"determination_method\" \t:\tnull\n       \t\t,\t\"Q-value\" \t:\t\t\"constant_1\" \t,\t\t\"null\"\n       \t\t:\t\"constant_2\" \t,\t\t\"null\"\n       \t\t:\t\"e-Value\" \t,\t\t\"constant_1\" \t:\t\"null\"\n       \t\t,\t\"constant_2\" \t:\t\"null\"\n       \t\t,\t\"r_product\" \t:\tnull\n     \t\t}\n   \t,\t{\n     \t\t\"polymerization_type\" \t:\t\"free radical\"\n       \t\t,\t\"solvent\" \t:\t\"acetic acid\"\n       \t\t,\t\"method\" \t:\t\"solvent\"\n       \t\t,\t\"temperature\" \t:\t80.0\n       \t\t,\t\"temperature_unit\" \t:\t\"\u00b0C\"\n       \t\t,\t\"reaction_constants\" \t:\t\t\"constant_1\" \t,\t\t\"6.08\"\n       \t\t:\t\"constant_2\" \t,\t\t\"0.01\"\n       \t\t:\t\"reaction_constant_conf\" \t,\t\t\"constant_conf_1\" \t:\tnull\n       \t\t,\t\"constant_conf_2\" \t:\tnull\n       \t\t,\t\"determination_method\" \t:\tnull\n       \t\t,\t\"Q-value\" \t:\t\t\"constant_1\" \t,\t\t\"null\"\n       \t\t:\t\"constant_2\" \t,\t\t\"null\"\n       \t\t:\t\"e-Value\" \t,\t\t\"constant_1\" \t:\t\"null\"\n       \t\t,\t\"constant_2\" \t:\t\"null\"\n       \t\t,\t\"r_product\" \t:\tnull\n     \t\t}\n   \t]\n   \t}\n \t\t\t\t\t\t\t\t\t\t\t\t\t\t\t\t\t\t\t\t\t\t\t\t\t\t\t\t\t\t\t\t\t\t\t\t\t\t\t\t\t\t\t\t\t\t\t\t\t\t\t\t\t\t\t\t\t\t\t\t\t\t\t\t\t\t\t\t\t\t\t\t\t\t\t\t\t\t\t\t\t\t\t\t\t\t\t\t\t\t\t\t\t\t\t\t\t\t\t\t\t\t\t\t\t\t\t\t\t\t\t\t\t\t\t\t\t\t\t\t\t\t\t\t\t\t\t\t\t\t\t\t\t\t\t\t\t\t\t\t\t\t\t\t\t\t\t\t\t\t\t\t\t\t\t\t\t\t\t\t\t\t\t\t\t\t\t\t\t\t\t\t\t\t\t\t\t\t\t\t\t\t\t\t\t\t\t\t\t\t\t\t\t\t\t\t\t\t\t\t\t\t\t\t\t\t\t\t\t\t\t\t\t\t\t\t\t\t\t\t\t\t\t\t\t\t\t\t\t\t\t\t\t\t\t\t\t\t\t\t\t\t\t\t\t\t\t\t\t\t\t\t\t\t\t\t\t\t\t\t\t\t\t\t\t\t\t\t\t\t\t\t\t\t\t\t\t\t\t\t\t\t\t\t\t\t\t\t\t\t\t\t\t\t\t\t\t\t\t\t\t\t\t\t\t\t\t\t\t\t\t\t\t\t\t\t\t\t\t\t\t\t\t\t\t\t\t\t\t\t\t\t\t\t\t\t\t\t\t\t\t\t\t\t\t\t\t\t\t\t\t\t\t\t\t\t\t\t\t\t\t\t\t\t\t\t\t\t\t\t\t\t\t\t\t\t\t\t\t\t\t\t\t\t\t\t\t\t\t\t\t\t\t\t\t\t\t\t\t\t\t\t\t\t\t\t\t\t\t\t\t\t\t\t\t\t\t\t\t\t\t\t\t\t\t\t\t\t\t\t\t\t\t\t\t\t\t\t\t\t\t\t\t\t\t\t\t\t\t\t\t\t\t\t\t\t\t\t\t\t\t\t\t\t\t\t\t\t\t\t\t\t\t\t\t\t\t\t\t\t\t\t\t\t\t\t\t\t\t\t\t\t\t\t\t\t\t\t\t\t\t\t\t\t\t\t\t\t\t\t\t\t\t\t\t\t\t\t\t\t\t\t\t\t\t\t\t\t\t\t\t\t\t\t\t\t\t\t\t\t\t\t\t\t\t\t\t\t\t"

File: legacy/data_extraction/model_output_extraction/paper_797.json
"{\n  \"reactions\": [\n    {\n      \"monomers\": [\n        {\n          \"monomer1\": \"p-tert-butoxystyrene\",\n          \"monomer2\": \"dibutyl fumarate\"\n        }\n      ],\n      \"reaction_conditions\": [\n        {\n          \"polymerization_type\": \"free radical\",\n          \"solvent\": \"benzene\",\n          \"method\": \"solvent\",\n          \"temperature\": 60.0,\n          \"temperature_unit\": \"\u00b0C\",\n          \"reaction_constants\": {\n            \"constant_1\": 0.18,\n            \"constant_2\": 0.01\n          },\n          \"reaction_constant_conf\": {\n            \"constant_conf_1\": null,\n            \"constant_conf_2\": null\n          },\n          \"determination_method\": \"nonlinear least-squares method\",\n          \"Q-value\": {\n            \"constant_1\": null,\n            \"constant_2\": null\n          },\n          \"e-Value\": {\n            \"constant_1\": null,\n            \"constant_2\": null\n          },\n          \"r_product\": null\n        },\n        {\n          \"polymerization_type\": \"free radical\",\n          \"solvent\": \"benzene\",\n          \"method\": \"solvent\",\n          \"temperature\": 60.0,\n          \"temperature_unit\": \"\u00b0C\",\n          \"reaction_constants\": {\n            \"constant_1\": 0.18,\n            \"constant_2\": 0.03\n          },\n          \"reaction_constant_conf\": {\n            \"constant_conf_1\": null,\n            \"constant_conf_2\": null\n          },\n          \"determination_method\": \"Fineman-Ross method\",\n          \"Q-value\": {\n            \"constant_1\": null,\n            \"constant_2\": null\n          },\n          \"e-Value\": {\n            \"constant_1\": null,\n            \"constant_2\": null\n          },\n          \"r_product\": null\n        }\n      ]\n    }\n  ],\n  \"source\": \"https://doi.org/10.1002/macp.1994.021950401\",\n  \"PDF_name\": \"Kinetic and electron paramagnetic resonance studies on radical polymerization. Radical copolymerization of p-tert-butoxystyrene and dibutyl fumarate in benzene\"\n}"

File: legacy/data_extraction/model_output_extraction/paper_809.json
"{\n  \"reactions\": [\n    {\n      \"monomers\": [\n        {\n          \"monomer1\": \"crotonic acid\",\n          \"monomer2\": \"vinylpyrrolidone\"\n        }\n      ],\n      \"reaction_conditions\": [\n        {\n          \"polymerization_type\": \"free radical\",\n          \"solvent\": \"water\",\n          \"method\": \"bulk\",\n          \"temperature\": 65.0,\n          \"temperature_unit\": \"\u00b0C\",\n          \"reaction_constants\": {\n            \"constant_1\": 0.02,\n            \"constant_2\": 0.85\n          },\n          \"reaction_constant_conf\": {\n            \"constant_conf_1\": 0.02,\n            \"constant_conf_2\": 0.05\n          },\n          \"determination_method\": \"Finemann and Ross\",\n          \"Q-value\": null,\n          \"e-Value\": null,\n          \"r_product\": 0.017\n        },\n        {\n          \"polymerization_type\": \"free radical\",\n          \"solvent\": \"water\",\n          \"method\": \"bulk\",\n          \"temperature\": 80.0,\n          \"temperature_unit\": \"\u00b0C\",\n          \"reaction_constants\": {\n            \"constant_1\": 0.02,\n            \"constant_2\": 0.85\n          },\n          \"reaction_constant_conf\": {\n            \"constant_conf_1\": 0.02,\n            \"constant_conf_2\": 0.05\n          },\n          \"determination_method\": \"Finemann and Ross\",\n          \"Q-value\": null,\n          \"e-Value\": null,\n          \"r_product\": 0.017\n        }\n      ]\n    }\n  ],\n  \"source\": \"https://doi.org/10.1002/pol.1967.110050819\",\n  \"PDF_name\": \"Copolymerization of Crotonic Acid with Vinylpyrrolidone\"\n}"

File: legacy/data_extraction/model_output_extraction/paper_81.json
"{\n  \"reactions\": [\n    {\n      \"monomers\": [\n        \"Vinyl chloride\",\n        \"Diethyl vinyl phosphate\"\n      ],\n      \"reaction_conditions\": [\n        {\n          \"polymerization_type\": \"free radical\",\n          \"solvent\": \"benzene\",\n          \"method\": \"solvent\",\n          \"temperature\": 60.0,\n          \"temperature_unit\": \"\u00b0C\",\n          \"reaction_constants\": {\n            \"constant_1\": 3.3,\n            \"constant_2\": 0.2\n          },\n          \"reaction_constant_conf\": {\n            \"constant_conf_1\": null,\n            \"constant_conf_2\": null\n          },\n          \"determination_method\": \"Fineman-Ross\",\n          \"Q-value\": {\n            \"constant_1\": 0.012,\n            \"constant_2\": null\n          },\n          \"e-Value\": {\n            \"constant_1\": -0.44,\n            \"constant_2\": null\n          },\n          \"r_product\": null\n        }\n      ]\n    },\n    {\n      \"monomers\": [\n        \"Vinyl chloride\",\n        \"Diphenyl vinyl phosphate\"\n      ],\n      \"reaction_conditions\": [\n        {\n          \"polymerization_type\": \"free radical\",\n          \"solvent\": \"benzene\",\n          \"method\": \"solvent\",\n          \"temperature\": 60.0,\n          \"temperature_unit\": \"\u00b0C\",\n          \"reaction_constants\": {\n            \"constant_1\": 2.8,\n            \"constant_2\": 0.25\n          },\n          \"reaction_constant_conf\": {\n            \"constant_conf_1\": null,\n            \"constant_conf_2\": null\n          },\n          \"determination_method\": \"Fineman-Ross\",\n          \"Q-value\": {\n            \"constant_1\": 0.014,\n            \"constant_2\": null\n          },\n          \"e-Value\": {\n            \"constant_1\": -0.40,\n            \"constant_2\": null\n          },\n          \"r_product\": null\n        }\n      ]\n    },\n    {\n      \"monomers\": [\n        \"Vinyl acetate\",\n        \"Diethyl vinyl phosphate\"\n      ],\n      \"reaction_conditions\": [\n        {\n          \"polymerization_type\": \"free radical\",\n          \"solvent\": \"benzene\",\n          \"method\": \"solvent\",\n          \"temperature\": 60.0,\n          \"temperature_unit\": \"\u00b0C\",\n          \"reaction_constants\": {\n            \"constant_1\": 2.0,\n            \"constant_2\": 0.28\n          },\n          \"reaction_constant_conf\": {\n            \"constant_conf_1\": null,\n            \"constant_conf_2\": null\n          },\n          \"determination_method\": \"Fineman-Ross\",\n          \"Q-value\": {\n            \"constant_1\": 0.020,\n            \"constant_2\": null\n          },\n          \"e-Value\": {\n            \"constant_1\": -0.59,\n            \"constant_2\": null\n          },\n          \"r_product\": null\n        }\n      ]\n    },\n    {\n      \"monomers\": [\n        \"Vinyl chloroacetate\",\n        \"Diethyl vinyl phosphate\"\n      ],\n      \"reaction_conditions\": [\n        {\n          \"polymerization_type\": \"free radical\",\n          \"solvent\": \"benzene\",\n          \"method\": \"solvent\",\n          \"temperature\": 60.0,\n          \"temperature_unit\": \"\u00b0C\",\n          \"reaction_constants\": {\n            \"constant_1\": 2.0,\n            \"constant_2\": 0.43\n          },\n          \"reaction_constant_conf\": {\n            \"constant_conf_1\": null,\n            \"constant_conf_2\": null\n          },\n          \"determination_method\": \"Fineman-Ross\",\n          \"Q-value\": {\n            \"constant_1\": 0.014,\n            \"constant_2\": null\n          },\n          \"e-Value\": {\n            \"constant_1\": -0.68,\n            \"constant_2\": null\n          },\n          \"r_product\": null\n        }\n      ]\n    },\n    {\n      \"monomers\": [\n        \"Vinyl chloroacetate\",\n        \"Diphenyl vinyl phosphate\"\n      ],\n      \"reaction_conditions\": [\n        {\n          \"polymerization_type\": \"free radical\",\n          \"solvent\": \"benzene\",\n          \"method\": \"solvent\",\n          \"temperature\": 60.0,\n          \"temperature_unit\": \"\u00b0C\",\n          \"reaction_constants\": {\n            \"constant_1\": 1.4,\n            \"constant_2\": 0.50\n          },\n          \"reaction_constant_conf\": {\n            \"constant_conf_1\": null,\n            \"constant_conf_2\": null\n          },\n          \"determination_method\": \"Fineman-Ross\",\n          \"Q-value\": {\n            \"constant_1\": 0.020,\n            \"constant_2\": null\n          },\n          \"e-Value\": {\n            \"constant_1\": -0.88,\n            \"constant_2\": null\n          },\n          \"r_product\": null\n        }\n      ]\n    },\n    {\n      \"monomers\": [\n        \"Vinyl acetate\",\n        \"Diethyl vinyl phosphate\"\n      ],\n      \"reaction_conditions\": [\n        {\n          \"polymerization_type\": \"free radical\",\n          \"solvent\": \"benzene\",\n          \"method\": \"solvent\",\n          \"temperature\": 60.0,\n          \"temperature_unit\": \"\u00b0C\",\n          \"reaction_constants\": {\n            \"constant_1\": 2.0,\n            \"constant_2\": 0.28\n          },\n          \"reaction_constant_conf\": {\n            \"constant_conf_1\": null,\n            \"constant_conf_2\": null\n          },\n          \"determination_method\": \"Fineman-Ross\",\n          \"Q-value\": {\n            \"constant_1\": 0.020,\n            \"constant_2\": null\n          },\n          \"e-Value\": {\n            \"constant_1\": -0.59,\n            \"constant_2\": null\n          },\n          \"r_product\": null\n        }\n      ]\n    },\n    {\n      \"monomers\": [\n        \"Maleic anhydride\",\n        \"Diethyl vinyl phosphate\"\n      ],\n      \"reaction_conditions\": [\n        {\n          \"polymerization_type\": \"free radical\",\n          \"solvent\": \"benzene\",\n          \"method\": \"solvent\",\n          \"temperature\": 60.0,\n          \"temperature_unit\": \"\u00b0C\",\n          \"reaction_constants\": {\n            \"constant_1\": 0.2,\n            \"constant_2\": 0.0\n          },\n          \"reaction_constant_conf\": {\n            \"constant_conf_1\": null,\n            \"constant_conf_2\": null\n          },\n          \"determination_method\": \"Fineman-Ross\",\n          \"Q-value\": {\n            \"constant_1\": null,\n            \"constant_2\": null\n          },\n          \"e-Value\": {\n            \"constant_1\": null,\n            \"constant_2\": null\n          },\n          \"r_product\": null\n        }\n      ]\n    },\n    {\n      \"monomers\": [\n        \"Maleic anhydride\",\n        \"Diphenyl vinyl phosphate\"\n      ],\n      \"reaction_conditions\": [\n        {\n          \"polymerization_type\": \"free radical\",\n          \"solvent\": \"benzene\",\n          \"method\": \"solvent\",\n          \"temperature\": 60.0,\n          \"temperature_unit\": \"\u00b0C\",\n          \"reaction_constants\": {\n            \"constant_1\": 0.2,\n            \"constant_2\": 0.0\n          },\n          \"reaction_constant_conf\": {\n            \"constant_conf_1\": null,\n            \"constant_conf_2\": null\n          },\n          \"determination_method\": \"Fineman-Ross\",\n          \"Q-value\": {\n            \"constant_1\": null,\n            \"constant_2\": null\n          },\n          \"e-Value\": {\n            \"constant_1\": null,\n            \"constant_2\": null\n          },\n          \"r_product\": null\n        }\n      ]\n    }\n  ],\n  \"source\": \"https://doi.org/10.1002/macp.1978.021790618\",\n  \"PDF_name\": \"Radical Polymerization and Copolymerization of Some Vinyl Phosphates\"\n}"

File: legacy/data_extraction/model_output_extraction/paper_813.json
"{\n    \"reactions\": [\n        {\n            \"monomers\": [\n                \"monomer1\" \t, \"Styrene\",\n                \"monomer2\" \t, \"Fumaronitrile\"\n            ],\n            \"reaction_conditions\": [\n                {\n                    \"polymerization_type\": \"free radical\",\n                    \"solvent\": \"benzene\",\n                    \"method\": \"solvent\",\n                    \"temperature\": 60.0,\n                    \"temperature_unit\": \"\u00b0C\",\n                    \"reaction_constants\": {\n                        \"constant_1\": 0.23,\n                        \"constant_2\": 0.01\n                    },\n                    \"reaction_constant_conf\": {\n                        \"constant_conf_1\": 0.1,\n                        \"constant_conf_2\": 0.01\n                    },\n                    \"determination_method\": null,\n                    \"Q-value\": {\n                        \"constant_1\": 0.6,\n                        \"constant_2\": 0.4\n                    },\n                    \"e-Value\": {\n                        \"constant_1\": 1.6,\n                        \"constant_2\": 2.1\n                    },\n                    \"r_product\": null\n                }\n            ]\n        },\n        {\n            \"monomers\": [\n                \"monomer1\" \t, \"Methyl methacrylate\",\n                \"monomer2\" \t, \"Fumaronitrile\"\n            ],\n            \"reaction_conditions\": [\n                {\n                    \"polymerization_type\": \"free radical\",\n                    \"solvent\": \"benzene\",\n                    \"method\": \"solvent\",\n                    \"temperature\": 60.0,\n                    \"temperature_unit\": \"\u00b0C\",\n                    \"reaction_constants\": {\n                        \"constant_1\": 3.5,\n                        \"constant_2\": 0.01\n                    },\n                    \"reaction_constant_conf\": {\n                        \"constant_conf_1\": 0.5,\n                        \"constant_conf_2\": 0.01\n                    },\n                    \"determination_method\": null,\n                    \"Q-value\": {\n                        \"constant_1\": 0.4,\n                        \"constant_2\": 0.4\n                    },\n                    \"e-Value\": {\n                        \"constant_1\": 2.0,\n                        \"constant_2\": 2.1\n                    },\n                    \"r_product\": null\n                }\n            ]\n        }\n    ],\n    \"source\": \"https://doi.org/10.1002/pol.1951.120080606\",\n    \"PDF_name\": \"Copolymerization Characteristics of Fumaronitrile\"\n}"

File: legacy/data_extraction/model_output_extraction/paper_822.json
"{\n  \"reactions\": [\n    {\n      \"monomers\": [\n        {\n          \"monomer1\": \"Methyl methacrylate\",\n          \"monomer2\": \"Methacryloyl fluoride\"\n        }\n      ],\n      \"reaction_conditions\": [\n        {\n          \"polymerization_type\": \"free radical\",\n          \"solvent\": \"anisole\",\n          \"method\": \"solvent\",\n          \"temperature\": 60.0,\n          \"temperature_unit\": \"\u00b0C\",\n          \"reaction_constants\": {\n            \"constant_1\": 0.48,\n            \"constant_2\": 0.28\n          },\n          \"reaction_constant_conf\": {\n            \"constant_conf_1\": null,\n            \"constant_conf_2\": null\n          },\n          \"determination_method\": \"nonlinear least-squares\",\n          \"Q-value\": {\n            \"constant_1\": 4.74,\n            \"constant_2\": 1.82\n          },\n          \"e-Value\": {\n            \"constant_1\": null,\n            \"constant_2\": null\n          },\n          \"r_product\": 0.13\n        },\n        {\n          \"polymerization_type\": \"free radical\",\n          \"solvent\": \"benzene\",\n          \"method\": \"solvent\",\n          \"temperature\": 60.0,\n          \"temperature_unit\": \"\u00b0C\",\n          \"reaction_constants\": {\n            \"constant_1\": 0.37,\n            \"constant_2\": 0.37\n          },\n          \"reaction_constant_conf\": {\n            \"constant_conf_1\": null,\n            \"constant_conf_2\": null\n          },\n          \"determination_method\": \"nonlinear least-squares\",\n          \"Q-value\": {\n            \"constant_1\": 3.56,\n            \"constant_2\": 1.82\n          },\n          \"e-Value\": {\n            \"constant_1\": null,\n            \"constant_2\": null\n          },\n          \"r_product\": 0.13\n        },\n        {\n          \"polymerization_type\": \"free radical\",\n          \"solvent\": \"benzonitrile\",\n          \"method\": \"solvent\",\n          \"temperature\": 60.0,\n          \"temperature_unit\": \"\u00b0C\",\n          \"reaction_constants\": {\n            \"constant_1\": 0.39,\n            \"constant_2\": 0.87\n          },\n          \"reaction_constant_conf\": {\n            \"constant_conf_1\": null,\n            \"constant_conf_2\": null\n          },\n          \"determination_method\": \"nonlinear least-squares\",\n          \"Q-value\": {\n            \"constant_1\": 2.89,\n            \"constant_2\": 1.44\n          },\n          \"e-Value\": {\n            \"constant_1\": null,\n            \"constant_2\": null\n          },\n          \"r_product\": 0.34\n        },\n        {\n          \"polymerization_type\": \"free radical\",\n          \"solvent\": \"nitrobenzene\",\n          \"method\": \"solvent\",\n          \"temperature\": 60.0,\n          \"temperature_unit\": \"\u00b0C\",\n          \"reaction_constants\": {\n            \"constant_1\": 0.57,\n            \"constant_2\": 0.65\n          },\n          \"reaction_constant_conf\": {\n            \"constant_conf_1\": null,\n            \"constant_conf_2\": null\n          },\n          \"determination_method\": \"nonlinear least-squares\",\n          \"Q-value\": {\n            \"constant_1\": 1.93,\n            \"constant_2\": 1.39\n          },\n          \"e-Value\": {\n            \"constant_1\": null,\n            \"constant_2\": null\n          },\n          \"r_product\": 0.37\n        }\n      ]\n    },\n    {\n      \"monomers\": [\n        {\n          \"monomer1\": \"p-Methoxystyrene\",\n          \"monomer2\": \"Methacryloyl fluoride\"\n        }\n      ],\n      \"reaction_conditions\": [\n        {\n          \"polymerization_type\": \"free radical\",\n          \"solvent\": \"Methyl ethyl ketone\",\n          \"method\": \"solvent\",\n          \"temperature\": 60.0,\n          \"temperature_unit\": \"\u00b0C\",\n          \"reaction_constants\": {\n            \"constant_1\": 0.017,\n            \"constant_2\": 0.11\n          },\n          \"reaction_constant_conf\": {\n            \"constant_conf_1\": null,\n            \"constant_conf_2\": null\n          },\n          \"determination_method\": \"nonlinear least-squares\",\n          \"Q-value\": {\n            \"constant_1\": 5.03,\n            \"constant_2\": 1.41\n          },\n          \"e-Value\": {\n            \"constant_1\": null,\n            \"constant_2\": null\n          },\n          \"r_product\": 0.0018\n        }\n      ]\n    },\n    {\n      \"monomers\": [\n        {\n          \"monomer1\": \"p-Nitrostyrene\",\n          \"monomer2\": \"Methacryloyl fluoride\"\n        }\n      ],\n      \"reaction_conditions\": [\n        {\n          \"polymerization_type\": \"free radical\",\n          \"solvent\": \"Methyl ethyl ketone\",\n          \"method\": \"solvent\",\n          \"temperature\": 60.0,\n          \"temperature_unit\": \"\u00b0C\",\n          \"reaction_constants\": {\n            \"constant_1\": 0.091,\n            \"constant_2\": 0.15\n          },\n          \"reaction_constant_conf\": {\n            \"constant_conf_1\": null,\n            \"constant_conf_2\": null\n          },\n          \"determination_method\": \"nonlinear least-squares\",\n          \"Q-value\": {\n            \"constant_1\": 4.84,\n            \"constant_2\": 1.94\n          },\n          \"e-Value\": {\n            \"constant_1\": null,\n            \"constant_2\": null\n          },\n          \"r_product\": 0.091\n        }\n      ]\n    }\n  ],\n  \"source\": \"https://doi.org/10.1002/pol.1984.0102201085\",\n  \"PDF_name\": \"Solvent Effects on Radical Homo- and Copolymerizations of Methacryloyl Fluoride\"\n}"

File: legacy/data_extraction/model_output_extraction/paper_824.json
"{\n  \"reactions\": [\n    {\n      \"monomers\": [\n        {\n          \"monomer1\": \"Styrene\",\n          \"monomer2\": \"Methacryloyl Fluoride\"\n        }\n      ],\n      \"reaction_conditions\": [\n        {\n          \"polymerization_type\": \"free radical\",\n          \"solvent\": \"methyl ethyl ketone\",\n          \"method\": \"solvent\",\n          \"temperature\": 60.0,\n          \"temperature_unit\": \"\u00b0C\",\n          \"reaction_constants\": {\n            \"constant_1\": 0.083,\n            \"constant_2\": 0.138\n          },\n          \"reaction_constant_conf\": {\n            \"constant_conf_1\": null,\n            \"constant_conf_2\": null\n          },\n          \"determination_method\": \"nonlinear least-squares\",\n          \"Q-value\": {\n            \"constant_1\": 2.22,\n            \"constant_2\": null\n          },\n          \"e-Value\": {\n            \"constant_1\": 1.31,\n            \"constant_2\": null\n          },\n          \"r_product\": 0.012\n        }\n      ]\n    },\n    {\n      \"monomers\": [\n        {\n          \"monomer1\": \"Methyl Methacrylate\",\n          \"monomer2\": \"Methacryloyl Fluoride\"\n        }\n      ],\n      \"reaction_conditions\": [\n        {\n          \"polymerization_type\": \"free radical\",\n          \"solvent\": \"methyl ethyl ketone\",\n          \"method\": \"solvent\",\n          \"temperature\": 60.0,\n          \"temperature_unit\": \"\u00b0C\",\n          \"reaction_constants\": {\n            \"constant_1\": 0.48,\n            \"constant_2\": 0.81\n          },\n          \"reaction_constant_conf\": {\n            \"constant_conf_1\": null,\n            \"constant_conf_2\": null\n          },\n          \"determination_method\": \"nonlinear least-squares\",\n          \"Q-value\": {\n            \"constant_1\": 2.25,\n            \"constant_2\": null\n          },\n          \"e-Value\": {\n            \"constant_1\": 1.37,\n            \"constant_2\": null\n          },\n          \"r_product\": 0.39\n        }\n      ]\n    }\n  ],\n  \"source\": \"https://doi.org/10.1002/pol.1982.170200828\",\n  \"PDF_name\": \"Radical-Initiated Homo- and Copolymerizations of Methacryloyl Fluoride\"\n}"

File: legacy/data_extraction/model_output_extraction/paper_832.json
"{\n  \"reactions\": [\n    {\n      \"monomers\": [\"Isopropenyl Chloride\", \"Vinyl Acetate\"],\n      \"reaction_conditions\": [\n        {\n          \"polymerization_type\": \"free radical\",\n          \"solvent\": \"benzene\",\n          \"method\": \"solvent\",\n          \"temperature\": 60.0,\n          \"temperature_unit\": \"°C\",\n          \"reaction_constants\": {\n            \"constant_1\": 1.84,\n            \"constant_2\": 0.22\n          },\n          \"reaction_constant_conf\": {\n            \"constant_conf_1\": null,\n            \"constant_conf_2\": null\n          },\n          \"determination_method\": \"Fineman-Ross\"\n        }\n      ]\n    },\n    {\n      \"monomers\": [\"Isopropenyl Chloride\", \"Vinyl Chloride\"],\n      \"reaction_conditions\": [\n        {\n          \"polymerization_type\": \"free radical\",\n          \"solvent\": \"benzene\",\n          \"method\": \"solvent\",\n          \"temperature\": 60.0,\n          \"temperature_unit\": \"°C\",\n          \"reaction_constants\": {\n            \"constant_1\": 5.21,\n            \"constant_2\": 0.18\n          },\n          \"reaction_constant_conf\": {\n            \"constant_conf_1\": null,\n            \"constant_conf_2\": null\n          },\n          \"determination_method\": \"Fineman-Ross\"\n        }\n      ]\n    },\n    {\n      \"monomers\": [\"Isopropenyl Chloride\", \"Acrylonitrile\"],\n      \"reaction_conditions\": [\n        {\n          \"polymerization_type\": \"free radical\",\n          \"solvent\": \"benzene\",\n          \"method\": \"solvent\",\n          \"temperature\": 60.0,\n          \"temperature_unit\": \"°C\",\n          \"reaction_constants\": {\n            \"constant_1\": 0.01,\n            \"constant_2\": 1.4\n          },\n          \"reaction_constant_conf\": {\n            \"constant_conf_1\": null,\n            \"constant_conf_2\": null\n          },\n          \"determination_method\": \"Fineman-Ross\"\n        }\n      ]\n    },\n    {\n      \"monomers\": [\"Isopropenyl Chloride\", \"Maleic Anhydride\"],\n      \"reaction_conditions\": [\n        {\n          \"polymerization_type\": \"free radical\",\n          \"solvent\": \"benzene\",\n          \"method\": \"solvent\",\n          \"temperature\": 60.0,\n          \"temperature_unit\": \"°C\",\n          \"reaction_constants\": {\n            \"constant_1\": 0.06,\n            \"constant_2\": 0.06\n          },\n          \"reaction_constant_conf\": {\n            \"constant_conf_1\": null,\n            \"constant_conf_2\": null\n          },\n          \"determination_method\": \"Fineman-Ross\"\n        }\n      ]\n    },\n    {\n      \"monomers\": [\"Trans-Propenyl Chloride\", \"Vinyl Acetate\"],\n      \"reaction_conditions\": [\n        {\n          \"polymerization_type\": \"free radical\",\n          \"solvent\": \"benzene\",\n          \"method\": \"solvent\",\n          \"temperature\": 60.0,\n          \"temperature_unit\": \"°C\",\n          \"reaction_constants\": {\n            \"constant_1\": 0.08,\n            \"constant_2\": 3.56\n          },\n          \"reaction_constant_conf\": {\n            \"constant_conf_1\": null,\n            \"constant_conf_2\": null\n          },\n          \"determination_method\": \"Fineman-Ross\"\n        }\n      ]\n    },\n    {\n      \"monomers\": [\"Trans-Propenyl Chloride\", \"Vinyl Chloride\"],\n      \"reaction_conditions\": [\n        {\n          \"polymerization_type\": \"free radical\",\n          \"solvent\": \"benzene\",\n          \"method\": \"solvent\",\n          \"temperature\": 60.0,\n          \"temperature_unit\": \"°C\",\n          \"reaction_constants\": {\n            \"constant_1\": 0.18,\n            \"constant_2\": 4.0\n          },\n          \"reaction_constant_conf\": {\n            \"constant_conf_1\": null,\n            \"constant_conf_2\": null\n          },\n          \"determination_method\": \"Fineman-Ross\"\n        }\n      ]\n    },\n    {\n      \"monomers\": [\"Trans-Propenyl Chloride\", \"Acrylonitrile\"],\n      \"reaction_conditions\": [\n        {\n          \"polymerization_type\": \"free radical\",\n          \"solvent\": \"benzene\",\n          \"method\": \"solvent\",\n          \"temperature\": 60.0,\n          \"temperature_unit\": \"°C\",\n          \"reaction_constants\": {\n            \"constant_1\": 0.01,\n            \"constant_2\": 18.0\n          },\n          \"reaction_constant_conf\": {\n            \"constant_conf_1\": null,\n            \"constant_conf_2\": null\n          },\n          \"determination_method\": \"Fineman-Ross\"\n        }\n      ]\n    },\n    {\n      \"monomers\": [\"Trans-Propenyl Chloride\", \"Maleic Anhydride\"],\n      \"reaction_conditions\": [\n        {\n          \"polymerization_type\": \"free radical\",\n          \"solvent\": \"benzene\",\n          \"method\": \"solvent\",\n          \"temperature\": 60.0,\n          \"temperature_unit\": \"°C\",\n          \"reaction_constants\": {\n            \"constant_1\": 0.05,\n            \"constant_2\": 0.26\n          },\n          \"reaction_constant_conf\": {\n            \"constant_conf_1\": null,\n            \"constant_conf_2\": null\n          },\n          \"determination_method\": \"Fineman-Ross\"\n        }\n      ]\n    },\n    {\n      \"monomers\": [\"Cis-Propenyl Chloride\", \"Vinyl Acetate\"],\n      \"reaction_conditions\": [\n        {\n          \"polymerization_type\": \"free radical\",\n          \"solvent\": \"benzene\",\n          \"method\": \"solvent\",\n          \"temperature\": 60.0,\n          \"temperature_unit\": \"°C\",\n          \"reaction_constants\": {\n            \"constant_1\": 0.01,\n            \"constant_2\": 7.0\n          },\n          \"reaction_constant_conf\": {\n            \"constant_conf_1\": null,\n            \"constant_conf_2\": null\n          },\n          \"determination_method\": \"Fineman-Ross\"\n        }\n      ]\n    },\n    {\n      \"monomers\": [\"Cis-Propenyl Chloride\", \"Vinyl Chloride\"],\n      \"reaction_conditions\": [\n        {\n          \"polymerization_type\": \"free radical\",\n          \"solvent\": \"benzene\",\n          \"method\": \"solvent\",\n          \"temperature\": 60.0,\n          \"temperature_unit\": \"°C\",\n          \"reaction_constants\": {\n            \"constant_1\": 0.08,\n            \"constant_2\": 12.1\n          },\n          \"reaction_constant_conf\": {\n            \"constant_conf_1\": null,\n            \"constant_conf_2\": null\n          },\n          \"determination_method\": \"Fineman-Ross\"\n        }\n      ]\n    },\n    {\n      \"monomers\": [\"Cis-Propenyl Chloride\", \"Acrylonitrile\"],\n      \"reaction_conditions\": [\n        {\n          \"polymerization_type\": \"free radical\",\n          \"solvent\": \"benzene\",\n          \"method\": \"solvent\",\n          \"temperature\": 60.0,\n          \"temperature_unit\": \"°C\",\n          \"reaction_constants\": {\n            \"constant_1\": 0.005,\n            \"constant_2\": 29.5\n          },\n          \"reaction_constant_conf\": {\n            \"constant_conf_1\": null,\n            \"constant_conf_2\": null\n          },\n          \"determination_method\": \"Fineman-Ross\"\n        }\n      ]\n    },\n    {\n      \"monomers\": [\"Cis-Propenyl Chloride\", \"Maleic Anhydride\"],\n      \"reaction_conditions\": [\n        {\n          \"polymerization_type\": \"free radical\",\n          \"solvent\": \"benzene\",\n          \"method\": \"solvent\",\n          \"temperature\": 60.0,\n          \"temperature_unit\": \"°C\",\n          \"reaction_constants\": {\n            \"constant_1\": 0.004,\n            \"constant_2\": 0.41\n          },\n          \"reaction_constant_conf\": {\n            \"constant_conf_1\": null,\n            \"constant_conf_2\": null\n          },\n          \"determination_method\": \"Fineman-Ross\"\n        }\n      ]\n    }\n  ],\n  \"source\": \"https://doi.org/10.1002/pol.1965.100030308\",\n  \"PDF_name\": \"Vinyl Polymerization. XCII. Polymerization of Propenyl Chloride Isomers\"\n}"

File: legacy/data_extraction/model_output_extraction/paper_847.json
"{\n  \"reactions\": [\n    {\n      \"monomers\": [\n        {\n          \"monomer1\": \"methyl acrylate\",\n          \"monomer2\": \"isopropenyl isocyanate\"\n        }\n      ],\n      \"reaction_conditions\": [\n        {\n          \"polymerization_type\": \"free radical\",\n          \"solvent\": \"benzene\",\n          \"method\": \"solvent\",\n          \"temperature\": 60.0,\n          \"temperature_unit\": \"\u00b0C\",\n          \"reaction_constants\": {\n            \"constant_1\": 0.8,\n            \"constant_2\": 0.08\n          },\n          \"reaction_constant_conf\": {\n            \"constant_conf_1\": 0.1,\n            \"constant_conf_2\": 0.01\n          },\n          \"determination_method\": \"approximations successives\",\n          \"Q-value\": {\n            \"constant_1\": 0.19,\n            \"constant_2\": null\n          },\n          \"e-Value\": {\n            \"constant_1\": -1.06,\n            \"constant_2\": null\n          },\n          \"r_product\": null\n        }\n      ]\n    },\n    {\n      \"monomers\": [\n        {\n          \"monomer1\": \"styrene\",\n          \"monomer2\": \"isopropenyl isocyanate\"\n        }\n      ],\n      \"reaction_conditions\": [\n        {\n          \"polymerization_type\": \"free radical\",\n          \"solvent\": \"benzene\",\n          \"method\": \"solvent\",\n          \"temperature\": 60.0,\n          \"temperature_unit\": \"\u00b0C\",\n          \"reaction_constants\": {\n            \"constant_1\": 7.0,\n            \"constant_2\": 0.14\n          },\n          \"reaction_constant_conf\": {\n            \"constant_conf_1\": 0.5,\n            \"constant_conf_2\": 0.04\n          },\n          \"determination_method\": \"approximations successives\",\n          \"Q-value\": {\n            \"constant_1\": 0.16,\n            \"constant_2\": null\n          },\n          \"e-Value\": {\n            \"constant_1\": -0.95,\n            \"constant_2\": null\n          },\n          \"r_product\": null\n        }\n      ]\n    }\n  ],\n  \"source\": \"Bull. Soc. Chim. Belg., 65, pp. 571-579, 1956\",\n  \"PDF_name\": \"Bull. Soc. Chim. Belg., 65, pp. 571-579, 1956\"\n}"
