Repository: lamalab-org/copolymer-reactivity

# copolymer-reactivity

A condition-aware machine-learning model and FastAPI service that predicts the **microstructure of radical copolymers** — *alternating*, *random*, or *gradient* — from two monomer structures and the reaction conditions (solvent, temperature, polymerisation mechanism), backed by a curated literature dataset of **3,791 copolymerisations from 1,206 publications**.

The model is served live at <https://polycarp.cheminfo.org> (web UI: [cheminfo-py/polycarp.cheminfo.org](https://github.com/cheminfo-py/polycarp.cheminfo.org)).

File: legacy/data_extraction/model_output_extraction/paper_855.json
"{\n    \"reactions\": [\n        {\n            \"monomers\": [\n                {\n                    \"monomer1\": \"Methyl Methacrylate\",\n                    \"monomer2\": \"alpha-Fluoroacrylamide\"\n                }\n            ],\n            \"reaction_conditions\": [\n                {\n                    \"polymerization_type\": \"free radical\",\n                    \"solvent\": \"dimethyl sulfoxide\",\n                    \"method\": \"solvent\",\n                    \"temperature\": 50.0,\n                    \"temperature_unit\": \"\u00b0C\",\n                    \"reaction_constants\": {\n                        \"constant_1\": 0.336,\n                        \"constant_2\": 0.54\n                    },\n                    \"reaction_constant_conf\": {\n                        \"constant_conf_1\": null,\n                        \"constant_conf_2\": null\n                    },\n                    \"determination_method\": \"Kelen-Tudos\",\n                    \"Q-value\": {\n                        \"constant_1\": 0.47,\n                        \"constant_2\": 1.45\n                    },\n                    \"e-Value\": {\n                        \"constant_1\": 0.8,\n                        \"constant_2\": 1.2\n                    },\n                    \"r_product\": null\n                }\n            ]\n        }\n    ],\n    \"source\": \"https://doi.org/10.1021/ma00140a013\",\n    \"PDF_name\": \"Radical-Initiated Homo- and Copolymerization of alpha-Fluoroacrylamide 'Living' Radicals in a Homogeneous System\"\n}"

File: legacy/data_extraction/model_output_extraction/paper_859.json
"{\n    \"reactions\": [\n        {\n            \"monomers\": [\n                \"monomer1\" \t,\"N-ethyl-3-hydroxymethyl carbazolyl methacrylate\",\n                \"monomer2\" \t,\"methacryloyl-\u03b2-hydroxyethyl-3,5-dinitrobenzoate\"\n            ],\n            \"reaction_conditions\": [\n                {\n                    \"polymerization_type\": \"free radical\",\n                    \"solvent\": \"dioxane\",\n                    \"method\": \"solvent\",\n                    \"temperature\": 60.0,\n                    \"temperature_unit\": \"\u00b0C\",\n                    \"reaction_constants\": {\n                        \"constant_1\": 0.71,\n                        \"constant_2\": 0.55\n                    },\n                    \"reaction_constant_conf\": {\n                        \"constant_conf_1\": null,\n                        \"constant_conf_2\": null\n                    },\n                    \"determination_method\": \"Kelen-Tudos\",\n                    \"Q-value\": {\n                        \"constant_1\": null,\n                        \"constant_2\": null\n                    },\n                    \"e-Value\": {\n                        \"constant_1\": null,\n                        \"constant_2\": null\n                    },\n                    \"r_product\": null\n                }\n            ]\n        },\n        {\n            \"monomers\": [\n                \"monomer1\" \t,\"N-ethyl-3-hydroxymethyl carbazolyl methacrylate\",\n                \"monomer2\" \t,\"acryloyl-\u03b2-hydroxyethyl-3,5-dinitrobenzoate\"\n            ],\n            \"reaction_conditions\": [\n                {\n                    \"polymerization_type\": \"free radical\",\n                    \"solvent\": \"dioxane\",\n                    \"method\": \"solvent\",\n                    \"temperature\": 60.0,\n                    \"temperature_unit\": \"\u00b0C\",\n                    \"reaction_constants\": {\n                        \"constant_1\": 1.73,\n                        \"constant_2\": 0.09\n                    },\n                    \"reaction_constant_conf\": {\n                        \"constant_conf_1\": null,\n                        \"constant_conf_2\": null\n                    },\n                    \"determination_method\": \"Kelen-Tudos\",\n                    \"Q-value\": {\n                        \"constant_1\": null,\n                        \"constant_2\": null\n                    },\n                    \"e-Value\": {\n                        \"constant_1\": null,\n                        \"constant_2\": null\n                    },\n                    \"r_product\": null\n                }\n            ]\n        }\n    ],\n    \"source\": \"https://doi.org/10.1007/BF00255201\",\n    \"PDF_name\": \"Intramolecular Charge Transfer Complexes - 14. Copolymers of N-ethyl-3-hydroxymethyl Carbazolyl Methacrylate with Acryloyl and Methacryloyl-\u03b2-hydroxyethyl-3,5-dinitrobenzoate\"\n}"

File: legacy/data_extraction/model_output_extraction/paper_861.json
"{\n  \"reactions\": [\n    {\n      \"monomers\": [\n        {\n          \"monomer1\": \"Sodium Styrene Sulfonate\",\n          \"monomer2\": \"Sodium Chloroacrylate\"\n        }\n      ],\n      \"reaction_conditions\": [\n        {\n          \"polymerization_type\": \"free radical\",\n          \"solvent\": \"isopropanol\",\n          \"method\": \"solvent\",\n          \"temperature\": 70.0,\n          \"temperature_unit\": \"\u00b0C\",\n          \"reaction_constants\": {\n            \"constant_1\": 1.39,\n            \"constant_2\": 0.26\n          },\n          \"reaction_constant_conf\": {\n            \"constant_conf_1\": 0.14,\n            \"constant_conf_2\": 0.05\n          },\n          \"determination_method\": \"integrated copolymer equation\",\n          \"Q-value\": null,\n          \"e-Value\": null,\n          \"r_product\": null\n        }\n      ]\n    }\n  ],\n  \"source\": \"Polymer Bulletin 13, 357-364 (1985)\",\n  \"PDF_name\": \"Copolymerization of Sodium Styrene Sulfonate with Sodium Chloroacrylate\"\n}"

File: legacy/data_extraction/model_output_extraction/paper_87.json
"{\n    \"reactions\": [\n        {\n            \"monomers\": [\n                {\n                    \"monomer1\": \"Vinyl Chloride\",\n                    \"monomer2\": \"Diisopropyl Fumarate\"\n                }\n            ],\n            \"reaction_conditions\": [\n                {\n                    \"polymerization_type\": \"free radical\",\n                    \"solvent\": \"benzene\",\n                    \"method\": \"solvent\",\n                    \"temperature\": 60.0,\n                    \"temperature_unit\": \"\u00b0C\",\n                    \"reaction_constants\": {\n                        \"constant_1\": 0.044,\n                        \"constant_2\": 0.20\n                    },\n                    \"reaction_constant_conf\": {\n                        \"constant_conf_1\": null,\n                        \"constant_conf_2\": null\n                    },\n                    \"determination_method\": \"nonlinear least-squares procedure\",\n                    \"Q-value\": {\n                        \"constant_1\": null,\n                        \"constant_2\": null\n                    },\n                    \"e-Value\": {\n                        \"constant_1\": null,\n                        \"constant_2\": null\n                    },\n                    \"r_product\": null\n                }\n            ]\n        },\n        {\n            \"monomers\": [\n                {\n                    \"monomer1\": \"Styrene\",\n                    \"monomer2\": \"Diisopropyl Fumarate\"\n                }\n            ],\n            \"reaction_conditions\": [\n                {\n                    \"polymerization_type\": \"free radical\",\n                    \"solvent\": \"benzene\",\n                    \"method\": \"solvent\",\n                    \"temperature\": 60.0,\n                    \"temperature_unit\": \"\u00b0C\",\n                    \"reaction_constants\": {\n                        \"constant_1\": 0.40,\n                        \"constant_2\": 0.055\n                    },\n                    \"reaction_constant_conf\": {\n                        \"constant_conf_1\": null,\n                        \"constant_conf_2\": null\n                    },\n                    \"determination_method\": \"nonlinear least-squares procedure\",\n                    \"Q-value\": {\n                        \"constant_1\": null,\n                        \"constant_2\": null\n                    },\n                    \"e-Value\": {\n                        \"constant_1\": null,\n                        \"constant_2\": null\n                    },\n                    \"r_product\": null\n                }\n            ]\n        },\n        {\n            \"monomers\": [\n                {\n                    \"monomer1\": \"Methyl Acrylate\",\n                    \"monomer2\": \"Diisopropyl Fumarate\"\n                }\n            ],\n            \"reaction_conditions\": [\n                {\n                    \"polymerization_type\": \"free radical\",\n                    \"solvent\": \"benzene\",\n                    \"method\": \"solvent\",\n                    \"temperature\": 60.0,\n                    \"temperature_unit\": \"\u00b0C\",\n                    \"reaction_constants\": {\n                        \"constant_1\": 1.9,\n                        \"constant_2\": 0.091\n                    },\n                    \"reaction_constant_conf\": {\n                        \"constant_conf_1\": null,\n                        \"constant_conf_2\": null\n                    },\n                    \"determination_method\": \"nonlinear least-squares procedure\",\n                    \"Q-value\": {\n                        \"constant_1\": null,\n                        \"constant_2\": null\n                    },\n                    \"e-Value\": {\n                        \"constant_1\": null,\n                        \"constant_2\": null\n                    },\n                    \"r_product\": null\n                }\n            ]\n        },\n        {\n            \"monomers\": [\n                {\n                    \"monomer1\": \"Acrylonitrile\",\n                    \"monomer2\": \"Diisopropyl Fumarate\"\n                }\n            ],\n            \"reaction_conditions\": [\n                {\n                    \"polymerization_type\": \"free radical\",\n                    \"solvent\": \"benzene\",\n                    \"method\": \"solvent\",\n                    \"temperature\": 60.0,\n                    \"temperature_unit\": \"\u00b0C\",\n                    \"reaction_constants\": {\n                        \"constant_1\": 3.4,\n                        \"constant_2\": 0.070\n                    },\n                    \"reaction_constant_conf\": {\n                        \"constant_conf_1\": null,\n                        \"constant_conf_2\": null\n                    },\n                    \"determination_method\": \"nonlinear least-squares procedure\",\n                    \"Q-value\": {\n                        \"constant_1\": null,\n                        \"constant_2\": null\n                    },\n                    \"e-Value\": {\n                        \"constant_1\": null,\n                        \"constant_2\": null\n                    },\n                    \"r_product\": null\n                }\n            ]\n        }\n    ],\n    \"source\": \"https://doi.org/10.1002/pol.1992.140301015\",\n    \"PDF_name\": \"Effect of the Substituents on Radical Copolymerization of Dialkyl Fumarates with Some Vinyl Monomers\"\n}"

File: legacy/data_extraction/model_output_extraction/paper_94.json
"{\n  \"reactions\": [\n    {\n      \"monomers\": [\n        {\n          \"monomer1\": \"Methyl Methacrylate\",\n          \"monomer2\": \"Methyl Acrylate\"\n        }\n      ],\n      \"reaction_conditions\": [\n        {\n          \"polymerization_type\": \"free radical\",\n          \"solvent\": null,\n          \"method\": \"bulk\",\n          \"temperature\": 50.0,\n          \"temperature_unit\": \"\u00b0C\",\n          \"reaction_constants\": {\n            \"constant_1\": 2.23,\n            \"constant_2\": 0.36\n          },\n          \"reaction_constant_conf\": {\n            \"constant_conf_1\": 0.13,\n            \"constant_conf_2\": 0.1\n          },\n          \"determination_method\": \"graphical\",\n          \"Q-value\": null,\n          \"e-Value\": null,\n          \"r_product\": null\n        },\n        {\n          \"polymerization_type\": \"free radical\",\n          \"solvent\": null,\n          \"method\": \"bulk\",\n          \"temperature\": 50.0,\n          \"temperature_unit\": \"\u00b0C\",\n          \"reaction_constants\": {\n            \"constant_1\": 1.33,\n            \"constant_2\": 0.70\n          },\n          \"reaction_constant_conf\": {\n            \"constant_conf_1\": null,\n            \"constant_conf_2\": null\n          },\n          \"determination_method\": \"graphical\",\n          \"Q-value\": null,\n          \"e-Value\": null,\n          \"r_product\": null\n        }\n      ]\n    },\n    {\n      \"monomers\": [\n        {\n          \"monomer1\": \"Methyl Methacrylate\",\n          \"monomer2\": \"Butyl Acrylate\"\n        }\n      ],\n      \"reaction_conditions\": [\n        {\n          \"polymerization_type\": \"free radical\",\n          \"solvent\": null,\n          \"method\": \"bulk\",\n          \"temperature\": 50.0,\n          \"temperature_unit\": \"\u00b0C\",\n          \"reaction_constants\": {\n            \"constant_1\": 2.30,\n            \"constant_2\": 0.45\n          },\n          \"reaction_constant_conf\": {\n            \"constant_conf_1\": 0.15,\n            \"constant_conf_2\": 0.15\n          },\n          \"determination_method\": \"graphical\",\n          \"Q-value\": null,\n          \"e-Value\": null,\n          \"r_product\": null\n        },\n        {\n          \"polymerization_type\": \"free radical\",\n          \"solvent\": null,\n          \"method\": \"bulk\",\n          \"temperature\": 50.0,\n          \"temperature_unit\": \"\u00b0C\",\n          \"reaction_constants\": {\n            \"constant_1\": 1.75,\n            \"constant_2\": 0.78\n          },\n          \"reaction_constant_conf\": {\n            \"constant_conf_1\": 0.04,\n            \"constant_conf_2\": 0.05\n          },\n          \"determination_method\": \"graphical\",\n          \"Q-value\": null,\n          \"e-Value\": null,\n          \"r_product\": null\n        }\n      ]\n    },\n    {\n      \"monomers\": [\n        {\n          \"monomer1\": \"Methyl Methacrylate\",\n          \"monomer2\": \"Vinylidene Chloride\"\n        }\n      ],\n      \"reaction_conditions\": [\n        {\n          \"polymerization_type\": \"free radical\",\n          \"solvent\": null,\n          \"method\": \"bulk\",\n          \"temperature\": 50.0,\n          \"temperature_unit\": \"\u00b0C\",\n          \"reaction_constants\": {\n            \"constant_1\": 2.54,\n            \"constant_2\": 0.5\n          },\n          \"reaction_constant_conf\": {\n            \"constant_conf_1\": 0.2,\n            \"constant_conf_2\": 0.15\n          },\n          \"determination_method\": \"graphical\",\n          \"Q-value\": null,\n          \"e-Value\": null,\n          \"r_product\": null\n        },\n        {\n          \"polymerization_type\": \"free radical\",\n          \"solvent\": null,\n          \"method\": \"bulk\",\n          \"temperature\": 50.0,\n          \"temperature_unit\": \"\u00b0C\",\n          \"reaction_constants\": {\n            \"constant_1\": 5.3,\n            \"constant_2\": 0.18\n          },\n          \"reaction_constant_conf\": {\n            \"constant_conf_1\": 0.4,\n            \"constant_conf_2\": 0.17\n          },\n          \"determination_method\": \"graphical\",\n          \"Q-value\": null,\n          \"e-Value\": null,\n          \"r_product\": null\n        }\n      ]\n    },\n    {\n      \"monomers\": [\n        {\n          \"monomer1\": \"Methyl Methacrylate\",\n          \"monomer2\": \"Styrene\"\n        }\n      ],\n      \"reaction_conditions\": [\n        {\n          \"polymerization_type\": \"free radical\",\n          \"solvent\": null,\n          \"method\": \"bulk\",\n          \"temperature\": 50.0,\n          \"temperature_unit\": \"\u00b0C\",\n          \"reaction_constants\": {\n            \"constant_1\": 0.45,\n            \"constant_2\": 0.47\n          },\n          \"reaction_constant_conf\": {\n            \"constant_conf_1\": 0.01,\n            \"constant_conf_2\": 0.03\n          },\n          \"determination_method\": \"graphical\",\n          \"Q-value\": null,\n          \"e-Value\": null,\n          \"r_product\": 0.212\n        },\n        {\n          \"polymerization_type\": \"free radical\",\n          \"solvent\": null,\n          \"method\": \"bulk\",\n          \"temperature\": 50.0,\n          \"temperature_unit\": \"\u00b0C\",\n          \"reaction_constants\": {\n            \"constant_1\": 0.25,\n            \"constant_2\": 0.49\n          },\n          \"reaction_constant_conf\": {\n            \"constant_conf_1\": 0.02,\n            \"constant_conf_2\": 0.03\n          },\n          \"determination_method\": \"graphical\",\n          \"Q-value\": null,\n          \"e-Value\": null,\n          \"r_product\": 0.122\n        }\n      ]\n    }\n  ],\n  \"source\": \"https://doi.org/10.1002/pol.1971.160090405\",\n  \"PDF_name\": \"Effects of Complexing Agents in Radical Copolymerization\"\n}"

File: legacy/data_extraction/model_output_extraction/paper_98.json
"{\n  \"reactions\": [\n    {\n      \"monomers\": [\n        {\n          \"monomer1\": \"Vinylidene chloride\",\n          \"monomer2\": \"Styrene\"\n        }\n      ],\n      \"reaction_conditions\": [\n        {\n          \"polymerization_type\": \"free radical\",\n          \"solvent\": null,\n          \"method\": \"bulk\",\n          \"temperature\": 50.0,\n          \"temperature_unit\": \"\u00b0C\",\n          \"reaction_constants\": {\n            \"constant_1\": 2.1,\n            \"constant_2\": 0.145\n          },\n          \"reaction_constant_conf\": {\n            \"constant_conf_1\": 0.2,\n            \"constant_conf_2\": 0.009\n          },\n          \"determination_method\": \"Mayo and Lewis\",\n          \"Q-value\": {\n            \"constant_1\": 0.20,\n            \"constant_2\": 1.00\n          },\n          \"e-Value\": {\n            \"constant_1\": 0.29,\n            \"constant_2\": -0.80\n          },\n          \"r_product\": null\n        }\n      ]\n    },\n    {\n      \"monomers\": [\n        {\n          \"monomer1\": \"Acrylonitrile\",\n          \"monomer2\": \"Styrene\"\n        }\n      ],\n      \"reaction_conditions\": [\n        {\n          \"polymerization_type\": \"free radical\",\n          \"solvent\": null,\n          \"method\": \"bulk\",\n          \"temperature\": 50.0,\n          \"temperature_unit\": \"\u00b0C\",\n          \"reaction_constants\": {\n            \"constant_1\": 0.070,\n            \"constant_2\": 0.37\n          },\n          \"reaction_constant_conf\": {\n            \"constant_conf_1\": 0.006,\n            \"constant_conf_2\": 0.03\n          },\n          \"determination_method\": \"Mayo and Lewis\",\n          \"Q-value\": {\n            \"constant_1\": 0.58,\n            \"constant_2\": 1.00\n          },\n          \"e-Value\": {\n            \"constant_1\": 1.11,\n            \"constant_2\": -0.80\n          },\n          \"r_product\": null\n        }\n      ]\n    },\n    {\n      \"monomers\": [\n        {\n          \"monomer1\": \"Vinyl chloride\",\n          \"monomer2\": \"Acrylonitrile\"\n        }\n      ],\n      \"reaction_conditions\": [\n        {\n          \"polymerization_type\": \"free radical\",\n          \"solvent\": null,\n          \"method\": \"bulk\",\n          \"temperature\": 50.0,\n          \"temperature_unit\": \"\u00b0C\",\n          \"reaction_constants\": {\n            \"constant_1\": 0.052,\n            \"constant_2\": 3.6\n          },\n          \"reaction_constant_conf\": {\n            \"constant_conf_1\": 0.009,\n            \"constant_conf_2\": 0.2\n          },\n          \"determination_method\": \"Mayo and Lewis\",\n          \"Q-value\": {\n            \"constant_1\": 0.039,\n            \"constant_2\": 0.58\n          },\n          \"e-Value\": {\n            \"constant_1\": -0.17,\n            \"constant_2\": 1.11\n          },\n          \"r_product\": null\n        }\n      ]\n    }\n  ],\n  \"source\": \"https://doi.org/10.1002/pol.1959.120411411\",\n  \"PDF_name\": \"A Revised Q-e Diagram\"\n}"

File: legacy/data_extraction/model_output_rxn_count/paper_0.json
{
    "number of reactions": 1.0,
    "additional sources": true,
    "language": "English",
    "paper name": "POLYMER LETTERS VOL. 1, PP. 447-450 (1963)"
}

File: legacy/data_extraction/model_output_rxn_count/paper_1.json
{
    "number of reactions": 1.0,
    "additional sources": false,
    "language": "English",
    "paper name": "Vinyl Polymerization. 169* Copolymerization of Carbon Monoxide with Some Vinyl Monomers"
}

File: legacy/data_extraction/model_output_rxn_count/paper_10.json
{
    "number of reactions": 5.0,
    "additional sources": true,
    "language": "English",
    "paper name": "The influence of molecular interaction on polymerization, 10"
}

File: legacy/data_extraction/model_output_rxn_count/paper_101.json
{
    "number of reactions": 20,
    "additional sources": true,
    "language": "English",
    "paper name": "Copolymerization. VIII. The Relation Between Structure and Reactivity of Monomers in Copolymerization"
}

File: legacy/data_extraction/model_output_rxn_count/paper_102.json
{
    "number of reactions": 20.0,
    "additional sources": true,
    "language": "ENGLISH",
    "paper name": "Copolymerization Behavior of N-Vinylcarbazole and Other N-Vinyl Monomers"
}

File: legacy/data_extraction/model_output_rxn_count/paper_103.json
{
    "number of reactions": 5.0,
    "additional sources": true,
    "language": "ENGLISH",
    "paper name": "High Resolution NMR Studies on Sequence Distribution of Vinylidene Chloride Copolymers"
}

File: legacy/data_extraction/model_output_rxn_count/paper_105.json
{
    "number of reactions": 10.0,
    "additional sources": true,
    "language": "English",
    "paper name": "Polymerizable Derivatives of Long-Chain Alcohols. II. Reactivity Ratios for the Copolymerization of Some Alkyl Acrylates"
}

File: legacy/data_extraction/model_output_rxn_count/paper_106.json
{
    "number of reactions": 1.0,
    "additional sources": true,
    "language": "Japanese",
    "paper name": "Copolymerization of Ethylene and Vinyl Chloride"
}

File: legacy/data_extraction/model_output_rxn_count/paper_108.json
{
    "number of reactions": 3.0,
    "additional sources": false,
    "language": "French",
    "paper name": "Copolymerisation de la N-Vinyl-2-Oxazolidinone"
}

File: legacy/data_extraction/model_output_rxn_count/paper_109.json
{
    "number of reactions": 4.0,
    "additional sources": false,
    "language": "German",
    "paper name": "\u00dcber die Copolymerisation des N-Vinylsuccinimids"
}

File: legacy/data_extraction/model_output_rxn_count/paper_113.json
{
    "number of reactions": 18.0,
    "additional sources": true,
    "language": "English",
    "paper name": "Copolymerization of Chloroethylenes with other Monomers"
}

File: legacy/data_extraction/model_output_rxn_count/paper_117.json
{
    "number of reactions": 12.0,
    "additional sources": true,
    "language": "ENGLISH",
    "paper name": "Some Polymers and Copolymers of Vinyl Ketostearates"
}

File: legacy/data_extraction/model_output_rxn_count/paper_12.json
{
    "number of reactions": 5.0,
    "additional sources": true,
    "language": "English",
    "paper name": "COMPOSITION OF TERNARY COPOLYMERS AND COPOLYMERIZATION CONSTANTS OF BUTYL METHACRYLATE, GLYCYDYL METHACRYLATE AND METHACRYLIC ACID"
}

File: legacy/data_extraction/model_output_rxn_count/paper_124.json
{
    "number of reactions": 6.0,
    "additional sources": false,
    "language": "English",
    "paper name": "POLYMERIZATION OF 2-FLUOROBUTADIENE-1,3 AND PROPERTIES OF POLYMERS"
}

File: legacy/data_extraction/model_output_rxn_count/paper_129.json
{
    "number of reactions": 1.0,
    "additional sources": false,
    "language": "English",
    "paper name": "CROSS-LINKING OF COPOLYMERS FROM METHYL VINYL KETONE AND n-BUTYL ACRYLATE"
}

File: legacy/data_extraction/model_output_rxn_count/paper_131.json
{
    "number of reactions": 3.0,
    "additional sources": true,
    "language": "Japanese",
    "paper name": "\u03b1-(2-\u30b7\u30a2\u30ce\u30a8\u30c1\u30eb)-\u30a2\u30af\u30ea\u30ed\u30cb\u30c8\u30ea\u30eb\u306e\u5408\u6210\u304a\u3088\u3073\u305d\u306e\u91cd\u5408\u306b\u95a2\u3059\u308b\u7814\u7a76"
}

File: legacy/data_extraction/model_output_rxn_count/paper_132.json
{
    "number of reactions": 4.0,
    "additional sources": false,
    "language": "English",
    "paper name": "The Preparation of Polymers and Copolymers from Vinylpyrimidines and Triazines"
}

File: legacy/data_extraction/model_output_rxn_count/paper_135.json
{
    "number of reactions": 3.0,
    "additional sources": true,
    "language": "English",
    "paper name": "Solvent Effects in Radical Copolymerization. 1. Acrylamide"
}

File: legacy/data_extraction/model_output_rxn_count/paper_147.json
{
    "number of reactions": 4.0,
    "additional sources": true,
    "language": "English",
    "paper name": "Sequence Determination in Acrylic Acid\u2013Methyl Methacrylate Copolymers by 13C and 1H NMR Spectroscopy"
}

File: legacy/data_extraction/model_output_rxn_count/paper_15.json
{
    "number of reactions": 14.0,
    "additional sources": true,
    "language": "English",
    "paper name": "Experimental Study of Copolymerization. IV"
}

File: legacy/data_extraction/model_output_rxn_count/paper_155.json
{
    "number of reactions": 1.0,
    "additional sources": true,
    "language": "English",
    "paper name": "Copolymerization Parameters of the System N,N-Dimethylacrylamide-Acrylic Acid"
}

File: legacy/data_extraction/model_output_rxn_count/paper_16.json
{
    "number of reactions": 2.0,
    "additional sources": true,
    "language": "English",
    "paper name": "Radical Copolymerization of 2-Ethylacrylic Acid and Methacrylic Acid"
}

File: legacy/data_extraction/model_output_rxn_count/paper_160.json
{
    "number of reactions": 3.0,
    "additional sources": false,
    "language": "German",
    "paper name": "Herstellung und Polymerisation von Carbamids\u00e4urevinylestern"
}

File: legacy/data_extraction/model_output_rxn_count/paper_161.json
{
    "number of reactions": 2.0,
    "additional sources": false,
    "language": "ENGLISH",
    "paper name": "Copolymerization of N-Vinylurethane"
}

File: legacy/data_extraction/model_output_rxn_count/paper_163.json
{
    "number of reactions": 2.0,
    "additional sources": true,
    "language": "English",
    "paper name": "Copolymerization of vinylhydroquinone dibenzoate with acrylic and methacrylic acids"
}

File: legacy/data_extraction/model_output_rxn_count/paper_165.json
{
    "number of reactions": 3.0,
    "additional sources": true,
    "language": "French",
    "paper name": "Copolym\u00e9risation de d\u00e9riv\u00e9s m\u00e9thacryliques"
}

File: legacy/data_extraction/model_output_rxn_count/paper_172.json
{
    "number of reactions": 4.0,
    "additional sources": false,
    "language": "Japanese",
    "paper name": "Copolymerization of p-vinylbenzyl methylcarbinol"
}

File: legacy/data_extraction/model_output_rxn_count/paper_179.json
{
    "number of reactions": 6.0,
    "additional sources": false,
    "language": "English",
    "paper name": "Preparation of Amide and Amine Groups Containing Copolymers of Methyl Methacrylate and their Performance in Solid Polymer Composites"
}

File: legacy/data_extraction/model_output_rxn_count/paper_185.json
{
    "number of reactions": 2.0,
    "additional sources": false,
    "language": "English",
    "paper name": "Radical copolymers of 2-vinyl pyridine with methyl acrylate and methacrylate. A study of microstructures by 1H n.m.r."
}

File: legacy/data_extraction/model_output_rxn_count/paper_188.json
{
    "number of reactions": 7.0,
    "additional sources": true,
    "language": "French",
    "paper name": "Synth\u00e8se par voie radicalaire de polym\u00e8res \u00e0 extr\u00e9mit\u00e9s hydroxyl\u00e9es, 11"
}

File: legacy/data_extraction/model_output_rxn_count/paper_194.json
{
    "number of reactions": 8.0,
    "additional sources": false,
    "language": "Japanese",
    "paper name": "Copolymerization of Vinyl Bromide in Emulsion"
}

File: legacy/data_extraction/model_output_rxn_count/paper_197.json
{
    "number of reactions": 3.0,
    "additional sources": true,
    "language": "English",
    "paper name": "Studies of the polymerization and copolymerization of methacrylic anhydride"
}

File: legacy/data_extraction/model_output_rxn_count/paper_202.json
{
    "number of reactions": 4.0,
    "additional sources": false,
    "language": "English",
    "paper name": "Copolymerization of 2-Hydroxyethyl Methacrylate with Alkyl Acrylates"
}

File: legacy/data_extraction/model_output_rxn_count/paper_206.json
{
    "number of reactions": 3.0,
    "additional sources": true,
    "language": "English",
    "paper name": "Copolymerization of p-Chlorostyrene and Methyl Methacrylate"
}

File: legacy/data_extraction/model_output_rxn_count/paper_209.json
{
    "number of reactions": 12.0,
    "additional sources": false,
    "language": "English",
    "paper name": "Radical Polymerization of N-(Alkyl-substituted phenyl)maleimides: Synthesis of Thermally Stable Polymers Soluble in Nonpolar Solvents"
}

File: legacy/data_extraction/model_output_rxn_count/paper_21.json
{
    "number of reactions": 2.0,
    "additional sources": true,
    "language": "English",
    "paper name": "THE COPOLYMERIZATION OF PHENYL METHACRYLATE WITH METHACRYLIC ACID"
}

File: legacy/data_extraction/model_output_rxn_count/paper_212.json
{
    "number of reactions": 14.0,
    "additional sources": true,
    "language": "English",
    "paper name": "Substituent Effects in Free Radical Copolymerization of Substituted Styrenes with Acrylates and Methacrylates"
}

File: legacy/data_extraction/model_output_rxn_count/paper_213.json
{
    "number of reactions": 2.0,
    "additional sources": false,
    "language": "English",
    "paper name": "Radical Polymerization of N-(Alkyl-substituted phenyl)maleimides: Synthesis of Thermally Stable Polymers Soluble in Nonpolar Solvents"
}

File: legacy/data_extraction/model_output_rxn_count/paper_214.json
{
    "number of reactions": 15.0,
    "additional sources": true,
    "language": "English",
    "paper name": "Copolymerization of 2-Chlorobutadiene, 2,3-Dichlorobutadiene and 1,1-Diphenylethylenes with Olefins"
}

File: legacy/data_extraction/model_output_rxn_count/paper_215.json
{
    "number of reactions": 1.0,
    "additional sources": true,
    "language": "English",
    "paper name": "1H-NMR Study of Structure and Tacticity in p-t-Butylstyrene/Methyl Methacrylate Copolymers"
}

File: legacy/data_extraction/model_output_rxn_count/paper_22.json
{
    "number of reactions": 2.0,
    "additional sources": false,
    "language": "English",
    "paper name": "COPOLYMERIZATION OF \u03b1-PHENYLVINYLPHOSPHINIC ACID WITH METHYL METHACRYLATE AND METHACRYLIC ACID"
}

File: legacy/data_extraction/model_output_rxn_count/paper_220.json
{
    "number of reactions": 4.0,
    "additional sources": false,
    "language": "English",
    "paper name": "Free-Radical Copolymerization of 9-Vinylanthracene"
}

File: legacy/data_extraction/model_output_rxn_count/paper_221.json
{
    "number of reactions": 6.0,
    "additional sources": true,
    "language": "Japanese",
    "paper name": "\u30e1\u30bf\u30af\u30ea\u30eb\u9178\u03b2-\u30d5\u30a7\u30cd\u30c1\u30eb\u306e\u30e9\u30b8\u30ab\u30eb\u5171\u91cd\u5408\u6027"
}

File: legacy/data_extraction/model_output_rxn_count/paper_223.json
{
    "number of reactions": 2.0,
    "additional sources": true,
    "language": "English",
    "paper name": "The Free Radical Polymerization of N,N-Dimethylacrylamide"
}

File: legacy/data_extraction/model_output_rxn_count/paper_224.json
{
    "number of reactions": 3.0,
    "additional sources": false,
    "language": "French",
    "paper name": "Copolymerisation radicalaire de methacrylates de 2-aminoethyle avec le methacrylate de methyle"
}

File: legacy/data_extraction/model_output_rxn_count/paper_23.json
{
    "number of reactions": 3.0,
    "additional sources": true,
    "language": "German",
    "paper name": "Neue photoreaktive Polymere mit seitenst\u00e4ndigen Dimethylmaleinimid-Gruppen"
}

File: legacy/data_extraction/model_output_rxn_count/paper_231.json
{
    "number of reactions": 10.0,
    "additional sources": true,
    "language": "English",
    "paper name": "Reactivity Ratios of Conjugated Dienes Copolymerized in Emulsion at 5\u00b0"
}

File: legacy/data_extraction/model_output_rxn_count/paper_232.json
{
    "number of reactions": 10,
    "additional sources": true,
    "language": "English",
    "paper name": "Reactivity Ratios of Conjugated Dienes Copolymerized in Emulsion at 5\u00b0"
}

File: legacy/data_extraction/model_output_rxn_count/paper_233.json
{
    "number of reactions": 3.0,
    "additional sources": true,
    "language": "English",
    "paper name": "Butadiene/Styrene/2-Methyl-5-vinylpyridine Terpolymer. Composition-Conversion Data in Comparison with Calculated Values"
}

File: legacy/data_extraction/model_output_rxn_count/paper_236.json
{
    "number of reactions": 8.0,
    "additional sources": true,
    "language": "English",
    "paper name": "Composition Studies of Rubber-like Copolymers"
}

File: legacy/data_extraction/model_output_rxn_count/paper_238.json
{
    "number of reactions": 5.0,
    "additional sources": false,
    "language": "Japanese",
    "paper name": "\u4e8c\u3001\u4e09\u306e\u30a2\u30ea\u30eb\u5316\u5408\u7269\u3068\u30a2\u30af\u30ea\u30ed\u30cb\u30c8\u30ea\u30eb\u306e\u30e9\u30b8\u30ab\u30eb\u5171\u91cd\u5408\u306b\u304a\u3051\u308b\u5869\u5316\u4e9c\u925b\u306e\u52b9\u679c"
}

File: legacy/data_extraction/model_output_rxn_count/paper_239.json
{
    "number of reactions": 6.0,
    "additional sources": true,
    "language": "ENGLISH",
    "paper name": "Copolymerization Characteristics of Ethyl Vinyl Ether and Its Beta-Bromo and Beta-Carbethoxy Derivatives"
}

File: legacy/data_extraction/model_output_rxn_count/paper_243.json
{
    "number of reactions": 7.0,
    "additional sources": true,
    "language": "ENGLISH",
    "paper name": "Polymerization of Aromatic and Heterocyclic Vinyl Compounds"
}

File: legacy/data_extraction/model_output_rxn_count/paper_245.json
{
    "number of reactions": 2.0,
    "additional sources": true,
    "language": "English",
    "paper name": "Reactive Fiber Part I. Copolymerization and Copolymer of Acrylonitrile with Glycidyl Methacrylate and with Glycidyl Acrylate"
}

File: legacy/data_extraction/model_output_rxn_count/paper_248.json
{
    "number of reactions": 6.0,
    "additional sources": false,
    "language": "English",
    "paper name": "The Polymerization of Butene Isomers"
}

File: legacy/data_extraction/model_output_rxn_count/paper_249.json
{
    "number of reactions": 20.0,
    "additional sources": true,
    "language": "English",
    "paper name": "Copolymerization. VIII. The Relation Between Structure and Reactivity of Monomers in Copolymerization"
}

File: legacy/data_extraction/model_output_rxn_count/paper_251.json
{
    "number of reactions": 5.0,
    "additional sources": true,
    "language": "German",
    "paper name": "\u00dcber die Copolymerisation des Acroleins und des Methacroleins in homogener L\u00f6sung"
}

File: legacy/data_extraction/model_output_rxn_count/paper_252.json
{
    "number of reactions": 8.0,
    "additional sources": false,
    "language": "Japanese",
    "paper name": "Copolymerization of Butyl Vinyl Ether and Acrylonitrile"
}

File: legacy/data_extraction/model_output_rxn_count/paper_255.json
{
    "number of reactions": 6.0,
    "additional sources": false,
    "language": "Japanese",
    "paper name": "Copolymerization of Fumaric Acid Derivatives and Methacrylic Acid Methyl Ester and Acrylonitrile"
}

File: legacy/data_extraction/model_output_rxn_count/paper_26.json
{
    "number of reactions": 5.0,
    "additional sources": false,
    "language": "English",
    "paper name": "THE INFLUENCE OF MOLECULAR INTERACTIONS ON POLYMERIZATION\u2014IV"
}

File: legacy/data_extraction/model_output_rxn_count/paper_262.json
{
    "number of reactions": 10.0,
    "additional sources": true,
    "language": "English",
    "paper name": "Copolymerization of Acetylene Derivatives with Olefins"
}

File: legacy/data_extraction/model_output_rxn_count/paper_267.json
{
    "number of reactions": 2.0,
    "additional sources": true,
    "language": "French",
    "paper name": "Copolym\u00e9risation radicalaire du m\u00e9thyl-4 styr\u00e8ne avec le m\u00e9thacrylate de m\u00e9thyle ou l\u2019acrylonitrile. D\u00e9termination des rapports de r\u00e9activit\u00e9"
}

File: legacy/data_extraction/model_output_rxn_count/paper_268.json
{
    "number of reactions": 6.0,
    "additional sources": true,
    "language": "ENGLISH",
    "paper name": "Thermal Copolymerizations of Vinyl Sulfides with Some Weak Acceptor Monomers"
}

File: legacy/data_extraction/model_output_rxn_count/paper_273.json
{
    "number of reactions": 4.0,
    "additional sources": false,
    "language": "Japanese",
    "paper name": "N-\u30e1\u30c1\u30ed\u30fc\u30eb\u30fb\u30a2\u30af\u30ea\u30eb\u30a2\u30df\u30c9\u306e\u4e73\u5316\u5171\u91cd\u5408"
}

File: legacy/data_extraction/model_output_rxn_count/paper_274.json
{
    "number of reactions": 4.0,
    "additional sources": false,
    "language": "Japanese",
    "paper name": "Copolymerization of Higher Alkyl Vinyl Ethers"
}

File: legacy/data_extraction/model_output_rxn_count/paper_278.json
{
    "number of reactions": 4.0,
    "additional sources": true,
    "language": "ENGLISH",
    "paper name": "Copolymerization of Acrylonitrile with N-substituted Maleimides"
}

File: legacy/data_extraction/model_output_rxn_count/paper_280.json
{
    "number of reactions": 8.0,
    "additional sources": false,
    "language": "English",
    "paper name": "Reactivity Ratios of Some Monomer Pairs"
}

File: legacy/data_extraction/model_output_rxn_count/paper_282.json
{
    "number of reactions": 16.0,
    "additional sources": true,
    "language": "English",
    "paper name": "Copolymerization. XVII. The Copolymerization of 2-Chlorobutadiene, 2,3-Dichlorobutadiene and 1,1-Diphenylethylenes with Olefins"
}
