Repository: lamalab-org/copolymer-reactivity

# copolymer-reactivity

A condition-aware machine-learning model and FastAPI service that predicts the **microstructure of radical copolymers** — *alternating*, *random*, or *gradient* — from two monomer structures and the reaction conditions (solvent, temperature, polymerisation mechanism), backed by a curated literature dataset of **3,791 copolymerisations from 1,206 publications**.

The model is served live at <https://polycarp.cheminfo.org> (web UI: [cheminfo-py/polycarp.cheminfo.org](https://github.com/cheminfo-py/polycarp.cheminfo.org)).

File: legacy/data_extraction/model_output_extraction/paper_129.yaml
"{\n    \"reactions\": [\n        {\n            \"monomers\": [\n               \
  \ \"monomer1\" \t,\"methyl vinyl ketone\",\n                \"monomer2\" \t,\"n-butyl\
  \ acrylate\"\n            ],\n            \"reaction_conditions\": [\n         \
  \       {\n                    \"polymerization_type\": \"free radical\",\n    \
  \                \"solvent\": \"benzene\",\n                    \"method\": \"solution\"\
  ,\n                    \"temperature\": 70.0,\n                    \"temperature_unit\"\
  : \"°C\",\n                    \"reaction_constants\": {\n                     \
  \   \"constant_1\": 1.6,\n                        \"constant_2\": 0.65\n       \
  \             },\n                    \"reaction_constant_conf\": {\n          \
  \              \"constant_conf_1\": 0.1,\n                        \"constant_conf_2\"\
  : 0.07\n                    },\n                    \"determination_method\": null,\n\
  \                    \"Q-value\": {\n                        \"constant_1\": null,\n\
  \                        \"constant_2\": null\n                    },\n        \
  \            \"e-Value\": {\n                        \"constant_1\": null,\n   \
  \                     \"constant_2\": null\n                    },\n           \
  \         \"r_product\": null\n                },\n                {\n         \
  \           \"polymerization_type\": \"free radical\",\n                    \"solvent\"\
  : \"water\",\n                    \"method\": \"emulsion\",\n                  \
  \  \"temperature\": 50.0,\n                    \"temperature_unit\": \"°C\",\n \
  \                   \"reaction_constants\": {\n                        \"constant_1\"\
  : 1.6,\n                        \"constant_2\": 0.65\n                    },\n \
  \                   \"reaction_constant_conf\": {\n                        \"constant_conf_1\"\
  : 0.1,\n                        \"constant_conf_2\": 0.07\n                    },\n\
  \                    \"determination_method\": null,\n                    \"Q-value\"\
  : {\n                        \"constant_1\": null,\n                        \"constant_2\"\
  : null\n                    },\n                    \"e-Value\": {\n           \
  \             \"constant_1\": null,\n                        \"constant_2\": null\n\
  \                    },\n                    \"r_product\": null\n             \
  \   }\n            ]\n        }\n    ],\n    \"source\": \"https://doi.org/10.1139/v56-048\"\
  ,\n    \"PDF_name\": \"Cross-Linking of Copolymers from Methyl Vinyl Ketone and\
  \ n-Butyl Acrylate\"\n}"

File: legacy/data_extraction/model_output_extraction/paper_133.yaml
"{\n  \"reactions\": [\n    {\n      \"monomers\": [\n        {\n          \"monomer1\"\
  : \"Acrylic acid\",\n          \"monomer2\": \"Acrylamide\"\n        }\n      ],\n\
  \      \"reaction_conditions\": [\n        {\n          \"polymerization_type\"\
  : \"free radical\",\n          \"solvent\": \"water\",\n          \"method\": \"\
  solvent\",\n          \"temperature\": 60.0,\n          \"temperature_unit\": \"\
  °C\",\n          \"reaction_constants\": {\n            \"constant_1\": 1.73,\n\
  \            \"constant_2\": 0.48\n          },\n          \"reaction_constant_conf\"\
  : {\n            \"constant_conf_1\": 0.21,\n            \"constant_conf_2\": 0.06\n\
  \          },\n          \"determination_method\": \"Alfrey and Goldfinger\",\n\
  \          \"Q-value\": null,\n          \"e-Value\": null,\n          \"r_product\"\
  : null\n        },\n        {\n          \"polymerization_type\": \"free radical\"\
  ,\n          \"solvent\": \"water\",\n          \"method\": \"solvent\",\n     \
  \     \"temperature\": 60.0,\n          \"temperature_unit\": \"°C\",\n        \
  \  \"reaction_constants\": {\n            \"constant_1\": 0.56,\n            \"\
  constant_2\": 0.56\n          },\n          \"reaction_constant_conf\": {\n    \
  \        \"constant_conf_1\": 0.09,\n            \"constant_conf_2\": 0.09\n   \
  \       },\n          \"determination_method\": \"Alfrey and Goldfinger\",\n   \
  \       \"Q-value\": null,\n          \"e-Value\": null,\n          \"r_product\"\
  : null\n        },\n        {\n          \"polymerization_type\": \"free radical\"\
  ,\n          \"solvent\": \"water\",\n          \"method\": \"solvent\",\n     \
  \     \"temperature\": 60.0,\n          \"temperature_unit\": \"°C\",\n        \
  \  \"reaction_constants\": {\n            \"constant_1\": 0.45,\n            \"\
  constant_2\": 0.67\n          },\n          \"reaction_constant_conf\": {\n    \
  \        \"constant_conf_1\": 0.03,\n            \"constant_conf_2\": 0.04\n   \
  \       },\n          \"determination_method\": \"Alfrey and Goldfinger\",\n   \
  \       \"Q-value\": null,\n          \"e-Value\": null,\n          \"r_product\"\
  : null\n        },\n        {\n          \"polymerization_type\": \"free radical\"\
  ,\n          \"solvent\": \"water\",\n          \"method\": \"solvent\",\n     \
  \     \"temperature\": 60.0,\n          \"temperature_unit\": \"°C\",\n        \
  \  \"reaction_constants\": {\n            \"constant_1\": 0.42,\n            \"\
  constant_2\": 0.95\n          },\n          \"reaction_constant_conf\": {\n    \
  \        \"constant_conf_1\": 0.02,\n            \"constant_conf_2\": 0.03\n   \
  \       },\n          \"determination_method\": \"Alfrey and Goldfinger\",\n   \
  \       \"Q-value\": null,\n          \"e-Value\": null,\n          \"r_product\"\
  : null\n        },\n        {\n          \"polymerization_type\": \"free radical\"\
  ,\n          \"solvent\": \"water\",\n          \"method\": \"solvent\",\n     \
  \     \"temperature\": 60.0,\n          \"temperature_unit\": \"°C\",\n        \
  \  \"reaction_constants\": {\n            \"constant_1\": 0.35,\n            \"\
  constant_2\": 1.32\n          },\n          \"reaction_constant_conf\": {\n    \
  \        \"constant_conf_1\": 0.03,\n            \"constant_conf_2\": 0.12\n   \
  \       },\n          \"determination_method\": \"Alfrey and Goldfinger\",\n   \
  \       \"Q-value\": null,\n          \"e-Value\": null,\n          \"r_product\"\
  : null\n        }\n      ]\n    }\n  ],\n  \"source\": \"https://doi.org/10.1002/pol.1971.160090902\"\
  ,\n  \"PDF_name\": \"Effect of pH on the Reactivity Ratios in the Copolymerization\
  \ of Acrylic Acid and Acrylamide\"\n}"

File: legacy/data_extraction/model_output_extraction/paper_134.yaml
"{\n  \"reactions\": [\n    {\n      \"monomers\": [\n        \"monomer1\" \t,\"Acrylamide\"\
  \n        ,\"monomer2\" \t,\"Methacrylic acid\"\n      ],\n      \"reaction_conditions\"\
  : [\n        {\n          \"polymerization_type\": \"free radical\",\n         \
  \ \"solvent\": \"toluene\",\n          \"method\": \"inverse emulsion\",\n     \
  \     \"temperature\": 40.0,\n          \"temperature_unit\": \"°C\",\n        \
  \  \"reaction_constants\": {\n            \"constant_1\": 0.58,\n            \"\
  constant_2\": 4.30\n          },\n          \"reaction_constant_conf\": {\n    \
  \        \"constant_conf_1\": 0.02,\n            \"constant_conf_2\": 0.20\n   \
  \       },\n          \"determination_method\": null,\n          \"Q-value\": null,\n\
  \          \"e-Value\": null,\n          \"r_product\": null\n        },\n     \
  \   {\n          \"polymerization_type\": \"free radical\",\n          \"solvent\"\
  : \"toluene\",\n          \"method\": \"inverse emulsion\",\n          \"temperature\"\
  : 40.0,\n          \"temperature_unit\": \"°C\",\n          \"reaction_constants\"\
  : {\n            \"constant_1\": 0.56,\n            \"constant_2\": 0.15\n     \
  \     },\n          \"reaction_constant_conf\": {\n            \"constant_conf_1\"\
  : 0.005,\n            \"constant_conf_2\": 0.03\n          },\n          \"determination_method\"\
  : null,\n          \"Q-value\": null,\n          \"e-Value\": null,\n          \"\
  r_product\": null\n        }\n      ]\n    }\n  ],\n  \"source\": \"Makromol. Chem.,\
  \ Suppl. 10/11, 199-214 (1985)\",\n  \"PDF_name\": \"SOME ASPECTS OF INVERSE EMULSION\
  \ COPOLYMERIZATION OF ACRYLAMIDE WITH METHACRYLIC ACID\"\n}"

File: legacy/data_extraction/model_output_extraction/paper_135.yaml
"{\n  \"reactions\": [\n    {\n      \"monomers\": [\n        {\n          \"monomer1\"\
  : \"acrylamide\",\n          \"monomer2\": \"styrene\"\n        }\n      ],\n  \
  \    \"reaction_conditions\": [\n        {\n          \"polymerization_type\": \"\
  free radical\",\n          \"solvent\": \"dioxane\",\n          \"method\": \"solvent\"\
  ,\n          \"temperature\": 70.0,\n          \"temperature_unit\": \"°C\",\n \
  \         \"reaction_constants\": {\n            \"constant_1\": 1.38,\n       \
  \     \"constant_2\": 1.27\n          },\n          \"reaction_constant_conf\":\
  \ {\n            \"constant_conf_1\": 0.09,\n            \"constant_conf_2\": 0.17\n\
  \          },\n          \"determination_method\": \"Fineman and Ross\",\n     \
  \     \"Q-value\": null,\n          \"e-Value\": null,\n          \"r_product\"\
  : null\n        },\n        {\n          \"polymerization_type\": \"free radical\"\
  ,\n          \"solvent\": \"dioxane/ethanol\",\n          \"method\": \"solvent\"\
  ,\n          \"temperature\": 70.0,\n          \"temperature_unit\": \"°C\",\n \
  \         \"reaction_constants\": {\n            \"constant_1\": 0.59,\n       \
  \     \"constant_2\": 1.13\n          },\n          \"reaction_constant_conf\":\
  \ {\n            \"constant_conf_1\": 0.10,\n            \"constant_conf_2\": 0.05\n\
  \          },\n          \"determination_method\": \"Fineman and Ross\",\n     \
  \     \"Q-value\": null,\n          \"e-Value\": null,\n          \"r_product\"\
  : null\n        },\n        {\n          \"polymerization_type\": \"free radical\"\
  ,\n          \"solvent\": \"ethanol\",\n          \"method\": \"solvent\",\n   \
  \       \"temperature\": 70.0,\n          \"temperature_unit\": \"°C\",\n      \
  \    \"reaction_constants\": {\n            \"constant_1\": 0.30,\n            \"\
  constant_2\": 1.44\n          },\n          \"reaction_constant_conf\": {\n    \
  \        \"constant_conf_1\": 0.09,\n            \"constant_conf_2\": 0.22\n   \
  \       },\n          \"determination_method\": \"Fineman and Ross\",\n        \
  \  \"Q-value\": null,\n          \"e-Value\": null,\n          \"r_product\": null\n\
  \        }\n      ]\n    },\n    {\n      \"monomers\": [\n        {\n         \
  \ \"monomer1\": \"acrylamide\",\n          \"monomer2\": \"methyl methacrylate\"\
  \n        }\n      ],\n      \"reaction_conditions\": [\n        {\n          \"\
  polymerization_type\": \"free radical\",\n          \"solvent\": \"dioxane\",\n\
  \          \"method\": \"solvent\",\n          \"temperature\": 70.0,\n        \
  \  \"temperature_unit\": \"°C\",\n          \"reaction_constants\": {\n        \
  \    \"constant_1\": 2.45,\n            \"constant_2\": 2.55\n          },\n   \
  \       \"reaction_constant_conf\": {\n            \"constant_conf_1\": 0.35,\n\
  \            \"constant_conf_2\": 0.40\n          },\n          \"determination_method\"\
  : \"Fineman and Ross\",\n          \"Q-value\": null,\n          \"e-Value\": null,\n\
  \          \"r_product\": null\n        },\n        {\n          \"polymerization_type\"\
  : \"free radical\",\n          \"solvent\": \"dioxane/ethanol\",\n          \"method\"\
  : \"solvent\",\n          \"temperature\": 70.0,\n          \"temperature_unit\"\
  : \"°C\",\n          \"reaction_constants\": {\n            \"constant_1\": 0.82,\n\
  \            \"constant_2\": 2.53\n          },\n          \"reaction_constant_conf\"\
  : {\n            \"constant_conf_1\": 0.07,\n            \"constant_conf_2\": 0.22\n\
  \          },\n          \"determination_method\": \"Fineman and Ross\",\n     \
  \     \"Q-value\": null,\n          \"e-Value\": null,\n          \"r_product\"\
  : null\n        },\n        {\n          \"polymerization_type\": \"free radical\"\
  ,\n          \"solvent\": \"ethanol\",\n          \"method\": \"solvent\",\n   \
  \       \"temperature\": 70.0,\n          \"temperature_unit\": \"°C\",\n      \
  \    \"reaction_constants\": {\n            \"constant_1\": 0.44,\n            \"\
  constant_2\": 2.60\n          },\n          \"reaction_constant_conf\": {\n    \
  \        \"constant_conf_1\": 0.06,\n            \"constant_conf_2\": 0.21\n   \
  \       },\n          \"determination_method\": \"Fineman and Ross\",\n        \
  \  \"Q-value\": null,\n          \"e-Value\": null,\n          \"r_product\": null\n\
  \        }\n      ]\n    }\n  ],\n  \"source\": \"https://doi.org/10.1002/macp.1971.021440112\"\
  ,\n  \"PDF_name\": \"Solvent Effects in Radical Copolymerization\"\n}"

File: legacy/data_extraction/model_output_extraction/paper_148.yaml
"{\n  \"reactions\": [\n    {\n      \"monomers\": [\n        \"monomer1\" \t,\"acrylic\
  \ acid\",\n        \"monomer2\" \t,\"2-vinylpyridine\"\n      ],\n      \"reaction_conditions\"\
  : [\n        {\n          \"polymerization_type\": \"free radical\",\n         \
  \ \"solvent\": \"toluene\",\n          \"method\": \"solvent\",\n          \"temperature\"\
  : 75.0,\n          \"temperature_unit\": \"°C\",\n          \"reaction_constants\"\
  : {\n            \"constant_1\": 0.19,\n            \"constant_2\": 0.23\n     \
  \     },\n          \"reaction_constant_conf\": {\n            \"constant_conf_1\"\
  : 0.06,\n            \"constant_conf_2\": 0.05\n          },\n          \"determination_method\"\
  : \"Mayo-Walling\",\n          \"Q-value\": null,\n          \"e-Value\": null,\n\
  \          \"r_product\": null\n        }\n      ]\n    }\n  ],\n  \"source\": \"\
  Bull. Soc. Chim. Belg., 64, pp. 173-188, 8 fig., 1955\",\n  \"PDF_name\": \"Copolymeres\
  \ ordinaires et Copolymeres greffes\"\n}"

File: legacy/data_extraction/model_output_extraction/paper_151.yaml
"{\n  \"reactions\": [\n    {\n      \"monomers\": [\n        {\n          \"monomer1\"\
  : \"Methyl Methacrylate\",\n          \"monomer2\": \"Methacrylic Acid\"\n     \
  \   }\n      ],\n      \"reaction_conditions\": [\n        {\n          \"polymerization_type\"\
  : \"free radical\",\n          \"solvent\": \"Dimethylformamide\",\n          \"\
  method\": \"solvent\",\n          \"temperature\": 45.0,\n          \"temperature_unit\"\
  : \"°C\",\n          \"reaction_constants\": {\n            \"constant_1\": 0.98,\n\
  \            \"constant_2\": 0.68\n          },\n          \"reaction_constant_conf\"\
  : {\n            \"constant_conf_1\": 0.04,\n            \"constant_conf_2\": 0.05\n\
  \          },\n          \"determination_method\": \"Mayo-Lewis differential method\"\
  ,\n          \"Q-value\": {\n            \"constant_1\": 0.74,\n            \"constant_2\"\
  : 0.4\n          },\n          \"e-Value\": {\n            \"constant_1\": 0.4,\n\
  \            \"constant_2\": 0.4\n          },\n          \"r_product\": null\n\
  \        },\n        {\n          \"polymerization_type\": \"free radical\",\n \
  \         \"solvent\": null,\n          \"method\": \"bulk\",\n          \"temperature\"\
  : 45.0,\n          \"temperature_unit\": \"°C\",\n          \"reaction_constants\"\
  : {\n            \"constant_1\": 0.55,\n            \"constant_2\": 1.55\n     \
  \     },\n          \"reaction_constant_conf\": {\n            \"constant_conf_1\"\
  : 0.02,\n            \"constant_conf_2\": 0.06\n          },\n          \"determination_method\"\
  : \"Mayo-Lewis differential method\",\n          \"Q-value\": {\n            \"\
  constant_1\": 1.51,\n            \"constant_2\": 0.68\n          },\n          \"\
  e-Value\": {\n            \"constant_1\": 0.68,\n            \"constant_2\": 0.68\n\
  \          },\n          \"r_product\": null\n        }\n      ]\n    },\n    {\n\
  \      \"monomers\": [\n        {\n          \"monomer1\": \"Styrene\",\n      \
  \    \"monomer2\": \"Methacrylic Acid\"\n        }\n      ],\n      \"reaction_conditions\"\
  : [\n        {\n          \"polymerization_type\": \"free radical\",\n         \
  \ \"solvent\": \"Dimethylformamide\",\n          \"method\": \"solvent\",\n    \
  \      \"temperature\": 45.0,\n          \"temperature_unit\": \"°C\",\n       \
  \   \"reaction_constants\": {\n            \"constant_1\": 1.1,\n            \"\
  constant_2\": 0.08\n          },\n          \"reaction_constant_conf\": {\n    \
  \        \"constant_conf_1\": 0.04,\n            \"constant_conf_2\": 0.03\n   \
  \       },\n          \"determination_method\": \"Mayo-Lewis differential method\"\
  ,\n          \"Q-value\": {\n            \"constant_1\": 0.15,\n            \"constant_2\"\
  : 0.45\n          },\n          \"e-Value\": {\n            \"constant_1\": 0.45,\n\
  \            \"constant_2\": 0.45\n          },\n          \"r_product\": null\n\
  \        },\n        {\n          \"polymerization_type\": \"free radical\",\n \
  \         \"solvent\": null,\n          \"method\": \"bulk\",\n          \"temperature\"\
  : 45.0,\n          \"temperature_unit\": \"°C\",\n          \"reaction_constants\"\
  : {\n            \"constant_1\": 0.2,\n            \"constant_2\": 0.66\n      \
  \    },\n          \"reaction_constant_conf\": {\n            \"constant_conf_1\"\
  : 0.02,\n            \"constant_conf_2\": 0.08\n          },\n          \"determination_method\"\
  : \"Mayo-Lewis differential method\",\n          \"Q-value\": {\n            \"\
  constant_1\": 0.74,\n            \"constant_2\": 0.4\n          },\n          \"\
  e-Value\": {\n            \"constant_1\": 0.4,\n            \"constant_2\": 0.4\n\
  \          },\n          \"r_product\": null\n        }\n      ]\n    },\n    {\n\
  \      \"monomers\": [\n        {\n          \"monomer1\": \"Methyl Acrylate\",\n\
  \          \"monomer2\": \"Acrylic Acid\"\n        }\n      ],\n      \"reaction_conditions\"\
  : [\n        {\n          \"polymerization_type\": \"free radical\",\n         \
  \ \"solvent\": \"Dimethylformamide\",\n          \"method\": \"solvent\",\n    \
  \      \"temperature\": 45.0,\n          \"temperature_unit\": \"°C\",\n       \
  \   \"reaction_constants\": {\n            \"constant_1\": 0.98,\n            \"\
  constant_2\": 0.42\n          },\n          \"reaction_constant_conf\": {\n    \
  \        \"constant_conf_1\": 0.02,\n            \"constant_conf_2\": 0.02\n   \
  \       },\n          \"determination_method\": \"Mayo-Lewis differential method\"\
  ,\n          \"Q-value\": {\n            \"constant_1\": 0.7,\n            \"constant_2\"\
  : 1.1\n          },\n          \"e-Value\": {\n            \"constant_1\": 1.1,\n\
  \            \"constant_2\": 1.1\n          },\n          \"r_product\": null\n\
  \        },\n        {\n          \"polymerization_type\": \"free radical\",\n \
  \         \"solvent\": null,\n          \"method\": \"bulk\",\n          \"temperature\"\
  : 45.0,\n          \"temperature_unit\": \"°C\",\n          \"reaction_constants\"\
  : {\n            \"constant_1\": 0.95,\n            \"constant_2\": 1.1\n      \
  \    },\n          \"reaction_constant_conf\": {\n            \"constant_conf_1\"\
  : 0.02,\n            \"constant_conf_2\": 0.06\n          },\n          \"determination_method\"\
  : \"Mayo-Lewis differential method\",\n          \"Q-value\": {\n            \"\
  constant_1\": 0.7,\n            \"constant_2\": 1.1\n          },\n          \"\
  e-Value\": {\n            \"constant_1\": 1.1,\n            \"constant_2\": 1.1\n\
  \          },\n          \"r_product\": null\n        }\n      ]\n    }\n  ],\n\
  \  \"source\": \"Vysokomol. soyed. A12: No. 3, 553-559, 1970\",\n  \"PDF_name\"\
  : \"EFFECT OF THE MEDIUM ON THE HOMOGENEOUS RADICAL COPOLYMERIZATION OF UNSATURATED\
  \ CARBOXYLIC ACIDS WITH VINYL MONOMERS\"\n}"

File: legacy/data_extraction/model_output_extraction/paper_162.yaml
"{\n  \"reactions\": [\n    {\n      \"monomers\": [\n        {\n          \"monomer1\"\
  : \"Methyl Methacrylate\",\n          \"monomer2\": \"Vinylhydroquinone\"\n    \
  \    }\n      ],\n      \"reaction_conditions\": [\n        {\n          \"polymerization_type\"\
  : \"free radical\",\n          \"solvent\": \"cyclohexanone\",\n          \"method\"\
  : \"solvent\",\n          \"temperature\": 30.0,\n          \"temperature_unit\"\
  : \"°C\",\n          \"reaction_constants\": {\n            \"constant_1\": 0.62,\n\
  \            \"constant_2\": 0.17\n          },\n          \"reaction_constant_conf\"\
  : {\n            \"constant_conf_1\": null,\n            \"constant_conf_2\": null\n\
  \          },\n          \"determination_method\": \"Fineman-Ross\",\n         \
  \ \"Q-value\": {\n            \"constant_1\": 1.0,\n            \"constant_2\":\
  \ 1.4\n          },\n          \"e-Value\": {\n            \"constant_1\": -1.2,\n\
  \            \"constant_2\": -1.1\n          },\n          \"r_product\": null\n\
  \        }\n      ]\n    },\n    {\n      \"monomers\": [\n        {\n         \
  \ \"monomer1\": \"4-Vinylpyridine\",\n          \"monomer2\": \"Vinylhydroquinone\"\
  \n        }\n      ],\n      \"reaction_conditions\": [\n        {\n          \"\
  polymerization_type\": \"free radical\",\n          \"solvent\": \"cyclohexanone\"\
  ,\n          \"method\": \"solvent\",\n          \"temperature\": 30.0,\n      \
  \    \"temperature_unit\": \"°C\",\n          \"reaction_constants\": {\n      \
  \      \"constant_1\": 0.58,\n            \"constant_2\": 0.05\n          },\n \
  \         \"reaction_constant_conf\": {\n            \"constant_conf_1\": null,\n\
  \            \"constant_conf_2\": null\n          },\n          \"determination_method\"\
  : \"Fineman-Ross\",\n          \"Q-value\": {\n            \"constant_1\": 1.2,\n\
  \            \"constant_2\": 1.2\n          },\n          \"e-Value\": {\n     \
  \       \"constant_1\": -1.5,\n            \"constant_2\": -1.1\n          },\n\
  \          \"r_product\": null\n        }\n      ]\n    },\n    {\n      \"monomers\"\
  : [\n        {\n          \"monomer1\": \"Acrylamide\",\n          \"monomer2\"\
  : \"Vinylhydroquinone\"\n        }\n      ],\n      \"reaction_conditions\": [\n\
  \        {\n          \"polymerization_type\": \"free radical\",\n          \"solvent\"\
  : \"cyclohexanone\",\n          \"method\": \"solvent\",\n          \"temperature\"\
  : 30.0,\n          \"temperature_unit\": \"°C\",\n          \"reaction_constants\"\
  : {\n            \"constant_1\": 0.35,\n            \"constant_2\": 0.08\n     \
  \     },\n          \"reaction_constant_conf\": {\n            \"constant_conf_1\"\
  : null,\n            \"constant_conf_2\": null\n          },\n          \"determination_method\"\
  : \"Fineman-Ross\",\n          \"Q-value\": {\n            \"constant_1\": 1.6,\n\
  \            \"constant_2\": 1.4\n          },\n          \"e-Value\": {\n     \
  \       \"constant_1\": -0.6,\n            \"constant_2\": -1.1\n          },\n\
  \          \"r_product\": null\n        }\n      ]\n    }\n  ],\n  \"source\": \"\
  https://doi.org/10.1002/pol.1974.170120921\",\n  \"PDF_name\": \"Vinylhydroquinone.\
  \ III. Copolymerization of Vinylhydroquinone and Vinyl Monomers by Tri-n-butylborane\"\
  \n}"

File: legacy/data_extraction/model_output_extraction/paper_173.yaml
"{\n    \"reactions\": [\n        {\n            \"monomers\": [\n               \
  \ {\n                    \"monomer1\": \"Methyl Methacrylate\",\n              \
  \      \"monomer2\": \"N-Vinylpyrrolidone\"\n                }\n            ],\n\
  \            \"reaction_conditions\": [\n                {\n                   \
  \ \"polymerization_type\": \"free radical\",\n                    \"solvent\": \"\
  Methyl Isobutyrate\",\n                    \"method\": \"solvent\",\n          \
  \          \"temperature\": 60.0,\n                    \"temperature_unit\": \"\
  °C\",\n                    \"reaction_constants\": {\n                        \"\
  constant_1\": 4.781,\n                        \"constant_2\": 0.006\n          \
  \          },\n                    \"reaction_constant_conf\": {\n             \
  \           \"constant_conf_1\": 0.236,\n                        \"constant_conf_2\"\
  : 2.286\n                    },\n                    \"determination_method\": \"\
  least-square curve-fitting\",\n                    \"Q-value\": {\n            \
  \            \"constant_1\": null,\n                        \"constant_2\": null\n\
  \                    },\n                    \"e-Value\": {\n                  \
  \      \"constant_1\": null,\n                        \"constant_2\": null\n   \
  \                 },\n                    \"r_product\": null\n                },\n\
  \                {\n                    \"polymerization_type\": \"free radical\"\
  ,\n                    \"solvent\": \"N-Methylpyrrolidone\",\n                 \
  \   \"method\": \"solvent\",\n                    \"temperature\": 60.0,\n     \
  \               \"temperature_unit\": \"°C\",\n                    \"reaction_constants\"\
  : {\n                        \"constant_1\": 5.932,\n                        \"\
  constant_2\": 0.014\n                    },\n                    \"reaction_constant_conf\"\
  : {\n                        \"constant_conf_1\": 0.198,\n                     \
  \   \"constant_conf_2\": 0.899\n                    },\n                    \"determination_method\"\
  : \"least-square curve-fitting\",\n                    \"Q-value\": {\n        \
  \                \"constant_1\": null,\n                        \"constant_2\":\
  \ null\n                    },\n                    \"e-Value\": {\n           \
  \             \"constant_1\": null,\n                        \"constant_2\": null\n\
  \                    },\n                    \"r_product\": null\n             \
  \   },\n                {\n                    \"polymerization_type\": \"free radical\"\
  ,\n                    \"solvent\": \"Cyclohexane\",\n                    \"method\"\
  : \"solvent\",\n                    \"temperature\": 60.0,\n                   \
  \ \"temperature_unit\": \"°C\",\n                    \"reaction_constants\": {\n\
  \                        \"constant_1\": 2.073,\n                        \"constant_2\"\
  : 0.027\n                    },\n                    \"reaction_constant_conf\"\
  : {\n                        \"constant_conf_1\": 0.247,\n                     \
  \   \"constant_conf_2\": 0.0624\n                    },\n                    \"\
  determination_method\": \"least-square curve-fitting\",\n                    \"\
  Q-value\": {\n                        \"constant_1\": null,\n                  \
  \      \"constant_2\": null\n                    },\n                    \"e-Value\"\
  : {\n                        \"constant_1\": null,\n                        \"constant_2\"\
  : null\n                    },\n                    \"r_product\": null\n      \
  \          },\n                {\n                    \"polymerization_type\": \"\
  free radical\",\n                    \"solvent\": \"bulk\",\n                  \
  \  \"method\": \"bulk\",\n                    \"temperature\": 60.0,\n         \
  \           \"temperature_unit\": \"°C\",\n                    \"reaction_constants\"\
  : {\n                        \"constant_1\": 4.041,\n                        \"\
  constant_2\": 0.066\n                    },\n                    \"reaction_constant_conf\"\
  : {\n                        \"constant_conf_1\": 0.956,\n                     \
  \   \"constant_conf_2\": 0.965\n                    },\n                    \"determination_method\"\
  : \"least-square curve-fitting\",\n                    \"Q-value\": {\n        \
  \                \"constant_1\": null,\n                        \"constant_2\":\
  \ null\n                    },\n                    \"e-Value\": {\n           \
  \             \"constant_1\": null,\n                        \"constant_2\": null\n\
  \                    },\n                    \"r_product\": null\n             \
  \   }\n            ]\n        }\n    ],\n    \"source\": \"https://doi.org/10.1021/ma00125a053\"\
  ,\n    \"PDF_name\": \"Solvent Effect on Free-Radical Chain Polymerization\"\n}"

File: legacy/data_extraction/model_output_extraction/paper_174.yaml
"{\n  \"reactions\": [\n    {\n      \"monomers\": [\n        {\n          \"monomer1\"\
  : \"methyl methacrylate\",\n          \"monomer2\": \"ethyl methacrylate\"\n   \
  \     }\n      ],\n      \"reaction_conditions\": [\n        {\n          \"polymerization_type\"\
  : \"radical\",\n          \"solvent\": \"benzene\",\n          \"method\": \"solvent\"\
  ,\n          \"temperature\": 60.0,\n          \"temperature_unit\": \"°C\",\n \
  \         \"reaction_constants\": {\n            \"constant_1\": 0.92,\n       \
  \     \"constant_2\": 1.08\n          },\n          \"reaction_constant_conf\":\
  \ {\n            \"constant_conf_1\": null,\n            \"constant_conf_2\": null\n\
  \          },\n          \"determination_method\": \"Fineman-Ross\",\n         \
  \ \"Q-value\": {\n            \"constant_1\": null,\n            \"constant_2\"\
  : null\n          },\n          \"e-Value\": {\n            \"constant_1\": null,\n\
  \            \"constant_2\": null\n          },\n          \"r_product\": null\n\
  \        },\n        {\n          \"polymerization_type\": \"sodium-catalysed\"\
  ,\n          \"solvent\": \"benzene\",\n          \"method\": \"solvent\",\n   \
  \       \"temperature\": 30.0,\n          \"temperature_unit\": \"°C\",\n      \
  \    \"reaction_constants\": {\n            \"constant_1\": 0.98,\n            \"\
  constant_2\": 1.09\n          },\n          \"reaction_constant_conf\": {\n    \
  \        \"constant_conf_1\": null,\n            \"constant_conf_2\": null\n   \
  \       },\n          \"determination_method\": \"Fineman-Ross\",\n          \"\
  Q-value\": {\n            \"constant_1\": null,\n            \"constant_2\": null\n\
  \          },\n          \"e-Value\": {\n            \"constant_1\": null,\n   \
  \         \"constant_2\": null\n          },\n          \"r_product\": null\n  \
  \      }\n      ]\n    },\n    {\n      \"monomers\": [\n        {\n          \"\
  monomer1\": \"methyl methacrylate\",\n          \"monomer2\": \"cyclohexyl methacrylate\"\
  \n        }\n      ],\n      \"reaction_conditions\": [\n        {\n          \"\
  polymerization_type\": \"radical\",\n          \"solvent\": \"benzene\",\n     \
  \     \"method\": \"solvent\",\n          \"temperature\": 60.0,\n          \"temperature_unit\"\
  : \"°C\",\n          \"reaction_constants\": {\n            \"constant_1\": 0.86,\n\
  \            \"constant_2\": 1.15\n          },\n          \"reaction_constant_conf\"\
  : {\n            \"constant_conf_1\": null,\n            \"constant_conf_2\": null\n\
  \          },\n          \"determination_method\": \"Fineman-Ross\",\n         \
  \ \"Q-value\": {\n            \"constant_1\": null,\n            \"constant_2\"\
  : null\n          },\n          \"e-Value\": {\n            \"constant_1\": null,\n\
  \            \"constant_2\": null\n          },\n          \"r_product\": null\n\
  \        },\n        {\n          \"polymerization_type\": \"sodium-catalysed\"\
  ,\n          \"solvent\": \"benzene\",\n          \"method\": \"solvent\",\n   \
  \       \"temperature\": 30.0,\n          \"temperature_unit\": \"°C\",\n      \
  \    \"reaction_constants\": {\n            \"constant_1\": 1.96,\n            \"\
  constant_2\": 0.49\n          },\n          \"reaction_constant_conf\": {\n    \
  \        \"constant_conf_1\": null,\n            \"constant_conf_2\": null\n   \
  \       },\n          \"determination_method\": \"Fineman-Ross\",\n          \"\
  Q-value\": {\n            \"constant_1\": null,\n            \"constant_2\": null\n\
  \          },\n          \"e-Value\": {\n            \"constant_1\": null,\n   \
  \         \"constant_2\": null\n          },\n          \"r_product\": null\n  \
  \      }\n      ]\n    },\n    {\n      \"monomers\": [\n        {\n          \"\
  monomer1\": \"methyl methacrylate\",\n          \"monomer2\": \"benzyl methacrylate\"\
  \n        }\n      ],\n      \"reaction_conditions\": [\n        {\n          \"\
  polymerization_type\": \"radical\",\n          \"solvent\": \"benzene\",\n     \
  \     \"method\": \"solvent\",\n          \"temperature\": 60.0,\n          \"temperature_unit\"\
  : \"°C\",\n          \"reaction_constants\": {\n            \"constant_1\": 0.93,\n\
  \            \"constant_2\": 1.05\n          },\n          \"reaction_constant_conf\"\
  : {\n            \"constant_conf_1\": null,\n            \"constant_conf_2\": null\n\
  \          },\n          \"determination_method\": \"Fineman-Ross\",\n         \
  \ \"Q-value\": {\n            \"constant_1\": null,\n            \"constant_2\"\
  : null\n          },\n          \"e-Value\": {\n            \"constant_1\": null,\n\
  \            \"constant_2\": null\n          },\n          \"r_product\": null\n\
  \        },\n        {\n          \"polymerization_type\": \"sodium-catalysed\"\
  ,\n          \"solvent\": \"benzene\",\n          \"method\": \"solvent\",\n   \
  \       \"temperature\": 30.0,\n          \"temperature_unit\": \"°C\",\n      \
  \    \"reaction_constants\": {\n            \"constant_1\": 0.90,\n            \"\
  constant_2\": 1.17\n          },\n          \"reaction_constant_conf\": {\n    \
  \        \"constant_conf_1\": null,\n            \"constant_conf_2\": null\n   \
  \       },\n          \"determination_method\": \"Fineman-Ross\",\n          \"\
  Q-value\": {\n            \"constant_1\": null,\n            \"constant_2\": null\n\
  \          },\n          \"e-Value\": {\n            \"constant_1\": null,\n   \
  \         \"constant_2\": null\n          },\n          \"r_product\": null\n  \
  \      }\n      ]\n    },\n    {\n      \"monomers\": [\n        {\n          \"\
  monomer1\": \"methyl methacrylate\",\n          \"monomer2\": \"phenyl methacrylate\"\
  \n        }\n      ],\n      \"reaction_conditions\": [\n        {\n          \"\
  polymerization_type\": \"radical\",\n          \"solvent\": \"benzene\",\n     \
  \     \"method\": \"solvent\",\n          \"temperature\": 30.0,\n          \"temperature_unit\"\
  : \"°C\",\n          \"reaction_constants\": {\n            \"constant_1\": 0.53,\n\
  \            \"constant_2\": 1.67\n          },\n          \"reaction_constant_conf\"\
  : {\n            \"constant_conf_1\": null,\n            \"constant_conf_2\": null\n\
  \          },\n          \"determination_method\": \"Fineman-Ross\",\n         \
  \ \"Q-value\": {\n            \"constant_1\": null,\n            \"constant_2\"\
  : null\n          },\n          \"e-Value\": {\n            \"constant_1\": null,\n\
  \            \"constant_2\": null\n          },\n          \"r_product\": null\n\
  \        },\n        {\n          \"polymerization_type\": \"sodium-catalysed\"\
  ,\n          \"solvent\": \"benzene\",\n          \"method\": \"solvent\",\n   \
  \       \"temperature\": 30.0,\n          \"temperature_unit\": \"°C\",\n      \
  \    \"reaction_constants\": {\n            \"constant_1\": 0.58,\n            \"\
  constant_2\": 1.69\n          },\n          \"reaction_constant_conf\": {\n    \
  \        \"constant_conf_1\": null,\n            \"constant_conf_2\": null\n   \
  \       },\n          \"determination_method\": \"Fineman-Ross\",\n          \"\
  Q-value\": {\n            \"constant_1\": null,\n            \"constant_2\": null\n\
  \          },\n          \"e-Value\": {\n            \"constant_1\": null,\n   \
  \         \"constant_2\": null\n          },\n          \"r_product\": null\n  \
  \      }\n      ]\n    },\n    {\n      \"monomers\": [\n        {\n          \"\
  monomer1\": \"benzyl methacrylate\",\n          \"monomer2\": \"phenyl methacrylate\"\
  \n        }\n      ],\n      \"reaction_conditions\": [\n        {\n          \"\
  polymerization_type\": \"radical\",\n          \"solvent\": \"benzene\",\n     \
  \     \"method\": \"solvent\",\n          \"temperature\": 60.0,\n          \"temperature_unit\"\
  : \"°C\",\n          \"reaction_constants\": {\n            \"constant_1\": 0.65,\n\
  \            \"constant_2\": 1.42\n          },\n          \"reaction_constant_conf\"\
  : {\n            \"constant_conf_1\": null,\n            \"constant_conf_2\": null\n\
  \          },\n          \"determination_method\": \"Fineman-Ross\",\n         \
  \ \"Q-value\": {\n            \"constant_1\": null,\n            \"constant_2\"\
  : null\n          },\n          \"e-Value\": {\n            \"constant_1\": null,\n\
  \            \"constant_2\": null\n          },\n          \"r_product\": null\n\
  \        },\n        {\n          \"polymerization_type\": \"sodium-catalysed\"\
  ,\n          \"solvent\": \"benzene\",\n          \"method\": \"solvent\",\n   \
  \       \"temperature\": 30.0,\n          \"temperature_unit\": \"°C\",\n      \
  \    \"reaction_constants\": {\n            \"constant_1\": 0.65,\n            \"\
  constant_2\": 1.42\n          },\n          \"reaction_constant_conf\": {\n    \
  \        \"constant_conf_1\": null,\n            \"constant_conf_2\": null\n   \
  \       },\n          \"determination_method\": \"Fineman-Ross\",\n          \"\
  Q-value\": {\n            \"constant_1\": null,\n            \"constant_2\": null\n\
  \          },\n          \"e-Value\": {\n            \"constant_1\": null,\n   \
  \         \"constant_2\": null\n          },\n          \"r_product\": null\n  \
  \      }\n      ]\n    }\n  ],\n  \"source\": \"European Polymer Journal, 1965,\
  \ Vol. 1, pp. 85-90\",\n  \"PDF_name\": \"Reactivities of Esters of Methacrylic\
  \ Acid—III. Studies of Copolymerizations Initiated by Metallic Sodium\"\n}"
