Repository: lamalab-org/copolymer-reactivity

# copolymer-reactivity

A condition-aware machine-learning model and FastAPI service that predicts the **microstructure of radical copolymers** — *alternating*, *random*, or *gradient* — from two monomer structures and the reaction conditions (solvent, temperature, polymerisation mechanism), backed by a curated literature dataset of **3,791 copolymerisations from 1,206 publications**.

The model is served live at <https://polycarp.cheminfo.org> (web UI: [cheminfo-py/polycarp.cheminfo.org](https://github.com/cheminfo-py/polycarp.cheminfo.org)).

File: legacy/data_extraction/model_output_extraction/paper_175.yaml
"{\n  \"reactions\": [\n    {\n      \"monomers\": [\n        \"monomer1\" \t, \"\
  Methyl methacrylate\",\n        \"monomer2\" \t, \"Furfuryl methacrylate\"\n   \
  \   ],\n      \"reaction_conditions\": [\n        {\n          \"polymerization_type\"\
  : \"free radical\",\n          \"solvent\": \"benzene\",\n          \"method\":\
  \ \"solvent\",\n          \"temperature\": 60.0,\n          \"temperature_unit\"\
  : \"°C\",\n          \"reaction_constants\": {\n            \"constant_1\": 0.75,\n\
  \            \"constant_2\": 1.19\n          },\n          \"reaction_constant_conf\"\
  : {\n            \"constant_conf_1\": 0.04,\n            \"constant_conf_2\": 0.04\n\
  \          },\n          \"determination_method\": \"Finemann-Ross\",\n        \
  \  \"Q-value\": null,\n          \"e-Value\": null,\n          \"r_product\": null\n\
  \        }\n      ]\n    },\n    {\n      \"monomers\": [\n        \"monomer1\"\
  \ \t, \"Methyl methacrylate\",\n        \"monomer2\" \t, \"n-Butyl methacrylate\"\
  \n      ],\n      \"reaction_conditions\": [\n        {\n          \"polymerization_type\"\
  : \"free radical\",\n          \"solvent\": \"benzene\",\n          \"method\":\
  \ \"solvent\",\n          \"temperature\": 60.0,\n          \"temperature_unit\"\
  : \"°C\",\n          \"reaction_constants\": {\n            \"constant_1\": 0.79,\n\
  \            \"constant_2\": 1.27\n          },\n          \"reaction_constant_conf\"\
  : {\n            \"constant_conf_1\": 0.04,\n            \"constant_conf_2\": 0.04\n\
  \          },\n          \"determination_method\": \"Finemann-Ross\",\n        \
  \  \"Q-value\": null,\n          \"e-Value\": null,\n          \"r_product\": null\n\
  \        }\n      ]\n    },\n    {\n      \"monomers\": [\n        \"monomer1\"\
  \ \t, \"Methyl methacrylate\",\n        \"monomer2\" \t, \"Isobutyl methacrylate\"\
  \n      ],\n      \"reaction_conditions\": [\n        {\n          \"polymerization_type\"\
  : \"free radical\",\n          \"solvent\": \"benzene\",\n          \"method\":\
  \ \"solvent\",\n          \"temperature\": 60.0,\n          \"temperature_unit\"\
  : \"°C\",\n          \"reaction_constants\": {\n            \"constant_1\": 0.91,\n\
  \            \"constant_2\": 1.09\n          },\n          \"reaction_constant_conf\"\
  : {\n            \"constant_conf_1\": 0.04,\n            \"constant_conf_2\": 0.04\n\
  \          },\n          \"determination_method\": \"Finemann-Ross\",\n        \
  \  \"Q-value\": null,\n          \"e-Value\": null,\n          \"r_product\": null\n\
  \        }\n      ]\n    },\n    {\n      \"monomers\": [\n        \"monomer1\"\
  \ \t, \"Methyl methacrylate\",\n        \"monomer2\" \t, \"Ethyl acrylate\"\n  \
  \    ],\n      \"reaction_conditions\": [\n        {\n          \"polymerization_type\"\
  : \"free radical\",\n          \"solvent\": \"benzene\",\n          \"method\":\
  \ \"solvent\",\n          \"temperature\": 60.0,\n          \"temperature_unit\"\
  : \"°C\",\n          \"reaction_constants\": {\n            \"constant_1\": 1.83,\n\
  \            \"constant_2\": 0.47\n          },\n          \"reaction_constant_conf\"\
  : {\n            \"constant_conf_1\": 0.04,\n            \"constant_conf_2\": 0.04\n\
  \          },\n          \"determination_method\": \"Finemann-Ross\",\n        \
  \  \"Q-value\": null,\n          \"e-Value\": null,\n          \"r_product\": null\n\
  \        }\n      ]\n    },\n    {\n      \"monomers\": [\n        \"monomer1\"\
  \ \t, \"Methyl methacrylate\",\n        \"monomer2\" \t, \"n-Butyl acrylate\"\n\
  \      ],\n      \"reaction_conditions\": [\n        {\n          \"polymerization_type\"\
  : \"free radical\",\n          \"solvent\": \"benzene\",\n          \"method\":\
  \ \"solvent\",\n          \"temperature\": 60.0,\n          \"temperature_unit\"\
  : \"°C\",\n          \"reaction_constants\": {\n            \"constant_1\": 1.74,\n\
  \            \"constant_2\": 0.20\n          },\n          \"reaction_constant_conf\"\
  : {\n            \"constant_conf_1\": 0.04,\n            \"constant_conf_2\": 0.04\n\
  \          },\n          \"determination_method\": \"Finemann-Ross\",\n        \
  \  \"Q-value\": null,\n          \"e-Value\": null,\n          \"r_product\": null\n\
  \        }\n      ]\n    },\n    {\n      \"monomers\": [\n        \"monomer1\"\
  \ \t, \"Methyl methacrylate\",\n        \"monomer2\" \t, \"Isobutyl acrylate\"\n\
  \      ],\n      \"reaction_conditions\": [\n        {\n          \"polymerization_type\"\
  : \"free radical\",\n          \"solvent\": \"benzene\",\n          \"method\":\
  \ \"solvent\",\n          \"temperature\": 60.0,\n          \"temperature_unit\"\
  : \"°C\",\n          \"reaction_constants\": {\n            \"constant_1\": 1.71,\n\
  \            \"constant_2\": 0.20\n          },\n          \"reaction_constant_conf\"\
  : {\n            \"constant_conf_1\": 0.04,\n            \"constant_conf_2\": 0.04\n\
  \          },\n          \"determination_method\": \"Finemann-Ross\",\n        \
  \  \"Q-value\": null,\n          \"e-Value\": null,\n          \"r_product\": null\n\
  \        }\n      ]\n    }\n  ],\n  \"source\": \"https://doi.org/10.1002/pol.1967.110050515\"\
  ,\n  \"PDF_name\": \"Reactivities of Acrylates and Methacrylates\"\n}"

File: legacy/data_extraction/model_output_extraction/paper_177.yaml
"{\n  \"reactions\": [\n    {\n      \"monomers\": [\n        {\n          \"monomer1\"\
  : \"Methyl methacrylate\",\n          \"monomer2\": \"Styrene\"\n        }\n   \
  \   ],\n      \"reaction_conditions\": [\n        {\n          \"polymerization_type\"\
  : \"free radical\",\n          \"solvent\": null,\n          \"method\": \"bulk\"\
  ,\n          \"temperature\": null,\n          \"temperature_unit\": null,\n   \
  \       \"reaction_constants\": {\n            \"constant_1\": 0.41,\n         \
  \   \"constant_2\": 0.57\n          },\n          \"reaction_constant_conf\": {\n\
  \            \"constant_conf_1\": null,\n            \"constant_conf_2\": null\n\
  \          },\n          \"determination_method\": \"Kelen-Tudos\",\n          \"\
  Q-value\": {\n            \"constant_1\": null,\n            \"constant_2\": null\n\
  \          },\n          \"e-Value\": {\n            \"constant_1\": null,\n   \
  \         \"constant_2\": null\n          },\n          \"r_product\": null\n  \
  \      }\n      ]\n    },\n    {\n      \"monomers\": [\n        {\n          \"\
  monomer1\": \"Methyl methacrylate\",\n          \"monomer2\": \"Alpha-methyl styrene\"\
  \n        }\n      ],\n      \"reaction_conditions\": [\n        {\n          \"\
  polymerization_type\": \"free radical\",\n          \"solvent\": null,\n       \
  \   \"method\": \"bulk\",\n          \"temperature\": null,\n          \"temperature_unit\"\
  : null,\n          \"reaction_constants\": {\n            \"constant_1\": 0.42,\n\
  \            \"constant_2\": 0.22\n          },\n          \"reaction_constant_conf\"\
  : {\n            \"constant_conf_1\": null,\n            \"constant_conf_2\": null\n\
  \          },\n          \"determination_method\": \"Kelen-Tudos\",\n          \"\
  Q-value\": {\n            \"constant_1\": null,\n            \"constant_2\": null\n\
  \          },\n          \"e-Value\": {\n            \"constant_1\": null,\n   \
  \         \"constant_2\": null\n          },\n          \"r_product\": null\n  \
  \      }\n      ]\n    },\n    {\n      \"monomers\": [\n        {\n          \"\
  monomer1\": \"Acrylonitrile\",\n          \"monomer2\": \"Alpha-methyl styrene\"\
  \n        }\n      ],\n      \"reaction_conditions\": [\n        {\n          \"\
  polymerization_type\": \"free radical\",\n          \"solvent\": null,\n       \
  \   \"method\": \"bulk\",\n          \"temperature\": null,\n          \"temperature_unit\"\
  : null,\n          \"reaction_constants\": {\n            \"constant_1\": 0.03,\n\
  \            \"constant_2\": 0.14\n          },\n          \"reaction_constant_conf\"\
  : {\n            \"constant_conf_1\": null,\n            \"constant_conf_2\": null\n\
  \          },\n          \"determination_method\": \"Kelen-Tudos\",\n          \"\
  Q-value\": {\n            \"constant_1\": null,\n            \"constant_2\": null\n\
  \          },\n          \"e-Value\": {\n            \"constant_1\": null,\n   \
  \         \"constant_2\": null\n          },\n          \"r_product\": null\n  \
  \      }\n      ]\n    },\n    {\n      \"monomers\": [\n        {\n          \"\
  monomer1\": \"Methacrylonitrile\",\n          \"monomer2\": \"Styrene\"\n      \
  \  }\n      ],\n      \"reaction_conditions\": [\n        {\n          \"polymerization_type\"\
  : \"free radical\",\n          \"solvent\": null,\n          \"method\": \"bulk\"\
  ,\n          \"temperature\": null,\n          \"temperature_unit\": null,\n   \
  \       \"reaction_constants\": {\n            \"constant_1\": 0.21,\n         \
  \   \"constant_2\": 0.34\n          },\n          \"reaction_constant_conf\": {\n\
  \            \"constant_conf_1\": null,\n            \"constant_conf_2\": null\n\
  \          },\n          \"determination_method\": \"Kelen-Tudos\",\n          \"\
  Q-value\": {\n            \"constant_1\": null,\n            \"constant_2\": null\n\
  \          },\n          \"e-Value\": {\n            \"constant_1\": null,\n   \
  \         \"constant_2\": null\n          },\n          \"r_product\": null\n  \
  \      }\n      ]\n    },\n    {\n      \"monomers\": [\n        {\n          \"\
  monomer1\": \"Butyl methacrylate\",\n          \"monomer2\": \"Styrene\"\n     \
  \   }\n      ],\n      \"reaction_conditions\": [\n        {\n          \"polymerization_type\"\
  : \"free radical\",\n          \"solvent\": null,\n          \"method\": \"bulk\"\
  ,\n          \"temperature\": null,\n          \"temperature_unit\": null,\n   \
  \       \"reaction_constants\": {\n            \"constant_1\": 0.59,\n         \
  \   \"constant_2\": 0.74\n          },\n          \"reaction_constant_conf\": {\n\
  \            \"constant_conf_1\": null,\n            \"constant_conf_2\": null\n\
  \          },\n          \"determination_method\": \"Kelen-Tudos\",\n          \"\
  Q-value\": {\n            \"constant_1\": null,\n            \"constant_2\": null\n\
  \          },\n          \"e-Value\": {\n            \"constant_1\": null,\n   \
  \         \"constant_2\": null\n          },\n          \"r_product\": null\n  \
  \      }\n      ]\n    }\n  ],\n  \"source\": \"http://dx.doi.org/10.1080/00222338508056635\"\
  ,\n  \"PDF_name\": \"Plasma-Induced Living Radical Copolymerization\"\n}"

File: legacy/data_extraction/model_output_extraction/paper_179.yaml
"{\n    \"reactions\": [\n        {\n            \"monomers\": [\n               \
  \ {\n                    \"monomer1\": \"acrylamide\",\n                    \"monomer2\"\
  : \"methyl methacrylate\"\n                }\n            ],\n            \"reaction_conditions\"\
  : [\n                {\n                    \"polymerization_type\": \"radical\"\
  ,\n                    \"solvent\": \"dioxane\",\n                    \"method\"\
  : \"solvent\",\n                    \"temperature\": 65.0,\n                   \
  \ \"temperature_unit\": \"°C\",\n                    \"reaction_constants\": {\n\
  \                        \"constant_1\": 3.050,\n                        \"constant_2\"\
  : 0.982\n                    },\n                    \"reaction_constant_conf\"\
  : {\n                        \"constant_conf_1\": 0.274,\n                     \
  \   \"constant_conf_2\": 0.090\n                    },\n                    \"determination_method\"\
  : null,\n                    \"Q-value\": {\n                        \"constant_1\"\
  : null,\n                        \"constant_2\": null\n                    },\n\
  \                    \"e-Value\": {\n                        \"constant_1\": null,\n\
  \                        \"constant_2\": null\n                    },\n        \
  \            \"r_product\": 2.995\n                }\n            ]\n        },\n\
  \        {\n            \"monomers\": [\n                {\n                   \
  \ \"monomer1\": \"N-methylacrylamide\",\n                    \"monomer2\": \"methyl\
  \ methacrylate\"\n                }\n            ],\n            \"reaction_conditions\"\
  : [\n                {\n                    \"polymerization_type\": \"radical\"\
  ,\n                    \"solvent\": \"dioxane\",\n                    \"method\"\
  : \"solvent\",\n                    \"temperature\": 65.0,\n                   \
  \ \"temperature_unit\": \"°C\",\n                    \"reaction_constants\": {\n\
  \                        \"constant_1\": 1.202,\n                        \"constant_2\"\
  : 0.178\n                    },\n                    \"reaction_constant_conf\"\
  : {\n                        \"constant_conf_1\": 0.110,\n                     \
  \   \"constant_conf_2\": 0.025\n                    },\n                    \"determination_method\"\
  : null,\n                    \"Q-value\": {\n                        \"constant_1\"\
  : null,\n                        \"constant_2\": null\n                    },\n\
  \                    \"e-Value\": {\n                        \"constant_1\": null,\n\
  \                        \"constant_2\": null\n                    },\n        \
  \            \"r_product\": 0.214\n                }\n            ]\n        },\n\
  \        {\n            \"monomers\": [\n                {\n                   \
  \ \"monomer1\": \"N,N-dimethylacrylamide\",\n                    \"monomer2\": \"\
  methyl methacrylate\"\n                }\n            ],\n            \"reaction_conditions\"\
  : [\n                {\n                    \"polymerization_type\": \"radical\"\
  ,\n                    \"solvent\": \"dioxane\",\n                    \"method\"\
  : \"solvent\",\n                    \"temperature\": 65.0,\n                   \
  \ \"temperature_unit\": \"°C\",\n                    \"reaction_constants\": {\n\
  \                        \"constant_1\": 2.650,\n                        \"constant_2\"\
  : 0.218\n                    },\n                    \"reaction_constant_conf\"\
  : {\n                        \"constant_conf_1\": 0.100,\n                     \
  \   \"constant_conf_2\": 0.017\n                    },\n                    \"determination_method\"\
  : null,\n                    \"Q-value\": {\n                        \"constant_1\"\
  : null,\n                        \"constant_2\": null\n                    },\n\
  \                    \"e-Value\": {\n                        \"constant_1\": null,\n\
  \                        \"constant_2\": null\n                    },\n        \
  \            \"r_product\": 0.578\n                }\n            ]\n        },\n\
  \        {\n            \"monomers\": [\n                {\n                   \
  \ \"monomer1\": \"1-vinyl-2-pyrrolidone\",\n                    \"monomer2\": \"\
  methyl methacrylate\"\n                }\n            ],\n            \"reaction_conditions\"\
  : [\n                {\n                    \"polymerization_type\": \"radical\"\
  ,\n                    \"solvent\": \"dioxane\",\n                    \"method\"\
  : \"solvent\",\n                    \"temperature\": 65.0,\n                   \
  \ \"temperature_unit\": \"°C\",\n                    \"reaction_constants\": {\n\
  \                        \"constant_1\": 3.963,\n                        \"constant_2\"\
  : 0.023\n                    },\n                    \"reaction_constant_conf\"\
  : {\n                        \"constant_conf_1\": 0.048,\n                     \
  \   \"constant_conf_2\": 0.011\n                    },\n                    \"determination_method\"\
  : null,\n                    \"Q-value\": {\n                        \"constant_1\"\
  : null,\n                        \"constant_2\": null\n                    },\n\
  \                    \"e-Value\": {\n                        \"constant_1\": null,\n\
  \                        \"constant_2\": null\n                    },\n        \
  \            \"r_product\": 0.091\n                }\n            ]\n        },\n\
  \        {\n            \"monomers\": [\n                {\n                   \
  \ \"monomer1\": \"4-vinylpyridine\",\n                    \"monomer2\": \"methyl\
  \ methacrylate\"\n                }\n            ],\n            \"reaction_conditions\"\
  : [\n                {\n                    \"polymerization_type\": \"radical\"\
  ,\n                    \"solvent\": \"toluene\",\n                    \"method\"\
  : \"solvent\",\n                    \"temperature\": 65.0,\n                   \
  \ \"temperature_unit\": \"°C\",\n                    \"reaction_constants\": {\n\
  \                        \"constant_1\": 0.543,\n                        \"constant_2\"\
  : 1.050\n                    },\n                    \"reaction_constant_conf\"\
  : {\n                        \"constant_conf_1\": 0.025,\n                     \
  \   \"constant_conf_2\": 0.020\n                    },\n                    \"determination_method\"\
  : null,\n                    \"Q-value\": {\n                        \"constant_1\"\
  : null,\n                        \"constant_2\": null\n                    },\n\
  \                    \"e-Value\": {\n                        \"constant_1\": null,\n\
  \                        \"constant_2\": null\n                    },\n        \
  \            \"r_product\": 0.570\n                }\n            ]\n        },\n\
  \        {\n            \"monomers\": [\n                {\n                   \
  \ \"monomer1\": \"2-dimethylaminoethyl methacrylate\",\n                    \"monomer2\"\
  : \"methyl methacrylate\"\n                }\n            ],\n            \"reaction_conditions\"\
  : [\n                {\n                    \"polymerization_type\": \"radical\"\
  ,\n                    \"solvent\": \"dioxane\",\n                    \"method\"\
  : \"solvent\",\n                    \"temperature\": 65.0,\n                   \
  \ \"temperature_unit\": \"°C\",\n                    \"reaction_constants\": {\n\
  \                        \"constant_1\": 0.416,\n                        \"constant_2\"\
  : 0.963\n                    },\n                    \"reaction_constant_conf\"\
  : {\n                        \"constant_conf_1\": 0.010,\n                     \
  \   \"constant_conf_2\": 0.015\n                    },\n                    \"determination_method\"\
  : null,\n                    \"Q-value\": {\n                        \"constant_1\"\
  : null,\n                        \"constant_2\": null\n                    },\n\
  \                    \"e-Value\": {\n                        \"constant_1\": null,\n\
  \                        \"constant_2\": null\n                    },\n        \
  \            \"r_product\": 0.401\n                }\n            ]\n        }\n\
  \    ],\n    \"source\": \"10.1002/macp.1982.021830104\",\n    \"PDF_name\": \"\
  Preparation of Amide and Amine Groups Containing Copolymers of Methyl Methacrylate\
  \ and their Performance in Solid Polymer Composites\"\n}"

File: legacy/data_extraction/model_output_extraction/paper_185.yaml
"{\n  \"reactions\": [\n    {\n      \"monomers\": [\n        {\n          \"monomer1\"\
  : \"Methyl Acrylate\",\n          \"monomer2\": \"2-Vinyl Pyridine\"\n        }\n\
  \      ],\n      \"reaction_conditions\": [\n        {\n          \"polymerization_type\"\
  : \"free radical\",\n          \"solvent\": \"benzene\",\n          \"method\":\
  \ \"solvent\",\n          \"temperature\": 60.0,\n          \"temperature_unit\"\
  : \"°C\",\n          \"reaction_constants\": {\n            \"constant_1\": 0.20,\n\
  \            \"constant_2\": 2.09\n          },\n          \"reaction_constant_conf\"\
  : {\n            \"constant_conf_1\": null,\n            \"constant_conf_2\": null\n\
  \          },\n          \"determination_method\": \"Kelen-Tudos\",\n          \"\
  Q-value\": {\n            \"constant_1\": null,\n            \"constant_2\": null\n\
  \          },\n          \"e-Value\": {\n            \"constant_1\": null,\n   \
  \         \"constant_2\": null\n          },\n          \"r_product\": null\n  \
  \      },\n        {\n          \"polymerization_type\": \"free radical\",\n   \
  \       \"solvent\": \"benzene\",\n          \"method\": \"solvent\",\n        \
  \  \"temperature\": 60.0,\n          \"temperature_unit\": \"°C\",\n          \"\
  reaction_constants\": {\n            \"constant_1\": 0.21,\n            \"constant_2\"\
  : 2.14\n          },\n          \"reaction_constant_conf\": {\n            \"constant_conf_1\"\
  : null,\n            \"constant_conf_2\": null\n          },\n          \"determination_method\"\
  : \"Fineman-Ross\",\n          \"Q-value\": {\n            \"constant_1\": null,\n\
  \            \"constant_2\": null\n          },\n          \"e-Value\": {\n    \
  \        \"constant_1\": null,\n            \"constant_2\": null\n          },\n\
  \          \"r_product\": null\n        }\n      ]\n    },\n    {\n      \"monomers\"\
  : [\n        {\n          \"monomer1\": \"Methyl Methacrylate\",\n          \"monomer2\"\
  : \"2-Vinyl Pyridine\"\n        }\n      ],\n      \"reaction_conditions\": [\n\
  \        {\n          \"polymerization_type\": \"free radical\",\n          \"solvent\"\
  : \"benzene\",\n          \"method\": \"solvent\",\n          \"temperature\": 60.0,\n\
  \          \"temperature_unit\": \"°C\",\n          \"reaction_constants\": {\n\
  \            \"constant_1\": 0.27,\n            \"constant_2\": 1.10\n         \
  \ },\n          \"reaction_constant_conf\": {\n            \"constant_conf_1\":\
  \ null,\n            \"constant_conf_2\": null\n          },\n          \"determination_method\"\
  : \"Kelen-Tudos\",\n          \"Q-value\": {\n            \"constant_1\": null,\n\
  \            \"constant_2\": null\n          },\n          \"e-Value\": {\n    \
  \        \"constant_1\": null,\n            \"constant_2\": null\n          },\n\
  \          \"r_product\": null\n        },\n        {\n          \"polymerization_type\"\
  : \"free radical\",\n          \"solvent\": \"benzene\",\n          \"method\":\
  \ \"solvent\",\n          \"temperature\": 60.0,\n          \"temperature_unit\"\
  : \"°C\",\n          \"reaction_constants\": {\n            \"constant_1\": 0.30,\n\
  \            \"constant_2\": 1.13\n          },\n          \"reaction_constant_conf\"\
  : {\n            \"constant_conf_1\": null,\n            \"constant_conf_2\": null\n\
  \          },\n          \"determination_method\": \"Fineman-Ross\",\n         \
  \ \"Q-value\": {\n            \"constant_1\": null,\n            \"constant_2\"\
  : null\n          },\n          \"e-Value\": {\n            \"constant_1\": null,\n\
  \            \"constant_2\": null\n          },\n          \"r_product\": null\n\
  \        }\n      ]\n    }\n  ],\n  \"source\": \"POLYMER, 1979, Vol 20, May\",\n\
  \  \"PDF_name\": \"Radical copolymers of 2-vinyl pyridine with methyl acrylate and\
  \ methacrylate. A study of microstructures by 1H n.m.r.\"\n}"

File: legacy/data_extraction/model_output_extraction/paper_188.yaml
"{\n  \"reactions\": [\n    {\n      \"monomers\": [\n        {\n          \"monomer1\"\
  : \"Methyl methacrylate\",\n          \"monomer2\": \"Butyl acrylate\"\n       \
  \ }\n      ],\n      \"reaction_conditions\": [\n        {\n          \"polymerization_type\"\
  : \"free radical\",\n          \"solvent\": \"ethanol\",\n          \"method\":\
  \ \"solvent\",\n          \"temperature\": null,\n          \"temperature_unit\"\
  : null,\n          \"reaction_constants\": {\n            \"constant_1\": 2.75,\n\
  \            \"constant_2\": 0.105\n          },\n          \"reaction_constant_conf\"\
  : {\n            \"constant_conf_1\": 0.2,\n            \"constant_conf_2\": 0.01\n\
  \          },\n          \"determination_method\": \"Kelen-Tudos\",\n          \"\
  Q-value\": null,\n          \"e-Value\": null,\n          \"r_product\": null\n\
  \        },\n        {\n          \"polymerization_type\": \"free radical\",\n \
  \         \"solvent\": \"ethanol\",\n          \"method\": \"solvent\",\n      \
  \    \"temperature\": null,\n          \"temperature_unit\": null,\n          \"\
  reaction_constants\": {\n            \"constant_1\": 3.0,\n            \"constant_2\"\
  : 0.10\n          },\n          \"reaction_constant_conf\": {\n            \"constant_conf_1\"\
  : 0.2,\n            \"constant_conf_2\": 0.01\n          },\n          \"determination_method\"\
  : \"Kelen-Tudos\",\n          \"Q-value\": null,\n          \"e-Value\": null,\n\
  \          \"r_product\": null\n        }\n      ]\n    },\n    {\n      \"monomers\"\
  : [\n        {\n          \"monomer1\": \"Methyl methacrylate\",\n          \"monomer2\"\
  : \"Isobutyl methacrylate\"\n        }\n      ],\n      \"reaction_conditions\"\
  : [\n        {\n          \"polymerization_type\": \"free radical\",\n         \
  \ \"solvent\": \"ethanol\",\n          \"method\": \"solvent\",\n          \"temperature\"\
  : null,\n          \"temperature_unit\": null,\n          \"reaction_constants\"\
  : {\n            \"constant_1\": 0.90,\n            \"constant_2\": 0.49\n     \
  \     },\n          \"reaction_constant_conf\": {\n            \"constant_conf_1\"\
  : 0.03,\n            \"constant_conf_2\": 0.02\n          },\n          \"determination_method\"\
  : \"Kelen-Tudos\",\n          \"Q-value\": null,\n          \"e-Value\": null,\n\
  \          \"r_product\": null\n        },\n        {\n          \"polymerization_type\"\
  : \"free radical\",\n          \"solvent\": \"ethanol\",\n          \"method\":\
  \ \"solvent\",\n          \"temperature\": null,\n          \"temperature_unit\"\
  : null,\n          \"reaction_constants\": {\n            \"constant_1\": 0.77,\n\
  \            \"constant_2\": 0.36\n          },\n          \"reaction_constant_conf\"\
  : {\n            \"constant_conf_1\": 0.03,\n            \"constant_conf_2\": 0.02\n\
  \          },\n          \"determination_method\": \"Kelen-Tudos\",\n          \"\
  Q-value\": null,\n          \"e-Value\": null,\n          \"r_product\": null\n\
  \        }\n      ]\n    },\n    {\n      \"monomers\": [\n        {\n         \
  \ \"monomer1\": \"Methyl methacrylate\",\n          \"monomer2\": \"Butyl methacrylate\"\
  \n        }\n      ],\n      \"reaction_conditions\": [\n        {\n          \"\
  polymerization_type\": \"free radical\",\n          \"solvent\": \"ethanol\",\n\
  \          \"method\": \"solvent\",\n          \"temperature\": null,\n        \
  \  \"temperature_unit\": null,\n          \"reaction_constants\": {\n          \
  \  \"constant_1\": 0.27,\n            \"constant_2\": 1.1\n          },\n      \
  \    \"reaction_constant_conf\": {\n            \"constant_conf_1\": null,\n   \
  \         \"constant_conf_2\": null\n          },\n          \"determination_method\"\
  : \"Kelen-Tudos\",\n          \"Q-value\": null,\n          \"e-Value\": null,\n\
  \          \"r_product\": null\n        }\n      ]\n    },\n    {\n      \"monomers\"\
  : [\n        {\n          \"monomer1\": \"Methyl methacrylate\",\n          \"monomer2\"\
  : \"Isobutyl acrylate\"\n        }\n      ],\n      \"reaction_conditions\": [\n\
  \        {\n          \"polymerization_type\": \"free radical\",\n          \"solvent\"\
  : \"ethanol\",\n          \"method\": \"solvent\",\n          \"temperature\": null,\n\
  \          \"temperature_unit\": null,\n          \"reaction_constants\": {\n  \
  \          \"constant_1\": 3.7,\n            \"constant_2\": 0.11\n          },\n\
  \          \"reaction_constant_conf\": {\n            \"constant_conf_1\": 0.2,\n\
  \            \"constant_conf_2\": 0.01\n          },\n          \"determination_method\"\
  : \"Kelen-Tudos\",\n          \"Q-value\": null,\n          \"e-Value\": null,\n\
  \          \"r_product\": null\n        }\n      ]\n    },\n    {\n      \"monomers\"\
  : [\n        {\n          \"monomer1\": \"Methyl methacrylate\",\n          \"monomer2\"\
  : \"Glycidyl methacrylate\"\n        }\n      ],\n      \"reaction_conditions\"\
  : [\n        {\n          \"polymerization_type\": \"free radical\",\n         \
  \ \"solvent\": \"ethanol\",\n          \"method\": \"solvent\",\n          \"temperature\"\
  : null,\n          \"temperature_unit\": null,\n          \"reaction_constants\"\
  : {\n            \"constant_1\": 0.68,\n            \"constant_2\": 0.54\n     \
  \     },\n          \"reaction_constant_conf\": {\n            \"constant_conf_1\"\
  : 0.04,\n            \"constant_conf_2\": 0.04\n          },\n          \"determination_method\"\
  : \"Kelen-Tudos\",\n          \"Q-value\": null,\n          \"e-Value\": null,\n\
  \          \"r_product\": null\n        }\n      ]\n    }\n  ],\n  \"source\": \"\
  https://doi.org/10.1002/macp.1983.021840111\",\n  \"PDF_name\": \"Synthèse par voie\
  \ radicalaire de polymères à extrémités hydroxylées, 11\"\n}"

File: legacy/data_extraction/model_output_extraction/paper_196.yaml
"{\n  \"reactions\": [\n    {\n      \"monomers\": [\n        {\n          \"monomer1\"\
  : \"4-Methylstyrene\",\n          \"monomer2\": \"Methyl methacrylate\"\n      \
  \  }\n      ],\n      \"reaction_conditions\": [\n        {\n          \"polymerization_type\"\
  : \"free radical\",\n          \"solvent\": \"benzene\",\n          \"method\":\
  \ \"solvent\",\n          \"temperature\": 50.0,\n          \"temperature_unit\"\
  : \"°C\",\n          \"reaction_constants\": {\n            \"constant_1\": 0.46,\n\
  \            \"constant_2\": 0.35\n          },\n          \"reaction_constant_conf\"\
  : {\n            \"constant_conf_1\": 0.02,\n            \"constant_conf_2\": 0.02\n\
  \          },\n          \"determination_method\": \"Kelen-Tudor\",\n          \"\
  Q-value\": {\n            \"constant_1\": 1.270,\n            \"constant_2\": 0.740\n\
  \          },\n          \"e-Value\": {\n            \"constant_1\": -0.980,\n \
  \           \"constant_2\": 0.400\n          },\n          \"r_product\": null\n\
  \        }\n      ]\n    },\n    {\n      \"monomers\": [\n        {\n         \
  \ \"monomer1\": \"4-Methylstyrene\",\n          \"monomer2\": \"Acrylonitrile\"\n\
  \        }\n      ],\n      \"reaction_conditions\": [\n        {\n          \"\
  polymerization_type\": \"free radical\",\n          \"solvent\": \"N,N-dimethylformamide\"\
  ,\n          \"method\": \"solvent\",\n          \"temperature\": 50.0,\n      \
  \    \"temperature_unit\": \"°C\",\n          \"reaction_constants\": {\n      \
  \      \"constant_1\": 0.27,\n            \"constant_2\": 0.10\n          },\n \
  \         \"reaction_constant_conf\": {\n            \"constant_conf_1\": 0.02,\n\
  \            \"constant_conf_2\": 0.01\n          },\n          \"determination_method\"\
  : \"Kelen-Tudor\",\n          \"Q-value\": {\n            \"constant_1\": 1.20,\n\
  \            \"constant_2\": 0.400\n          },\n          \"e-Value\": {\n   \
  \         \"constant_1\": null,\n            \"constant_2\": null\n          },\n\
  \          \"r_product\": null\n        }\n      ]\n    }\n  ],\n  \"source\": \"\
  https://doi.org/10.1002/macp.1987.021880413\",\n  \"PDF_name\": \"Copolymerisation\
  \ radicalaire du methyl-4 styrene avec le methacrylate de methyle ou l'acrylonitrile.\
  \ Determination des rapports de reactivite\"\n}"

File: legacy/data_extraction/model_output_extraction/paper_197.yaml
"{\n  \"reactions\": [\n    {\n      \"monomers\": [\n        {\n          \"monomer1\"\
  : \"methacrylic anhydride\",\n          \"monomer2\": \"styrene\"\n        }\n \
  \     ],\n      \"reaction_conditions\": [\n        {\n          \"polymerization_type\"\
  : \"free radical\",\n          \"solvent\": \"benzene\",\n          \"method\":\
  \ \"solvent\",\n          \"temperature\": 60.0,\n          \"temperature_unit\"\
  : \"°C\",\n          \"reaction_constants\": {\n            \"constant_1\": 0.33,\n\
  \            \"constant_2\": 0.10\n          },\n          \"reaction_constant_conf\"\
  : {\n            \"constant_conf_1\": 0.03,\n            \"constant_conf_2\": 0.01\n\
  \          },\n          \"determination_method\": null,\n          \"Q-value\"\
  : null,\n          \"e-Value\": {\n            \"constant_1\": 1.2,\n          \
  \  \"constant_2\": null\n          },\n          \"r_product\": null\n        }\n\
  \      ]\n    },\n    {\n      \"monomers\": [\n        {\n          \"monomer1\"\
  : \"methacrylic anhydride\",\n          \"monomer2\": \"methyl methacrylate\"\n\
  \        }\n      ],\n      \"reaction_conditions\": [\n        {\n          \"\
  polymerization_type\": \"free radical\",\n          \"solvent\": \"benzene\",\n\
  \          \"method\": \"solvent\",\n          \"temperature\": 60.0,\n        \
  \  \"temperature_unit\": \"°C\",\n          \"reaction_constants\": {\n        \
  \    \"constant_1\": 1.70,\n            \"constant_2\": 0.22\n          },\n   \
  \       \"reaction_constant_conf\": {\n            \"constant_conf_1\": 0.07,\n\
  \            \"constant_conf_2\": 0.02\n          },\n          \"determination_method\"\
  : null,\n          \"Q-value\": null,\n          \"e-Value\": {\n            \"\
  constant_1\": 1.2,\n            \"constant_2\": null\n          },\n          \"\
  r_product\": null\n        }\n      ]\n    },\n    {\n      \"monomers\": [\n  \
  \      {\n          \"monomer1\": \"methacrylic anhydride\",\n          \"monomer2\"\
  : \"methyl acrylate\"\n        }\n      ],\n      \"reaction_conditions\": [\n \
  \       {\n          \"polymerization_type\": \"free radical\",\n          \"solvent\"\
  : \"benzene\",\n          \"method\": \"solvent\",\n          \"temperature\": 60.0,\n\
  \          \"temperature_unit\": \"°C\",\n          \"reaction_constants\": {\n\
  \            \"constant_1\": 4.75,\n            \"constant_2\": 0.16\n         \
  \ },\n          \"reaction_constant_conf\": {\n            \"constant_conf_1\":\
  \ 0.15,\n            \"constant_conf_2\": 0.02\n          },\n          \"determination_method\"\
  : null,\n          \"Q-value\": null,\n          \"e-Value\": {\n            \"\
  constant_1\": 1.2,\n            \"constant_2\": null\n          },\n          \"\
  r_product\": null\n        }\n      ]\n    }\n  ],\n  \"source\": \"https://doi.org/10.1016/0014-3057(70)90012-3\"\
  ,\n  \"PDF_name\": \"Studies of the polymerization and copolymerization of methacrylic\
  \ anhydride\"\n}"

File: legacy/data_extraction/model_output_extraction/paper_20.yaml
"{\n  \"reactions\": [\n    {\n      \"monomers\": [\n        {\n          \"monomer1\"\
  : \"N-Vinylimidazole\",\n          \"monomer2\": \"Styrene\"\n        }\n      ],\n\
  \      \"reaction_conditions\": [\n        {\n          \"polymerization_type\"\
  : \"free radical\",\n          \"solvent\": \"null\",\n          \"method\": \"\
  bulk\",\n          \"temperature\": 60.0,\n          \"temperature_unit\": \"°C\"\
  ,\n          \"reaction_constants\": {\n            \"constant_1\": 0.163,\n   \
  \         \"constant_2\": 8.33\n          },\n          \"reaction_constant_conf\"\
  : {\n            \"constant_conf_1\": 0.010,\n            \"constant_conf_2\": 0.152\n\
  \          },\n          \"determination_method\": \"Kelen-Tudor\",\n          \"\
  Q-value\": {\n            \"constant_1\": 1.00,\n            \"constant_2\": null\n\
  \          },\n          \"e-Value\": {\n            \"constant_1\": -0.80,\n  \
  \          \"constant_2\": null\n          },\n          \"r_product\": null\n \
  \       },\n        {\n          \"polymerization_type\": \"free radical\",\n  \
  \        \"solvent\": \"null\",\n          \"method\": \"bulk\",\n          \"temperature\"\
  : 60.0,\n          \"temperature_unit\": \"°C\",\n          \"reaction_constants\"\
  : {\n            \"constant_1\": 0.167,\n            \"constant_2\": 7.67\n    \
  \      },\n          \"reaction_constant_conf\": {\n            \"constant_conf_1\"\
  : 0.019,\n            \"constant_conf_2\": 0.435\n          },\n          \"determination_method\"\
  : \"Fineman-Ross\",\n          \"Q-value\": {\n            \"constant_1\": 1.00,\n\
  \            \"constant_2\": null\n          },\n          \"e-Value\": {\n    \
  \        \"constant_1\": -0.80,\n            \"constant_2\": null\n          },\n\
  \          \"r_product\": null\n        }\n      ]\n    },\n    {\n      \"monomers\"\
  : [\n        {\n          \"monomer1\": \"N-Vinylimidazole\",\n          \"monomer2\"\
  : \"Methyl methacrylate\"\n        }\n      ],\n      \"reaction_conditions\": [\n\
  \        {\n          \"polymerization_type\": \"free radical\",\n          \"solvent\"\
  : \"null\",\n          \"method\": \"bulk\",\n          \"temperature\": 60.0,\n\
  \          \"temperature_unit\": \"°C\",\n          \"reaction_constants\": {\n\
  \            \"constant_1\": 0.0346,\n            \"constant_2\": 3.47\n       \
  \   },\n          \"reaction_constant_conf\": {\n            \"constant_conf_1\"\
  : 0.020,\n            \"constant_conf_2\": 0.095\n          },\n          \"determination_method\"\
  : \"Kelen-Tudor\",\n          \"Q-value\": {\n            \"constant_1\": 0.74,\n\
  \            \"constant_2\": null\n          },\n          \"e-Value\": {\n    \
  \        \"constant_1\": 0.40,\n            \"constant_2\": null\n          },\n\
  \          \"r_product\": null\n        },\n        {\n          \"polymerization_type\"\
  : \"free radical\",\n          \"solvent\": \"null\",\n          \"method\": \"\
  bulk\",\n          \"temperature\": 60.0,\n          \"temperature_unit\": \"°C\"\
  ,\n          \"reaction_constants\": {\n            \"constant_1\": 0.185,\n   \
  \         \"constant_2\": 3.51\n          },\n          \"reaction_constant_conf\"\
  : {\n            \"constant_conf_1\": 0.003,\n            \"constant_conf_2\": 0.180\n\
  \          },\n          \"determination_method\": \"Fineman-Ross\",\n         \
  \ \"Q-value\": {\n            \"constant_1\": 0.74,\n            \"constant_2\"\
  : null\n          },\n          \"e-Value\": {\n            \"constant_1\": 0.40,\n\
  \            \"constant_2\": null\n          },\n          \"r_product\": null\n\
  \        }\n      ]\n    },\n    {\n      \"monomers\": [\n        {\n         \
  \ \"monomer1\": \"N-Vinylimidazole\",\n          \"monomer2\": \"Methacrylic acid\"\
  \n        }\n      ],\n      \"reaction_conditions\": [\n        {\n          \"\
  polymerization_type\": \"free radical\",\n          \"solvent\": \"null\",\n   \
  \       \"method\": \"bulk\",\n          \"temperature\": 60.0,\n          \"temperature_unit\"\
  : \"°C\",\n          \"reaction_constants\": {\n            \"constant_1\": 0.0365,\n\
  \            \"constant_2\": 1.38\n          },\n          \"reaction_constant_conf\"\
  : {\n            \"constant_conf_1\": 0.005,\n            \"constant_conf_2\": 0.038\n\
  \          },\n          \"determination_method\": \"Kelen-Tudor\",\n          \"\
  Q-value\": {\n            \"constant_1\": 2.34,\n            \"constant_2\": null\n\
  \          },\n          \"e-Value\": {\n            \"constant_1\": 0.65,\n   \
  \         \"constant_2\": null\n          },\n          \"r_product\": null\n  \
  \      },\n        {\n          \"polymerization_type\": \"free radical\",\n   \
  \       \"solvent\": \"null\",\n          \"method\": \"bulk\",\n          \"temperature\"\
  : 60.0,\n          \"temperature_unit\": \"°C\",\n          \"reaction_constants\"\
  : {\n            \"constant_1\": 0.0502,\n            \"constant_2\": 1.46\n   \
  \       },\n          \"reaction_constant_conf\": {\n            \"constant_conf_1\"\
  : 0.001,\n            \"constant_conf_2\": 0.053\n          },\n          \"determination_method\"\
  : \"Fineman-Ross\",\n          \"Q-value\": {\n            \"constant_1\": 2.34,\n\
  \            \"constant_2\": null\n          },\n          \"e-Value\": {\n    \
  \        \"constant_1\": 0.65,\n            \"constant_2\": null\n          },\n\
  \          \"r_product\": null\n        }\n      ]\n    },\n    {\n      \"monomers\"\
  : [\n        {\n          \"monomer1\": \"N-Vinylimidazole\",\n          \"monomer2\"\
  : \"Acrylic acid\"\n        }\n      ],\n      \"reaction_conditions\": [\n    \
  \    {\n          \"polymerization_type\": \"free radical\",\n          \"solvent\"\
  : \"null\",\n          \"method\": \"bulk\",\n          \"temperature\": 60.0,\n\
  \          \"temperature_unit\": \"°C\",\n          \"reaction_constants\": {\n\
  \            \"constant_1\": 0.120,\n            \"constant_2\": 2.04\n        \
  \  },\n          \"reaction_constant_conf\": {\n            \"constant_conf_1\"\
  : 0.034,\n            \"constant_conf_2\": 0.380\n          },\n          \"determination_method\"\
  : \"Kelen-Tudor\",\n          \"Q-value\": {\n            \"constant_1\": 1.15,\n\
  \            \"constant_2\": null\n          },\n          \"e-Value\": {\n    \
  \        \"constant_1\": 0.77,\n            \"constant_2\": null\n          },\n\
  \          \"r_product\": null\n        },\n        {\n          \"polymerization_type\"\
  : \"free radical\",\n          \"solvent\": \"null\",\n          \"method\": \"\
  bulk\",\n          \"temperature\": 60.0,\n          \"temperature_unit\": \"°C\"\
  ,\n          \"reaction_constants\": {\n            \"constant_1\": 0.0854,\n  \
  \          \"constant_2\": 1.92\n          },\n          \"reaction_constant_conf\"\
  : {\n            \"constant_conf_1\": 0.005,\n            \"constant_conf_2\": 0.107\n\
  \          },\n          \"determination_method\": \"Fineman-Ross\",\n         \
  \ \"Q-value\": {\n            \"constant_1\": 1.15,\n            \"constant_2\"\
  : null\n          },\n          \"e-Value\": {\n            \"constant_1\": 0.77,\n\
  \            \"constant_2\": null\n          },\n          \"r_product\": null\n\
  \        }\n      ]\n    },\n    {\n      \"monomers\": [\n        {\n         \
  \ \"monomer1\": \"N-Vinylimidazole\",\n          \"monomer2\": \"Acrylonitrile\"\
  \n        }\n      ],\n      \"reaction_conditions\": [\n        {\n          \"\
  polymerization_type\": \"free radical\",\n          \"solvent\": \"null\",\n   \
  \       \"method\": \"bulk\",\n          \"temperature\": 60.0,\n          \"temperature_unit\"\
  : \"°C\",\n          \"reaction_constants\": {\n            \"constant_1\": 0.0128,\n\
  \            \"constant_2\": 3.34\n          },\n          \"reaction_constant_conf\"\
  : {\n            \"constant_conf_1\": 0.030,\n            \"constant_conf_2\": 0.039\n\
  \          },\n          \"determination_method\": \"Kelen-Tudor\",\n          \"\
  Q-value\": {\n            \"constant_1\": 0.60,\n            \"constant_2\": null\n\
  \          },\n          \"e-Value\": {\n            \"constant_1\": 1.20,\n   \
  \         \"constant_2\": null\n          },\n          \"r_product\": null\n  \
  \      },\n        {\n          \"polymerization_type\": \"free radical\",\n   \
  \       \"solvent\": \"null\",\n          \"method\": \"bulk\",\n          \"temperature\"\
  : 60.0,\n          \"temperature_unit\": \"°C\",\n          \"reaction_constants\"\
  : {\n            \"constant_1\": 0.0180,\n            \"constant_2\": 3.31\n   \
  \       },\n          \"reaction_constant_conf\": {\n            \"constant_conf_1\"\
  : 0.009,\n            \"constant_conf_2\": 2.05\n          },\n          \"determination_method\"\
  : \"Fineman-Ross\",\n          \"Q-value\": {\n            \"constant_1\": 0.60,\n\
  \            \"constant_2\": null\n          },\n          \"e-Value\": {\n    \
  \        \"constant_1\": 1.20,\n            \"constant_2\": null\n          },\n\
  \          \"r_product\": null\n        }\n      ]\n    },\n    {\n      \"monomers\"\
  : [\n        {\n          \"monomer1\": \"N-Vinylimidazole\",\n          \"monomer2\"\
  : \"Diethyl fumarate\"\n        }\n      ],\n      \"reaction_conditions\": [\n\
  \        {\n          \"polymerization_type\": \"free radical\",\n          \"solvent\"\
  : \"null\",\n          \"method\": \"bulk\",\n          \"temperature\": 60.0,\n\
  \          \"temperature_unit\": \"°C\",\n          \"reaction_constants\": {\n\
  \            \"constant_1\": 0.0227,\n            \"constant_2\": 0.229\n      \
  \    },\n          \"reaction_constant_conf\": {\n            \"constant_conf_1\"\
  : 0.014,\n            \"constant_conf_2\": 0.042\n          },\n          \"determination_method\"\
  : \"Kelen-Tudor\",\n          \"Q-value\": {\n            \"constant_1\": 0.61,\n\
  \            \"constant_2\": null\n          },\n          \"e-Value\": {\n    \
  \        \"constant_1\": 1.25,\n            \"constant_2\": null\n          },\n\
  \          \"r_product\": null\n        },\n        {\n          \"polymerization_type\"\
  : \"free radical\",\n          \"solvent\": \"null\",\n          \"method\": \"\
  bulk\",\n          \"temperature\": 60.0,\n          \"temperature_unit\": \"°C\"\
  ,\n          \"reaction_constants\": {\n            \"constant_1\": 0.0289,\n  \
  \          \"constant_2\": 0.308\n          },\n          \"reaction_constant_conf\"\
  : {\n            \"constant_conf_1\": 0.005,\n            \"constant_conf_2\": 0.244\n\
  \          },\n          \"determination_method\": \"Fineman-Ross\",\n         \
  \ \"Q-value\": {\n            \"constant_1\": 0.61,\n            \"constant_2\"\
  : null\n          },\n          \"e-Value\": {\n            \"constant_1\": 1.25,\n\
  \            \"constant_2\": null\n          },\n          \"r_product\": null\n\
  \        }\n      ]\n    },\n    {\n      \"monomers\": [\n        {\n         \
  \ \"monomer1\": \"N-Vinylimidazole\",\n          \"monomer2\": \"Dimethyl maleate\"\
  \n        }\n      ],\n      \"reaction_conditions\": [\n        {\n          \"\
  polymerization_type\": \"free radical\",\n          \"solvent\": \"null\",\n   \
  \       \"method\": \"bulk\",\n          \"temperature\": 60.0,\n          \"temperature_unit\"\
  : \"°C\",\n          \"reaction_constants\": {\n            \"constant_1\": 0.442,\n\
  \            \"constant_2\": 0.117\n          },\n          \"reaction_constant_conf\"\
  : {\n            \"constant_conf_1\": 0.057,\n            \"constant_conf_2\": 0.021\n\
  \          },\n          \"determination_method\": \"Kelen-Tudor\",\n          \"\
  Q-value\": {\n            \"constant_1\": 0.090,\n            \"constant_2\": null\n\
  \          },\n          \"e-Value\": {\n            \"constant_1\": 1.27,\n   \
  \         \"constant_2\": null\n          },\n          \"r_product\": null\n  \
  \      },\n        {\n          \"polymerization_type\": \"free radical\",\n   \
  \       \"solvent\": \"null\",\n          \"method\": \"bulk\",\n          \"temperature\"\
  : 60.0,\n          \"temperature_unit\": \"°C\",\n          \"reaction_constants\"\
  : {\n            \"constant_1\": 0.475,\n            \"constant_2\": 0.0933\n  \
  \        },\n          \"reaction_constant_conf\": {\n            \"constant_conf_1\"\
  : 0.090,\n            \"constant_conf_2\": 0.116\n          },\n          \"determination_method\"\
  : \"Fineman-Ross\",\n          \"Q-value\": {\n            \"constant_1\": 0.090,\n\
  \            \"constant_2\": null\n          },\n          \"e-Value\": {\n    \
  \        \"constant_1\": 1.27,\n            \"constant_2\": null\n          },\n\
  \          \"r_product\": null\n        }\n      ]\n    },\n    {\n      \"monomers\"\
  : [\n        {\n          \"monomer1\": \"N-Vinylimidazole\",\n          \"monomer2\"\
  : \"Dimethyl fumarate\"\n        }\n      ],\n      \"reaction_conditions\": [\n\
  \        {\n          \"polymerization_type\": \"free radical\",\n          \"solvent\"\
  : \"null\",\n          \"method\": \"bulk\",\n          \"temperature\": 60.0,\n\
  \          \"temperature_unit\": \"°C\",\n          \"reaction_constants\": {\n\
  \            \"constant_1\": 0.0167,\n            \"constant_2\": 0.252\n      \
  \    },\n          \"reaction_constant_conf\": {\n            \"constant_conf_1\"\
  : 0.008,\n            \"constant_conf_2\": 0.069\n          },\n          \"determination_method\"\
  : \"Kelen-Tudor\",\n          \"Q-value\": {\n            \"constant_1\": 0.76,\n\
  \            \"constant_2\": null\n          },\n          \"e-Value\": {\n    \
  \        \"constant_1\": 1.49,\n            \"constant_2\": null\n          },\n\
  \          \"r_product\": null\n        },\n        {\n          \"polymerization_type\"\
  : \"free radical\",\n          \"solvent\": \"null\",\n          \"method\": \"\
  bulk\",\n          \"temperature\": 60.0,\n          \"temperature_unit\": \"°C\"\
  ,\n          \"reaction_constants\": {\n            \"constant_1\": 0.0109,\n  \
  \          \"constant_2\": 0.277\n          },\n          \"reaction_constant_conf\"\
  : {\n            \"constant_conf_1\": 0.009,\n            \"constant_conf_2\": 0.449\n\
  \          },\n          \"determination_method\": \"Fineman-Ross\",\n         \
  \ \"Q-value\": {\n            \"constant_1\": 0.76,\n            \"constant_2\"\
  : null\n          },\n          \"e-Value\": {\n            \"constant_1\": 1.49,\n\
  \            \"constant_2\": null\n          },\n          \"r_product\": null\n\
  \        }\n      ]\n    },\n    {\n      \"monomers\": [\n        {\n         \
  \ \"monomer1\": \"N-Vinylimidazole\",\n          \"monomer2\": \"Diethyl maleate\"\
  \n        }\n      ],\n      \"reaction_conditions\": [\n        {\n          \"\
  polymerization_type\": \"free radical\",\n          \"solvent\": \"null\",\n   \
  \       \"method\": \"bulk\",\n          \"temperature\": 60.0,\n          \"temperature_unit\"\
  : \"°C\",\n          \"reaction_constants\": {\n            \"constant_1\": 0.145,\n\
  \            \"constant_2\": 0.0688\n          },\n          \"reaction_constant_conf\"\
  : {\n            \"constant_conf_1\": 0.015,\n            \"constant_conf_2\": 0.021\n\
  \          },\n          \"determination_method\": \"Kelen-Tudor\",\n          \"\
  Q-value\": {\n            \"constant_1\": 0.059,\n            \"constant_2\": null\n\
  \          },\n          \"e-Value\": {\n            \"constant_1\": 1.49,\n   \
  \         \"constant_2\": null\n          },\n          \"r_product\": null\n  \
  \      },\n        {\n          \"polymerization_type\": \"free radical\",\n   \
  \       \"solvent\": \"null\",\n          \"method\": \"bulk\",\n          \"temperature\"\
  : 60.0,\n          \"temperature_unit\": \"°C\",\n          \"reaction_constants\"\
  : {\n            \"constant_1\": 0.161,\n            \"constant_2\": 0.0977\n  \
  \        },\n          \"reaction_constant_conf\": {\n            \"constant_conf_1\"\
  : 0.002,\n            \"constant_conf_2\": 0.051\n          },\n          \"determination_method\"\
  : \"Fineman-Ross\",\n          \"Q-value\": {\n            \"constant_1\": 0.059,\n\
  \            \"constant_2\": null\n          },\n          \"e-Value\": {\n    \
  \        \"constant_1\": 1.49,\n            \"constant_2\": null\n          },\n\
  \          \"r_product\": null\n        }\n      ]\n    },\n    {\n      \"monomers\"\
  : [\n        {\n          \"monomer1\": \"N-Vinylimidazole\",\n          \"monomer2\"\
  : \"Fumaric acid\"\n        }\n      ],\n      \"reaction_conditions\": [\n    \
  \    {\n          \"polymerization_type\": \"free radical\",\n          \"solvent\"\
  : \"null\",\n          \"method\": \"bulk\",\n          \"temperature\": 60.0,\n\
  \          \"temperature_unit\": \"°C\",\n          \"reaction_constants\": {\n\
  \            \"constant_1\": 0.0120,\n            \"constant_2\": 0.315\n      \
  \    },\n          \"reaction_constant_conf\": {\n            \"constant_conf_1\"\
  : 0.006,\n            \"constant_conf_2\": 0.031\n          },\n          \"determination_method\"\
  : \"Kelen-Tudor\",\n          \"Q-value\": {\n            \"constant_1\": 0.36,\n\
  \            \"constant_2\": null\n          },\n          \"e-Value\": {\n    \
  \        \"constant_1\": 1.87,\n            \"constant_2\": null\n          },\n\
  \          \"r_product\": null\n        },\n        {\n          \"polymerization_type\"\
  : \"free radical\",\n          \"solvent\": \"null\",\n          \"method\": \"\
  bulk\",\n          \"temperature\": 60.0,\n          \"temperature_unit\": \"°C\"\
  ,\n          \"reaction_constants\": {\n           "
