Repository: lamalab-org/copolymer-reactivity

# copolymer-reactivity

A condition-aware machine-learning model and FastAPI service that predicts the **microstructure of radical copolymers** — *alternating*, *random*, or *gradient* — from two monomer structures and the reaction conditions (solvent, temperature, polymerisation mechanism), backed by a curated literature dataset of **3,791 copolymerisations from 1,206 publications**.

The model is served live at <https://polycarp.cheminfo.org> (web UI: [cheminfo-py/polycarp.cheminfo.org](https://github.com/cheminfo-py/polycarp.cheminfo.org)).

File: legacy/data_extraction/model_output_extraction/paper_200.yaml
"{\n    \"reactions\": [\n        {\n            \"monomers\": [\n               \
  \ {\n                    \"monomer1\": \"vinyl acetate\",\n                    \"\
  monomer2\": \"vinyl formate\"\n                }\n            ],\n            \"\
  reaction_conditions\": [\n                {\n                    \"polymerization_type\"\
  : \"free radical\",\n                    \"solvent\": \"benzene\",\n           \
  \         \"method\": \"solvent\",\n                    \"temperature\": 60.0,\n\
  \                    \"temperature_unit\": \"°C\",\n                    \"reaction_constants\"\
  : {\n                        \"constant_1\": 0.94,\n                        \"constant_2\"\
  : 0.95\n                    },\n                    \"reaction_constant_conf\":\
  \ {\n                        \"constant_conf_1\": 0.07,\n                      \
  \  \"constant_conf_2\": 0.07\n                    },\n                    \"determination_method\"\
  : \"Fineman-Ross\",\n                    \"Q-value\": {\n                      \
  \  \"constant_1\": null,\n                        \"constant_2\": null\n       \
  \             },\n                    \"e-Value\": {\n                        \"\
  constant_1\": null,\n                        \"constant_2\": null\n            \
  \        },\n                    \"r_product\": null\n                }\n      \
  \      ]\n        },\n        {\n            \"monomers\": [\n                {\n\
  \                    \"monomer1\": \"vinyl acetate\",\n                    \"monomer2\"\
  : \"vinyl propionate\"\n                }\n            ],\n            \"reaction_conditions\"\
  : [\n                {\n                    \"polymerization_type\": \"free radical\"\
  ,\n                    \"solvent\": \"benzene\",\n                    \"method\"\
  : \"solvent\",\n                    \"temperature\": 60.0,\n                   \
  \ \"temperature_unit\": \"°C\",\n                    \"reaction_constants\": {\n\
  \                        \"constant_1\": 0.98,\n                        \"constant_2\"\
  : 0.98\n                    },\n                    \"reaction_constant_conf\":\
  \ {\n                        \"constant_conf_1\": 0.07,\n                      \
  \  \"constant_conf_2\": 0.07\n                    },\n                    \"determination_method\"\
  : \"Fineman-Ross\",\n                    \"Q-value\": {\n                      \
  \  \"constant_1\": null,\n                        \"constant_2\": null\n       \
  \             },\n                    \"e-Value\": {\n                        \"\
  constant_1\": null,\n                        \"constant_2\": null\n            \
  \        },\n                    \"r_product\": null\n                }\n      \
  \      ]\n        },\n        {\n            \"monomers\": [\n                {\n\
  \                    \"monomer1\": \"vinyl acetate\",\n                    \"monomer2\"\
  : \"vinyl butyrate\"\n                }\n            ],\n            \"reaction_conditions\"\
  : [\n                {\n                    \"polymerization_type\": \"free radical\"\
  ,\n                    \"solvent\": \"benzene\",\n                    \"method\"\
  : \"solvent\",\n                    \"temperature\": 60.0,\n                   \
  \ \"temperature_unit\": \"°C\",\n                    \"reaction_constants\": {\n\
  \                        \"constant_1\": 1.00,\n                        \"constant_2\"\
  : 0.97\n                    },\n                    \"reaction_constant_conf\":\
  \ {\n                        \"constant_conf_1\": 0.07,\n                      \
  \  \"constant_conf_2\": 0.07\n                    },\n                    \"determination_method\"\
  : \"Fineman-Ross\",\n                    \"Q-value\": {\n                      \
  \  \"constant_1\": null,\n                        \"constant_2\": null\n       \
  \             },\n                    \"e-Value\": {\n                        \"\
  constant_1\": null,\n                        \"constant_2\": null\n            \
  \        },\n                    \"r_product\": null\n                }\n      \
  \      ]\n        },\n        {\n            \"monomers\": [\n                {\n\
  \                    \"monomer1\": \"vinyl acetate\",\n                    \"monomer2\"\
  : \"vinyl phenylacetate\"\n                }\n            ],\n            \"reaction_conditions\"\
  : [\n                {\n                    \"polymerization_type\": \"free radical\"\
  ,\n                    \"solvent\": \"benzene\",\n                    \"method\"\
  : \"solvent\",\n                    \"temperature\": 60.0,\n                   \
  \ \"temperature_unit\": \"°C\",\n                    \"reaction_constants\": {\n\
  \                        \"constant_1\": 0.96,\n                        \"constant_2\"\
  : 0.92\n                    },\n                    \"reaction_constant_conf\":\
  \ {\n                        \"constant_conf_1\": 0.07,\n                      \
  \  \"constant_conf_2\": 0.07\n                    },\n                    \"determination_method\"\
  : \"Fineman-Ross\",\n                    \"Q-value\": {\n                      \
  \  \"constant_1\": null,\n                        \"constant_2\": null\n       \
  \             },\n                    \"e-Value\": {\n                        \"\
  constant_1\": null,\n                        \"constant_2\": null\n            \
  \        },\n                    \"r_product\": null\n                }\n      \
  \      ]\n        },\n        {\n            \"monomers\": [\n                {\n\
  \                    \"monomer1\": \"vinyl acetate\",\n                    \"monomer2\"\
  : \"vinyl benzoate\"\n                }\n            ],\n            \"reaction_conditions\"\
  : [\n                {\n                    \"polymerization_type\": \"free radical\"\
  ,\n                    \"solvent\": \"benzene\",\n                    \"method\"\
  : \"solvent\",\n                    \"temperature\": 60.0,\n                   \
  \ \"temperature_unit\": \"°C\",\n                    \"reaction_constants\": {\n\
  \                        \"constant_1\": 0.70,\n                        \"constant_2\"\
  : 1.13\n                    },\n                    \"reaction_constant_conf\":\
  \ {\n                        \"constant_conf_1\": 0.07,\n                      \
  \  \"constant_conf_2\": 0.07\n                    },\n                    \"determination_method\"\
  : \"Fineman-Ross\",\n                    \"Q-value\": {\n                      \
  \  \"constant_1\": null,\n                        \"constant_2\": null\n       \
  \             },\n                    \"e-Value\": {\n                        \"\
  constant_1\": null,\n                        \"constant_2\": null\n            \
  \        },\n                    \"r_product\": null\n                }\n      \
  \      ]\n        },\n        {\n            \"monomers\": [\n                {\n\
  \                    \"monomer1\": \"methyl methacrylate\",\n                  \
  \  \"monomer2\": \"vinyl formate\"\n                }\n            ],\n        \
  \    \"reaction_conditions\": [\n                {\n                    \"polymerization_type\"\
  : \"free radical\",\n                    \"solvent\": \"benzene\",\n           \
  \         \"method\": \"solvent\",\n                    \"temperature\": 60.0,\n\
  \                    \"temperature_unit\": \"°C\",\n                    \"reaction_constants\"\
  : {\n                        \"constant_1\": 28.6,\n                        \"constant_2\"\
  : 0.05\n                    },\n                    \"reaction_constant_conf\":\
  \ {\n                        \"constant_conf_1\": 2.5,\n                       \
  \ \"constant_conf_2\": 0.01\n                    },\n                    \"determination_method\"\
  : \"Fineman-Ross\",\n                    \"Q-value\": {\n                      \
  \  \"constant_1\": null,\n                        \"constant_2\": null\n       \
  \             },\n                    \"e-Value\": {\n                        \"\
  constant_1\": null,\n                        \"constant_2\": null\n            \
  \        },\n                    \"r_product\": null\n                }\n      \
  \      ]\n        },\n        {\n            \"monomers\": [\n                {\n\
  \                    \"monomer1\": \"methyl methacrylate\",\n                  \
  \  \"monomer2\": \"vinyl acetate\"\n                }\n            ],\n        \
  \    \"reaction_conditions\": [\n                {\n                    \"polymerization_type\"\
  : \"free radical\",\n                    \"solvent\": \"benzene\",\n           \
  \         \"method\": \"solvent\",\n                    \"temperature\": 60.0,\n\
  \                    \"temperature_unit\": \"°C\",\n                    \"reaction_constants\"\
  : {\n                        \"constant_1\": 26.0,\n                        \"constant_2\"\
  : 0.03\n                    },\n                    \"reaction_constant_conf\":\
  \ {\n                        \"constant_conf_1\": 2.5,\n                       \
  \ \"constant_conf_2\": 0.01\n                    },\n                    \"determination_method\"\
  : \"Fineman-Ross\",\n                    \"Q-value\": {\n                      \
  \  \"constant_1\": null,\n                        \"constant_2\": null\n       \
  \             },\n                    \"e-Value\": {\n                        \"\
  constant_1\": null,\n                        \"constant_2\": null\n            \
  \        },\n                    \"r_product\": null\n                }\n      \
  \      ]\n        },\n        {\n            \"monomers\": [\n                {\n\
  \                    \"monomer1\": \"methyl methacrylate\",\n                  \
  \  \"monomer2\": \"vinyl propionate\"\n                }\n            ],\n     \
  \       \"reaction_conditions\": [\n                {\n                    \"polymerization_type\"\
  : \"free radical\",\n                    \"solvent\": \"benzene\",\n           \
  \         \"method\": \"solvent\",\n                    \"temperature\": 60.0,\n\
  \                    \"temperature_unit\": \"°C\",\n                    \"reaction_constants\"\
  : {\n                        \"constant_1\": 24.0,\n                        \"constant_2\"\
  : 0.03\n                    },\n                    \"reaction_constant_conf\":\
  \ {\n                        \"constant_conf_1\": 2.5,\n                       \
  \ \"constant_conf_2\": 0.01\n                    },\n                    \"determination_method\"\
  : \"Fineman-Ross\",\n                    \"Q-value\": {\n                      \
  \  \"constant_1\": null,\n                        \"constant_2\": null\n       \
  \             },\n                    \"e-Value\": {\n                        \"\
  constant_1\": null,\n                        \"constant_2\": null\n            \
  \        },\n                    \"r_product\": null\n                }\n      \
  \      ]\n        },\n        {\n            \"monomers\": [\n                {\n\
  \                    \"monomer1\": \"methyl methacrylate\",\n                  \
  \  \"monomer2\": \"vinyl butyrate\"\n                }\n            ],\n       \
  \     \"reaction_conditions\": [\n                {\n                    \"polymerization_type\"\
  : \"free radical\",\n                    \"solvent\": \"benzene\",\n           \
  \         \"method\": \"solvent\",\n                    \"temperature\": 60.0,\n\
  \                    \"temperature_unit\": \"°C\",\n                    \"reaction_constants\"\
  : {\n                        \"constant_1\": 25.0,\n                        \"constant_2\"\
  : 0.03\n                    },\n                    \"reaction_constant_conf\":\
  \ {\n                        \"constant_conf_1\": 2.5,\n                       \
  \ \"constant_conf_2\": 0.01\n                    },\n                    \"determination_method\"\
  : \"Fineman-Ross\",\n                    \"Q-value\": {\n                      \
  \  \"constant_1\": null,\n                        \"constant_2\": null\n       \
  \             },\n                    \"e-Value\": {\n                        \"\
  constant_1\": null,\n                        \"constant_2\": null\n            \
  \        },\n                    \"r_product\": null\n                }\n      \
  \      ]\n        },\n        {\n            \"monomers\": [\n                {\n\
  \                    \"monomer1\": \"methyl methacrylate\",\n                  \
  \  \"monomer2\": \"vinyl phenylacetate\"\n                }\n            ],\n  \
  \          \"reaction_conditions\": [\n                {\n                    \"\
  polymerization_type\": \"free radical\",\n                    \"solvent\": \"benzene\"\
  ,\n                    \"method\": \"solvent\",\n                    \"temperature\"\
  : 60.0,\n                    \"temperature_unit\": \"°C\",\n                   \
  \ \"reaction_constants\": {\n                        \"constant_1\": 26.4,\n   \
  \                     \"constant_2\": 0.03\n                    },\n           \
  \         \"reaction_constant_conf\": {\n                        \"constant_conf_1\"\
  : 2.5,\n                        \"constant_conf_2\": 0.01\n                    },\n\
  \                    \"determination_method\": \"Fineman-Ross\",\n             \
  \       \"Q-value\": {\n                        \"constant_1\": null,\n        \
  \                \"constant_2\": null\n                    },\n                \
  \    \"e-Value\": {\n                        \"constant_1\": null,\n           \
  \             \"constant_2\": null\n                    },\n                   \
  \ \"r_product\": null\n                }\n            ]\n        },\n        {\n\
  \            \"monomers\": [\n                {\n                    \"monomer1\"\
  : \"methyl methacrylate\",\n                    \"monomer2\": \"vinyl benzoate\"\
  \n                }\n            ],\n            \"reaction_conditions\": [\n  \
  \              {\n                    \"polymerization_type\": \"free radical\"\
  ,\n                    \"solvent\": \"benzene\",\n                    \"method\"\
  : \"solvent\",\n                    \"temperature\": 60.0,\n                   \
  \ \"temperature_unit\": \"°C\",\n                    \"reaction_constants\": {\n\
  \                        \"constant_1\": 20.3,\n                        \"constant_2\"\
  : 0.07\n                    },\n                    \"reaction_constant_conf\":\
  \ {\n                        \"constant_conf_1\": 2.5,\n                       \
  \ \"constant_conf_2\": 0.01\n                    },\n                    \"determination_method\"\
  : \"Fineman-Ross\",\n                    \"Q-value\": {\n                      \
  \  \"constant_1\": null,\n                        \"constant_2\": null\n       \
  \             },\n                    \"e-Value\": {\n                        \"\
  constant_1\": null,\n                        \"constant_2\": null\n            \
  \        },\n                    \"r_product\": null\n                }\n      \
  \      ]\n        }\n    ],\n    \"source\": \"European Polymer Journal, 1968, Vol.\
  \ 4, pp. 669-675\",\n    \"PDF_name\": \"RADICAL POLYMERIZATIONS INVOLVING ESTERS\
  \ OF VINYL ALCOHOL—II. COPOLYMERIZATIONS\"\n}"

File: legacy/data_extraction/model_output_extraction/paper_203.yaml
"{\n  \"reactions\": [\n    {\n      \"monomers\": [\"N-Alkyl-substituted phenylmaleimides\"\
  , \"Styrene\"],\n      \"reaction_conditions\": [\n        {\n          \"polymerization_type\"\
  : \"free radical\",\n          \"solvent\": \"benzene\",\n          \"method\":\
  \ \"solvent\",\n          \"temperature\": 60.0,\n          \"temperature_unit\"\
  : \"°C\",\n          \"reaction_constants\": {\n            \"constant_1\": 0.07,\n\
  \            \"constant_2\": 0.01\n          },\n          \"reaction_constant_conf\"\
  : {\n            \"constant_conf_1\": null,\n            \"constant_conf_2\": null\n\
  \          },\n          \"determination_method\": \"Kelen-Tudor\"\n        }\n\
  \      ]\n    },\n    {\n      \"monomers\": [\"N-Alkyl-substituted phenylmaleimides\"\
  , \"Methyl methacrylate\"],\n      \"reaction_conditions\": [\n        {\n     \
  \     \"polymerization_type\": \"free radical\",\n          \"solvent\": \"benzene\"\
  ,\n          \"method\": \"solvent\",\n          \"temperature\": 60.0,\n      \
  \    \"temperature_unit\": \"°C\",\n          \"reaction_constants\": {\n      \
  \      \"constant_1\": 0.91,\n            \"constant_2\": 0.30\n          },\n \
  \         \"reaction_constant_conf\": {\n            \"constant_conf_1\": null,\n\
  \            \"constant_conf_2\": null\n          },\n          \"determination_method\"\
  : \"Kelen-Tudor\"\n        },\n        {\n          \"polymerization_type\": \"\
  free radical\",\n          \"solvent\": \"benzene\",\n          \"method\": \"solvent\"\
  ,\n          \"temperature\": 60.0,\n          \"temperature_unit\": \"°C\",\n \
  \         \"reaction_constants\": {\n            \"constant_1\": 2.22,\n       \
  \     \"constant_2\": 0.09\n          },\n          \"reaction_constant_conf\":\
  \ {\n            \"constant_conf_1\": null,\n            \"constant_conf_2\": null\n\
  \          },\n          \"determination_method\": \"Kelen-Tudor\"\n        }\n\
  \      ]\n    }\n  ],\n  \"source\": \"https://doi.org/10.1021/ma00222a050\",\n\
  \  \"PDF_name\": \"Radical Polymerization of N-(Alkyl-substituted phenyl)maleimides:\
  \ Synthesis of Thermally Stable Polymers Soluble in Nonpolar Solvents\"\n}"

File: legacy/data_extraction/model_output_extraction/paper_206.yaml
"{\n    \"reactions\": [\n        {\n            \"monomers\": [\n               \
  \ \"monomer1\" \t, \"p-Chlorostyrene\",\n                \"monomer2\" \t, \"Methyl\
  \ Methacrylate\"\n            ],\n            \"reaction_conditions\": [\n     \
  \           {\n                    \"polymerization_type\": \"free radical\",\n\
  \                    \"solvent\": \"Dioxane\",\n                    \"method\":\
  \ \"solvent\",\n                    \"temperature\": 50.0,\n                   \
  \ \"temperature_unit\": \"°C\",\n                    \"reaction_constants\": {\n\
  \                        \"constant_1\": 1.46,\n                        \"constant_2\"\
  : 0.20\n                    },\n                    \"reaction_constant_conf\":\
  \ {\n                        \"constant_conf_1\": 0.20,\n                      \
  \  \"constant_conf_2\": null\n                    },\n                    \"determination_method\"\
  : \"not provided\",\n                    \"Q-value\": {\n                      \
  \  \"constant_1\": null,\n                        \"constant_2\": null\n       \
  \             },\n                    \"e-Value\": {\n                        \"\
  constant_1\": null,\n                        \"constant_2\": null\n            \
  \        },\n                    \"r_product\": null\n                },\n     \
  \           {\n                    \"polymerization_type\": \"free radical\",\n\
  \                    \"solvent\": \"Methanol\",\n                    \"method\"\
  : \"solvent\",\n                    \"temperature\": 25.0,\n                   \
  \ \"temperature_unit\": \"°C\",\n                    \"reaction_constants\": {\n\
  \                        \"constant_1\": 1.34,\n                        \"constant_2\"\
  : 0.20\n                    },\n                    \"reaction_constant_conf\":\
  \ {\n                        \"constant_conf_1\": 0.20,\n                      \
  \  \"constant_conf_2\": null\n                    },\n                    \"determination_method\"\
  : \"not provided\",\n                    \"Q-value\": {\n                      \
  \  \"constant_1\": null,\n                        \"constant_2\": null\n       \
  \             },\n                    \"e-Value\": {\n                        \"\
  constant_1\": null,\n                        \"constant_2\": null\n            \
  \        },\n                    \"r_product\": null\n                }\n      \
  \      ]\n        },\n        {\n            \"monomers\": [\n                \"\
  monomer1\" \t, \"m-Chlorostyrene\",\n                \"monomer2\" \t, \"Methyl Methacrylate\"\
  \n            ],\n            \"reaction_conditions\": [\n                {\n  \
  \                  \"polymerization_type\": \"free radical\",\n                \
  \    \"solvent\": \"Dioxane\",\n                    \"method\": \"solvent\",\n \
  \                   \"temperature\": 50.0,\n                    \"temperature_unit\"\
  : \"°C\",\n                    \"reaction_constants\": {\n                     \
  \   \"constant_1\": 1.42,\n                        \"constant_2\": 0.20\n      \
  \              },\n                    \"reaction_constant_conf\": {\n         \
  \               \"constant_conf_1\": 0.20,\n                        \"constant_conf_2\"\
  : null\n                    },\n                    \"determination_method\": \"\
  not provided\",\n                    \"Q-value\": {\n                        \"\
  constant_1\": null,\n                        \"constant_2\": null\n            \
  \        },\n                    \"e-Value\": {\n                        \"constant_1\"\
  : null,\n                        \"constant_2\": null\n                    },\n\
  \                    \"r_product\": null\n                }\n            ]\n   \
  \     }\n    ],\n    \"source\": \"https://doi.org/10.1021/ja01208a034\",\n    \"\
  PDF_name\": \"Copolymerization of p-Chlorostyrene and Methyl Methacrylate\"\n}"

File: legacy/data_extraction/model_output_extraction/paper_207.yaml
"{\n  \"reactions\": [\n    {\n      \"monomers\": [\n        {\n          \"monomer1\"\
  : \"p-Substituted styrene\",\n          \"monomer2\": \"Styrene\"\n        }\n \
  \     ],\n      \"reaction_conditions\": [\n        {\n          \"polymerization_type\"\
  : \"radical\",\n          \"solvent\": null,\n          \"method\": null,\n    \
  \      \"temperature\": null,\n          \"temperature_unit\": null,\n         \
  \ \"reaction_constants\": {\n            \"constant_1\": 0.25,\n            \"constant_2\"\
  : 1.15\n          },\n          \"reaction_constant_conf\": {\n            \"constant_conf_1\"\
  : null,\n            \"constant_conf_2\": null\n          },\n          \"determination_method\"\
  : null,\n          \"Q-value\": {\n            \"constant_1\": 1.64,\n         \
  \   \"constant_2\": null\n          },\n          \"e-Value\": {\n            \"\
  constant_1\": 0.32,\n            \"constant_2\": null\n          },\n          \"\
  r_product\": null\n        },\n        {\n          \"polymerization_type\": \"\
  radical\",\n          \"solvent\": null,\n          \"method\": null,\n        \
  \  \"temperature\": null,\n          \"temperature_unit\": null,\n          \"reaction_constants\"\
  : {\n            \"constant_1\": 0.28,\n            \"constant_2\": 1.04\n     \
  \     },\n          \"reaction_constant_conf\": {\n            \"constant_conf_1\"\
  : null,\n            \"constant_conf_2\": null\n          },\n          \"determination_method\"\
  : null,\n          \"Q-value\": {\n            \"constant_1\": 1.47,\n         \
  \   \"constant_2\": null\n          },\n          \"e-Value\": {\n            \"\
  constant_1\": 0.31,\n            \"constant_2\": null\n          },\n          \"\
  r_product\": null\n        },\n        {\n          \"polymerization_type\": \"\
  radical\",\n          \"solvent\": null,\n          \"method\": null,\n        \
  \  \"temperature\": null,\n          \"temperature_unit\": null,\n          \"reaction_constants\"\
  : {\n            \"constant_1\": 0.54,\n            \"constant_2\": 1.04\n     \
  \     },\n          \"reaction_constant_conf\": {\n            \"constant_conf_1\"\
  : null,\n            \"constant_conf_2\": null\n          },\n          \"determination_method\"\
  : null,\n          \"Q-value\": {\n            \"constant_1\": 1.01,\n         \
  \   \"constant_2\": null\n          },\n          \"e-Value\": {\n            \"\
  constant_1\": 0.04,\n            \"constant_2\": null\n          },\n          \"\
  r_product\": null\n        }\n      ]\n    },\n    {\n      \"monomers\": [\n  \
  \      {\n          \"monomer1\": \"p-Substituted styrene\",\n          \"monomer2\"\
  : \"Methylmethacrylate\"\n        }\n      ],\n      \"reaction_conditions\": [\n\
  \        {\n          \"polymerization_type\": \"radical\",\n          \"solvent\"\
  : null,\n          \"method\": null,\n          \"temperature\": null,\n       \
  \   \"temperature_unit\": null,\n          \"reaction_constants\": {\n         \
  \   \"constant_1\": 1.37,\n            \"constant_2\": 1.61\n          },\n    \
  \      \"reaction_constant_conf\": {\n            \"constant_conf_1\": null,\n \
  \           \"constant_conf_2\": null\n          },\n          \"determination_method\"\
  : null,\n          \"Q-value\": {\n            \"constant_1\": null,\n         \
  \   \"constant_2\": null\n          },\n          \"e-Value\": {\n            \"\
  constant_1\": -0.51,\n            \"constant_2\": null\n          },\n         \
  \ \"r_product\": null\n        },\n        {\n          \"polymerization_type\"\
  : \"radical\",\n          \"solvent\": null,\n          \"method\": null,\n    \
  \      \"temperature\": null,\n          \"temperature_unit\": null,\n         \
  \ \"reaction_constants\": {\n            \"constant_1\": 1.20,\n            \"constant_2\"\
  : 1.31\n          },\n          \"reaction_constant_conf\": {\n            \"constant_conf_1\"\
  : null,\n            \"constant_conf_2\": null\n          },\n          \"determination_method\"\
  : null,\n          \"Q-value\": {\n            \"constant_1\": null,\n         \
  \   \"constant_2\": null\n          },\n          \"e-Value\": {\n            \"\
  constant_1\": -0.46,\n            \"constant_2\": null\n          },\n         \
  \ \"r_product\": null\n        },\n        {\n          \"polymerization_type\"\
  : \"radical\",\n          \"solvent\": null,\n          \"method\": null,\n    \
  \      \"temperature\": null,\n          \"temperature_unit\": null,\n         \
  \ \"reaction_constants\": {\n            \"constant_1\": 0.98,\n            \"constant_2\"\
  : 1.06\n          },\n          \"reaction_constant_conf\": {\n            \"constant_conf_1\"\
  : null,\n            \"constant_conf_2\": null\n          },\n          \"determination_method\"\
  : null,\n          \"Q-value\": {\n            \"constant_1\": null,\n         \
  \   \"constant_2\": null\n          },\n          \"e-Value\": {\n            \"\
  constant_1\": -0.45,\n            \"constant_2\": null\n          },\n         \
  \ \"r_product\": null\n        }\n      ]\n    },\n    {\n      \"monomers\": [\n\
  \        {\n          \"monomer1\": \"p-Substituted alpha-methylstyrene\",\n   \
  \       \"monomer2\": \"Styrene\"\n        }\n      ],\n      \"reaction_conditions\"\
  : [\n        {\n          \"polymerization_type\": \"radical\",\n          \"solvent\"\
  : null,\n          \"method\": null,\n          \"temperature\": null,\n       \
  \   \"temperature_unit\": null,\n          \"reaction_constants\": {\n         \
  \   \"constant_1\": 0.37,\n            \"constant_2\": 0.95\n          },\n    \
  \      \"reaction_constant_conf\": {\n            \"constant_conf_1\": null,\n \
  \           \"constant_conf_2\": null\n          },\n          \"determination_method\"\
  : null,\n          \"Q-value\": {\n            \"constant_1\": 1.20,\n         \
  \   \"constant_2\": null\n          },\n          \"e-Value\": {\n            \"\
  constant_1\": 0.22,\n            \"constant_2\": null\n          },\n          \"\
  r_product\": null\n        },\n        {\n          \"polymerization_type\": \"\
  radical\",\n          \"solvent\": null,\n          \"method\": null,\n        \
  \  \"temperature\": null,\n          \"temperature_unit\": null,\n          \"reaction_constants\"\
  : {\n            \"constant_1\": 0.64,\n            \"constant_2\": 0.91\n     \
  \     },\n          \"reaction_constant_conf\": {\n            \"constant_conf_1\"\
  : null,\n            \"constant_conf_2\": null\n          },\n          \"determination_method\"\
  : null,\n          \"Q-value\": {\n            \"constant_1\": 0.96,\n         \
  \   \"constant_2\": null\n          },\n          \"e-Value\": {\n            \"\
  constant_1\": 0.08,\n            \"constant_2\": null\n          },\n          \"\
  r_product\": null\n        }\n      ]\n    }\n  ],\n  \"source\": \"https://doi.org/10.1016/0032-3861(67)90010-0\"\
  ,\n  \"PDF_name\": \"Copolymerization of some p-substituted styrene and alpha-methylstyrene\
  \ derivatives with styrene and methylmethacrylate\"\n}"
