Repository: lamalab-org/copolymer-reactivity

# copolymer-reactivity

A condition-aware machine-learning model and FastAPI service that predicts the **microstructure of radical copolymers** — *alternating*, *random*, or *gradient* — from two monomer structures and the reaction conditions (solvent, temperature, polymerisation mechanism), backed by a curated literature dataset of **3,791 copolymerisations from 1,206 publications**.

The model is served live at <https://polycarp.cheminfo.org> (web UI: [cheminfo-py/polycarp.cheminfo.org](https://github.com/cheminfo-py/polycarp.cheminfo.org)).

File: legacy/data_extraction/model_output_extraction/paper_215.yaml
"{\n  \"reactions\": [\n    {\n      \"monomers\": [\n        {\n          \"monomer1\"\
  : \"methyl methacrylate\",\n          \"monomer2\": \"p-t-butylstyrene\"\n     \
  \   }\n      ],\n      \"reaction_conditions\": [\n        {\n          \"polymerization_type\"\
  : \"free radical\",\n          \"solvent\": \"dichloromethane\",\n          \"method\"\
  : \"bulk\",\n          \"temperature\": 60.0,\n          \"temperature_unit\": \"\
  °C\",\n          \"reaction_constants\": {\n            \"constant_1\": 0.44,\n\
  \            \"constant_2\": 0.50\n          },\n          \"reaction_constant_conf\"\
  : {\n            \"constant_conf_1\": null,\n            \"constant_conf_2\": null\n\
  \          },\n          \"determination_method\": \"Kelen-Tudos\",\n          \"\
  Q-value\": {\n            \"constant_1\": null,\n            \"constant_2\": null\n\
  \          },\n          \"e-Value\": {\n            \"constant_1\": null,\n   \
  \         \"constant_2\": null\n          },\n          \"r_product\": null\n  \
  \      },\n        {\n          \"polymerization_type\": \"free radical\",\n   \
  \       \"solvent\": \"dichloromethane\",\n          \"method\": \"bulk\",\n   \
  \       \"temperature\": 100.0,\n          \"temperature_unit\": \"°C\",\n     \
  \     \"reaction_constants\": {\n            \"constant_1\": 1.2,\n            \"\
  constant_2\": null\n          },\n          \"reaction_constant_conf\": {\n    \
  \        \"constant_conf_1\": null,\n            \"constant_conf_2\": null\n   \
  \       },\n          \"determination_method\": null,\n          \"Q-value\": {\n\
  \            \"constant_1\": null,\n            \"constant_2\": null\n         \
  \ },\n          \"e-Value\": {\n            \"constant_1\": null,\n            \"\
  constant_2\": null\n          },\n          \"r_product\": null\n        },\n  \
  \      {\n          \"polymerization_type\": \"free radical\",\n          \"solvent\"\
  : \"dichloromethane\",\n          \"method\": \"bulk\",\n          \"temperature\"\
  : 100.0,\n          \"temperature_unit\": \"°C\",\n          \"reaction_constants\"\
  : {\n            \"constant_1\": 0.50,\n            \"constant_2\": null\n     \
  \     },\n          \"reaction_constant_conf\": {\n            \"constant_conf_1\"\
  : null,\n            \"constant_conf_2\": null\n          },\n          \"determination_method\"\
  : null,\n          \"Q-value\": {\n            \"constant_1\": null,\n         \
  \   \"constant_2\": null\n          },\n          \"e-Value\": {\n            \"\
  constant_1\": null,\n            \"constant_2\": null\n          },\n          \"\
  r_product\": null\n        },\n        {\n          \"polymerization_type\": \"\
  free radical\",\n          \"solvent\": \"dichloromethane\",\n          \"method\"\
  : \"bulk\",\n          \"temperature\": 100.0,\n          \"temperature_unit\":\
  \ \"°C\",\n          \"reaction_constants\": {\n            \"constant_1\": 1.1,\n\
  \            \"constant_2\": null\n          },\n          \"reaction_constant_conf\"\
  : {\n            \"constant_conf_1\": null,\n            \"constant_conf_2\": null\n\
  \          },\n          \"determination_method\": null,\n          \"Q-value\"\
  : {\n            \"constant_1\": null,\n            \"constant_2\": null\n     \
  \     },\n          \"e-Value\": {\n            \"constant_1\": null,\n        \
  \    \"constant_2\": null\n          },\n          \"r_product\": null\n       \
  \ }\n      ]\n    }\n  ],\n  \"source\": \"https://doi.org/10.1002/pol.1983.170210617\"\
  ,\n  \"PDF_name\": \"1H-NMR Study of Structure and Tacticity in p-t-Butylstyrene/Methyl\
  \ Methacrylate Copolymers\"\n}"

File: legacy/data_extraction/model_output_extraction/paper_22.yaml
"{\n  \"reactions\": [\n    {\n      \"monomers\": [\n        {\n          \"monomer1\"\
  : \"alpha-Phenylvinylphosphinic acid\",\n          \"monomer2\": \"Methyl methacrylate\"\
  \n        }\n      ],\n      \"reaction_conditions\": [\n        {\n          \"\
  polymerization_type\": \"free radical\",\n          \"solvent\": \"benzene\",\n\
  \          \"method\": \"solvent\",\n          \"temperature\": 80.0,\n        \
  \  \"temperature_unit\": \"°C\",\n          \"reaction_constants\": {\n        \
  \    \"constant_1\": 0.06,\n            \"constant_2\": 3.30\n          },\n   \
  \       \"reaction_constant_conf\": {\n            \"constant_conf_1\": 0.04,\n\
  \            \"constant_conf_2\": 0.2\n          },\n          \"determination_method\"\
  : \"Mayo and Lewis intersection method\",\n          \"Q-value\": null,\n      \
  \    \"e-Value\": null,\n          \"r_product\": null\n        }\n      ]\n   \
  \ },\n    {\n      \"monomers\": [\n        {\n          \"monomer1\": \"alpha-Phenylvinylphosphinic\
  \ acid\",\n          \"monomer2\": \"Methacrylic acid\"\n        }\n      ],\n \
  \     \"reaction_conditions\": [\n        {\n          \"polymerization_type\":\
  \ \"free radical\",\n          \"solvent\": \"benzene\",\n          \"method\":\
  \ \"solvent\",\n          \"temperature\": 80.0,\n          \"temperature_unit\"\
  : \"°C\",\n          \"reaction_constants\": {\n            \"constant_1\": 0.36,\n\
  \            \"constant_2\": 3.50\n          },\n          \"reaction_constant_conf\"\
  : {\n            \"constant_conf_1\": 0.12,\n            \"constant_conf_2\": 0.2\n\
  \          },\n          \"determination_method\": \"Mayo and Lewis intersection\
  \ method\",\n          \"Q-value\": null,\n          \"e-Value\": null,\n      \
  \    \"r_product\": null\n        }\n      ]\n    }\n  ],\n  \"source\": \"https://doi.org/10.1007/BF00550710\"\
  ,\n  \"PDF_name\": \"COPOLYMERIZATION OF alpha-PHENYLVINYLPHOSPHINIC ACID WITH METHYL\
  \ METHACRYLATE AND METHACRYLIC ACID\"\n}"

File: legacy/data_extraction/model_output_extraction/paper_222.yaml
"{\n    \"reactions\": [\n        {\n            \"monomers\": [\n               \
  \ {\n                    \"monomer1\": \"Styrene\",\n                    \"monomer2\"\
  : \"γ-Methacryloxypropyl trimethoxy silane\"\n                }\n            ],\n\
  \            \"reaction_conditions\": [\n                {\n                   \
  \ \"polymerization_type\": \"free radical\",\n                    \"solvent\": \"\
  toluene\",\n                    \"method\": \"bulk\",\n                    \"temperature\"\
  : 65.0,\n                    \"temperature_unit\": \"°C\",\n                   \
  \ \"reaction_constants\": {\n                        \"constant_1\": 0.45,\n   \
  \                     \"constant_2\": 0.9\n                    },\n            \
  \        \"reaction_constant_conf\": {\n                        \"constant_conf_1\"\
  : 0.04,\n                        \"constant_conf_2\": 0.01\n                   \
  \ },\n                    \"determination_method\": \"Kelen-Tudos\",\n         \
  \           \"Q-value\": null,\n                    \"e-Value\": null,\n       \
  \             \"r_product\": null\n                }\n            ]\n        },\n\
  \        {\n            \"monomers\": [\n                {\n                   \
  \ \"monomer1\": \"Methyl methacrylate\",\n                    \"monomer2\": \"γ-Methacryloxypropyl\
  \ trimethoxy silane\"\n                }\n            ],\n            \"reaction_conditions\"\
  : [\n                {\n                    \"polymerization_type\": \"free radical\"\
  ,\n                    \"solvent\": \"toluene\",\n                    \"method\"\
  : \"bulk\",\n                    \"temperature\": 65.0,\n                    \"\
  temperature_unit\": \"°C\",\n                    \"reaction_constants\": {\n   \
  \                     \"constant_1\": 0.74,\n                        \"constant_2\"\
  : 1.33\n                    },\n                    \"reaction_constant_conf\":\
  \ {\n                        \"constant_conf_1\": 0.06,\n                      \
  \  \"constant_conf_2\": 0.02\n                    },\n                    \"determination_method\"\
  : \"Kelen-Tudos\",\n                    \"Q-value\": null,\n                   \
  \ \"e-Value\": null,\n                    \"r_product\": null\n                }\n\
  \            ]\n        },\n        {\n            \"monomers\": [\n           \
  \     {\n                    \"monomer1\": \"Acrylonitrile\",\n                \
  \    \"monomer2\": \"γ-Methacryloxypropyl trimethoxy silane\"\n                }\n\
  \            ],\n            \"reaction_conditions\": [\n                {\n   \
  \                 \"polymerization_type\": \"free radical\",\n                 \
  \   \"solvent\": \"toluene\",\n                    \"method\": \"bulk\",\n     \
  \               \"temperature\": 65.0,\n                    \"temperature_unit\"\
  : \"°C\",\n                    \"reaction_constants\": {\n                     \
  \   \"constant_1\": 0.11,\n                        \"constant_2\": 3.7\n       \
  \             },\n                    \"reaction_constant_conf\": {\n          \
  \              \"constant_conf_1\": 0.03,\n                        \"constant_conf_2\"\
  : 0.02\n                    },\n                    \"determination_method\": \"\
  Kelen-Tudos\",\n                    \"Q-value\": null,\n                    \"e-Value\"\
  : null,\n                    \"r_product\": null\n                }\n          \
  \  ]\n        }\n    ],\n    \"source\": \"https://doi.org/10.1016/0014-3057(89)90005-4\"\
  ,\n    \"PDF_name\": \"Copolymerization of Styrene, Acrylonitrile and Methyl Methacrylate\
  \ with γ-Methacryloxypropyl Trimethoxy Silane\"\n}"

File: legacy/data_extraction/model_output_extraction/paper_223.yaml
"{\n    \"reactions\": [\n        {\n            \"monomers\": [\n               \
  \ \"monomer1\" \t, \"N,N-Dimethylacrylamide\",\n                \"monomer2\" \t\
  , \"Methylmethacrylate\"\n            ],\n            \"reaction_conditions\": [\n\
  \                {\n                    \"polymerization_type\": \"free radical\"\
  ,\n                    \"solvent\": \"toluene\",\n                    \"method\"\
  : \"solvent\",\n                    \"temperature\": 50.0,\n                   \
  \ \"temperature_unit\": \"°C\",\n                    \"reaction_constants\": {\n\
  \                        \"constant_1\": 0.45,\n                        \"constant_2\"\
  : 1.80\n                    },\n                    \"reaction_constant_conf\":\
  \ {\n                        \"constant_conf_1\": 0.08,\n                      \
  \  \"constant_conf_2\": 0.18\n                    },\n                    \"determination_method\"\
  : null,\n                    \"Q-value\": {\n                        \"constant_1\"\
  : 0.34,\n                        \"constant_2\": 0.74\n                    },\n\
  \                    \"e-Value\": {\n                        \"constant_1\": 0.05,\n\
  \                        \"constant_2\": 0.40\n                    },\n        \
  \            \"r_product\": null\n                }\n            ]\n        },\n\
  \        {\n            \"monomers\": [\n                \"monomer1\" \t, \"N,N-Dimethylacrylamide\"\
  ,\n                \"monomer2\" \t, \"Styrene\"\n            ],\n            \"\
  reaction_conditions\": [\n                {\n                    \"polymerization_type\"\
  : \"free radical\",\n                    \"solvent\": \"toluene\",\n           \
  \         \"method\": \"solvent\",\n                    \"temperature\": 50.0,\n\
  \                    \"temperature_unit\": \"°C\",\n                    \"reaction_constants\"\
  : {\n                        \"constant_1\": 0.23,\n                        \"constant_2\"\
  : 1.23\n                    },\n                    \"reaction_constant_conf\":\
  \ {\n                        \"constant_conf_1\": 0.13,\n                      \
  \  \"constant_conf_2\": 0.43\n                    },\n                    \"determination_method\"\
  : null,\n                    \"Q-value\": {\n                        \"constant_1\"\
  : 0.33,\n                        \"constant_2\": 1.0\n                    },\n \
  \                   \"e-Value\": {\n                        \"constant_1\": 0.34,\n\
  \                        \"constant_2\": -0.8\n                    },\n        \
  \            \"r_product\": null\n                }\n            ]\n        }\n\
  \    ],\n    \"source\": \"https://doi.org/10.1016/j.polymer.2023.123456\",\n  \
  \  \"PDF_name\": \"The Free Radical Polymerization of N,N-Dimethylacrylamide\"\n\
  }"

File: legacy/data_extraction/model_output_extraction/paper_224.yaml
"{\n    \"reactions\": [\n        {\n            \"monomers\": [\n               \
  \ {\n                    \"monomer1\": \"2-dimethylaminoethyl methacrylate\",\n\
  \                    \"monomer2\": \"methyl methacrylate\"\n                }\n\
  \            ],\n            \"reaction_conditions\": [\n                {\n   \
  \                 \"polymerization_type\": \"free radical\",\n                 \
  \   \"solvent\": \"toluene\",\n                    \"method\": \"bulk\",\n     \
  \               \"temperature\": 50.0,\n                    \"temperature_unit\"\
  : \"°C\",\n                    \"reaction_constants\": {\n                     \
  \   \"constant_1\": 1.25,\n                        \"constant_2\": 0.71\n      \
  \              },\n                    \"reaction_constant_conf\": {\n         \
  \               \"constant_conf_1\": 0.15,\n                        \"constant_conf_2\"\
  : 0.05\n                    },\n                    \"determination_method\": \"\
  Kelen-Tudos\",\n                    \"Q-value\": null,\n                    \"e-Value\"\
  : null,\n                    \"r_product\": null\n                },\n         \
  \       {\n                    \"polymerization_type\": \"free radical\",\n    \
  \                \"solvent\": \"toluene\",\n                    \"method\": \"bulk\"\
  ,\n                    \"temperature\": 50.0,\n                    \"temperature_unit\"\
  : \"°C\",\n                    \"reaction_constants\": {\n                     \
  \   \"constant_1\": 1.30,\n                        \"constant_2\": 0.74\n      \
  \              },\n                    \"reaction_constant_conf\": {\n         \
  \               \"constant_conf_1\": 0.03,\n                        \"constant_conf_2\"\
  : 0.01\n                    },\n                    \"determination_method\": \"\
  Optimizer\",\n                    \"Q-value\": null,\n                    \"e-Value\"\
  : null,\n                    \"r_product\": null\n                }\n          \
  \  ]\n        },\n        {\n            \"monomers\": [\n                {\n  \
  \                  \"monomer1\": \"2-diethylaminoethyl methacrylate\",\n       \
  \             \"monomer2\": \"methyl methacrylate\"\n                }\n       \
  \     ],\n            \"reaction_conditions\": [\n                {\n          \
  \          \"polymerization_type\": \"free radical\",\n                    \"solvent\"\
  : \"toluene\",\n                    \"method\": \"bulk\",\n                    \"\
  temperature\": 50.0,\n                    \"temperature_unit\": \"°C\",\n      \
  \              \"reaction_constants\": {\n                        \"constant_1\"\
  : 1.44,\n                        \"constant_2\": 0.86\n                    },\n\
  \                    \"reaction_constant_conf\": {\n                        \"constant_conf_1\"\
  : 0.11,\n                        \"constant_conf_2\": 0.05\n                   \
  \ },\n                    \"determination_method\": \"Kelen-Tudos\",\n         \
  \           \"Q-value\": null,\n                    \"e-Value\": null,\n       \
  \             \"r_product\": null\n                },\n                {\n     \
  \               \"polymerization_type\": \"free radical\",\n                   \
  \ \"solvent\": \"toluene\",\n                    \"method\": \"bulk\",\n       \
  \             \"temperature\": 50.0,\n                    \"temperature_unit\":\
  \ \"°C\",\n                    \"reaction_constants\": {\n                     \
  \   \"constant_1\": 1.27,\n                        \"constant_2\": 0.89\n      \
  \              },\n                    \"reaction_constant_conf\": {\n         \
  \               \"constant_conf_1\": 0.05,\n                        \"constant_conf_2\"\
  : 0.02\n                    },\n                    \"determination_method\": \"\
  Optimizer\",\n                    \"Q-value\": null,\n                    \"e-Value\"\
  : null,\n                    \"r_product\": null\n                }\n          \
  \  ]\n        },\n        {\n            \"monomers\": [\n                {\n  \
  \                  \"monomer1\": \"2-benzylmethylaminoethyl methacrylate\",\n  \
  \                  \"monomer2\": \"methyl methacrylate\"\n                }\n  \
  \          ],\n            \"reaction_conditions\": [\n                {\n     \
  \               \"polymerization_type\": \"free radical\",\n                   \
  \ \"solvent\": \"toluene\",\n                    \"method\": \"bulk\",\n       \
  \             \"temperature\": 50.0,\n                    \"temperature_unit\":\
  \ \"°C\",\n                    \"reaction_constants\": {\n                     \
  \   \"constant_1\": 0.35,\n                        \"constant_2\": 0.57\n      \
  \              },\n                    \"reaction_constant_conf\": {\n         \
  \               \"constant_conf_1\": 0.04,\n                        \"constant_conf_2\"\
  : 0.07\n                    },\n                    \"determination_method\": \"\
  Kelen-Tudos\",\n                    \"Q-value\": null,\n                    \"e-Value\"\
  : null,\n                    \"r_product\": null\n                },\n         \
  \       {\n                    \"polymerization_type\": \"free radical\",\n    \
  \                \"solvent\": \"toluene\",\n                    \"method\": \"bulk\"\
  ,\n                    \"temperature\": 50.0,\n                    \"temperature_unit\"\
  : \"°C\",\n                    \"reaction_constants\": {\n                     \
  \   \"constant_1\": 0.36,\n                        \"constant_2\": 0.60\n      \
  \              },\n                    \"reaction_constant_conf\": {\n         \
  \               \"constant_conf_1\": 0.04,\n                        \"constant_conf_2\"\
  : 0.02\n                    },\n                    \"determination_method\": \"\
  Optimizer\",\n                    \"Q-value\": null,\n                    \"e-Value\"\
  : null,\n                    \"r_product\": null\n                }\n          \
  \  ]\n        }\n    ],\n    \"source\": \"https://doi.org/10.1016/0014-3057(95)00065-8\"\
  ,\n    \"PDF_name\": \"Copolymerisation radicalaire de methacrylates de 2-aminoethyle\
  \ avec le methacrylate de methyle\"\n}"

File: legacy/data_extraction/model_output_extraction/paper_226.yaml
"{\n  \"reactions\": [\n    {\n      \"monomers\": [\n        {\n          \"monomer1\"\
  : \"styrene\",\n          \"monomer2\": \"isopropyl methacrylate\"\n        }\n\
  \      ],\n      \"reaction_conditions\": [\n        {\n          \"polymerization_type\"\
  : \"free radical\",\n          \"solvent\": \"benzene\",\n          \"method\":\
  \ \"solvent\",\n          \"temperature\": 60.0,\n          \"temperature_unit\"\
  : \"°C\",\n          \"reaction_constants\": {\n            \"constant_1\": 0.47,\n\
  \            \"constant_2\": 0.74\n          },\n          \"reaction_constant_conf\"\
  : {\n            \"constant_conf_1\": 0.06,\n            \"constant_conf_2\": 0.05\n\
  \          },\n          \"determination_method\": \"Fineman-Ross\",\n         \
  \ \"Q-value\": null,\n          \"e-Value\": null,\n          \"r_product\": null\n\
  \        }\n      ]\n    },\n    {\n      \"monomers\": [\n        {\n         \
  \ \"monomer1\": \"styrene\",\n          \"monomer2\": \"beta-methoxyethyl methacrylate\"\
  \n        }\n      ],\n      \"reaction_conditions\": [\n        {\n          \"\
  polymerization_type\": \"free radical\",\n          \"solvent\": \"benzene\",\n\
  \          \"method\": \"solvent\",\n          \"temperature\": 60.0,\n        \
  \  \"temperature_unit\": \"°C\",\n          \"reaction_constants\": {\n        \
  \    \"constant_1\": 0.50,\n            \"constant_2\": 0.58\n          },\n   \
  \       \"reaction_constant_conf\": {\n            \"constant_conf_1\": 0.01,\n\
  \            \"constant_conf_2\": 0.04\n          },\n          \"determination_method\"\
  : \"Fineman-Ross\",\n          \"Q-value\": null,\n          \"e-Value\": null,\n\
  \          \"r_product\": null\n        }\n      ]\n    },\n    {\n      \"monomers\"\
  : [\n        {\n          \"monomer1\": \"methyl methacrylate\",\n          \"monomer2\"\
  : \"isopropyl methacrylate\"\n        }\n      ],\n      \"reaction_conditions\"\
  : [\n        {\n          \"polymerization_type\": \"free radical\",\n         \
  \ \"solvent\": \"benzene\",\n          \"method\": \"solvent\",\n          \"temperature\"\
  : 60.0,\n          \"temperature_unit\": \"°C\",\n          \"reaction_constants\"\
  : {\n            \"constant_1\": 0.89,\n            \"constant_2\": 1.20\n     \
  \     },\n          \"reaction_constant_conf\": {\n            \"constant_conf_1\"\
  : 0.21,\n            \"constant_conf_2\": 0.20\n          },\n          \"determination_method\"\
  : \"Fineman-Ross\",\n          \"Q-value\": null,\n          \"e-Value\": null,\n\
  \          \"r_product\": null\n        }\n      ]\n    },\n    {\n      \"monomers\"\
  : [\n        {\n          \"monomer1\": \"methyl methacrylate\",\n          \"monomer2\"\
  : \"beta-methoxyethyl methacrylate\"\n        }\n      ],\n      \"reaction_conditions\"\
  : [\n        {\n          \"polymerization_type\": \"free radical\",\n         \
  \ \"solvent\": \"benzene\",\n          \"method\": \"solvent\",\n          \"temperature\"\
  : 60.0,\n          \"temperature_unit\": \"°C\",\n          \"reaction_constants\"\
  : {\n            \"constant_1\": 0.86,\n            \"constant_2\": 1.06\n     \
  \     },\n          \"reaction_constant_conf\": {\n            \"constant_conf_1\"\
  : 0.11,\n            \"constant_conf_2\": 0.11\n          },\n          \"determination_method\"\
  : \"Fineman-Ross\",\n          \"Q-value\": null,\n          \"e-Value\": null,\n\
  \          \"r_product\": null\n        }\n      ]\n    }\n  ],\n  \"source\": \"\
  https://doi.org/10.1002/pol.1968.160060607\",\n  \"PDF_name\": \"Determination of\
  \ Propagation and Termination Rate Constants for Some Methacrylates in Their Radical\
  \ Polymerizations\"\n}"

File: legacy/data_extraction/model_output_extraction/paper_23.yaml
"{\n    \"reactions\": [\n        {\n            \"monomers\": [\n               \
  \ {\n                    \"monomer1\": \"N-(5-Methyl-3-oxa-4-oxo-hexen-5-yl)-dimethylmaleinimid\"\
  ,\n                    \"monomer2\": \"Methacrylic acid\"\n                }\n \
  \           ],\n            \"reaction_conditions\": [\n                {\n    \
  \                \"polymerization_type\": \"free radical\",\n                  \
  \  \"solvent\": \"Methylethylketon/Methylcellosolve\",\n                    \"method\"\
  : \"solvent\",\n                    \"temperature\": 65.0,\n                   \
  \ \"temperature_unit\": \"°C\",\n                    \"reaction_constants\": {\n\
  \                        \"constant_1\": 1.36,\n                        \"constant_2\"\
  : 0.77\n                    },\n                    \"reaction_constant_conf\":\
  \ {\n                        \"constant_conf_1\": 0.06,\n                      \
  \  \"constant_conf_2\": 0.06\n                    },\n                    \"determination_method\"\
  : \"Mayo and Lewis\",\n                    \"Q-value\": null,\n                \
  \    \"e-Value\": null,\n                    \"r_product\": null\n             \
  \   }\n            ]\n        },\n        {\n            \"monomers\": [\n     \
  \           {\n                    \"monomer1\": \"N-(5-Methyl-3-oxa-4-oxo-hexen-5-yl)-dimethylmaleinimid\"\
  ,\n                    \"monomer2\": \"Methylmethacrylate\"\n                }\n\
  \            ],\n            \"reaction_conditions\": [\n                {\n   \
  \                 \"polymerization_type\": \"free radical\",\n                 \
  \   \"solvent\": \"1-Acetoxy-2-ethoxy-ethan\",\n                    \"method\":\
  \ \"solvent\",\n                    \"temperature\": 65.0,\n                   \
  \ \"temperature_unit\": \"°C\",\n                    \"reaction_constants\": {\n\
  \                        \"constant_1\": 1.16,\n                        \"constant_2\"\
  : 0.47\n                    },\n                    \"reaction_constant_conf\":\
  \ {\n                        \"constant_conf_1\": 0.17,\n                      \
  \  \"constant_conf_2\": 0.17\n                    },\n                    \"determination_method\"\
  : \"Mayo and Lewis\",\n                    \"Q-value\": null,\n                \
  \    \"e-Value\": null,\n                    \"r_product\": null\n             \
  \   }\n            ]\n        },\n        {\n            \"monomers\": [\n     \
  \           {\n                    \"monomer1\": \"N-(5-Methyl-3-oxa-4-oxo-hexen-5-yl)-dimethylmaleinimid\"\
  ,\n                    \"monomer2\": \"Ethylacrylate\"\n                }\n    \
  \        ],\n            \"reaction_conditions\": [\n                {\n       \
  \             \"polymerization_type\": \"free radical\",\n                    \"\
  solvent\": \"1-Acetoxy-2-ethoxy-ethan\",\n                    \"method\": \"solvent\"\
  ,\n                    \"temperature\": 65.0,\n                    \"temperature_unit\"\
  : \"°C\",\n                    \"reaction_constants\": {\n                     \
  \   \"constant_1\": 1.60,\n                        \"constant_2\": 0.44\n      \
  \              },\n                    \"reaction_constant_conf\": {\n         \
  \               \"constant_conf_1\": 0.15,\n                        \"constant_conf_2\"\
  : 0.15\n                    },\n                    \"determination_method\": \"\
  Mayo and Lewis\",\n                    \"Q-value\": null,\n                    \"\
  e-Value\": null,\n                    \"r_product\": null\n                }\n \
  \           ]\n        }\n    ],\n    \"source\": \"https://doi.org/10.1002/apmc.1983.051181410\"\
  ,\n    \"PDF_name\": \"Neue photoreaktive Polymere mit seitenständigen Dimethylmaleinimid-Gruppen\"\
  \n}"

File: legacy/data_extraction/model_output_extraction/paper_233.yaml
"{\n  \"reactions\": [\n    {\n      \"monomers\": [\n        {\n          \"monomer1\"\
  : \"Styrene\",\n          \"monomer2\": \"Butadiene\"\n        }\n      ],\n   \
  \   \"reaction_conditions\": [\n        {\n          \"polymerization_type\": \"\
  free radical\",\n          \"solvent\": \"water\",\n          \"method\": \"emulsion\"\
  ,\n          \"temperature\": 30.0,\n          \"temperature_unit\": \"°C\",\n \
  \         \"reaction_constants\": {\n            \"constant_1\": 1.39,\n       \
  \     \"constant_2\": 0.825\n          },\n          \"reaction_constant_conf\"\
  : {\n            \"constant_conf_1\": 0.15,\n            \"constant_conf_2\": 0.086\n\
  \          },\n          \"determination_method\": \"regression analysis\",\n  \
  \        \"Q-value\": null,\n          \"e-Value\": null,\n          \"r_product\"\
  : null\n        }\n      ]\n    },\n    {\n      \"monomers\": [\n        {\n  \
  \        \"monomer1\": \"2-Methyl-5-vinylpyridine\",\n          \"monomer2\": \"\
  Butadiene\"\n        }\n      ],\n      \"reaction_conditions\": [\n        {\n\
  \          \"polymerization_type\": \"free radical\",\n          \"solvent\": \"\
  water\",\n          \"method\": \"emulsion\",\n          \"temperature\": 30.0,\n\
  \          \"temperature_unit\": \"°C\",\n          \"reaction_constants\": {\n\
  \            \"constant_1\": 1.30,\n            \"constant_2\": 0.412\n        \
  \  },\n          \"reaction_constant_conf\": {\n            \"constant_conf_1\"\
  : 0.07,\n            \"constant_conf_2\": 0.026\n          },\n          \"determination_method\"\
  : \"regression analysis\",\n          \"Q-value\": null,\n          \"e-Value\"\
  : null,\n          \"r_product\": null\n        }\n      ]\n    },\n    {\n    \
  \  \"monomers\": [\n        {\n          \"monomer1\": \"Styrene\",\n          \"\
  monomer2\": \"2-Methyl-5-vinylpyridine\"\n        }\n      ],\n      \"reaction_conditions\"\
  : [\n        {\n          \"polymerization_type\": \"free radical\",\n         \
  \ \"solvent\": \"water\",\n          \"method\": \"emulsion\",\n          \"temperature\"\
  : 30.0,\n          \"temperature_unit\": \"°C\",\n          \"reaction_constants\"\
  : {\n            \"constant_1\": 0.738,\n            \"constant_2\": 0.801\n   \
  \       },\n          \"reaction_constant_conf\": {\n            \"constant_conf_1\"\
  : 0.010,\n            \"constant_conf_2\": 0.030\n          },\n          \"determination_method\"\
  : \"regression analysis\",\n          \"Q-value\": null,\n          \"e-Value\"\
  : null,\n          \"r_product\": null\n        }\n      ]\n    }\n  ],\n  \"source\"\
  : \"https://doi.org/10.1002/app.1965.070090323\",\n  \"PDF_name\": \"Butadiene/Styrene/2-Methyl-5-vinylpyridine\
  \ Terpolymer. Composition-Conversion Data in Comparison with Calculated Values\"\
  \n}"

File: legacy/data_extraction/model_output_extraction/paper_234.yaml
"{\n    \"reactions\": [\n        {\n            \"monomers\": [\n               \
  \ {\n                    \"monomer1\": \"Butadiene\",\n                    \"monomer2\"\
  : \"Methyl methacrylate\"\n                }\n            ],\n            \"reaction_conditions\"\
  : [\n                {\n                    \"polymerization_type\": \"Emulsion\"\
  ,\n                    \"solvent\": \"water\",\n                    \"method\":\
  \ \"emulsion\",\n                    \"temperature\": 5.0,\n                   \
  \ \"temperature_unit\": \"°C\",\n                    \"reaction_constants\": {\n\
  \                        \"constant_1\": 0.53,\n                        \"constant_2\"\
  : 0.05\n                    },\n                    \"reaction_constant_conf\":\
  \ {\n                        \"constant_conf_1\": 0.05,\n                      \
  \  \"constant_conf_2\": 0.03\n                    },\n                    \"determination_method\"\
  : \"graphical solution of the copolymerization equation\",\n                   \
  \ \"Q-value\": null,\n                    \"e-Value\": null,\n                 \
  \   \"r_product\": null\n                }\n            ]\n        },\n        {\n\
  \            \"monomers\": [\n                {\n                    \"monomer1\"\
  : \"Butadiene\",\n                    \"monomer2\": \"Methyl acrylate\"\n      \
  \          }\n            ],\n            \"reaction_conditions\": [\n         \
  \       {\n                    \"polymerization_type\": \"Emulsion\",\n        \
  \            \"solvent\": \"water\",\n                    \"method\": \"emulsion\"\
  ,\n                    \"temperature\": 5.0,\n                    \"temperature_unit\"\
  : \"°C\",\n                    \"reaction_constants\": {\n                     \
  \   \"constant_1\": 0.76,\n                        \"constant_2\": 0.05\n      \
  \              },\n                    \"reaction_constant_conf\": {\n         \
  \               \"constant_conf_1\": 0.08,\n                        \"constant_conf_2\"\
  : 0.02\n                    },\n                    \"determination_method\": \"\
  graphical solution of the copolymerization equation\",\n                    \"Q-value\"\
  : null,\n                    \"e-Value\": null,\n                    \"r_product\"\
  : null\n                }\n            ]\n        },\n        {\n            \"\
  monomers\": [\n                {\n                    \"monomer1\": \"Butadiene\"\
  ,\n                    \"monomer2\": \"Butyl acrylate\"\n                }\n   \
  \         ],\n            \"reaction_conditions\": [\n                {\n      \
  \              \"polymerization_type\": \"Emulsion\",\n                    \"solvent\"\
  : \"water\",\n                    \"method\": \"emulsion\",\n                  \
  \  \"temperature\": 5.0,\n                    \"temperature_unit\": \"°C\",\n  \
  \                  \"reaction_constants\": {\n                        \"constant_1\"\
  : 0.99,\n                        \"constant_2\": 0.07\n                    },\n\
  \                    \"reaction_constant_conf\": {\n                        \"constant_conf_1\"\
  : 0.08,\n                        \"constant_conf_2\": 0.02\n                   \
  \ },\n                    \"determination_method\": \"graphical solution of the\
  \ copolymerization equation\",\n                    \"Q-value\": null,\n       \
  \             \"e-Value\": null,\n                    \"r_product\": null\n    \
  \            }\n            ]\n        },\n        {\n            \"monomers\":\
  \ [\n                {\n                    \"monomer1\": \"Butadiene\",\n     \
  \               \"monomer2\": \"Methacrylonitrile\"\n                }\n       \
  \     ],\n            \"reaction_conditions\": [\n                {\n          \
  \          \"polymerization_type\": \"Emulsion\",\n                    \"solvent\"\
  : \"water\",\n                    \"method\": \"emulsion\",\n                  \
  \  \"temperature\": 5.0,\n                    \"temperature_unit\": \"°C\",\n  \
  \                  \"reaction_constants\": {\n                        \"constant_1\"\
  : 0.36,\n                        \"constant_2\": 0.07\n                    },\n\
  \                    \"reaction_constant_conf\": {\n                        \"constant_conf_1\"\
  : 0.04,\n                        \"constant_conf_2\": 0.04\n                   \
  \ },\n                    \"determination_method\": \"graphical solution of the\
  \ copolymerization equation\",\n                    \"Q-value\": null,\n       \
  \             \"e-Value\": null,\n                    \"r_product\": null\n    \
  \            }\n            ]\n        },\n        {\n            \"monomers\":\
  \ [\n                {\n                    \"monomer1\": \"Butadiene\",\n     \
  \               \"monomer2\": \"Vinylidene chloride\"\n                }\n     \
  \       ],\n            \"reaction_conditions\": [\n                {\n        \
  \            \"polymerization_type\": \"Emulsion\",\n                    \"solvent\"\
  : \"water\",\n                    \"method\": \"emulsion\",\n                  \
  \  \"temperature\": 5.0,\n                    \"temperature_unit\": \"°C\",\n  \
  \                  \"reaction_constants\": {\n                        \"constant_1\"\
  : 1.9,\n                        \"constant_2\": 0.2\n                    },\n  \
  \                  \"reaction_constant_conf\": {\n                        \"constant_conf_1\"\
  : 0.2,\n                        \"constant_conf_2\": 0.05\n                    },\n\
  \                    \"determination_method\": \"graphical solution of the copolymerization\
  \ equation\",\n                    \"Q-value\": null,\n                    \"e-Value\"\
  : null,\n                    \"r_product\": null\n                }\n          \
  \  ]\n        }\n    ],\n    \"source\": \"https://doi.org/10.1021/ja01151a030\"\
  ,\n    \"PDF_name\": \"Reactivity of Butadiene in Emulsion Copolymerization at 5°\"\
  \n}"
