Repository: lamalab-org/copolymer-reactivity

# copolymer-reactivity

A condition-aware machine-learning model and FastAPI service that predicts the **microstructure of radical copolymers** — *alternating*, *random*, or *gradient* — from two monomer structures and the reaction conditions (solvent, temperature, polymerisation mechanism), backed by a curated literature dataset of **3,791 copolymerisations from 1,206 publications**.

The model is served live at <https://polycarp.cheminfo.org> (web UI: [cheminfo-py/polycarp.cheminfo.org](https://github.com/cheminfo-py/polycarp.cheminfo.org)).

File: legacy/data_extraction/model_output_extraction/paper_236.yaml
"{\n  \"reactions\": [\n    {\n      \"monomers\": [\n        {\n          \"monomer1\"\
  : \"butadiene\",\n          \"monomer2\": \"2,5-dichlorostyrene\"\n        }\n \
  \     ],\n      \"reaction_conditions\": [\n        {\n          \"polymerization_type\"\
  : \"free radical\",\n          \"solvent\": \"water\",\n          \"method\": \"\
  emulsion\",\n          \"temperature\": 50.0,\n          \"temperature_unit\": \"\
  °C\",\n          \"reaction_constants\": {\n            \"constant_1\": 0.46,\n\
  \            \"constant_2\": 0.46\n          },\n          \"reaction_constant_conf\"\
  : {\n            \"constant_conf_1\": null,\n            \"constant_conf_2\": null\n\
  \          },\n          \"determination_method\": \"logarithm plot\",\n       \
  \   \"Q-value\": {\n            \"constant_1\": null,\n            \"constant_2\"\
  : null\n          },\n          \"e-Value\": {\n            \"constant_1\": null,\n\
  \            \"constant_2\": null\n          },\n          \"r_product\": null\n\
  \        }\n      ]\n    },\n    {\n      \"monomers\": [\n        {\n         \
  \ \"monomer1\": \"butadiene\",\n          \"monomer2\": \"acrylonitrile\"\n    \
  \    }\n      ],\n      \"reaction_conditions\": [\n        {\n          \"polymerization_type\"\
  : \"free radical\",\n          \"solvent\": \"water\",\n          \"method\": \"\
  emulsion\",\n          \"temperature\": 50.0,\n          \"temperature_unit\": \"\
  °C\",\n          \"reaction_constants\": {\n            \"constant_1\": 1.07,\n\
  \            \"constant_2\": 0.42\n          },\n          \"reaction_constant_conf\"\
  : {\n            \"constant_conf_1\": null,\n            \"constant_conf_2\": null\n\
  \          },\n          \"determination_method\": \"logarithm plot\",\n       \
  \   \"Q-value\": {\n            \"constant_1\": null,\n            \"constant_2\"\
  : null\n          },\n          \"e-Value\": {\n            \"constant_1\": null,\n\
  \            \"constant_2\": null\n          },\n          \"r_product\": null\n\
  \        }\n      ]\n    },\n    {\n      \"monomers\": [\n        {\n         \
  \ \"monomer1\": \"butadiene\",\n          \"monomer2\": \"1-cyanobutadiene\"\n \
  \       }\n      ],\n      \"reaction_conditions\": [\n        {\n          \"polymerization_type\"\
  : \"free radical\",\n          \"solvent\": \"water\",\n          \"method\": \"\
  emulsion\",\n          \"temperature\": 50.0,\n          \"temperature_unit\": \"\
  °C\",\n          \"reaction_constants\": {\n            \"constant_1\": -0.08,\n\
  \            \"constant_2\": 1.7\n          },\n          \"reaction_constant_conf\"\
  : {\n            \"constant_conf_1\": null,\n            \"constant_conf_2\": null\n\
  \          },\n          \"determination_method\": \"logarithm plot\",\n       \
  \   \"Q-value\": {\n            \"constant_1\": null,\n            \"constant_2\"\
  : null\n          },\n          \"e-Value\": {\n            \"constant_1\": null,\n\
  \            \"constant_2\": null\n          },\n          \"r_product\": null\n\
  \        }\n      ]\n    }\n  ],\n  \"source\": \"https://doi.org/10.1021/ja01182a001\"\
  ,\n  \"PDF_name\": \"Composition Studies of Rubber-like Copolymers\"\n}"

File: legacy/data_extraction/model_output_extraction/paper_24.yaml
"{\n  \"reactions\": [\n    {\n      \"monomers\": [\n        {\n          \"monomer1\"\
  : \"2-acryloyloxybenzoic acid\",\n          \"monomer2\": \"styrene\"\n        }\n\
  \      ],\n      \"reaction_conditions\": [\n        {\n          \"polymerization_type\"\
  : \"free radical\",\n          \"solvent\": \"benzene\",\n          \"method\":\
  \ \"solvent\",\n          \"temperature\": 50.0,\n          \"temperature_unit\"\
  : \"°C\",\n          \"reaction_constants\": {\n            \"constant_1\": 0.068,\n\
  \            \"constant_2\": 0.661\n          },\n          \"reaction_constant_conf\"\
  : {\n            \"constant_conf_1\": 0.055,\n            \"constant_conf_2\": 0.643\n\
  \          },\n          \"determination_method\": \"Fineman-Ross\",\n         \
  \ \"Q-value\": {\n            \"constant_1\": 3.90,\n            \"constant_2\"\
  : 0.32\n          },\n          \"e-Value\": {\n            \"constant_1\": 1.02,\n\
  \            \"constant_2\": 0.10\n          },\n          \"r_product\": null\n\
  \        },\n        {\n          \"polymerization_type\": \"free radical\",\n \
  \         \"solvent\": \"benzene\",\n          \"method\": \"solvent\",\n      \
  \    \"temperature\": 50.0,\n          \"temperature_unit\": \"°C\",\n         \
  \ \"reaction_constants\": {\n            \"constant_1\": 0.053,\n            \"\
  constant_2\": 0.639\n          },\n          \"reaction_constant_conf\": {\n   \
  \         \"constant_conf_1\": 0.017,\n            \"constant_conf_2\": 0.014\n\
  \          },\n          \"determination_method\": \"Joshi-Joshi\",\n          \"\
  Q-value\": {\n            \"constant_1\": 3.90,\n            \"constant_2\": 0.32\n\
  \          },\n          \"e-Value\": {\n            \"constant_1\": 1.02,\n   \
  \         \"constant_2\": 0.10\n          },\n          \"r_product\": null\n  \
  \      }\n      ]\n    },\n    {\n      \"monomers\": [\n        {\n          \"\
  monomer1\": \"2-methacryloyloxybenzoic acid\",\n          \"monomer2\": \"styrene\"\
  \n        }\n      ],\n      \"reaction_conditions\": [\n        {\n          \"\
  polymerization_type\": \"free radical\",\n          \"solvent\": \"benzene\",\n\
  \          \"method\": \"solvent\",\n          \"temperature\": 50.0,\n        \
  \  \"temperature_unit\": \"°C\",\n          \"reaction_constants\": {\n        \
  \    \"constant_1\": 0.155,\n            \"constant_2\": 1.175\n          },\n \
  \         \"reaction_constant_conf\": {\n            \"constant_conf_1\": 0.172,\n\
  \            \"constant_conf_2\": 1.204\n          },\n          \"determination_method\"\
  : \"Fineman-Ross\",\n          \"Q-value\": {\n            \"constant_1\": 2.22,\n\
  \            \"constant_2\": 0.15\n          },\n          \"e-Value\": {\n    \
  \        \"constant_1\": 0.50,\n            \"constant_2\": 0.08\n          },\n\
  \          \"r_product\": null\n        },\n        {\n          \"polymerization_type\"\
  : \"free radical\",\n          \"solvent\": \"benzene\",\n          \"method\":\
  \ \"solvent\",\n          \"temperature\": 50.0,\n          \"temperature_unit\"\
  : \"°C\",\n          \"reaction_constants\": {\n            \"constant_1\": 0.158,\n\
  \            \"constant_2\": 1.178\n          },\n          \"reaction_constant_conf\"\
  : {\n            \"constant_conf_1\": 0.027,\n            \"constant_conf_2\": 0.023\n\
  \          },\n          \"determination_method\": \"Joshi-Joshi\",\n          \"\
  Q-value\": {\n            \"constant_1\": 2.22,\n            \"constant_2\": 0.15\n\
  \          },\n          \"e-Value\": {\n            \"constant_1\": 0.50,\n   \
  \         \"constant_2\": 0.08\n          },\n          \"r_product\": null\n  \
  \      }\n      ]\n    },\n    {\n      \"monomers\": [\n        {\n          \"\
  monomer1\": \"N-methyl-N-phenyl-2-aminoethyl methacrylate\",\n          \"monomer2\"\
  : \"styrene\"\n        }\n      ],\n      \"reaction_conditions\": [\n        {\n\
  \          \"polymerization_type\": \"free radical\",\n          \"solvent\": \"\
  benzene\",\n          \"method\": \"solvent\",\n          \"temperature\": 50.0,\n\
  \          \"temperature_unit\": \"°C\",\n          \"reaction_constants\": {\n\
  \            \"constant_1\": 0.445,\n            \"constant_2\": 0.592\n       \
  \   },\n          \"reaction_constant_conf\": {\n            \"constant_conf_1\"\
  : 0.412,\n            \"constant_conf_2\": 0.557\n          },\n          \"determination_method\"\
  : \"Fineman-Ross\",\n          \"Q-value\": {\n            \"constant_1\": 0.90,\n\
  \            \"constant_2\": 0.04\n          },\n          \"e-Value\": {\n    \
  \        \"constant_1\": 0.37,\n            \"constant_2\": 0.04\n          },\n\
  \          \"r_product\": null\n        },\n        {\n          \"polymerization_type\"\
  : \"free radical\",\n          \"solvent\": \"benzene\",\n          \"method\":\
  \ \"solvent\",\n          \"temperature\": 50.0,\n          \"temperature_unit\"\
  : \"°C\",\n          \"reaction_constants\": {\n            \"constant_1\": 0.438,\n\
  \            \"constant_2\": 0.584\n          },\n          \"reaction_constant_conf\"\
  : {\n            \"constant_conf_1\": 0.017,\n            \"constant_conf_2\": 0.021\n\
  \          },\n          \"determination_method\": \"Joshi-Joshi\",\n          \"\
  Q-value\": {\n            \"constant_1\": 0.90,\n            \"constant_2\": 0.04\n\
  \          },\n          \"e-Value\": {\n            \"constant_1\": 0.37,\n   \
  \         \"constant_2\": 0.04\n          },\n          \"r_product\": null\n  \
  \      }\n      ]\n    },\n    {\n      \"monomers\": [\n        {\n          \"\
  monomer1\": \"methyl 2-methacryloyloxybenzoate\",\n          \"monomer2\": \"styrene\"\
  \n        }\n      ],\n      \"reaction_conditions\": [\n        {\n          \"\
  polymerization_type\": \"free radical\",\n          \"solvent\": \"benzene\",\n\
  \          \"method\": \"solvent\",\n          \"temperature\": 50.0,\n        \
  \  \"temperature_unit\": \"°C\",\n          \"reaction_constants\": {\n        \
  \    \"constant_1\": 0.245,\n            \"constant_2\": 0.433\n          },\n \
  \         \"reaction_constant_conf\": {\n            \"constant_conf_1\": 0.248,\n\
  \            \"constant_conf_2\": 0.480\n          },\n          \"determination_method\"\
  : \"Fineman-Ross\",\n          \"Q-value\": {\n            \"constant_1\": 1.18,\n\
  \            \"constant_2\": 0.05\n          },\n          \"e-Value\": {\n    \
  \        \"constant_1\": 0.63,\n            \"constant_2\": 0.04\n          },\n\
  \          \"r_product\": null\n        },\n        {\n          \"polymerization_type\"\
  : \"free radical\",\n          \"solvent\": \"benzene\",\n          \"method\":\
  \ \"solvent\",\n          \"temperature\": 50.0,\n          \"temperature_unit\"\
  : \"°C\",\n          \"reaction_constants\": {\n            \"constant_1\": 0.282,\n\
  \            \"constant_2\": 0.479\n          },\n          \"reaction_constant_conf\"\
  : {\n            \"constant_conf_1\": 0.028,\n            \"constant_conf_2\": 0.026\n\
  \          },\n          \"determination_method\": \"Joshi-Joshi\",\n          \"\
  Q-value\": {\n            \"constant_1\": 1.18,\n            \"constant_2\": 0.05\n\
  \          },\n          \"e-Value\": {\n            \"constant_1\": 0.63,\n   \
  \         \"constant_2\": 0.04\n          },\n          \"r_product\": null\n  \
  \      }\n      ]\n    },\n    {\n      \"monomers\": [\n        {\n          \"\
  monomer1\": \"2-acryloyloxybenzoic acid\",\n          \"monomer2\": \"N-methyl-N-phenyl-2-aminoethyl\
  \ methacrylate\"\n        }\n      ],\n      \"reaction_conditions\": [\n      \
  \  {\n          \"polymerization_type\": \"free radical\",\n          \"solvent\"\
  : \"benzene\",\n          \"method\": \"solvent\",\n          \"temperature\": 50.0,\n\
  \          \"temperature_unit\": \"°C\",\n          \"reaction_constants\": {\n\
  \            \"constant_1\": 1.670,\n            \"constant_2\": 0.152\n       \
  \   },\n          \"reaction_constant_conf\": {\n            \"constant_conf_1\"\
  : 1.860,\n            \"constant_conf_2\": 0.230\n          },\n          \"determination_method\"\
  : \"Fineman-Ross\",\n          \"Q-value\": {\n            \"constant_1\": 2.25,\n\
  \            \"constant_2\": 0.37\n          },\n          \"e-Value\": {\n    \
  \        \"constant_1\": 0.65,\n            \"constant_2\": 0.10\n          },\n\
  \          \"r_product\": null\n        },\n        {\n          \"polymerization_type\"\
  : \"free radical\",\n          \"solvent\": \"benzene\",\n          \"method\":\
  \ \"solvent\",\n          \"temperature\": 50.0,\n          \"temperature_unit\"\
  : \"°C\",\n          \"reaction_constants\": {\n            \"constant_1\": 2.559,\n\
  \            \"constant_2\": 0.190\n          },\n          \"reaction_constant_conf\"\
  : {\n            \"constant_conf_1\": 0.008,\n            \"constant_conf_2\": 0.026\n\
  \          },\n          \"determination_method\": \"Joshi-Joshi\",\n          \"\
  Q-value\": {\n            \"constant_1\": 2.25,\n            \"constant_2\": 0.37\n\
  \          },\n          \"e-Value\": {\n            \"constant_1\": 0.65,\n   \
  \         \"constant_2\": 0.10\n          },\n          \"r_product\": null\n  \
  \      }\n      ]\n    },\n    {\n      \"monomers\": [\n        {\n          \"\
  monomer1\": \"2-methacryloyloxybenzoic acid\",\n          \"monomer2\": \"N-methyl-N-phenyl-2-aminoethyl\
  \ methacrylate\"\n        }\n      ],\n      \"reaction_conditions\": [\n      \
  \  {\n          \"polymerization_type\": \"free radical\",\n          \"solvent\"\
  : \"benzene\",\n          \"method\": \"solvent\",\n          \"temperature\": 50.0,\n\
  \          \"temperature_unit\": \"°C\",\n          \"reaction_constants\": {\n\
  \            \"constant_1\": 2.544,\n            \"constant_2\": 0.190\n       \
  \   },\n          \"reaction_constant_conf\": {\n            \"constant_conf_1\"\
  : 2.607,\n            \"constant_conf_2\": 0.206\n          },\n          \"determination_method\"\
  : \"Fineman-Ross\",\n          \"Q-value\": {\n            \"constant_1\": 2.31,\n\
  \            \"constant_2\": 0.12\n          },\n          \"e-Value\": {\n    \
  \        \"constant_1\": 0.50,\n            \"constant_2\": 0.08\n          },\n\
  \          \"r_product\": null\n        },\n        {\n          \"polymerization_type\"\
  : \"free radical\",\n          \"solvent\": \"benzene\",\n          \"method\":\
  \ \"solvent\",\n          \"temperature\": 50.0,\n          \"temperature_unit\"\
  : \"°C\",\n          \"reaction_constants\": {\n            \"constant_1\": 2.080,\n\
  \            \"constant_2\": 0.194\n          },\n          \"reaction_constant_conf\"\
  : {\n            \"constant_conf_1\": 0.013,\n            \"constant_conf_2\": 0.026\n\
  \          },\n          \"determination_method\": \"Joshi-Joshi\",\n          \"\
  Q-value\": {\n            \"constant_1\": 2.31,\n            \"constant_2\": 0.12\n\
  \          },\n          \"e-Value\": {\n            \"constant_1\": 0.50,\n   \
  \         \"constant_2\": 0.08\n          },\n          \"r_product\": null\n  \
  \      }\n      ]\n    },\n    {\n      \"monomers\": [\n        {\n          \"\
  monomer1\": \"acrylic acid\",\n          \"monomer2\": \"N-methyl-N-phenyl-2-aminoethyl\
  \ methacrylate\"\n        }\n      ],\n      \"reaction_conditions\": [\n      \
  \  {\n          \"polymerization_type\": \"free radical\",\n          \"solvent\"\
  : \"benzene\",\n          \"method\": \"solvent\",\n          \"temperature\": 50.0,\n\
  \          \"temperature_unit\": \"°C\",\n          \"reaction_constants\": {\n\
  \            \"constant_1\": 2.051,\n            \"constant_2\": 0.170\n       \
  \   },\n          \"reaction_constant_conf\": {\n            \"constant_conf_1\"\
  : 2.205,\n            \"constant_conf_2\": 0.220\n          },\n          \"determination_method\"\
  : \"Fineman-Ross\",\n          \"Q-value\": {\n            \"constant_1\": 2.17,\n\
  \            \"constant_2\": 0.17\n          },\n          \"e-Value\": {\n    \
  \        \"constant_1\": 0.65,\n            \"constant_2\": 0.10\n          },\n\
  \          \"r_product\": null\n        },\n        {\n          \"polymerization_type\"\
  : \"free radical\",\n          \"solvent\": \"benzene\",\n          \"method\":\
  \ \"solvent\",\n          \"temperature\": 50.0,\n          \"temperature_unit\"\
  : \"°C\",\n          \"reaction_constants\": {\n            \"constant_1\": 2.080,\n\
  \            \"constant_2\": 0.177\n          },\n          \"reaction_constant_conf\"\
  : {\n            \"constant_conf_1\": 0.013,\n            \"constant_conf_2\": 0.040\n\
  \          },\n          \"determination_method\": \"Joshi-Joshi\",\n          \"\
  Q-value\": {\n            \"constant_1\": 2.17,\n            \"constant_2\": 0.17\n\
  \          },\n          \"e-Value\": {\n            \"constant_1\": 0.65,\n   \
  \         \"constant_2\": 0.10\n          },\n          \"r_product\": null\n  \
  \      }\n      ]\n    },\n    {\n      \"monomers\": [\n        {\n          \"\
  monomer1\": \"methyl 2-methacryloyloxybenzoate\",\n          \"monomer2\": \"N-methyl-N-phenyl-2-aminoethyl\
  \ methacrylate\"\n        }\n      ],\n      \"reaction_conditions\": [\n      \
  \  {\n          \"polymerization_type\": \"free radical\",\n          \"solvent\"\
  : \"benzene\",\n          \"method\": \"solvent\",\n          \"temperature\": 50.0,\n\
  \          \"temperature_unit\": \"°C\",\n          \"reaction_constants\": {\n\
  \            \"constant_1\": 1.183,\n            \"constant_2\": 0.611\n       \
  \   },\n          \"reaction_constant_conf\": {\n            \"constant_conf_1\"\
  : 1.075,\n            \"constant_conf_2\": 0.528\n          },\n          \"determination_method\"\
  : \"Fineman-Ross\",\n          \"Q-value\": {\n            \"constant_1\": 1.11,\n\
  \            \"constant_2\": 0.02\n          },\n          \"e-Value\": {\n    \
  \        \"constant_1\": 0.63,\n            \"constant_2\": 0.04\n          },\n\
  \          \"r_product\": null\n        },\n        {\n          \"polymerization_type\"\
  : \"free radical\",\n          \"solvent\": \"benzene\",\n          \"method\":\
  \ \"solvent\",\n          \"temperature\": 50.0,\n          \"temperature_unit\"\
  : \"°C\",\n          \"reaction_constants\": {\n            \"constant_1\": 1.156,\n\
  \            \"constant_2\": 0.599\n          },\n          \"reaction_constant_conf\"\
  : {\n            \"constant_conf_1\": 0.070,\n            \"constant_conf_2\": 0.070\n\
  \          },\n          \"determination_method\": \"Joshi-Joshi\",\n          \"\
  Q-value\": {\n            \"constant_1\": 1.11,\n            \"constant_2\": 0.02\n\
  \          },\n          \"e-Value\": {\n            \"constant_1\": 0.63,\n   \
  \         \"constant_2\": 0.04\n          },\n          \"r_product\": null\n  \
  \      }\n      ]\n    }\n  ],\n  \"source\": \"10.1002/macp.1982.021830111\",\n\
  \  \"PDF_name\": \"The Copolymerization of Unsaturated Carboxylic Acids with Styrene\
  \ and an Unsaturated Tertiary Amine in Benzene\"\n}"

File: legacy/data_extraction/model_output_extraction/paper_246.yaml
"{\n    \"reactions\": [\n        {\n            \"monomers\": [\"1,4-bis(1,2-epoxypropoxy)benzene\"\
  , \"1,2-bis(p-(1,2-epoxypropoxy)phenyl)propane\"],\n            \"reaction_conditions\"\
  : [\n                {\n                    \"polymerization_type\": \"polyaddition\"\
  ,\n                    \"solvent\": \"anisole\",\n                    \"method\"\
  : \"solvent\",\n                    \"temperature\": 150.0,\n                  \
  \  \"temperature_unit\": \"°C\",\n                    \"reaction_constants\": {\n\
  \                        \"constant_1\": null,\n                        \"constant_2\"\
  : null\n                    },\n                    \"reaction_constant_conf\":\
  \ {\n                        \"constant_conf_1\": null,\n                      \
  \  \"constant_conf_2\": null\n                    },\n                    \"determination_method\"\
  : null\n                },\n                {\n                    \"polymerization_type\"\
  : \"polyaddition\",\n                    \"solvent\": \"toluene\",\n           \
  \         \"method\": \"solvent\",\n                    \"temperature\": 130.0,\n\
  \                    \"temperature_unit\": \"°C\",\n                    \"reaction_constants\"\
  : {\n                        \"constant_1\": null,\n                        \"constant_2\"\
  : null\n                    },\n                    \"reaction_constant_conf\":\
  \ {\n                        \"constant_conf_1\": null,\n                      \
  \  \"constant_conf_2\": null\n                    },\n                    \"determination_method\"\
  : null\n                }\n            ]\n        }\n    ],\n    \"source\": \"\
  https://doi.org/10.1002/pol.1960.140421\",\n    \"PDF_name\": \"Polyaddition Reactions\
  \ of Bisepoxy Compounds\"\n}"

File: legacy/data_extraction/model_output_extraction/paper_247.yaml
"{\n  \"reactions\": [\n    {\n      \"monomers\": [\n        {\n          \"monomer1\"\
  : \"butadiene\",\n          \"monomer2\": \"acrylonitrile\"\n        }\n      ],\n\
  \      \"reaction_conditions\": [\n        {\n          \"polymerization_type\"\
  : \"emulsion\",\n          \"solvent\": \"water\",\n          \"method\": \"emulsion\"\
  ,\n          \"temperature\": 5.0,\n          \"temperature_unit\": \"°C\",\n  \
  \        \"reaction_constants\": {\n            \"constant_1\": 0.18,\n        \
  \    \"constant_2\": 0.03\n          },\n          \"reaction_constant_conf\": {\n\
  \            \"constant_conf_1\": null,\n            \"constant_conf_2\": null\n\
  \          },\n          \"determination_method\": null,\n          \"Q-value\"\
  : {\n            \"constant_1\": 0.74,\n            \"constant_2\": null\n     \
  \     },\n          \"e-Value\": {\n            \"constant_1\": 1.47,\n        \
  \    \"constant_2\": null\n          },\n          \"r_product\": null\n       \
  \ },\n        {\n          \"polymerization_type\": \"emulsion\",\n          \"\
  solvent\": \"water\",\n          \"method\": \"emulsion\",\n          \"temperature\"\
  : 5.0,\n          \"temperature_unit\": \"°C\",\n          \"reaction_constants\"\
  : {\n            \"constant_1\": 0.29,\n            \"constant_2\": 0.02\n     \
  \     },\n          \"reaction_constant_conf\": {\n            \"constant_conf_1\"\
  : null,\n            \"constant_conf_2\": null\n          },\n          \"determination_method\"\
  : null,\n          \"Q-value\": {\n            \"constant_1\": 0.74,\n         \
  \   \"constant_2\": null\n          },\n          \"e-Value\": {\n            \"\
  constant_1\": 1.47,\n            \"constant_2\": null\n          },\n          \"\
  r_product\": null\n        }\n      ]\n    }\n  ],\n  \"source\": \"https://doi.org/10.1139/v51-044\"\
  ,\n  \"PDF_name\": \"COMPOSITIONAL HETEROGENEITY OF BUTADIENE-ACRYLONITRILE COPOLYMERS\
  \ PREPARED IN EMULSION AT 5°C\"\n}"

File: legacy/data_extraction/model_output_extraction/paper_25.yaml
"{\n  \"reactions\": [\n    {\n      \"monomers\": [\n        {\n          \"monomer1\"\
  : \"Methacrylic Acid Sulpholanate\",\n          \"monomer2\": \"Styrene\"\n    \
  \    }\n      ],\n      \"reaction_conditions\": [\n        {\n          \"polymerization_type\"\
  : \"free radical\",\n          \"solvent\": \"N,N-Dimethylformamide\",\n       \
  \   \"method\": \"solvent\",\n          \"temperature\": 50.0,\n          \"temperature_unit\"\
  : \"°C\",\n          \"reaction_constants\": {\n            \"constant_1\": 1.5,\n\
  \            \"constant_2\": 0.22\n          },\n          \"reaction_constant_conf\"\
  : {\n            \"constant_conf_1\": 0.1,\n            \"constant_conf_2\": 0.01\n\
  \          },\n          \"determination_method\": \"not provided\",\n         \
  \ \"Q-value\": {\n            \"constant_1\": 2.0,\n            \"constant_2\":\
  \ null\n          },\n          \"e-Value\": {\n            \"constant_1\": 0.26,\n\
  \            \"constant_2\": null\n          },\n          \"r_product\": 0.33\n\
  \        }\n      ]\n    },\n    {\n      \"monomers\": [\n        {\n         \
  \ \"monomer1\": \"Methacrylic Acid Sulpholanate\",\n          \"monomer2\": \"Methyl\
  \ Methacrylate\"\n        }\n      ],\n      \"reaction_conditions\": [\n      \
  \  {\n          \"polymerization_type\": \"free radical\",\n          \"solvent\"\
  : \"N,N-Dimethylformamide\",\n          \"method\": \"solvent\",\n          \"temperature\"\
  : 50.0,\n          \"temperature_unit\": \"°C\",\n          \"reaction_constants\"\
  : {\n            \"constant_1\": 3.34,\n            \"constant_2\": 0.67\n     \
  \     },\n          \"reaction_constant_conf\": {\n            \"constant_conf_1\"\
  : 0.25,\n            \"constant_conf_2\": 0.02\n          },\n          \"determination_method\"\
  : \"not provided\",\n          \"Q-value\": {\n            \"constant_1\": 2.5,\n\
  \            \"constant_2\": null\n          },\n          \"e-Value\": {\n    \
  \        \"constant_1\": 0.4,\n            \"constant_2\": null\n          },\n\
  \          \"r_product\": 2.24\n        }\n      ]\n    },\n    {\n      \"monomers\"\
  : [\n        {\n          \"monomer1\": \"Methacrylic Acid Sulpholanate\",\n   \
  \       \"monomer2\": \"Methacrylic Acid\"\n        }\n      ],\n      \"reaction_conditions\"\
  : [\n        {\n          \"polymerization_type\": \"free radical\",\n         \
  \ \"solvent\": \"N,N-Dimethylformamide\",\n          \"method\": \"solvent\",\n\
  \          \"temperature\": 50.0,\n          \"temperature_unit\": \"°C\",\n   \
  \       \"reaction_constants\": {\n            \"constant_1\": 1.0,\n          \
  \  \"constant_2\": 0.83\n          },\n          \"reaction_constant_conf\": {\n\
  \            \"constant_conf_1\": 0.1,\n            \"constant_conf_2\": 0.02\n\
  \          },\n          \"determination_method\": \"not provided\",\n         \
  \ \"Q-value\": {\n            \"constant_1\": null,\n            \"constant_2\"\
  : null\n          },\n          \"e-Value\": {\n            \"constant_1\": null,\n\
  \            \"constant_2\": null\n          },\n          \"r_product\": 0.83\n\
  \        }\n      ]\n    }\n  ],\n  \"source\": \"not provided\",\n  \"PDF_name\"\
  : \"Kinetics of polymerization and copolymerization of MAS\"\n}"

File: legacy/data_extraction/model_output_extraction/paper_251.yaml
"{\n    \"reactions\": [\n        {\n            \"monomers\": [\n               \
  \ {\n                    \"monomer1\": \"Acrolein\",\n                    \"monomer2\"\
  : \"Acrylonitril\"\n                }\n            ],\n            \"reaction_conditions\"\
  : [\n                {\n                    \"polymerization_type\": \"free radical\"\
  ,\n                    \"solvent\": \"Dimethylformamid\",\n                    \"\
  method\": \"solvent\",\n                    \"temperature\": 50.0,\n           \
  \         \"temperature_unit\": \"°C\",\n                    \"reaction_constants\"\
  : {\n                        \"constant_1\": 1.60,\n                        \"constant_2\"\
  : 0.52\n                    },\n                    \"reaction_constant_conf\":\
  \ {\n                        \"constant_conf_1\": 0.04,\n                      \
  \  \"constant_conf_2\": 0.02\n                    },\n                    \"determination_method\"\
  : null,\n                    \"Q-value\": {\n                        \"constant_1\"\
  : 0.64,\n                        \"constant_2\": 1.59\n                    },\n\
  \                    \"e-Value\": {\n                        \"constant_1\": 0.61,\n\
  \                        \"constant_2\": 0.36\n                    },\n        \
  \            \"r_product\": null\n                }\n            ]\n        },\n\
  \        {\n            \"monomers\": [\n                {\n                   \
  \ \"monomer1\": \"Acrolein\",\n                    \"monomer2\": \"Acrylamid\"\n\
  \                }\n            ],\n            \"reaction_conditions\": [\n   \
  \             {\n                    \"polymerization_type\": \"free radical\",\n\
  \                    \"solvent\": \"Dimethylformamid\",\n                    \"\
  method\": \"solvent\",\n                    \"temperature\": 50.0,\n           \
  \         \"temperature_unit\": \"°C\",\n                    \"reaction_constants\"\
  : {\n                        \"constant_1\": 1.69,\n                        \"constant_2\"\
  : 0.21\n                    },\n                    \"reaction_constant_conf\":\
  \ {\n                        \"constant_conf_1\": 0.1,\n                       \
  \ \"constant_conf_2\": 0.02\n                    },\n                    \"determination_method\"\
  : null,\n                    \"Q-value\": {\n                        \"constant_1\"\
  : 0.64,\n                        \"constant_2\": 1.59\n                    },\n\
  \                    \"e-Value\": {\n                        \"constant_1\": 0.61,\n\
  \                        \"constant_2\": 0.36\n                    },\n        \
  \            \"r_product\": null\n                }\n            ]\n        },\n\
  \        {\n            \"monomers\": [\n                {\n                   \
  \ \"monomer1\": \"Acrolein\",\n                    \"monomer2\": \"Methacrylnitril\"\
  \n                }\n            ],\n            \"reaction_conditions\": [\n  \
  \              {\n                    \"polymerization_type\": \"free radical\"\
  ,\n                    \"solvent\": \"Dioxan\",\n                    \"method\"\
  : \"solvent\",\n                    \"temperature\": 50.0,\n                   \
  \ \"temperature_unit\": \"°C\",\n                    \"reaction_constants\": {\n\
  \                        \"constant_1\": 0.72,\n                        \"constant_2\"\
  : 1.20\n                    },\n                    \"reaction_constant_conf\":\
  \ {\n                        \"constant_conf_1\": 0.06,\n                      \
  \  \"constant_conf_2\": 0.08\n                    },\n                    \"determination_method\"\
  : null,\n                    \"Q-value\": {\n                        \"constant_1\"\
  : 0.64,\n                        \"constant_2\": 1.59\n                    },\n\
  \                    \"e-Value\": {\n                        \"constant_1\": 0.61,\n\
  \                        \"constant_2\": 0.36\n                    },\n        \
  \            \"r_product\": null\n                }\n            ]\n        },\n\
  \        {\n            \"monomers\": [\n                {\n                   \
  \ \"monomer1\": \"Acrolein\",\n                    \"monomer2\": \"2-Vinylpyridin\"\
  \n                }\n            ],\n            \"reaction_conditions\": [\n  \
  \              {\n                    \"polymerization_type\": \"free radical\"\
  ,\n                    \"solvent\": \"Dimethylformamid\",\n                    \"\
  method\": \"solvent\",\n                    \"temperature\": 50.0,\n           \
  \         \"temperature_unit\": \"°C\",\n                    \"reaction_constants\"\
  : {\n                        \"constant_1\": 4.0,\n                        \"constant_2\"\
  : 0.0\n                    },\n                    \"reaction_constant_conf\": {\n\
  \                        \"constant_conf_1\": null,\n                        \"\
  constant_conf_2\": null\n                    },\n                    \"determination_method\"\
  : null,\n                    \"Q-value\": {\n                        \"constant_1\"\
  : 0.64,\n                        \"constant_2\": 1.59\n                    },\n\
  \                    \"e-Value\": {\n                        \"constant_1\": 0.61,\n\
  \                        \"constant_2\": 0.36\n                    },\n        \
  \            \"r_product\": null\n                }\n            ]\n        },\n\
  \        {\n            \"monomers\": [\n                {\n                   \
  \ \"monomer1\": \"Methacrolein\",\n                    \"monomer2\": \"Methacrylnitril\"\
  \n                }\n            ],\n            \"reaction_conditions\": [\n  \
  \              {\n                    \"polymerization_type\": \"free radical\"\
  ,\n                    \"solvent\": \"Dimethylformamid\",\n                    \"\
  method\": \"solvent\",\n                    \"temperature\": 50.0,\n           \
  \         \"temperature_unit\": \"°C\",\n                    \"reaction_constants\"\
  : {\n                        \"constant_1\": 1.78,\n                        \"constant_2\"\
  : 0.40\n                    },\n                    \"reaction_constant_conf\":\
  \ {\n                        \"constant_conf_1\": 0.06,\n                      \
  \  \"constant_conf_2\": 0.04\n                    },\n                    \"determination_method\"\
  : null,\n                    \"Q-value\": {\n                        \"constant_1\"\
  : 1.59,\n                        \"constant_2\": 0.64\n                    },\n\
  \                    \"e-Value\": {\n                        \"constant_1\": 0.36,\n\
  \                        \"constant_2\": 0.61\n                    },\n        \
  \            \"r_product\": null\n                }\n            ]\n        }\n\
  \    ],\n    \"source\": \"https://doi.org/10.1002/pol.1962.120251201\",\n    \"\
  PDF_name\": \"Über die Copolymerisation des Acroleins und des Methacroleins in homogener\
  \ Lösung\"\n}"

File: legacy/data_extraction/model_output_extraction/paper_256.yaml
"{\n    \"reactions\": [\n        {\n            \"monomers\": [\n               \
  \ {\n                    \"monomer1\": \"Styrene\",\n                    \"monomer2\"\
  : \"Atropic acid methyl ester\"\n                }\n            ],\n           \
  \ \"reaction_conditions\": [\n                {\n                    \"polymerization_type\"\
  : \"free radical\",\n                    \"solvent\": \"benzene\",\n           \
  \         \"method\": \"solvent\",\n                    \"temperature\": 60.0,\n\
  \                    \"temperature_unit\": \"°C\",\n                    \"reaction_constants\"\
  : {\n                        \"constant_1\": 0.055,\n                        \"\
  constant_2\": 1.0\n                    },\n                    \"reaction_constant_conf\"\
  : {\n                        \"constant_conf_1\": 0.03,\n                      \
  \  \"constant_conf_2\": 0.02\n                    },\n                    \"determination_method\"\
  : \"Fineman-Ross\",\n                    \"Q-value\": {\n                      \
  \  \"constant_1\": 1.0,\n                        \"constant_2\": 5.0\n         \
  \           },\n                    \"e-Value\": {\n                        \"constant_1\"\
  : -0.8,\n                        \"constant_2\": 0.8\n                    },\n \
  \                   \"r_product\": null\n                }\n            ]\n    \
  \    },\n        {\n            \"monomers\": [\n                {\n           \
  \         \"monomer1\": \"Acrylonitrile\",\n                    \"monomer2\": \"\
  Atropic acid methyl ester\"\n                }\n            ],\n            \"reaction_conditions\"\
  : [\n                {\n                    \"polymerization_type\": \"free radical\"\
  ,\n                    \"solvent\": \"benzene\",\n                    \"method\"\
  : \"solvent\",\n                    \"temperature\": 60.0,\n                   \
  \ \"temperature_unit\": \"°C\",\n                    \"reaction_constants\": {\n\
  \                        \"constant_1\": 0.075,\n                        \"constant_2\"\
  : 6.7\n                    },\n                    \"reaction_constant_conf\": {\n\
  \                        \"constant_conf_1\": null,\n                        \"\
  constant_conf_2\": null\n                    },\n                    \"determination_method\"\
  : \"Fineman-Ross\",\n                    \"Q-value\": {\n                      \
  \  \"constant_1\": 0.6,\n                        \"constant_2\": 5.0\n         \
  \           },\n                    \"e-Value\": {\n                        \"constant_1\"\
  : 1.2,\n                        \"constant_2\": 0.8\n                    },\n  \
  \                  \"r_product\": null\n                }\n            ]\n     \
  \   },\n        {\n            \"monomers\": [\n                {\n            \
  \        \"monomer1\": \"Methyl acrylate\",\n                    \"monomer2\": \"\
  Atropic acid methyl ester\"\n                }\n            ],\n            \"reaction_conditions\"\
  : [\n                {\n                    \"polymerization_type\": \"free radical\"\
  ,\n                    \"solvent\": \"benzene\",\n                    \"method\"\
  : \"solvent\",\n                    \"temperature\": 60.0,\n                   \
  \ \"temperature_unit\": \"°C\",\n                    \"reaction_constants\": {\n\
  \                        \"constant_1\": 0.055,\n                        \"constant_2\"\
  : 1.0\n                    },\n                    \"reaction_constant_conf\": {\n\
  \                        \"constant_conf_1\": null,\n                        \"\
  constant_conf_2\": null\n                    },\n                    \"determination_method\"\
  : \"Fineman-Ross\",\n                    \"Q-value\": {\n                      \
  \  \"constant_1\": 0.42,\n                        \"constant_2\": 5.0\n        \
  \            },\n                    \"e-Value\": {\n                        \"\
  constant_1\": 0.6,\n                        \"constant_2\": 0.8\n              \
  \      },\n                    \"r_product\": null\n                }\n        \
  \    ]\n        },\n        {\n            \"monomers\": [\n                {\n\
  \                    \"monomer1\": \"Methyl methacrylate\",\n                  \
  \  \"monomer2\": \"Atropic acid methyl ester\"\n                }\n            ],\n\
  \            \"reaction_conditions\": [\n                {\n                   \
  \ \"polymerization_type\": \"free radical\",\n                    \"solvent\": \"\
  benzene\",\n                    \"method\": \"solvent\",\n                    \"\
  temperature\": 60.0,\n                    \"temperature_unit\": \"°C\",\n      \
  \              \"reaction_constants\": {\n                        \"constant_1\"\
  : 0.21,\n                        \"constant_2\": 0.0\n                    },\n \
  \                   \"reaction_constant_conf\": {\n                        \"constant_conf_1\"\
  : 0.1,\n                        \"constant_conf_2\": 0.03\n                    },\n\
  \                    \"determination_method\": \"Fineman-Ross\",\n             \
  \       \"Q-value\": {\n                        \"constant_1\": 0.74,\n        \
  \                \"constant_2\": 5.0\n                    },\n                 \
  \   \"e-Value\": {\n                        \"constant_1\": 0.4,\n             \
  \           \"constant_2\": 0.8\n                    },\n                    \"\
  r_product\": null\n                }\n            ]\n        }\n    ],\n    \"source\"\
  : \"https://doi.org/10.1002/macp.1967.021030106\",\n    \"PDF_name\": \"Das Copolymerisationsverhalten\
  \ des Atropasäuremethylesters\"\n}"

File: legacy/data_extraction/model_output_extraction/paper_261.yaml
"{\n  \"reactions\": [\n    {\n      \"monomers\": [\n        \"monomer1\" \t\t, \"\
  Methacrylonitrile\",\n        \"monomer2\"\t\t, \"Methyl atropate\"\n      ],\n\
  \      \"reaction_conditions\": [\n        {\n          \"polymerization_type\"\
  : \"free radical\",\n          \"solvent\": \"benzene\",\n          \"method\":\
  \ \"solvent\",\n          \"temperature\": 60.0,\n          \"temperature_unit\"\
  : \"°C\",\n          \"reaction_constants\": {\n            \"constant_1\": 0.19,\n\
  \            \"constant_2\": 0.25\n          },\n          \"reaction_constant_conf\"\
  : {\n            \"constant_conf_1\": null,\n            \"constant_conf_2\": null\n\
  \          },\n          \"determination_method\": \"Kelen-Tudor\",\n          \"\
  Q-value\": {\n            \"constant_1\": null,\n            \"constant_2\": null\n\
  \          },\n          \"e-Value\": {\n            \"constant_1\": null,\n   \
  \         \"constant_2\": null\n          },\n          \"r_product\": null\n  \
  \      }\n      ]\n    },\n    {\n      \"monomers\": [\n        \"monomer1\"\t\t\
  , \"Methacrylonitrile\",\n        \"monomer2\"\t\t, \"α-Methoxystyrene\"\n     \
  \ ],\n      \"reaction_conditions\": [\n        {\n          \"polymerization_type\"\
  : \"free radical\",\n          \"solvent\": \"benzene\",\n          \"method\":\
  \ \"solvent\",\n          \"temperature\": 60.0,\n          \"temperature_unit\"\
  : \"°C\",\n          \"reaction_constants\": {\n            \"constant_1\": 0.55,\n\
  \            \"constant_2\": 1.5\n          },\n          \"reaction_constant_conf\"\
  : {\n            \"constant_conf_1\": null,\n            \"constant_conf_2\": null\n\
  \          },\n          \"determination_method\": \"Kelen-Tudor\",\n          \"\
  Q-value\": {\n            \"constant_1\": null,\n            \"constant_2\": null\n\
  \          },\n          \"e-Value\": {\n            \"constant_1\": null,\n   \
  \         \"constant_2\": null\n          },\n          \"r_product\": null\n  \
  \      }\n      ]\n    },\n    {\n      \"monomers\": [\n        \"monomer1\"\t\t\
  , \"Methacrylonitrile\",\n        \"monomer2\"\t\t, \"Diphenylethylene\"\n     \
  \ ],\n      \"reaction_conditions\": [\n        {\n          \"polymerization_type\"\
  : \"free radical\",\n          \"solvent\": \"benzene\",\n          \"method\":\
  \ \"solvent\",\n          \"temperature\": 60.0,\n          \"temperature_unit\"\
  : \"°C\",\n          \"reaction_constants\": {\n            \"constant_1\": 0.33,\n\
  \            \"constant_2\": null\n          },\n          \"reaction_constant_conf\"\
  : {\n            \"constant_conf_1\": null,\n            \"constant_conf_2\": null\n\
  \          },\n          \"determination_method\": \"Kelen-Tudor\",\n          \"\
  Q-value\": {\n            \"constant_1\": null,\n            \"constant_2\": null\n\
  \          },\n          \"e-Value\": {\n            \"constant_1\": null,\n   \
  \         \"constant_2\": null\n          },\n          \"r_product\": null\n  \
  \      }\n      ]\n    },\n    {\n      \"monomers\": [\n        \"monomer1\"\t\t\
  , \"Acrylonitrile\",\n        \"monomer2\"\t\t, \"Methyl atropate\"\n      ],\n\
  \      \"reaction_conditions\": [\n        {\n          \"polymerization_type\"\
  : \"free radical\",\n          \"solvent\": \"benzene\",\n          \"method\":\
  \ \"solvent\",\n          \"temperature\": 60.0,\n          \"temperature_unit\"\
  : \"°C\",\n          \"reaction_constants\": {\n            \"constant_1\": 0.075,\n\
  \            \"constant_2\": 6.7\n          },\n          \"reaction_constant_conf\"\
  : {\n            \"constant_conf_1\": null,\n            \"constant_conf_2\": null\n\
  \          },\n          \"determination_method\": \"Kelen-Tudor\",\n          \"\
  Q-value\": {\n            \"constant_1\": null,\n            \"constant_2\": null\n\
  \          },\n          \"e-Value\": {\n            \"constant_1\": null,\n   \
  \         \"constant_2\": null\n          },\n          \"r_product\": null\n  \
  \      }\n      ]\n    },\n    {\n      \"monomers\": [\n        \"monomer1\"\t\t\
  , \"Acrylonitrile\",\n        \"monomer2\"\t\t, \"α-Methoxystyrene\"\n      ],\n\
  \      \"reaction_conditions\": [\n        {\n          \"polymerization_type\"\
  : \"free radical\",\n          \"solvent\": \"benzene\",\n          \"method\":\
  \ \"solvent\",\n          \"temperature\": 60.0,\n          \"temperature_unit\"\
  : \"°C\",\n          \"reaction_constants\": {\n            \"constant_1\": 0.06,\n\
  \            \"constant_2\": 0\n          },\n          \"reaction_constant_conf\"\
  : {\n            \"constant_conf_1\": null,\n            \"constant_conf_2\": null\n\
  \          },\n          \"determination_method\": \"Kelen-Tudor\",\n          \"\
  Q-value\": {\n            \"constant_1\": null,\n            \"constant_2\": null\n\
  \          },\n          \"e-Value\": {\n            \"constant_1\": null,\n   \
  \         \"constant_2\": null\n          },\n          \"r_product\": null\n  \
  \      }\n      ]\n    },\n    {\n      \"monomers\": [\n        \"monomer1\"\t\t\
  , \"Acrylonitrile\",\n        \"monomer2\"\t\t, \"Diphenylethylene\"\n      ],\n\
  \      \"reaction_conditions\": [\n        {\n          \"polymerization_type\"\
  : \"free radical\",\n          \"solvent\": \"benzene\",\n          \"method\":\
  \ \"solvent\",\n          \"temperature\": 60.0,\n          \"temperature_unit\"\
  : \"°C\",\n          \"reaction_constants\": {\n            \"constant_1\": 0.04,\n\
  \            \"constant_2\": null\n          },\n          \"reaction_constant_conf\"\
  : {\n            \"constant_conf_1\": null,\n            \"constant_conf_2\": null\n\
  \          },\n          \"determination_method\": \"Kelen-Tudor\",\n          \"\
  Q-value\": {\n            \"constant_1\": null,\n            \"constant_2\": null\n\
  \          },\n          \"e-Value\": {\n            \"constant_1\": null,\n   \
  \         \"constant_2\": null\n          },\n          \"r_product\": null\n  \
  \      }\n      ]\n    },\n    {\n      \"monomers\": [\n        \"monomer1\"\t\t\
  , \"Acrylonitrile\",\n        \"monomer2\"\t\t, \"trans-Stilbene\"\n      ],\n \
  \     \"reaction_conditions\": [\n        {\n          \"polymerization_type\":\
  \ \"free radical\",\n          \"solvent\": \"benzene\",\n          \"method\":\
  \ \"solvent\",\n          \"temperature\": 60.0,\n          \"temperature_unit\"\
  : \"°C\",\n          \"reaction_constants\": {\n            \"constant_1\": 1.0,\n\
  \            \"constant_2\": null\n          },\n          \"reaction_constant_conf\"\
  : {\n            \"constant_conf_1\": 0.1,\n            \"constant_conf_2\": null\n\
  \          },\n          \"determination_method\": \"Kelen-Tudor\",\n          \"\
  Q-value\": {\n            \"constant_1\": null,\n            \"constant_2\": null\n\
  \          },\n          \"e-Value\": {\n            \"constant_1\": null,\n   \
  \         \"constant_2\": null\n          },\n          \"r_product\": null\n  \
  \      }\n      ]\n    }\n  ],\n  \"source\": \"https://doi.org/10.1002/macp.1967.021100110\"\
  ,\n  \"PDF_name\": \"Zum Copolymerisationsverhalten extrem sperriger α-substituierter\
  \ Styrole\"\n}"
