Repository: lamalab-org/copolymer-reactivity

# copolymer-reactivity

A condition-aware machine-learning model and FastAPI service that predicts the **microstructure of radical copolymers** — *alternating*, *random*, or *gradient* — from two monomer structures and the reaction conditions (solvent, temperature, polymerisation mechanism), backed by a curated literature dataset of **3,791 copolymerisations from 1,206 publications**.

The model is served live at <https://polycarp.cheminfo.org> (web UI: [cheminfo-py/polycarp.cheminfo.org](https://github.com/cheminfo-py/polycarp.cheminfo.org)).

File: legacy/data_extraction/model_output_extraction/paper_27.yaml
"{\n  \"reactions\": [\n    {\n      \"monomers\": [\n        {\n          \"monomer1\"\
  : \"Ethylene\",\n          \"monomer2\": \"Vinyl acetate\"\n        }\n      ],\n\
  \      \"reaction_conditions\": [\n        {\n          \"polymerization_type\"\
  : \"free radical\",\n          \"solvent\": null,\n          \"method\": \"bulk\"\
  ,\n          \"temperature\": 150.0,\n          \"temperature_unit\": \"°C\",\n\
  \          \"reaction_constants\": {\n            \"constant_1\": 1.01,\n      \
  \      \"constant_2\": 1.0\n          },\n          \"reaction_constant_conf\":\
  \ {\n            \"constant_conf_1\": null,\n            \"constant_conf_2\": null\n\
  \          },\n          \"determination_method\": null,\n          \"Q-value\"\
  : {\n            \"constant_1\": null,\n            \"constant_2\": null\n     \
  \     },\n          \"e-Value\": {\n            \"constant_1\": null,\n        \
  \    \"constant_2\": null\n          },\n          \"r_product\": 1.0\n        }\n\
  \      ]\n    },\n    {\n      \"monomers\": [\n        {\n          \"monomer1\"\
  : \"Ethylene\",\n          \"monomer2\": \"Methyl acrylate\"\n        }\n      ],\n\
  \      \"reaction_conditions\": [\n        {\n          \"polymerization_type\"\
  : \"free radical\",\n          \"solvent\": null,\n          \"method\": \"bulk\"\
  ,\n          \"temperature\": 150.0,\n          \"temperature_unit\": \"°C\",\n\
  \          \"reaction_constants\": {\n            \"constant_1\": 0.2,\n       \
  \     \"constant_2\": 11.0\n          },\n          \"reaction_constant_conf\":\
  \ {\n            \"constant_conf_1\": null,\n            \"constant_conf_2\": null\n\
  \          },\n          \"determination_method\": null,\n          \"Q-value\"\
  : {\n            \"constant_1\": null,\n            \"constant_2\": null\n     \
  \     },\n          \"e-Value\": {\n            \"constant_1\": null,\n        \
  \    \"constant_2\": null\n          },\n          \"r_product\": 2.2\n        }\n\
  \      ]\n    },\n    {\n      \"monomers\": [\n        {\n          \"monomer1\"\
  : \"Ethylene\",\n          \"monomer2\": \"Methyl methacrylate\"\n        }\n  \
  \    ],\n      \"reaction_conditions\": [\n        {\n          \"polymerization_type\"\
  : \"free radical\",\n          \"solvent\": null,\n          \"method\": \"bulk\"\
  ,\n          \"temperature\": 150.0,\n          \"temperature_unit\": \"°C\",\n\
  \          \"reaction_constants\": {\n            \"constant_1\": 0.2,\n       \
  \     \"constant_2\": 17.0\n          },\n          \"reaction_constant_conf\":\
  \ {\n            \"constant_conf_1\": null,\n            \"constant_conf_2\": null\n\
  \          },\n          \"determination_method\": null,\n          \"Q-value\"\
  : {\n            \"constant_1\": null,\n            \"constant_2\": null\n     \
  \     },\n          \"e-Value\": {\n            \"constant_1\": null,\n        \
  \    \"constant_2\": null\n          },\n          \"r_product\": 3.4\n        }\n\
  \      ]\n    },\n    {\n      \"monomers\": [\n        {\n          \"monomer1\"\
  : \"Ethylene\",\n          \"monomer2\": \"Diethyl maleate\"\n        }\n      ],\n\
  \      \"reaction_conditions\": [\n        {\n          \"polymerization_type\"\
  : \"free radical\",\n          \"solvent\": null,\n          \"method\": \"bulk\"\
  ,\n          \"temperature\": 150.0,\n          \"temperature_unit\": \"°C\",\n\
  \          \"reaction_constants\": {\n            \"constant_1\": 0.25,\n      \
  \      \"constant_2\": 10.0\n          },\n          \"reaction_constant_conf\"\
  : {\n            \"constant_conf_1\": null,\n            \"constant_conf_2\": null\n\
  \          },\n          \"determination_method\": null,\n          \"Q-value\"\
  : {\n            \"constant_1\": null,\n            \"constant_2\": null\n     \
  \     },\n          \"e-Value\": {\n            \"constant_1\": null,\n        \
  \    \"constant_2\": null\n          },\n          \"r_product\": 2.5\n        }\n\
  \      ]\n    },\n    {\n      \"monomers\": [\n        {\n          \"monomer1\"\
  : \"Ethylene\",\n          \"monomer2\": \"Diethyl fumarate\"\n        }\n     \
  \ ],\n      \"reaction_conditions\": [\n        {\n          \"polymerization_type\"\
  : \"free radical\",\n          \"solvent\": null,\n          \"method\": \"bulk\"\
  ,\n          \"temperature\": 150.0,\n          \"temperature_unit\": \"°C\",\n\
  \          \"reaction_constants\": {\n            \"constant_1\": 0.25,\n      \
  \      \"constant_2\": 10.0\n          },\n          \"reaction_constant_conf\"\
  : {\n            \"constant_conf_1\": null,\n            \"constant_conf_2\": null\n\
  \          },\n          \"determination_method\": null,\n          \"Q-value\"\
  : {\n            \"constant_1\": null,\n            \"constant_2\": null\n     \
  \     },\n          \"e-Value\": {\n            \"constant_1\": null,\n        \
  \    \"constant_2\": null\n          },\n          \"r_product\": 2.5\n        }\n\
  \      ]\n    }\n  ],\n  \"source\": \"Journal of Polymer Science: Part A, Vol.\
  \ 2, pp. 3623-3632 (1964)\",\n  \"PDF_name\": \"General Conclusions about the Copolymerization\
  \ of Ethylene with Other Monomers by Free Radical Catalysis\"\n}"

File: legacy/data_extraction/model_output_extraction/paper_270.yaml
"{\n  \"reactions\": [\n    {\n      \"monomers\": [\"Vinylmesitylene\", \"Acrylonitrile\"\
  ],\n      \"reaction_conditions\": [\n        {\n          \"polymerization_type\"\
  : \"free radical\",\n          \"solvent\": \"benzene\",\n          \"method\":\
  \ \"solvent\",\n          \"temperature\": 138.0,\n          \"temperature_unit\"\
  : \"°C\",\n          \"reaction_constants\": {\n            \"constant_1\": 0.16,\n\
  \            \"constant_2\": 0.98\n          },\n          \"reaction_constant_conf\"\
  : {\n            \"constant_conf_1\": 0.02,\n            \"constant_conf_2\": 0.02\n\
  \          },\n          \"determination_method\": \"Alfrey-Price\"\n        }\n\
  \      ]\n    },\n    {\n      \"monomers\": [\"Vinylmesitylene\", \"Methacrylate\
  \ of Methyl\"],\n      \"reaction_conditions\": [\n        {\n          \"polymerization_type\"\
  : \"free radical\",\n          \"solvent\": \"benzene\",\n          \"method\":\
  \ \"solvent\",\n          \"temperature\": 130.0,\n          \"temperature_unit\"\
  : \"°C\",\n          \"reaction_constants\": {\n            \"constant_1\": 0.05,\n\
  \            \"constant_2\": 1.1\n          },\n          \"reaction_constant_conf\"\
  : {\n            \"constant_conf_1\": 0.01,\n            \"constant_conf_2\": 0.3\n\
  \          },\n          \"determination_method\": \"Alfrey-Price\"\n        },\n\
  \        {\n          \"polymerization_type\": \"free radical\",\n          \"solvent\"\
  : \"benzene\",\n          \"method\": \"solvent\",\n          \"temperature\": 85.0,\n\
  \          \"temperature_unit\": \"°C\",\n          \"reaction_constants\": {\n\
  \            \"constant_1\": 0.08,\n            \"constant_2\": 1.4\n          },\n\
  \          \"reaction_constant_conf\": {\n            \"constant_conf_1\": null,\n\
  \            \"constant_conf_2\": null\n          },\n          \"determination_method\"\
  : \"Alfrey-Price\"\n        }\n      ]\n    },\n    {\n      \"monomers\": [\"Vinylmesitylene\"\
  , \"p-Chlorostyrene\"],\n      \"reaction_conditions\": [\n        {\n         \
  \ \"polymerization_type\": \"free radical\",\n          \"solvent\": \"benzene\"\
  ,\n          \"method\": \"solvent\",\n          \"temperature\": 130.0,\n     \
  \     \"temperature_unit\": \"°C\",\n          \"reaction_constants\": {\n     \
  \       \"constant_1\": 0.06,\n            \"constant_2\": 10.0\n          },\n\
  \          \"reaction_constant_conf\": {\n            \"constant_conf_1\": null,\n\
  \            \"constant_conf_2\": null\n          },\n          \"determination_method\"\
  : \"Alfrey-Price\"\n        }\n      ]\n    }\n  ],\n  \"source\": \"Bull. Soc.\
  \ Chim. Belg., 59, pp. 629-648, 1950\",\n  \"PDF_name\": \"La polymérisation et\
  \ la copolymérisation du vinylmésitylène\"\n}"

File: legacy/data_extraction/model_output_extraction/paper_271.yaml
"{\n    \"reactions\": [\n        {\n            \"monomers\": [\n               \
  \ \"monomer1\" \t,\"Styrene\"\n                ,\"monomer2\" \t,\"Methacrylic acid\"\
  \n            ],\n            \"reaction_conditions\": [\n                {\n  \
  \                  \"polymerization_type\": \"free radical\",\n                \
  \    \"solvent\": \"null\",\n                    \"method\": \"bulk\",\n       \
  \             \"temperature\": 60.0,\n                    \"temperature_unit\":\
  \ \"°C\",\n                    \"reaction_constants\": {\n                     \
  \   \"constant_1\": 0.15,\n                        \"constant_2\": 0.7\n       \
  \             },\n                    \"reaction_constant_conf\": {\n          \
  \              \"constant_conf_1\": 0.01,\n                        \"constant_conf_2\"\
  : 0.05\n                    },\n                    \"determination_method\": \"\
  null\",\n                    \"Q-value\": {\n                        \"constant_1\"\
  : 1.58,\n                        \"constant_2\": 2.0\n                    },\n \
  \                   \"e-Value\": {\n                        \"constant_1\": 1.0,\n\
  \                        \"constant_2\": 0.7\n                    },\n         \
  \           \"r_product\": null\n                }\n            ]\n        },\n\
  \        {\n            \"monomers\": [\n                \"monomer1\" \t,\"Styrene\"\
  \n                ,\"monomer2\" \t,\"Acrylic acid\"\n            ],\n          \
  \  \"reaction_conditions\": [\n                {\n                    \"polymerization_type\"\
  : \"free radical\",\n                    \"solvent\": \"null\",\n              \
  \      \"method\": \"bulk\",\n                    \"temperature\": 60.0,\n     \
  \               \"temperature_unit\": \"°C\",\n                    \"reaction_constants\"\
  : {\n                        \"constant_1\": 0.15,\n                        \"constant_2\"\
  : 0.25\n                    },\n                    \"reaction_constant_conf\":\
  \ {\n                        \"constant_conf_1\": 0.01,\n                      \
  \  \"constant_conf_2\": 0.02\n                    },\n                    \"determination_method\"\
  : \"null\",\n                    \"Q-value\": null,\n                    \"e-Value\"\
  : null,\n                    \"r_product\": null\n                }\n          \
  \  ]\n        },\n        {\n            \"monomers\": [\n                \"monomer1\"\
  \ \t,\"Crotonic acid\"\n                ,\"monomer2\" \t,\"Vinylidene chloride\"\
  \n            ],\n            \"reaction_conditions\": [\n                {\n  \
  \                  \"polymerization_type\": \"free radical\",\n                \
  \    \"solvent\": \"Dioxane\",\n                    \"method\": \"solvent\",\n \
  \                   \"temperature\": 60.0,\n                    \"temperature_unit\"\
  : \"°C\",\n                    \"reaction_constants\": {\n                     \
  \   \"constant_1\": 0.065,\n                        \"constant_2\": 35.0\n     \
  \               },\n                    \"reaction_constant_conf\": {\n        \
  \                \"constant_conf_1\": 0.005,\n                        \"constant_conf_2\"\
  : 5.0\n                    },\n                    \"determination_method\": \"\
  null\",\n                    \"Q-value\": null,\n                    \"e-Value\"\
  : null,\n                    \"r_product\": null\n                }\n          \
  \  ]\n        },\n        {\n            \"monomers\": [\n                \"monomer1\"\
  \ \t,\"Vinyl acetate\"\n                ,\"monomer2\" \t,\"Crotonic acid\"\n   \
  \         ],\n            \"reaction_conditions\": [\n                {\n      \
  \              \"polymerization_type\": \"free radical\",\n                    \"\
  solvent\": \"null\",\n                    \"method\": \"bulk\",\n              \
  \      \"temperature\": 68.0,\n                    \"temperature_unit\": \"°C\"\
  ,\n                    \"reaction_constants\": {\n                        \"constant_1\"\
  : 0.3,\n                        \"constant_2\": 0.01\n                    },\n \
  \                   \"reaction_constant_conf\": {\n                        \"constant_conf_1\"\
  : 0.05,\n                        \"constant_conf_2\": 0.01\n                   \
  \ },\n                    \"determination_method\": \"null\",\n                \
  \    \"Q-value\": null,\n                    \"e-Value\": null,\n              \
  \      \"r_product\": null\n                }\n            ]\n        },\n     \
  \   {\n            \"monomers\": [\n                \"monomer1\" \t,\"Vinyl 2-ethylhexoate\"\
  \n                ,\"monomer2\" \t,\"Acrylonitrile\"\n            ],\n         \
  \   \"reaction_conditions\": [\n                {\n                    \"polymerization_type\"\
  : \"free radical\",\n                    \"solvent\": \"null\",\n              \
  \      \"method\": \"bulk\",\n                    \"temperature\": 30.0,\n     \
  \               \"temperature_unit\": \"°C\",\n                    \"reaction_constants\"\
  : {\n                        \"constant_1\": 0.01,\n                        \"constant_2\"\
  : 12.0\n                    },\n                    \"reaction_constant_conf\":\
  \ {\n                        \"constant_conf_1\": 0.01,\n                      \
  \  \"constant_conf_2\": 2.0\n                    },\n                    \"determination_method\"\
  : \"null\",\n                    \"Q-value\": null,\n                    \"e-Value\"\
  : null,\n                    \"r_product\": null\n                }\n          \
  \  ]\n        },\n        {\n            \"monomers\": [\n                \"monomer1\"\
  \ \t,\"Vinyl formate\"\n                ,\"monomer2\" \t,\"Acrylonitrile\"\n   \
  \         ],\n            \"reaction_conditions\": [\n                {\n      \
  \              \"polymerization_type\": \"free radical\",\n                    \"\
  solvent\": \"null\",\n                    \"method\": \"bulk\",\n              \
  \      \"temperature\": 60.0,\n                    \"temperature_unit\": \"°C\"\
  ,\n                    \"reaction_constants\": {\n                        \"constant_1\"\
  : 0.04,\n                        \"constant_2\": 3.0\n                    },\n \
  \                   \"reaction_constant_conf\": {\n                        \"constant_conf_1\"\
  : 0.005,\n                        \"constant_conf_2\": 0.05\n                  \
  \  },\n                    \"determination_method\": \"null\",\n               \
  \     \"Q-value\": null,\n                    \"e-Value\": null,\n             \
  \       \"r_product\": null\n                }\n            ]\n        },\n    \
  \    {\n            \"monomers\": [\n                \"monomer1\" \t,\"Vinyl benzoate\"\
  \n                ,\"monomer2\" \t,\"Acrylonitrile\"\n            ],\n         \
  \   \"reaction_conditions\": [\n                {\n                    \"polymerization_type\"\
  : \"free radical\",\n                    \"solvent\": \"null\",\n              \
  \      \"method\": \"bulk\",\n                    \"temperature\": 75.0,\n     \
  \               \"temperature_unit\": \"°C\",\n                    \"reaction_constants\"\
  : {\n                        \"constant_1\": 0.05,\n                        \"constant_2\"\
  : 5.0\n                    },\n                    \"reaction_constant_conf\": {\n\
  \                        \"constant_conf_1\": 0.005,\n                        \"\
  constant_conf_2\": 0.05\n                    },\n                    \"determination_method\"\
  : \"null\",\n                    \"Q-value\": null,\n                    \"e-Value\"\
  : null,\n                    \"r_product\": null\n                }\n          \
  \  ]\n        },\n        {\n            \"monomers\": [\n                \"monomer1\"\
  \ \t,\"Acetoxystyrene\"\n                ,\"monomer2\" \t,\"Acrylonitrile\"\n  \
  \          ],\n            \"reaction_conditions\": [\n                {\n     \
  \               \"polymerization_type\": \"free radical\",\n                   \
  \ \"solvent\": \"null\",\n                    \"method\": \"bulk\",\n          \
  \          \"temperature\": 75.0,\n                    \"temperature_unit\": \"\
  °C\",\n                    \"reaction_constants\": {\n                        \"\
  constant_1\": 0.4,\n                        \"constant_2\": 0.08\n             \
  \       },\n                    \"reaction_constant_conf\": {\n                \
  \        \"constant_conf_1\": 0.05,\n                        \"constant_conf_2\"\
  : 0.01\n                    },\n                    \"determination_method\": \"\
  null\",\n                    \"Q-value\": null,\n                    \"e-Value\"\
  : null,\n                    \"r_product\": null\n                }\n          \
  \  ]\n        },\n        {\n            \"monomers\": [\n                \"monomer1\"\
  \ \t,\"Allyl chloride\"\n                ,\"monomer2\" \t,\"Acrylonitrile\"\n  \
  \          ],\n            \"reaction_conditions\": [\n                {\n     \
  \               \"polymerization_type\": \"free radical\",\n                   \
  \ \"solvent\": \"null\",\n                    \"method\": \"bulk\",\n          \
  \          \"temperature\": 60.0,\n                    \"temperature_unit\": \"\
  °C\",\n                    \"reaction_constants\": {\n                        \"\
  constant_1\": 0.05,\n                        \"constant_2\": 3.0\n             \
  \       },\n                    \"reaction_constant_conf\": {\n                \
  \        \"constant_conf_1\": 0.01,\n                        \"constant_conf_2\"\
  : 0.2\n                    },\n                    \"determination_method\": \"\
  null\",\n                    \"Q-value\": null,\n                    \"e-Value\"\
  : null,\n                    \"r_product\": null\n                }\n          \
  \  ]\n        },\n        {\n            \"monomers\": [\n                \"monomer1\"\
  \ \t,\"Vinyl benzoate\"\n                ,\"monomer2\" \t,\"Vinylidene chloride\"\
  \n            ],\n            \"reaction_conditions\": [\n                {\n  \
  \                  \"polymerization_type\": \"free radical\",\n                \
  \    \"solvent\": \"null\",\n                    \"method\": \"bulk\",\n       \
  \             \"temperature\": 24.0,\n                    \"temperature_unit\":\
  \ \"°C\",\n                    \"reaction_constants\": {\n                     \
  \   \"constant_1\": 0.1,\n                        \"constant_2\": 7.0\n        \
  \            },\n                    \"reaction_constant_conf\": {\n           \
  \             \"constant_conf_1\": 0.02,\n                        \"constant_conf_2\"\
  : 1.0\n                    },\n                    \"determination_method\": \"\
  null\",\n                    \"Q-value\": null,\n                    \"e-Value\"\
  : null,\n                    \"r_product\": null\n                }\n          \
  \  ]\n        },\n        {\n            \"monomers\": [\n                \"monomer1\"\
  \ \t,\"Methyl isopropenyl ketone\"\n                ,\"monomer2\" \t,\"Vinylidene\
  \ chloride\"\n            ],\n            \"reaction_conditions\": [\n         \
  \       {\n                    \"polymerization_type\": \"free radical\",\n    \
  \                \"solvent\": \"null\",\n                    \"method\": \"bulk\"\
  ,\n                    \"temperature\": 60.0,\n                    \"temperature_unit\"\
  : \"°C\",\n                    \"reaction_constants\": {\n                     \
  \   \"constant_1\": 4.5,\n                        \"constant_2\": 0.15\n       \
  \             },\n                    \"reaction_constant_conf\": {\n          \
  \              \"constant_conf_1\": 0.1,\n                        \"constant_conf_2\"\
  : 0.02\n                    },\n                    \"determination_method\": \"\
  null\",\n                    \"Q-value\": null,\n                    \"e-Value\"\
  : null,\n                    \"r_product\": null\n                }\n          \
  \  ]\n        },\n        {\n            \"monomers\": [\n                \"monomer1\"\
  \ \t,\"Vinyl chloride\"\n                ,\"monomer2\" \t,\"Vinyl isobutyl ether\"\
  \n            ],\n            \"reaction_conditions\": [\n                {\n  \
  \                  \"polymerization_type\": \"free radical\",\n                \
  \    \"solvent\": \"null\",\n                    \"method\": \"bulk\",\n       \
  \             \"temperature\": 50.0,\n                    \"temperature_unit\":\
  \ \"°C\",\n                    \"reaction_constants\": {\n                     \
  \   \"constant_1\": 2.0,\n                        \"constant_2\": 0.02\n       \
  \             },\n                    \"reaction_constant_conf\": {\n          \
  \              \"constant_conf_1\": 0.2,\n                        \"constant_conf_2\"\
  : 0.01\n                    },\n                    \"determination_method\": \"\
  null\",\n                    \"Q-value\": null,\n                    \"e-Value\"\
  : null,\n                    \"r_product\": null\n                }\n          \
  \  ]\n        },\n        {\n            \"monomers\": [\n                \"monomer1\"\
  \ \t,\"Styrene\"\n                ,\"monomer2\" \t,\"Citraconic anhydride\"\n  \
  \          ],\n            \"reaction_conditions\": [\n                {\n     \
  \               \"polymerization_type\": \"free radical\",\n                   \
  \ \"solvent\": \"null\",\n                    \"method\": \"bulk\",\n          \
  \          \"temperature\": 60.0,\n                    \"temperature_unit\": \"\
  °C\",\n                    \"reaction_constants\": {\n                        \"\
  constant_1\": 0.15,\n                        \"constant_2\": 0.01\n            \
  \        },\n                    \"reaction_constant_conf\": {\n               \
  \         \"constant_conf_1\": 0.02,\n                        \"constant_conf_2\"\
  : 0.01\n                    },\n                    \"determination_method\": \"\
  null\",\n                    \"Q-value\": null,\n                    \"e-Value\"\
  : null,\n                    \"r_product\": null\n                }\n          \
  \  ]\n        }\n    ],\n    \"source\": \"Journal of Polymer Science Vol. IV, pp.\
  \ 597-604, 1949\",\n    \"PDF_name\": \"Copolymerization. VII. Relative Rates of\
  \ Addition of Various Monomers in Copolymerization\"\n}"

File: legacy/data_extraction/model_output_extraction/paper_275.yaml
"{\n  \"reactions\": [\n    {\n      \"monomers\": [\n        {\n          \"monomer1\"\
  : \"Styrene\",\n          \"monomer2\": \"alpha-(Trifluoromethyl)acrylonitrile\"\
  \n        }\n      ],\n      \"reaction_conditions\": [\n        {\n          \"\
  polymerization_type\": \"free radical\",\n          \"solvent\": \"benzene\",\n\
  \          \"method\": \"solvent\",\n          \"temperature\": 60.0,\n        \
  \  \"temperature_unit\": \"°C\",\n          \"reaction_constants\": {\n        \
  \    \"constant_1\": 0.03,\n            \"constant_2\": 0.24\n          },\n   \
  \       \"reaction_constant_conf\": {\n            \"constant_conf_1\": 0.01,\n\
  \            \"constant_conf_2\": 0.07\n          },\n          \"determination_method\"\
  : \"Kelen-Tudor\",\n          \"Q-value\": null,\n          \"e-Value\": null,\n\
  \          \"r_product\": null\n        }\n      ]\n    },\n    {\n      \"monomers\"\
  : [\n        {\n          \"monomer1\": \"p-Chlorostyrene\",\n          \"monomer2\"\
  : \"alpha-(Trifluoromethyl)acrylonitrile\"\n        }\n      ],\n      \"reaction_conditions\"\
  : [\n        {\n          \"polymerization_type\": \"free radical\",\n         \
  \ \"solvent\": \"benzene\",\n          \"method\": \"solvent\",\n          \"temperature\"\
  : 60.0,\n          \"temperature_unit\": \"°C\",\n          \"reaction_constants\"\
  : {\n            \"constant_1\": 0.07,\n            \"constant_2\": 0.63\n     \
  \     },\n          \"reaction_constant_conf\": {\n            \"constant_conf_1\"\
  : 0.03,\n            \"constant_conf_2\": 0.11\n          },\n          \"determination_method\"\
  : \"Kelen-Tudor\",\n          \"Q-value\": null,\n          \"e-Value\": null,\n\
  \          \"r_product\": null\n        }\n      ]\n    },\n    {\n      \"monomers\"\
  : [\n        {\n          \"monomer1\": \"Methyl Methacrylate\",\n          \"monomer2\"\
  : \"alpha-(Trifluoromethyl)acrylonitrile\"\n        }\n      ],\n      \"reaction_conditions\"\
  : [\n        {\n          \"polymerization_type\": \"free radical\",\n         \
  \ \"solvent\": \"benzene\",\n          \"method\": \"solvent\",\n          \"temperature\"\
  : 60.0,\n          \"temperature_unit\": \"°C\",\n          \"reaction_constants\"\
  : {\n            \"constant_1\": 0.05,\n            \"constant_2\": 0.21\n     \
  \     },\n          \"reaction_constant_conf\": {\n            \"constant_conf_1\"\
  : 0.01,\n            \"constant_conf_2\": 0.02\n          },\n          \"determination_method\"\
  : \"Kelen-Tudor\",\n          \"Q-value\": null,\n          \"e-Value\": null,\n\
  \          \"r_product\": null\n        }\n      ]\n    },\n    {\n      \"monomers\"\
  : [\n        {\n          \"monomer1\": \"Styrene\",\n          \"monomer2\": \"\
  Methyl alpha-(Trifluoromethyl)acrylate\"\n        }\n      ],\n      \"reaction_conditions\"\
  : [\n        {\n          \"polymerization_type\": \"free radical\",\n         \
  \ \"solvent\": \"benzene\",\n          \"method\": \"solvent\",\n          \"temperature\"\
  : 60.0,\n          \"temperature_unit\": \"°C\",\n          \"reaction_constants\"\
  : {\n            \"constant_1\": 0.24,\n            \"constant_2\": 0.05\n     \
  \     },\n          \"reaction_constant_conf\": {\n            \"constant_conf_1\"\
  : 0.02,\n            \"constant_conf_2\": 0.01\n          },\n          \"determination_method\"\
  : \"Kelen-Tudor\",\n          \"Q-value\": null,\n          \"e-Value\": null,\n\
  \          \"r_product\": null\n        }\n      ]\n    },\n    {\n      \"monomers\"\
  : [\n        {\n          \"monomer1\": \"p-Chlorostyrene\",\n          \"monomer2\"\
  : \"Methyl alpha-(Trifluoromethyl)acrylate\"\n        }\n      ],\n      \"reaction_conditions\"\
  : [\n        {\n          \"polymerization_type\": \"free radical\",\n         \
  \ \"solvent\": \"benzene\",\n          \"method\": \"solvent\",\n          \"temperature\"\
  : 60.0,\n          \"temperature_unit\": \"°C\",\n          \"reaction_constants\"\
  : {\n            \"constant_1\": 0.24,\n            \"constant_2\": 3.2\n      \
  \    },\n          \"reaction_constant_conf\": {\n            \"constant_conf_1\"\
  : 0.03,\n            \"constant_conf_2\": 0.2\n          },\n          \"determination_method\"\
  : \"Kelen-Tudor\",\n          \"Q-value\": null,\n          \"e-Value\": null,\n\
  \          \"r_product\": null\n        }\n      ]\n    },\n    {\n      \"monomers\"\
  : [\n        {\n          \"monomer1\": \"Methyl Methacrylate\",\n          \"monomer2\"\
  : \"Methyl alpha-(Trifluoromethyl)acrylate\"\n        }\n      ],\n      \"reaction_conditions\"\
  : [\n        {\n          \"polymerization_type\": \"free radical\",\n         \
  \ \"solvent\": \"benzene\",\n          \"method\": \"solvent\",\n          \"temperature\"\
  : 60.0,\n          \"temperature_unit\": \"°C\",\n          \"reaction_constants\"\
  : {\n            \"constant_1\": 0.1,\n            \"constant_2\": 2.3\n       \
  \   },\n          \"reaction_constant_conf\": {\n            \"constant_conf_1\"\
  : 0.1,\n            \"constant_conf_2\": 0.2\n          },\n          \"determination_method\"\
  : \"Kelen-Tudor\",\n          \"Q-value\": null,\n          \"e-Value\": null,\n\
  \          \"r_product\": null\n        }\n      ]\n    }\n  ],\n  \"source\": \"\
  https://doi.org/10.1021/ma00187a030\",\n  \"PDF_name\": \"Macromolecules_1984_17_2473-2479.pdf\"\
  \n}"

File: legacy/data_extraction/model_output_extraction/paper_276.yaml
"{\n  \"reactions\": [\n    {\n      \"monomers\": [\n        {\n          \"monomer1\"\
  : \"p-Vinylbenzoic acid\",\n          \"monomer2\": \"Acrylonitrile\"\n        }\n\
  \      ],\n      \"reaction_conditions\": [\n        {\n          \"polymerization_type\"\
  : \"free radical\",\n          \"solvent\": \"dimethylformamide\",\n          \"\
  method\": \"solvent\",\n          \"temperature\": 60.0,\n          \"temperature_unit\"\
  : \"°C\",\n          \"reaction_constants\": {\n            \"constant_1\": 1.8,\n\
  \            \"constant_2\": 0.076\n          },\n          \"reaction_constant_conf\"\
  : {\n            \"constant_conf_1\": 0.05,\n            \"constant_conf_2\": 0.001\n\
  \          },\n          \"determination_method\": \"intersection method of Mayo\
  \ and Lewis\",\n          \"Q-value\": {\n            \"constant_1\": 1.0,\n   \
  \         \"constant_2\": null\n          },\n          \"e-Value\": {\n       \
  \     \"constant_1\": -0.2,\n            \"constant_2\": null\n          },\n  \
  \        \"r_product\": 0.14\n        },\n        {\n          \"polymerization_type\"\
  : \"free radical\",\n          \"solvent\": \"water\",\n          \"method\": \"\
  solvent\",\n          \"temperature\": 50.0,\n          \"temperature_unit\": \"\
  °C\",\n          \"reaction_constants\": {\n            \"constant_1\": 0.26,\n\
  \            \"constant_2\": 0.09\n          },\n          \"reaction_constant_conf\"\
  : {\n            \"constant_conf_1\": 0.06,\n            \"constant_conf_2\": 0.08\n\
  \          },\n          \"determination_method\": \"intersection method of Mayo\
  \ and Lewis\",\n          \"Q-value\": {\n            \"constant_1\": 0.3,\n   \
  \         \"constant_2\": null\n          },\n          \"e-Value\": {\n       \
  \     \"constant_1\": -0.7,\n            \"constant_2\": null\n          },\n  \
  \        \"r_product\": 0.023\n        }\n      ]\n    },\n    {\n      \"monomers\"\
  : [\n        {\n          \"monomer1\": \"Styrene\",\n          \"monomer2\": \"\
  Acrylonitrile\"\n        }\n      ],\n      \"reaction_conditions\": [\n       \
  \ {\n          \"polymerization_type\": \"free radical\",\n          \"solvent\"\
  : \"water\",\n          \"method\": \"solvent\",\n          \"temperature\": 50.0,\n\
  \          \"temperature_unit\": \"°C\",\n          \"reaction_constants\": {\n\
  \            \"constant_1\": 0.37,\n            \"constant_2\": 0.05\n         \
  \ },\n          \"reaction_constant_conf\": {\n            \"constant_conf_1\":\
  \ 0.02,\n            \"constant_conf_2\": 0.02\n          },\n          \"determination_method\"\
  : \"intersection method of Mayo and Lewis\",\n          \"Q-value\": {\n       \
  \     \"constant_1\": 1.0,\n            \"constant_2\": null\n          },\n   \
  \       \"e-Value\": {\n            \"constant_1\": -0.8,\n            \"constant_2\"\
  : null\n          },\n          \"r_product\": 0.02\n        }\n      ]\n    }\n\
  \  ],\n  \"source\": \"https://doi.org/10.1002/pol.1964.110020601\",\n  \"PDF_name\"\
  : \"p-Vinylbenzoic Acid: A Convenient Preparation, Copolymerization, and Examination\
  \ as Dye Receptive Modifier for Acrylic Fibers and as Ion Exchange Resin Component\"\
  \n}"

File: legacy/data_extraction/model_output_extraction/paper_277.yaml
"{\n  \"reactions\": [\n    {\n      \"monomers\": [\n        {\n          \"monomer1\"\
  : \"styrene\",\n          \"monomer2\": \"dichlorostyrene\"\n        }\n      ],\n\
  \      \"reaction_conditions\": [\n        {\n          \"polymerization_type\"\
  : \"free radical\",\n          \"solvent\": \"null\",\n          \"method\": \"\
  bulk\",\n          \"temperature\": 41.5,\n          \"temperature_unit\": \"°C\"\
  ,\n          \"reaction_constants\": {\n            \"constant_1\": 0.11,\n    \
  \        \"constant_2\": 0.17\n          },\n          \"reaction_constant_conf\"\
  : {\n            \"constant_conf_1\": null,\n            \"constant_conf_2\": null\n\
  \          },\n          \"determination_method\": \"polarization\",\n         \
  \ \"Q-value\": {\n            \"constant_1\": null,\n            \"constant_2\"\
  : null\n          },\n          \"e-Value\": {\n            \"constant_1\": null,\n\
  \            \"constant_2\": null\n          },\n          \"r_product\": null\n\
  \        },\n        {\n          \"polymerization_type\": \"free radical\",\n \
  \         \"solvent\": \"null\",\n          \"method\": \"bulk\",\n          \"\
  temperature\": 65.0,\n          \"temperature_unit\": \"°C\",\n          \"reaction_constants\"\
  : {\n            \"constant_1\": 0.26,\n            \"constant_2\": 0.04\n     \
  \     },\n          \"reaction_constant_conf\": {\n            \"constant_conf_1\"\
  : null,\n            \"constant_conf_2\": null\n          },\n          \"determination_method\"\
  : \"polarization\",\n          \"Q-value\": {\n            \"constant_1\": null,\n\
  \            \"constant_2\": null\n          },\n          \"e-Value\": {\n    \
  \        \"constant_1\": null,\n            \"constant_2\": null\n          },\n\
  \          \"r_product\": null\n        },\n        {\n          \"polymerization_type\"\
  : \"free radical\",\n          \"solvent\": \"null\",\n          \"method\": \"\
  bulk\",\n          \"temperature\": 86.5,\n          \"temperature_unit\": \"°C\"\
  ,\n          \"reaction_constants\": {\n            \"constant_1\": 0.37,\n    \
  \        \"constant_2\": 0.03\n          },\n          \"reaction_constant_conf\"\
  : {\n            \"constant_conf_1\": null,\n            \"constant_conf_2\": null\n\
  \          },\n          \"determination_method\": \"polarization\",\n         \
  \ \"Q-value\": {\n            \"constant_1\": null,\n            \"constant_2\"\
  : null\n          },\n          \"e-Value\": {\n            \"constant_1\": null,\n\
  \            \"constant_2\": null\n          },\n          \"r_product\": null\n\
  \        }\n      ]\n    },\n    {\n      \"monomers\": [\n        {\n         \
  \ \"monomer1\": \"styrene\",\n          \"monomer2\": \"acrylonitrile\"\n      \
  \  }\n      ],\n      \"reaction_conditions\": [\n        {\n          \"polymerization_type\"\
  : \"free radical\",\n          \"solvent\": \"null\",\n          \"method\": \"\
  bulk\",\n          \"temperature\": 41.5,\n          \"temperature_unit\": \"°C\"\
  ,\n          \"reaction_constants\": {\n            \"constant_1\": 0.35,\n    \
  \        \"constant_2\": 0.04\n          },\n          \"reaction_constant_conf\"\
  : {\n            \"constant_conf_1\": null,\n            \"constant_conf_2\": null\n\
  \          },\n          \"determination_method\": \"polarization\",\n         \
  \ \"Q-value\": {\n            \"constant_1\": null,\n            \"constant_2\"\
  : null\n          },\n          \"e-Value\": {\n            \"constant_1\": null,\n\
  \            \"constant_2\": null\n          },\n          \"r_product\": null\n\
  \        },\n        {\n          \"polymerization_type\": \"free radical\",\n \
  \         \"solvent\": \"null\",\n          \"method\": \"bulk\",\n          \"\
  temperature\": 65.0,\n          \"temperature_unit\": \"°C\",\n          \"reaction_constants\"\
  : {\n            \"constant_1\": 0.42,\n            \"constant_2\": -0.10\n    \
  \      },\n          \"reaction_constant_conf\": {\n            \"constant_conf_1\"\
  : null,\n            \"constant_conf_2\": null\n          },\n          \"determination_method\"\
  : \"polarization\",\n          \"Q-value\": {\n            \"constant_1\": null,\n\
  \            \"constant_2\": null\n          },\n          \"e-Value\": {\n    \
  \        \"constant_1\": null,\n            \"constant_2\": null\n          },\n\
  \          \"r_product\": null\n        },\n        {\n          \"polymerization_type\"\
  : \"free radical\",\n          \"solvent\": \"null\",\n          \"method\": \"\
  bulk\",\n          \"temperature\": 86.5,\n          \"temperature_unit\": \"°C\"\
  ,\n          \"reaction_constants\": {\n            \"constant_1\": 0.44,\n    \
  \        \"constant_2\": -0.10\n          },\n          \"reaction_constant_conf\"\
  : {\n            \"constant_conf_1\": null,\n            \"constant_conf_2\": null\n\
  \          },\n          \"determination_method\": \"polarization\",\n         \
  \ \"Q-value\": {\n            \"constant_1\": null,\n            \"constant_2\"\
  : null\n          },\n          \"e-Value\": {\n            \"constant_1\": null,\n\
  \            \"constant_2\": null\n          },\n          \"r_product\": null\n\
  \        }\n      ]\n    },\n    {\n      \"monomers\": [\n        {\n         \
  \ \"monomer1\": \"dichlorostyrene\",\n          \"monomer2\": \"acrylonitrile\"\n\
  \        }\n      ],\n      \"reaction_conditions\": [\n        {\n          \"\
  polymerization_type\": \"free radical\",\n          \"solvent\": \"null\",\n   \
  \       \"method\": \"bulk\",\n          \"temperature\": 38.5,\n          \"temperature_unit\"\
  : \"°C\",\n          \"reaction_constants\": {\n            \"constant_1\": 0.08,\n\
  \            \"constant_2\": 0.24\n          },\n          \"reaction_constant_conf\"\
  : {\n            \"constant_conf_1\": null,\n            \"constant_conf_2\": null\n\
  \          },\n          \"determination_method\": \"polarization\",\n         \
  \ \"Q-value\": {\n            \"constant_1\": null,\n            \"constant_2\"\
  : null\n          },\n          \"e-Value\": {\n            \"constant_1\": null,\n\
  \            \"constant_2\": null\n          },\n          \"r_product\": null\n\
  \        },\n        {\n          \"polymerization_type\": \"free radical\",\n \
  \         \"solvent\": \"null\",\n          \"method\": \"bulk\",\n          \"\
  temperature\": 67.5,\n          \"temperature_unit\": \"°C\",\n          \"reaction_constants\"\
  : {\n            \"constant_1\": 0.02,\n            \"constant_2\": 0.19\n     \
  \     },\n          \"reaction_constant_conf\": {\n            \"constant_conf_1\"\
  : null,\n            \"constant_conf_2\": null\n          },\n          \"determination_method\"\
  : \"polarization\",\n          \"Q-value\": {\n            \"constant_1\": null,\n\
  \            \"constant_2\": null\n          },\n          \"e-Value\": {\n    \
  \        \"constant_1\": null,\n            \"constant_2\": null\n          },\n\
  \          \"r_product\": null\n        },\n        {\n          \"polymerization_type\"\
  : \"free radical\",\n          \"solvent\": \"null\",\n          \"method\": \"\
  bulk\",\n          \"temperature\": 86.5,\n          \"temperature_unit\": \"°C\"\
  ,\n          \"reaction_constants\": {\n            \"constant_1\": 0.01,\n    \
  \        \"constant_2\": 0.14\n          },\n          \"reaction_constant_conf\"\
  : {\n            \"constant_conf_1\": null,\n            \"constant_conf_2\": null\n\
  \          },\n          \"determination_method\": \"polarization\",\n         \
  \ \"Q-value\": {\n            \"constant_1\": null,\n            \"constant_2\"\
  : null\n          },\n          \"e-Value\": {\n            \"constant_1\": null,\n\
  \            \"constant_2\": null\n          },\n          \"r_product\": null\n\
  \        }\n      ]\n    }\n  ],\n  \"source\": \"Journal of Polymer Science, Volume\
  \ 3, No. 5 (1948)\",\n  \"PDF_name\": \"Temperature Dependence of Copolymerization\"\
  \n}"
