Repository: lamalab-org/copolymer-reactivity

# copolymer-reactivity

A condition-aware machine-learning model and FastAPI service that predicts the **microstructure of radical copolymers** — *alternating*, *random*, or *gradient* — from two monomer structures and the reaction conditions (solvent, temperature, polymerisation mechanism), backed by a curated literature dataset of **3,791 copolymerisations from 1,206 publications**.

The model is served live at <https://polycarp.cheminfo.org> (web UI: [cheminfo-py/polycarp.cheminfo.org](https://github.com/cheminfo-py/polycarp.cheminfo.org)).

File: legacy/data_extraction/model_output_extraction/paper_280.yaml
"{\n  \"reactions\": [\n    {\n      \"monomers\": [\n        \"monomer1\" \t,\"Vinyl\
  \ acetate\",\n        \"monomer2\" \t,\"Methyl vinyl ketone\"\n      ],\n      \"\
  reaction_conditions\": [\n        {\n          \"polymerization_type\": \"free radical\"\
  ,\n          \"solvent\": null,\n          \"method\": \"bulk\",\n          \"temperature\"\
  : 70.0,\n          \"temperature_unit\": \"°C\",\n          \"reaction_constants\"\
  : {\n            \"constant_1\": 0.05,\n            \"constant_2\": 7.0\n      \
  \    },\n          \"reaction_constant_conf\": {\n            \"constant_conf_1\"\
  : null,\n            \"constant_conf_2\": null\n          },\n          \"determination_method\"\
  : null,\n          \"Q-value\": {\n            \"constant_1\": null,\n         \
  \   \"constant_2\": null\n          },\n          \"e-Value\": {\n            \"\
  constant_1\": null,\n            \"constant_2\": null\n          },\n          \"\
  r_product\": null\n        }\n      ]\n    },\n    {\n      \"monomers\": [\n  \
  \      \"monomer1\" \t,\"Vinyl acetate\",\n        \"monomer2\" \t,\"1-Acetoxy-1,3-butadiene\"\
  \n      ],\n      \"reaction_conditions\": [\n        {\n          \"polymerization_type\"\
  : \"free radical\",\n          \"solvent\": null,\n          \"method\": \"bulk\"\
  ,\n          \"temperature\": 70.0,\n          \"temperature_unit\": \"°C\",\n \
  \         \"reaction_constants\": {\n            \"constant_1\": 0.0,\n        \
  \    \"constant_2\": 0.0\n          },\n          \"reaction_constant_conf\": {\n\
  \            \"constant_conf_1\": null,\n            \"constant_conf_2\": null\n\
  \          },\n          \"determination_method\": null,\n          \"Q-value\"\
  : {\n            \"constant_1\": null,\n            \"constant_2\": null\n     \
  \     },\n          \"e-Value\": {\n            \"constant_1\": null,\n        \
  \    \"constant_2\": null\n          },\n          \"r_product\": null\n       \
  \ }\n      ]\n    },\n    {\n      \"monomers\": [\n        \"monomer1\" \t,\"Acrylonitrile\"\
  ,\n        \"monomer2\" \t,\"1-Acetoxy-1,3-butadiene\"\n      ],\n      \"reaction_conditions\"\
  : [\n        {\n          \"polymerization_type\": \"free radical\",\n         \
  \ \"solvent\": null,\n          \"method\": \"bulk\",\n          \"temperature\"\
  : 70.0,\n          \"temperature_unit\": \"°C\",\n          \"reaction_constants\"\
  : {\n            \"constant_1\": 0.0,\n            \"constant_2\": 0.7\n       \
  \   },\n          \"reaction_constant_conf\": {\n            \"constant_conf_1\"\
  : null,\n            \"constant_conf_2\": null\n          },\n          \"determination_method\"\
  : null,\n          \"Q-value\": {\n            \"constant_1\": null,\n         \
  \   \"constant_2\": null\n          },\n          \"e-Value\": {\n            \"\
  constant_1\": null,\n            \"constant_2\": null\n          },\n          \"\
  r_product\": null\n        }\n      ]\n    },\n    {\n      \"monomers\": [\n  \
  \      \"monomer1\" \t,\"Methylacrolein\",\n        \"monomer2\" \t,\"Acrylonitrile\"\
  \n      ],\n      \"reaction_conditions\": [\n        {\n          \"polymerization_type\"\
  : \"free radical\",\n          \"solvent\": null,\n          \"method\": \"bulk\"\
  ,\n          \"temperature\": 70.0,\n          \"temperature_unit\": \"°C\",\n \
  \         \"reaction_constants\": {\n            \"constant_1\": 2.0,\n        \
  \    \"constant_2\": 0.06\n          },\n          \"reaction_constant_conf\": {\n\
  \            \"constant_conf_1\": null,\n            \"constant_conf_2\": null\n\
  \          },\n          \"determination_method\": null,\n          \"Q-value\"\
  : {\n            \"constant_1\": null,\n            \"constant_2\": null\n     \
  \     },\n          \"e-Value\": {\n            \"constant_1\": null,\n        \
  \    \"constant_2\": null\n          },\n          \"r_product\": null\n       \
  \ }\n      ]\n    },\n    {\n      \"monomers\": [\n        \"monomer1\" \t,\"Vinylsulfonic\
  \ acid\",\n        \"monomer2\" \t,\"Methyl methacrylate\"\n      ],\n      \"reaction_conditions\"\
  : [\n        {\n          \"polymerization_type\": \"free radical\",\n         \
  \ \"solvent\": null,\n          \"method\": \"bulk\",\n          \"temperature\"\
  : 70.0,\n          \"temperature_unit\": \"°C\",\n          \"reaction_constants\"\
  : {\n            \"constant_1\": 0.0,\n            \"constant_2\": 0.0\n       \
  \   },\n          \"reaction_constant_conf\": {\n            \"constant_conf_1\"\
  : null,\n            \"constant_conf_2\": null\n          },\n          \"determination_method\"\
  : null,\n          \"Q-value\": {\n            \"constant_1\": null,\n         \
  \   \"constant_2\": null\n          },\n          \"e-Value\": {\n            \"\
  constant_1\": null,\n            \"constant_2\": null\n          },\n          \"\
  r_product\": null\n        }\n      ]\n    },\n    {\n      \"monomers\": [\n  \
  \      \"monomer1\" \t,\"2,5-Dichlorostyrene\",\n        \"monomer2\" \t,\"2,5-Dimethylstyrene\"\
  \n      ],\n      \"reaction_conditions\": [\n        {\n          \"polymerization_type\"\
  : \"free radical\",\n          \"solvent\": null,\n          \"method\": \"bulk\"\
  ,\n          \"temperature\": 70.0,\n          \"temperature_unit\": \"°C\",\n \
  \         \"reaction_constants\": {\n            \"constant_1\": 1.55,\n       \
  \     \"constant_2\": 0.27\n          },\n          \"reaction_constant_conf\":\
  \ {\n            \"constant_conf_1\": null,\n            \"constant_conf_2\": null\n\
  \          },\n          \"determination_method\": null,\n          \"Q-value\"\
  : {\n            \"constant_1\": null,\n            \"constant_2\": null\n     \
  \     },\n          \"e-Value\": {\n            \"constant_1\": null,\n        \
  \    \"constant_2\": null\n          },\n          \"r_product\": null\n       \
  \ }\n      ]\n    },\n    {\n      \"monomers\": [\n        \"monomer1\" \t,\"Vinyl\
  \ acetate\",\n        \"monomer2\" \t,\"Fumaryl chloride\"\n      ],\n      \"reaction_conditions\"\
  : [\n        {\n          \"polymerization_type\": \"free radical\",\n         \
  \ \"solvent\": null,\n          \"method\": \"bulk\",\n          \"temperature\"\
  : 70.0,\n          \"temperature_unit\": \"°C\",\n          \"reaction_constants\"\
  : {\n            \"constant_1\": 0.0,\n            \"constant_2\": 0.0\n       \
  \   },\n          \"reaction_constant_conf\": {\n            \"constant_conf_1\"\
  : null,\n            \"constant_conf_2\": null\n          },\n          \"determination_method\"\
  : null,\n          \"Q-value\": {\n            \"constant_1\": null,\n         \
  \   \"constant_2\": null\n          },\n          \"e-Value\": {\n            \"\
  constant_1\": null,\n            \"constant_2\": null\n          },\n          \"\
  r_product\": null\n        }\n      ]\n    },\n    {\n      \"monomers\": [\n  \
  \      \"monomer1\" \t,\"Styrene\",\n        \"monomer2\" \t,\"Fumaryl chloride\"\
  \n      ],\n      \"reaction_conditions\": [\n        {\n          \"polymerization_type\"\
  : \"free radical\",\n          \"solvent\": null,\n          \"method\": \"bulk\"\
  ,\n          \"temperature\": 70.0,\n          \"temperature_unit\": \"°C\",\n \
  \         \"reaction_constants\": {\n            \"constant_1\": 0.04,\n       \
  \     \"constant_2\": 0.0\n          },\n          \"reaction_constant_conf\": {\n\
  \            \"constant_conf_1\": null,\n            \"constant_conf_2\": null\n\
  \          },\n          \"determination_method\": null,\n          \"Q-value\"\
  : {\n            \"constant_1\": null,\n            \"constant_2\": null\n     \
  \     },\n          \"e-Value\": {\n            \"constant_1\": null,\n        \
  \    \"constant_2\": null\n          },\n          \"r_product\": null\n       \
  \ }\n      ]\n    }\n  ],\n  \"source\": \"Journal of Polymer Science, Vol. IX,\
  \ No. 4, Pages 309-314\",\n  \"PDF_name\": \"Reactivity Ratios of Some Monomer Pairs\"\
  \n}"

File: legacy/data_extraction/model_output_extraction/paper_284.yaml
"{\n    \"reactions\": [\n        {\n            \"monomers\": [\n               \
  \ {\n                    \"monomer1\": \"acrylonitrile\",\n                    \"\
  monomer2\": \"benzyl acrylate\"\n                }\n            ],\n           \
  \ \"reaction_conditions\": [\n                {\n                    \"polymerization_type\"\
  : \"free radical\",\n                    \"solvent\": null,\n                  \
  \  \"method\": \"bulk\",\n                    \"temperature\": 60.0,\n         \
  \           \"temperature_unit\": \"°C\",\n                    \"reaction_constants\"\
  : {\n                        \"constant_1\": 0.294,\n                        \"\
  constant_2\": 0.636\n                    },\n                    \"reaction_constant_conf\"\
  : {\n                        \"constant_conf_1\": 0.08,\n                      \
  \  \"constant_conf_2\": 0.07\n                    },\n                    \"determination_method\"\
  : \"Mayo and Lewis differential composition equation\",\n                    \"\
  Q-value\": {\n                        \"constant_1\": 3.50,\n                  \
  \      \"constant_2\": 0.433\n                    },\n                    \"e-Value\"\
  : {\n                        \"constant_1\": -0.09,\n                        \"\
  constant_2\": null\n                    },\n                    \"r_product\": 0.187\n\
  \                }\n            ]\n        },\n        {\n            \"monomers\"\
  : [\n                {\n                    \"monomer1\": \"acrylonitrile\",\n \
  \                   \"monomer2\": \"benzyl methacrylate\"\n                }\n \
  \           ],\n            \"reaction_conditions\": [\n                {\n    \
  \                \"polymerization_type\": \"free radical\",\n                  \
  \  \"solvent\": null,\n                    \"method\": \"bulk\",\n             \
  \       \"temperature\": 60.0,\n                    \"temperature_unit\": \"°C\"\
  ,\n                    \"reaction_constants\": {\n                        \"constant_1\"\
  : 0.206,\n                        \"constant_2\": 0.810\n                    },\n\
  \                    \"reaction_constant_conf\": {\n                        \"constant_conf_1\"\
  : 0.02,\n                        \"constant_conf_2\": 0.02\n                   \
  \ },\n                    \"determination_method\": \"Mayo and Lewis differential\
  \ composition equation\",\n                    \"Q-value\": {\n                \
  \        \"constant_1\": 4.85,\n                        \"constant_2\": 0.590\n\
  \                    },\n                    \"e-Value\": {\n                  \
  \      \"constant_1\": -0.13,\n                        \"constant_2\": null\n  \
  \                  },\n                    \"r_product\": 0.167\n              \
  \  }\n            ]\n        },\n        {\n            \"monomers\": [\n      \
  \          {\n                    \"monomer1\": \"acrylonitrile\",\n           \
  \         \"monomer2\": \"tetrahydrofurfuryl acrylate\"\n                }\n   \
  \         ],\n            \"reaction_conditions\": [\n                {\n      \
  \              \"polymerization_type\": \"free radical\",\n                    \"\
  solvent\": null,\n                    \"method\": \"bulk\",\n                  \
  \  \"temperature\": 60.0,\n                    \"temperature_unit\": \"°C\",\n \
  \                   \"reaction_constants\": {\n                        \"constant_1\"\
  : 0.602,\n                        \"constant_2\": 0.773\n                    },\n\
  \                    \"reaction_constant_conf\": {\n                        \"constant_conf_1\"\
  : 0.10,\n                        \"constant_conf_2\": 0.07\n                   \
  \ },\n                    \"determination_method\": \"Mayo and Lewis differential\
  \ composition equation\",\n                    \"Q-value\": {\n                \
  \        \"constant_1\": 1.66,\n                        \"constant_2\": 0.160\n\
  \                    },\n                    \"e-Value\": {\n                  \
  \      \"constant_1\": 0.32,\n                        \"constant_2\": null\n   \
  \                 },\n                    \"r_product\": 0.465\n               \
  \ }\n            ]\n        },\n        {\n            \"monomers\": [\n       \
  \         {\n                    \"monomer1\": \"acrylonitrile\",\n            \
  \        \"monomer2\": \"tetrahydrofurfuryl methacrylate\"\n                }\n\
  \            ],\n            \"reaction_conditions\": [\n                {\n   \
  \                 \"polymerization_type\": \"free radical\",\n                 \
  \   \"solvent\": null,\n                    \"method\": \"bulk\",\n            \
  \        \"temperature\": 60.0,\n                    \"temperature_unit\": \"°C\"\
  ,\n                    \"reaction_constants\": {\n                        \"constant_1\"\
  : 0.154,\n                        \"constant_2\": 0.710\n                    },\n\
  \                    \"reaction_constant_conf\": {\n                        \"constant_conf_1\"\
  : 0.03,\n                        \"constant_conf_2\": 0.01\n                   \
  \ },\n                    \"determination_method\": \"Mayo and Lewis differential\
  \ composition equation\",\n                    \"Q-value\": {\n                \
  \        \"constant_1\": 6.50,\n                        \"constant_2\": 0.664\n\
  \                    },\n                    \"e-Value\": {\n                  \
  \      \"constant_1\": -0.28,\n                        \"constant_2\": null\n  \
  \                  },\n                    \"r_product\": 0.110\n              \
  \  }\n            ]\n        }\n    ],\n    \"source\": \"https://doi.org/10.1007/BF00552360\"\
  ,\n    \"PDF_name\": \"Copolymerization of Acrylonitrile with Benzyl- and Tetrahydrofurfuryl\
  \ Acrylates\"\n}"

File: legacy/data_extraction/model_output_extraction/paper_287.yaml
"{\n  \"reactions\": [\n    {\n      \"monomers\": [\n        {\n          \"monomer1\"\
  : \"Acrylonitrile\",\n          \"monomer2\": \"Ethyl Acrylate\"\n        }\n  \
  \    ],\n      \"reaction_conditions\": [\n        {\n          \"polymerization_type\"\
  : \"free radical\",\n          \"solvent\": \"dimethyl sulfoxide\",\n          \"\
  method\": \"solvent\",\n          \"temperature\": 70.0,\n          \"temperature_unit\"\
  : \"°C\",\n          \"reaction_constants\": {\n            \"constant_1\": 1.12,\n\
  \            \"constant_2\": 0.93\n          },\n          \"reaction_constant_conf\"\
  : {\n            \"constant_conf_1\": null,\n            \"constant_conf_2\": null\n\
  \          },\n          \"determination_method\": \"NMR analysis\",\n         \
  \ \"Q-value\": {\n            \"constant_1\": null,\n            \"constant_2\"\
  : null\n          },\n          \"e-Value\": {\n            \"constant_1\": null,\n\
  \            \"constant_2\": null\n          },\n          \"r_product\": 1.04\n\
  \        },\n        {\n          \"polymerization_type\": \"free radical\",\n \
  \         \"solvent\": \"dimethyl sulfoxide\",\n          \"method\": \"solvent\"\
  ,\n          \"temperature\": 70.0,\n          \"temperature_unit\": \"°C\",\n \
  \         \"reaction_constants\": {\n            \"constant_1\": 1.12,\n       \
  \     \"constant_2\": 0.93\n          },\n          \"reaction_constant_conf\":\
  \ {\n            \"constant_conf_1\": null,\n            \"constant_conf_2\": null\n\
  \          },\n          \"determination_method\": \"Kjeldahl analysis\",\n    \
  \      \"Q-value\": {\n            \"constant_1\": null,\n            \"constant_2\"\
  : null\n          },\n          \"e-Value\": {\n            \"constant_1\": null,\n\
  \            \"constant_2\": null\n          },\n          \"r_product\": 1.04\n\
  \        }\n      ]\n    },\n    {\n      \"monomers\": [\n        {\n         \
  \ \"monomer1\": \"Acrylonitrile\",\n          \"monomer2\": \"Styrene\"\n      \
  \  }\n      ],\n      \"reaction_conditions\": [\n        {\n          \"polymerization_type\"\
  : \"free radical\",\n          \"solvent\": \"dimethyl sulfoxide\",\n          \"\
  method\": \"solvent\",\n          \"temperature\": 70.0,\n          \"temperature_unit\"\
  : \"°C\",\n          \"reaction_constants\": {\n            \"constant_1\": 0.058,\n\
  \            \"constant_2\": 0.40\n          },\n          \"reaction_constant_conf\"\
  : {\n            \"constant_conf_1\": null,\n            \"constant_conf_2\": null\n\
  \          },\n          \"determination_method\": \"NMR analysis\",\n         \
  \ \"Q-value\": {\n            \"constant_1\": null,\n            \"constant_2\"\
  : null\n          },\n          \"e-Value\": {\n            \"constant_1\": null,\n\
  \            \"constant_2\": null\n          },\n          \"r_product\": null\n\
  \        },\n        {\n          \"polymerization_type\": \"free radical\",\n \
  \         \"solvent\": \"dimethyl sulfoxide\",\n          \"method\": \"solvent\"\
  ,\n          \"temperature\": 70.0,\n          \"temperature_unit\": \"°C\",\n \
  \         \"reaction_constants\": {\n            \"constant_1\": 0.0576,\n     \
  \       \"constant_2\": 0.398\n          },\n          \"reaction_constant_conf\"\
  : {\n            \"constant_conf_1\": null,\n            \"constant_conf_2\": null\n\
  \          },\n          \"determination_method\": \"Kjeldahl analysis\",\n    \
  \      \"Q-value\": {\n            \"constant_1\": null,\n            \"constant_2\"\
  : null\n          },\n          \"e-Value\": {\n            \"constant_1\": null,\n\
  \            \"constant_2\": null\n          },\n          \"r_product\": null\n\
  \        }\n      ]\n    },\n    {\n      \"monomers\": [\n        {\n         \
  \ \"monomer1\": \"Acrylonitrile\",\n          \"monomer2\": \"Methacrylonitrile\"\
  \n        }\n      ],\n      \"reaction_conditions\": [\n        {\n          \"\
  polymerization_type\": \"free radical\",\n          \"solvent\": \"dimethyl sulfoxide\"\
  ,\n          \"method\": \"solvent\",\n          \"temperature\": 70.0,\n      \
  \    \"temperature_unit\": \"°C\",\n          \"reaction_constants\": {\n      \
  \      \"constant_1\": 0.43,\n            \"constant_2\": 1.69\n          },\n \
  \         \"reaction_constant_conf\": {\n            \"constant_conf_1\": null,\n\
  \            \"constant_conf_2\": null\n          },\n          \"determination_method\"\
  : \"NMR analysis\",\n          \"Q-value\": {\n            \"constant_1\": null,\n\
  \            \"constant_2\": null\n          },\n          \"e-Value\": {\n    \
  \        \"constant_1\": null,\n            \"constant_2\": null\n          },\n\
  \          \"r_product\": 0.73\n        }\n      ]\n    }\n  ],\n  \"source\": \"\
  https://doi.org/10.1002/pol.1966.110040409\",\n  \"PDF_name\": \"Measurement of\
  \ Copolymerization Reactivity Ratios by NMR\"\n}"

File: legacy/data_extraction/model_output_extraction/paper_29.yaml
"{\n  \"reactions\": [\n    {\n      \"monomers\": [\"ethylene\", \"propylene\"],\n\
  \      \"reaction_conditions\": [\n        {\n          \"polymerization_type\"\
  : \"free radical\",\n          \"solvent\": \"null\",\n          \"method\": \"\
  bulk\",\n          \"temperature\": 10.0,\n          \"temperature_unit\": \"°C\"\
  ,\n          \"reaction_constants\": {\n            \"constant_1\": 3.6,\n     \
  \       \"constant_2\": 0.16\n          },\n          \"reaction_constant_conf\"\
  : {\n            \"constant_conf_1\": null,\n            \"constant_conf_2\": null\n\
  \          },\n          \"determination_method\": \"Lewis and Mayo\"\n        }\n\
  \      ]\n    },\n    {\n      \"monomers\": [\"ethylene\", \"butene-1\"],\n   \
  \   \"reaction_conditions\": [\n        {\n          \"polymerization_type\": \"\
  free radical\",\n          \"solvent\": \"null\",\n          \"method\": \"bulk\"\
  ,\n          \"temperature\": 10.0,\n          \"temperature_unit\": \"°C\",\n \
  \         \"reaction_constants\": {\n            \"constant_1\": 3.6,\n        \
  \    \"constant_2\": 0.16\n          },\n          \"reaction_constant_conf\": {\n\
  \            \"constant_conf_1\": null,\n            \"constant_conf_2\": null\n\
  \          },\n          \"determination_method\": \"Lewis and Mayo\"\n        }\n\
  \      ]\n    }\n  ],\n  \"source\": \"https://www.nature.com/articles/1981085a0\"\
  ,\n  \"PDF_name\": \"Nature June 15, 1963\"\n}"

File: legacy/data_extraction/model_output_extraction/paper_290.yaml
"{\n  \"reactions\": [\n    {\n      \"monomers\": [\n        {\n          \"monomer1\"\
  : \"Acrylonitrile\",\n          \"monomer2\": \"Phenyl acrylate\"\n        }\n \
  \     ],\n      \"reaction_conditions\": [\n        {\n          \"polymerization_type\"\
  : \"free radical\",\n          \"solvent\": \"dimethylformamide\",\n          \"\
  method\": \"solvent\",\n          \"temperature\": 60.0,\n          \"temperature_unit\"\
  : \"°C\",\n          \"reaction_constants\": {\n            \"constant_1\": 0.46,\n\
  \            \"constant_2\": 0.36\n          },\n          \"reaction_constant_conf\"\
  : {\n            \"constant_conf_1\": 0.02,\n            \"constant_conf_2\": 0.04\n\
  \          },\n          \"determination_method\": \"Kelen-Tudos\",\n          \"\
  Q-value\": {\n            \"constant_1\": 0.26,\n            \"constant_2\": null\n\
  \          },\n          \"e-Value\": {\n            \"constant_1\": -0.15,\n  \
  \          \"constant_2\": null\n          },\n          \"r_product\": null\n \
  \       }\n      ]\n    },\n    {\n      \"monomers\": [\n        {\n          \"\
  monomer1\": \"Acrylonitrile\",\n          \"monomer2\": \"p-Cresyl acrylate\"\n\
  \        }\n      ],\n      \"reaction_conditions\": [\n        {\n          \"\
  polymerization_type\": \"free radical\",\n          \"solvent\": \"dimethylformamide\"\
  ,\n          \"method\": \"solvent\",\n          \"temperature\": 60.0,\n      \
  \    \"temperature_unit\": \"°C\",\n          \"reaction_constants\": {\n      \
  \      \"constant_1\": 0.73,\n            \"constant_2\": 0.80\n          },\n \
  \         \"reaction_constant_conf\": {\n            \"constant_conf_1\": 0.02,\n\
  \            \"constant_conf_2\": 0.02\n          },\n          \"determination_method\"\
  : \"Kelen-Tudos\",\n          \"Q-value\": {\n            \"constant_1\": 0.33,\n\
  \            \"constant_2\": null\n          },\n          \"e-Value\": {\n    \
  \        \"constant_1\": 0.45,\n            \"constant_2\": null\n          },\n\
  \          \"r_product\": null\n        }\n      ]\n    },\n    {\n      \"monomers\"\
  : [\n        {\n          \"monomer1\": \"Acrylonitrile\",\n          \"monomer2\"\
  : \"p-Chlorophenyl acrylate\"\n        }\n      ],\n      \"reaction_conditions\"\
  : [\n        {\n          \"polymerization_type\": \"free radical\",\n         \
  \ \"solvent\": \"dimethylformamide\",\n          \"method\": \"solvent\",\n    \
  \      \"temperature\": 60.0,\n          \"temperature_unit\": \"°C\",\n       \
  \   \"reaction_constants\": {\n            \"constant_1\": 0.33,\n            \"\
  constant_2\": 0.94\n          },\n          \"reaction_constant_conf\": {\n    \
  \        \"constant_conf_1\": 0.03,\n            \"constant_conf_2\": 0.02\n   \
  \       },\n          \"determination_method\": \"Kelen-Tudos\",\n          \"Q-value\"\
  : {\n            \"constant_1\": 0.50,\n            \"constant_2\": null\n     \
  \     },\n          \"e-Value\": {\n            \"constant_1\": 0.12,\n        \
  \    \"constant_2\": null\n          },\n          \"r_product\": null\n       \
  \ }\n      ]\n    },\n    {\n      \"monomers\": [\n        {\n          \"monomer1\"\
  : \"Acrylonitrile\",\n          \"monomer2\": \"p-Bromophenyl acrylate\"\n     \
  \   }\n      ],\n      \"reaction_conditions\": [\n        {\n          \"polymerization_type\"\
  : \"free radical\",\n          \"solvent\": \"dimethylformamide\",\n          \"\
  method\": \"solvent\",\n          \"temperature\": 60.0,\n          \"temperature_unit\"\
  : \"°C\",\n          \"reaction_constants\": {\n            \"constant_1\": 0.82,\n\
  \            \"constant_2\": 1.02\n          },\n          \"reaction_constant_conf\"\
  : {\n            \"constant_conf_1\": 0.03,\n            \"constant_conf_2\": 0.03\n\
  \          },\n          \"determination_method\": \"Kelen-Tudos\",\n          \"\
  Q-value\": {\n            \"constant_1\": 0.44,\n            \"constant_2\": null\n\
  \          },\n          \"e-Value\": {\n            \"constant_1\": 0.78,\n   \
  \         \"constant_2\": null\n          },\n          \"r_product\": null\n  \
  \      }\n      ]\n    },\n    {\n      \"monomers\": [\n        {\n          \"\
  monomer1\": \"Acrylonitrile\",\n          \"monomer2\": \"o-Chlorophenyl acrylate\"\
  \n        }\n      ],\n      \"reaction_conditions\": [\n        {\n          \"\
  polymerization_type\": \"free radical\",\n          \"solvent\": \"dimethylformamide\"\
  ,\n          \"method\": \"solvent\",\n          \"temperature\": 60.0,\n      \
  \    \"temperature_unit\": \"°C\",\n          \"reaction_constants\": {\n      \
  \      \"constant_1\": 1.12,\n            \"constant_2\": 1.16\n          },\n \
  \         \"reaction_constant_conf\": {\n            \"constant_conf_1\": 0.05,\n\
  \            \"constant_conf_2\": 0.05\n          },\n          \"determination_method\"\
  : \"Kelen-Tudos\",\n          \"Q-value\": {\n            \"constant_1\": null,\n\
  \            \"constant_2\": null\n          },\n          \"e-Value\": {\n    \
  \        \"constant_1\": null,\n            \"constant_2\": null\n          },\n\
  \          \"r_product\": null\n        }\n      ]\n    },\n    {\n      \"monomers\"\
  : [\n        {\n          \"monomer1\": \"Acrylonitrile\",\n          \"monomer2\"\
  : \"m-Chlorophenyl acrylate\"\n        }\n      ],\n      \"reaction_conditions\"\
  : [\n        {\n          \"polymerization_type\": \"free radical\",\n         \
  \ \"solvent\": \"dimethylformamide\",\n          \"method\": \"solvent\",\n    \
  \      \"temperature\": 60.0,\n          \"temperature_unit\": \"°C\",\n       \
  \   \"reaction_constants\": {\n            \"constant_1\": 1.26,\n            \"\
  constant_2\": 0.86\n          },\n          \"reaction_constant_conf\": {\n    \
  \        \"constant_conf_1\": 0.05,\n            \"constant_conf_2\": 0.05\n   \
  \       },\n          \"determination_method\": \"Kelen-Tudos\",\n          \"Q-value\"\
  : {\n            \"constant_1\": null,\n            \"constant_2\": null\n     \
  \     },\n          \"e-Value\": {\n            \"constant_1\": null,\n        \
  \    \"constant_2\": null\n          },\n          \"r_product\": null\n       \
  \ }\n      ]\n    }\n  ],\n  \"source\": \"https://doi.org/10.1002/pol.1977.160150815\"\
  ,\n  \"PDF_name\": \"Reactivity Ratios for Acrylonitrile-Phenyl Acrylate Copolymerization\
  \ Systems\"\n}"

File: legacy/data_extraction/model_output_extraction/paper_294.yaml
"{\n  \"reactions\": [\n    {\n      \"monomers\": [\n        {\n          \"monomer1\"\
  : \"n-Octadecyl acrylate\",\n          \"monomer2\": \"Styrene\"\n        }\n  \
  \    ],\n      \"reaction_conditions\": [\n        {\n          \"polymerization_type\"\
  : \"free radical\",\n          \"solvent\": \"tert-Butanol\",\n          \"method\"\
  : \"solvent\",\n          \"temperature\": 60.0,\n          \"temperature_unit\"\
  : \"°C\",\n          \"reaction_constants\": {\n            \"constant_1\": 0.44,\n\
  \            \"constant_2\": 0.18\n          },\n          \"reaction_constant_conf\"\
  : {\n            \"constant_conf_1\": 0.07,\n            \"constant_conf_2\": 0.45\n\
  \          },\n          \"determination_method\": \"EVM Program\",\n          \"\
  Q-value\": {\n            \"constant_1\": 0.64,\n            \"constant_2\": null\n\
  \          },\n          \"e-Value\": {\n            \"constant_1\": 0.79,\n   \
  \         \"constant_2\": null\n          },\n          \"r_product\": null\n  \
  \      },\n        {\n          \"polymerization_type\": \"free radical\",\n   \
  \       \"solvent\": \"Benzene\",\n          \"method\": \"solvent\",\n        \
  \  \"temperature\": 60.0,\n          \"temperature_unit\": \"°C\",\n          \"\
  reaction_constants\": {\n            \"constant_1\": 0.79,\n            \"constant_2\"\
  : 0.31\n          },\n          \"reaction_constant_conf\": {\n            \"constant_conf_1\"\
  : 0.09,\n            \"constant_conf_2\": 0.31\n          },\n          \"determination_method\"\
  : \"EVM Program\",\n          \"Q-value\": {\n            \"constant_1\": 0.49,\n\
  \            \"constant_2\": null\n          },\n          \"e-Value\": {\n    \
  \        \"constant_1\": 0.39,\n            \"constant_2\": null\n          },\n\
  \          \"r_product\": null\n        },\n        {\n          \"polymerization_type\"\
  : \"free radical\",\n          \"solvent\": null,\n          \"method\": \"bulk\"\
  ,\n          \"temperature\": 60.0,\n          \"temperature_unit\": \"°C\",\n \
  \         \"reaction_constants\": {\n            \"constant_1\": 0.75,\n       \
  \     \"constant_2\": 0.34\n          },\n          \"reaction_constant_conf\":\
  \ {\n            \"constant_conf_1\": 0.12,\n            \"constant_conf_2\": 0.06\n\
  \          },\n          \"determination_method\": \"EVM Program\",\n          \"\
  Q-value\": {\n            \"constant_1\": 0.52,\n            \"constant_2\": null\n\
  \          },\n          \"e-Value\": {\n            \"constant_1\": 0.37,\n   \
  \         \"constant_2\": null\n          },\n          \"r_product\": null\n  \
  \      },\n        {\n          \"polymerization_type\": \"free radical\",\n   \
  \       \"solvent\": \"Benzene\",\n          \"method\": \"solvent\",\n        \
  \  \"temperature\": 60.0,\n          \"temperature_unit\": \"°C\",\n          \"\
  reaction_constants\": {\n            \"constant_1\": 1.61,\n            \"constant_2\"\
  : 0.40\n          },\n          \"reaction_constant_conf\": {\n            \"constant_conf_1\"\
  : 0.34,\n            \"constant_conf_2\": 0.12\n          },\n          \"determination_method\"\
  : \"EVM Program\",\n          \"Q-value\": {\n            \"constant_1\": 0.17,\n\
  \            \"constant_2\": null\n          },\n          \"e-Value\": {\n    \
  \        \"constant_1\": 0.54,\n            \"constant_2\": null\n          },\n\
  \          \"r_product\": null\n        }\n      ]\n    },\n    {\n      \"monomers\"\
  : [\n        {\n          \"monomer1\": \"n-Octadecyl acrylate\",\n          \"\
  monomer2\": \"Acrylonitrile\"\n        }\n      ],\n      \"reaction_conditions\"\
  : [\n        {\n          \"polymerization_type\": \"free radical\",\n         \
  \ \"solvent\": \"Benzene\",\n          \"method\": \"solvent\",\n          \"temperature\"\
  : 60.0,\n          \"temperature_unit\": \"°C\",\n          \"reaction_constants\"\
  : {\n            \"constant_1\": 2.36,\n            \"constant_2\": 0.48\n     \
  \     },\n          \"reaction_constant_conf\": {\n            \"constant_conf_1\"\
  : 0.04,\n            \"constant_conf_2\": 0.12\n          },\n          \"determination_method\"\
  : \"EVM Program\",\n          \"Q-value\": {\n            \"constant_1\": 0.33,\n\
  \            \"constant_2\": null\n          },\n          \"e-Value\": {\n    \
  \        \"constant_1\": 0.50,\n            \"constant_2\": null\n          },\n\
  \          \"r_product\": null\n        }\n      ]\n    },\n    {\n      \"monomers\"\
  : [\n        {\n          \"monomer1\": \"n-Octadecyl acrylate\",\n          \"\
  monomer2\": \"Methyl methacrylate\"\n        }\n      ],\n      \"reaction_conditions\"\
  : [\n        {\n          \"polymerization_type\": \"free radical\",\n         \
  \ \"solvent\": \"Benzene\",\n          \"method\": \"solvent\",\n          \"temperature\"\
  : 60.0,\n          \"temperature_unit\": \"°C\",\n          \"reaction_constants\"\
  : {\n            \"constant_1\": 2.23,\n            \"constant_2\": 0.30\n     \
  \     },\n          \"reaction_constant_conf\": {\n            \"constant_conf_1\"\
  : 0.01,\n            \"constant_conf_2\": 0.03\n          },\n          \"determination_method\"\
  : \"EVM Program\",\n          \"Q-value\": {\n            \"constant_1\": 0.43,\n\
  \            \"constant_2\": null\n          },\n          \"e-Value\": {\n    \
  \        \"constant_1\": 1.03,\n            \"constant_2\": null\n          },\n\
  \          \"r_product\": null\n        }\n      ]\n    },\n    {\n      \"monomers\"\
  : [\n        {\n          \"monomer1\": \"n-Octadecyl acrylate\",\n          \"\
  monomer2\": \"Vinylidene chloride\"\n        }\n      ],\n      \"reaction_conditions\"\
  : [\n        {\n          \"polymerization_type\": \"free radical\",\n         \
  \ \"solvent\": null,\n          \"method\": \"bulk\",\n          \"temperature\"\
  : 60.0,\n          \"temperature_unit\": \"°C\",\n          \"reaction_constants\"\
  : {\n            \"constant_1\": 0.91,\n            \"constant_2\": 1.01\n     \
  \     },\n          \"reaction_constant_conf\": {\n            \"constant_conf_1\"\
  : 0.05,\n            \"constant_conf_2\": 0.01\n          },\n          \"determination_method\"\
  : \"EVM Program\",\n          \"Q-value\": {\n            \"constant_1\": 0.27,\n\
  \            \"constant_2\": null\n          },\n          \"e-Value\": {\n    \
  \        \"constant_1\": 0.65,\n            \"constant_2\": null\n          },\n\
  \          \"r_product\": null\n        }\n      ]\n    },\n    {\n      \"monomers\"\
  : [\n        {\n          \"monomer1\": \"N-n-Octadecylacrylamide\",\n         \
  \ \"monomer2\": \"Methyl methacrylate\"\n        }\n      ],\n      \"reaction_conditions\"\
  : [\n        {\n          \"polymerization_type\": \"free radical\",\n         \
  \ \"solvent\": \"Benzene\",\n          \"method\": \"solvent\",\n          \"temperature\"\
  : 60.0,\n          \"temperature_unit\": \"°C\",\n          \"reaction_constants\"\
  : {\n            \"constant_1\": 3.85,\n            \"constant_2\": 0.44\n     \
  \     },\n          \"reaction_constant_conf\": {\n            \"constant_conf_1\"\
  : 0.17,\n            \"constant_conf_2\": 0.04\n          },\n          \"determination_method\"\
  : \"EVM Program\",\n          \"Q-value\": {\n            \"constant_1\": 0.26,\n\
  \            \"constant_2\": null\n          },\n          \"e-Value\": {\n    \
  \        \"constant_1\": 0.50,\n            \"constant_2\": null\n          },\n\
  \          \"r_product\": null\n        }\n      ]\n    },\n    {\n      \"monomers\"\
  : [\n        {\n          \"monomer1\": \"N-n-Octadecylacrylamide\",\n         \
  \ \"monomer2\": \"Styrene\"\n        }\n      ],\n      \"reaction_conditions\"\
  : [\n        {\n          \"polymerization_type\": \"free radical\",\n         \
  \ \"solvent\": \"Benzene\",\n          \"method\": \"solvent\",\n          \"temperature\"\
  : 60.0,\n          \"temperature_unit\": \"°C\",\n          \"reaction_constants\"\
  : {\n            \"constant_1\": 1.41,\n            \"constant_2\": 0.20\n     \
  \     },\n          \"reaction_constant_conf\": {\n            \"constant_conf_1\"\
  : 0.10,\n            \"constant_conf_2\": 0.05\n          },\n          \"determination_method\"\
  : \"EVM Program\",\n          \"Q-value\": {\n            \"constant_1\": 0.29,\n\
  \            \"constant_2\": null\n          },\n          \"e-Value\": {\n    \
  \        \"constant_1\": 0.33,\n            \"constant_2\": null\n          },\n\
  \          \"r_product\": null\n        }\n      ]\n    }\n  ],\n  \"source\": \"\
  https://doi.org/10.1002/pol.1970.150080a127\",\n  \"PDF_name\": \"Reactivity Ratios\
  \ and Copolymerization Parameters for Copolymers Incorporating n-Octadecyl Acrylate\
  \ and N-n-Octadecylacrylamide\"\n}"
