Repository: lamalab-org/copolymer-reactivity

# copolymer-reactivity

A condition-aware machine-learning model and FastAPI service that predicts the **microstructure of radical copolymers** — *alternating*, *random*, or *gradient* — from two monomer structures and the reaction conditions (solvent, temperature, polymerisation mechanism), backed by a curated literature dataset of **3,791 copolymerisations from 1,206 publications**.

The model is served live at <https://polycarp.cheminfo.org> (web UI: [cheminfo-py/polycarp.cheminfo.org](https://github.com/cheminfo-py/polycarp.cheminfo.org)).

File: legacy/data_extraction/model_output_extraction/paper_301.yaml
"{\n    \"reactions\": [\n        {\n            \"monomers\": [\n               \
  \ {\n                    \"monomer1\": \"styrene\",\n                    \"monomer2\"\
  : \"1-vinyl naphthalene\"\n                }\n            ],\n            \"reaction_conditions\"\
  : [\n                {\n                    \"polymerization_type\": \"free radical\"\
  ,\n                    \"solvent\": null,\n                    \"method\": \"bulk\"\
  ,\n                    \"temperature\": 60.0,\n                    \"temperature_unit\"\
  : \"°C\",\n                    \"reaction_constants\": {\n                     \
  \   \"constant_1\": 0.70,\n                        \"constant_2\": 2.02\n      \
  \              },\n                    \"reaction_constant_conf\": {\n         \
  \               \"constant_conf_1\": 0.23,\n                        \"constant_conf_2\"\
  : 0.40\n                    },\n                    \"determination_method\": \"\
  Kelen-Tudor\",\n                    \"Q-value\": {\n                        \"constant_1\"\
  : 1.09,\n                        \"constant_2\": null\n                    },\n\
  \                    \"e-Value\": {\n                        \"constant_1\": -0.46,\n\
  \                        \"constant_2\": null\n                    },\n        \
  \            \"r_product\": null\n                }\n            ]\n        },\n\
  \        {\n            \"monomers\": [\n                {\n                   \
  \ \"monomer1\": \"methyl methacrylate\",\n                    \"monomer2\": \"1-vinyl\
  \ naphthalene\"\n                }\n            ],\n            \"reaction_conditions\"\
  : [\n                {\n                    \"polymerization_type\": \"free radical\"\
  ,\n                    \"solvent\": null,\n                    \"method\": \"bulk\"\
  ,\n                    \"temperature\": 60.0,\n                    \"temperature_unit\"\
  : \"°C\",\n                    \"reaction_constants\": {\n                     \
  \   \"constant_1\": 0.32,\n                        \"constant_2\": 0.57\n      \
  \              },\n                    \"reaction_constant_conf\": {\n         \
  \               \"constant_conf_1\": 0.10,\n                        \"constant_conf_2\"\
  : 0.07\n                    },\n                    \"determination_method\": \"\
  Kelen-Tudor\",\n                    \"Q-value\": {\n                        \"constant_1\"\
  : 1.44,\n                        \"constant_2\": null\n                    },\n\
  \                    \"e-Value\": {\n                        \"constant_1\": -0.90,\n\
  \                        \"constant_2\": null\n                    },\n        \
  \            \"r_product\": null\n                }\n            ]\n        },\n\
  \        {\n            \"monomers\": [\n                {\n                   \
  \ \"monomer1\": \"acrylonitrile\",\n                    \"monomer2\": \"1-vinyl\
  \ naphthalene\"\n                }\n            ],\n            \"reaction_conditions\"\
  : [\n                {\n                    \"polymerization_type\": \"free radical\"\
  ,\n                    \"solvent\": null,\n                    \"method\": \"bulk\"\
  ,\n                    \"temperature\": 60.0,\n                    \"temperature_unit\"\
  : \"°C\",\n                    \"reaction_constants\": {\n                     \
  \   \"constant_1\": 0.11,\n                        \"constant_2\": 0.45\n      \
  \              },\n                    \"reaction_constant_conf\": {\n         \
  \               \"constant_conf_1\": 0.03,\n                        \"constant_conf_2\"\
  : 0.09\n                    },\n                    \"determination_method\": \"\
  Kelen-Tudor\",\n                    \"Q-value\": {\n                        \"constant_1\"\
  : 0.53,\n                        \"constant_2\": null\n                    },\n\
  \                    \"e-Value\": {\n                        \"constant_1\": -0.51,\n\
  \                        \"constant_2\": null\n                    },\n        \
  \            \"r_product\": null\n                }\n            ]\n        }\n\
  \    ],\n    \"source\": \"https://doi.org/10.1007/BF01410693\",\n    \"PDF_name\"\
  : \"Free radical copolymerization of 1-vinyl naphthalene with styrene, methyl methacrylate,\
  \ and acrylonitrile\"\n}"

File: legacy/data_extraction/model_output_extraction/paper_304.yaml
"{\n  \"reactions\": [\n    {\n      \"monomers\": [\n        {\n          \"monomer1\"\
  : \"Methyl alpha-methoxycrotonate\",\n          \"monomer2\": \"Styrene\"\n    \
  \    }\n      ],\n      \"reaction_conditions\": [\n        {\n          \"polymerization_type\"\
  : \"free radical\",\n          \"solvent\": null,\n          \"method\": \"bulk\"\
  ,\n          \"temperature\": 60.0,\n          \"temperature_unit\": \"°C\",\n \
  \         \"reaction_constants\": {\n            \"constant_1\": 0.04,\n       \
  \     \"constant_2\": 18.4\n          },\n          \"reaction_constant_conf\":\
  \ {\n            \"constant_conf_1\": 0.04,\n            \"constant_conf_2\": null\n\
  \          },\n          \"determination_method\": \"least-squares procedure\",\n\
  \          \"Q-value\": null,\n          \"e-Value\": null,\n          \"r_product\"\
  : null\n        },\n        {\n          \"polymerization_type\": \"free radical\"\
  ,\n          \"solvent\": null,\n          \"method\": \"bulk\",\n          \"temperature\"\
  : 60.0,\n          \"temperature_unit\": \"°C\",\n          \"reaction_constants\"\
  : {\n            \"constant_1\": 0.00,\n            \"constant_2\": 1.00\n     \
  \     },\n          \"reaction_constant_conf\": {\n            \"constant_conf_1\"\
  : null,\n            \"constant_conf_2\": null\n          },\n          \"determination_method\"\
  : \"least-squares procedure\",\n          \"Q-value\": null,\n          \"e-Value\"\
  : null,\n          \"r_product\": null\n        }\n      ]\n    },\n    {\n    \
  \  \"monomers\": [\n        {\n          \"monomer1\": \"Methyl alpha-methoxycrotonate\"\
  ,\n          \"monomer2\": \"Acrylonitrile\"\n        }\n      ],\n      \"reaction_conditions\"\
  : [\n        {\n          \"polymerization_type\": \"free radical\",\n         \
  \ \"solvent\": null,\n          \"method\": \"bulk\",\n          \"temperature\"\
  : 60.0,\n          \"temperature_unit\": \"°C\",\n          \"reaction_constants\"\
  : {\n            \"constant_1\": 0.00,\n            \"constant_2\": 1.00\n     \
  \     },\n          \"reaction_constant_conf\": {\n            \"constant_conf_1\"\
  : null,\n            \"constant_conf_2\": null\n          },\n          \"determination_method\"\
  : \"least-squares procedure\",\n          \"Q-value\": null,\n          \"e-Value\"\
  : null,\n          \"r_product\": null\n        }\n      ]\n    },\n    {\n    \
  \  \"monomers\": [\n        {\n          \"monomer1\": \"Ethyl alpha-chlorocrotonate\"\
  ,\n          \"monomer2\": \"Styrene\"\n        }\n      ],\n      \"reaction_conditions\"\
  : [\n        {\n          \"polymerization_type\": \"free radical\",\n         \
  \ \"solvent\": null,\n          \"method\": \"bulk\",\n          \"temperature\"\
  : 60.0,\n          \"temperature_unit\": \"°C\",\n          \"reaction_constants\"\
  : {\n            \"constant_1\": 0.00,\n            \"constant_2\": 27.0\n     \
  \     },\n          \"reaction_constant_conf\": {\n            \"constant_conf_1\"\
  : null,\n            \"constant_conf_2\": null\n          },\n          \"determination_method\"\
  : \"least-squares procedure\",\n          \"Q-value\": null,\n          \"e-Value\"\
  : null,\n          \"r_product\": null\n        }\n      ]\n    },\n    {\n    \
  \  \"monomers\": [\n        {\n          \"monomer1\": \"Ethyl alpha-chlorocrotonate\"\
  ,\n          \"monomer2\": \"Acrylonitrile\"\n        }\n      ],\n      \"reaction_conditions\"\
  : [\n        {\n          \"polymerization_type\": \"free radical\",\n         \
  \ \"solvent\": null,\n          \"method\": \"bulk\",\n          \"temperature\"\
  : 60.0,\n          \"temperature_unit\": \"°C\",\n          \"reaction_constants\"\
  : {\n            \"constant_1\": 0.00,\n            \"constant_2\": 25.2\n     \
  \     },\n          \"reaction_constant_conf\": {\n            \"constant_conf_1\"\
  : null,\n            \"constant_conf_2\": null\n          },\n          \"determination_method\"\
  : \"least-squares procedure\",\n          \"Q-value\": null,\n          \"e-Value\"\
  : null,\n          \"r_product\": null\n        }\n      ]\n    },\n    {\n    \
  \  \"monomers\": [\n        {\n          \"monomer1\": \"Ethyl alpha-chlorocrotonate\"\
  ,\n          \"monomer2\": \"Styrene\"\n        }\n      ],\n      \"reaction_conditions\"\
  : [\n        {\n          \"polymerization_type\": \"free radical\",\n         \
  \ \"solvent\": null,\n          \"method\": \"bulk\",\n          \"temperature\"\
  : 60.0,\n          \"temperature_unit\": \"°C\",\n          \"reaction_constants\"\
  : {\n            \"constant_1\": 0.00,\n            \"constant_2\": 5.13\n     \
  \     },\n          \"reaction_constant_conf\": {\n            \"constant_conf_1\"\
  : null,\n            \"constant_conf_2\": null\n          },\n          \"determination_method\"\
  : \"least-squares procedure\",\n          \"Q-value\": null,\n          \"e-Value\"\
  : null,\n          \"r_product\": null\n        }\n      ]\n    },\n    {\n    \
  \  \"monomers\": [\n        {\n          \"monomer1\": \"Ethyl alpha-chlorocrotonate\"\
  ,\n          \"monomer2\": \"Acrylonitrile\"\n        }\n      ],\n      \"reaction_conditions\"\
  : [\n        {\n          \"polymerization_type\": \"free radical\",\n         \
  \ \"solvent\": null,\n          \"method\": \"bulk\",\n          \"temperature\"\
  : 60.0,\n          \"temperature_unit\": \"°C\",\n          \"reaction_constants\"\
  : {\n            \"constant_1\": 0.00,\n            \"constant_2\": 9.53\n     \
  \     },\n          \"reaction_constant_conf\": {\n            \"constant_conf_1\"\
  : null,\n            \"constant_conf_2\": null\n          },\n          \"determination_method\"\
  : \"least-squares procedure\",\n          \"Q-value\": null,\n          \"e-Value\"\
  : null,\n          \"r_product\": null\n        }\n      ]\n    }\n  ],\n  \"source\"\
  : \"http://dx.doi.org/10.1080/00222337708061335\",\n  \"PDF_name\": \"Copolymerization\
  \ Reactivities of alpha-Substituted Crotonyl Monomers\"\n}"

File: legacy/data_extraction/model_output_extraction/paper_306.yaml
"{\n    \"reactions\": [\n        {\n            \"monomers\": [\n               \
  \ {\n                    \"monomer1\": \"N-Substituted Phenyl Methacrylamide\",\n\
  \                    \"monomer2\": \"Acrylonitrile\"\n                }\n      \
  \      ],\n            \"reaction_conditions\": [\n                {\n         \
  \           \"polymerization_type\": \"free radical\",\n                    \"solvent\"\
  : \"N,N-Dimethylformamide\",\n                    \"method\": \"solvent\",\n   \
  \                 \"temperature\": 60.0,\n                    \"temperature_unit\"\
  : \"°C\",\n                    \"reaction_constants\": {\n                     \
  \   \"constant_1\": 0.60,\n                        \"constant_2\": 1.20\n      \
  \              },\n                    \"reaction_constant_conf\": {\n         \
  \               \"constant_conf_1\": null,\n                        \"constant_conf_2\"\
  : null\n                    },\n                    \"determination_method\": \"\
  assumed\",\n                    \"Q-value\": {\n                        \"constant_1\"\
  : 2.50,\n                        \"constant_2\": 0.36\n                    },\n\
  \                    \"e-Value\": {\n                        \"constant_1\": -0.05,\n\
  \                        \"constant_2\": -0.02\n                    },\n       \
  \             \"r_product\": null\n                }\n            ]\n        },\n\
  \        {\n            \"monomers\": [\n                {\n                   \
  \ \"monomer1\": \"N-Substituted Phenyl Methacrylamide\",\n                    \"\
  monomer2\": \"Methyl Methacrylate\"\n                }\n            ],\n       \
  \     \"reaction_conditions\": [\n                {\n                    \"polymerization_type\"\
  : \"free radical\",\n                    \"solvent\": \"Acetonitrile\",\n      \
  \              \"method\": \"solvent\",\n                    \"temperature\": 60.0,\n\
  \                    \"temperature_unit\": \"°C\",\n                    \"reaction_constants\"\
  : {\n                        \"constant_1\": 0.63,\n                        \"constant_2\"\
  : 1.51\n                    },\n                    \"reaction_constant_conf\":\
  \ {\n                        \"constant_conf_1\": null,\n                      \
  \  \"constant_conf_2\": null\n                    },\n                    \"determination_method\"\
  : \"assumed\",\n                    \"Q-value\": {\n                        \"constant_1\"\
  : 2.94,\n                        \"constant_2\": 0.38\n                    },\n\
  \                    \"e-Value\": {\n                        \"constant_1\": -0.08,\n\
  \                        \"constant_2\": -0.06\n                    },\n       \
  \             \"r_product\": null\n                },\n                {\n     \
  \               \"polymerization_type\": \"free radical\",\n                   \
  \ \"solvent\": \"Acetonitrile/Ethanol (2:1)\",\n                    \"method\":\
  \ \"solvent\",\n                    \"temperature\": 60.0,\n                   \
  \ \"temperature_unit\": \"°C\",\n                    \"reaction_constants\": {\n\
  \                        \"constant_1\": 0.52,\n                        \"constant_2\"\
  : 1.60\n                    },\n                    \"reaction_constant_conf\":\
  \ {\n                        \"constant_conf_1\": null,\n                      \
  \  \"constant_conf_2\": null\n                    },\n                    \"determination_method\"\
  : \"assumed\",\n                    \"Q-value\": {\n                        \"constant_1\"\
  : 1.92,\n                        \"constant_2\": 0.63\n                    },\n\
  \                    \"e-Value\": {\n                        \"constant_1\": null,\n\
  \                        \"constant_2\": null\n                    },\n        \
  \            \"r_product\": null\n                },\n                {\n      \
  \              \"polymerization_type\": \"free radical\",\n                    \"\
  solvent\": \"Ethanol\",\n                    \"method\": \"solvent\",\n        \
  \            \"temperature\": 60.0,\n                    \"temperature_unit\": \"\
  °C\",\n                    \"reaction_constants\": {\n                        \"\
  constant_1\": 0.48,\n                        \"constant_2\": 1.67\n            \
  \        },\n                    \"reaction_constant_conf\": {\n               \
  \         \"constant_conf_1\": null,\n                        \"constant_conf_2\"\
  : null\n                    },\n                    \"determination_method\": \"\
  assumed\",\n                    \"Q-value\": {\n                        \"constant_1\"\
  : 2.08,\n                        \"constant_2\": 0.60\n                    },\n\
  \                    \"e-Value\": {\n                        \"constant_1\": null,\n\
  \                        \"constant_2\": null\n                    },\n        \
  \            \"r_product\": null\n                },\n                {\n      \
  \              \"polymerization_type\": \"free radical\",\n                    \"\
  solvent\": \"Dioxane\",\n                    \"method\": \"solvent\",\n        \
  \            \"temperature\": 60.0,\n                    \"temperature_unit\": \"\
  °C\",\n                    \"reaction_constants\": {\n                        \"\
  constant_1\": 0.63,\n                        \"constant_2\": 1.51\n            \
  \        },\n                    \"reaction_constant_conf\": {\n               \
  \         \"constant_conf_1\": null,\n                        \"constant_conf_2\"\
  : null\n                    },\n                    \"determination_method\": \"\
  assumed\",\n                    \"Q-value\": {\n                        \"constant_1\"\
  : 1.59,\n                        \"constant_2\": 0.66\n                    },\n\
  \                    \"e-Value\": {\n                        \"constant_1\": null,\n\
  \                        \"constant_2\": null\n                    },\n        \
  \            \"r_product\": null\n                }\n            ]\n        }\n\
  \    ],\n    \"source\": \"高分子論文集, Vol. 31, No. 4 (1974)\",\n    \"PDF_name\": \"\
  N-Substituted Phenyl Methacrylamide Radical Polymerization and Copolymerization\"\
  \n}"

File: legacy/data_extraction/model_output_extraction/paper_308.yaml
"{\n  \"reactions\": [\n    {\n      \"monomers\": [\n        \"monomer1\" \t,\"Acrylonitrile\"\
  \n        ,\"monomer2\" \t,\"Cinnamonnitrile\"\n      ],\n      \"reaction_conditions\"\
  : [\n        {\n          \"polymerization_type\": \"free radical\",\n         \
  \ \"solvent\": \"dimethyl sulfoxide\",\n          \"method\": \"bulk\",\n      \
  \    \"temperature\": 70.0,\n          \"temperature_unit\": \"°C\",\n         \
  \ \"reaction_constants\": {\n            \"constant_1\": 6.4,\n            \"constant_2\"\
  : 0.0\n          },\n          \"reaction_constant_conf\": {\n            \"constant_conf_1\"\
  : 1.0,\n            \"constant_conf_2\": 0.5\n          },\n          \"determination_method\"\
  : \"graphical method\",\n          \"Q-value\": {\n            \"constant_1\": 0.60,\n\
  \            \"constant_2\": 0.11\n          },\n          \"e-Value\": {\n    \
  \        \"constant_1\": 1.20,\n            \"constant_2\": 1.21\n          },\n\
  \          \"r_product\": null\n        }\n      ]\n    },\n    {\n      \"monomers\"\
  : [\n        \"monomer1\" \t,\"Acrylonitrile\"\n        ,\"monomer2\" \t,\"Ethyl\
  \ benzylidenecyanoacetate\"\n      ],\n      \"reaction_conditions\": [\n      \
  \  {\n          \"polymerization_type\": \"free radical\",\n          \"solvent\"\
  : \"dimethyl sulfoxide\",\n          \"method\": \"bulk\",\n          \"temperature\"\
  : 70.0,\n          \"temperature_unit\": \"°C\",\n          \"reaction_constants\"\
  : {\n            \"constant_1\": 18.0,\n            \"constant_2\": -0.15\n    \
  \      },\n          \"reaction_constant_conf\": {\n            \"constant_conf_1\"\
  : 2.0,\n            \"constant_conf_2\": 0.1\n          },\n          \"determination_method\"\
  : \"graphical method\",\n          \"Q-value\": {\n            \"constant_1\": 0.60,\n\
  \            \"constant_2\": 0.13\n          },\n          \"e-Value\": {\n    \
  \        \"constant_1\": 1.20,\n            \"constant_2\": 2.70\n          },\n\
  \          \"r_product\": null\n        }\n      ]\n    },\n    {\n      \"monomers\"\
  : [\n        \"monomer1\" \t,\"Acrylonitrile\"\n        ,\"monomer2\" \t,\"Benzylidenemalononitrile\"\
  \n      ],\n      \"reaction_conditions\": [\n        {\n          \"polymerization_type\"\
  : \"free radical\",\n          \"solvent\": \"dimethyl sulfoxide\",\n          \"\
  method\": \"bulk\",\n          \"temperature\": 70.0,\n          \"temperature_unit\"\
  : \"°C\",\n          \"reaction_constants\": {\n            \"constant_1\": 6.2,\n\
  \            \"constant_2\": -0.5\n          },\n          \"reaction_constant_conf\"\
  : {\n            \"constant_conf_1\": 1.8,\n            \"constant_conf_2\": 0.4\n\
  \          },\n          \"determination_method\": \"graphical method\",\n     \
  \     \"Q-value\": {\n            \"constant_1\": 0.60,\n            \"constant_2\"\
  : 0.52\n          },\n          \"e-Value\": {\n            \"constant_1\": 1.20,\n\
  \            \"constant_2\": 2.60\n          },\n          \"r_product\": null\n\
  \        }\n      ]\n    }\n  ],\n  \"source\": \"https://doi.org/10.1002/pol.1969.160070901\"\
  ,\n  \"PDF_name\": \"Copolymerization of Acrylonitrile. I. Copolymerization with\
  \ Styrene Derivatives Containing Nitrile Groups in the Side Chain\"\n}"

File: legacy/data_extraction/model_output_extraction/paper_313.yaml
"{\n  \"reactions\": [\n    {\n      \"monomers\": [\n        {\n          \"monomer1\"\
  : \"Itaconic Anhydride\",\n          \"monomer2\": \"Vinyl Acetate\"\n        }\n\
  \      ],\n      \"reaction_conditions\": [\n        {\n          \"polymerization_type\"\
  : \"free radical\",\n          \"solvent\": \"benzene\",\n          \"method\":\
  \ \"solvent\",\n          \"temperature\": 70.0,\n          \"temperature_unit\"\
  : \"°C\",\n          \"reaction_constants\": {\n            \"constant_1\": 3.08,\n\
  \            \"constant_2\": 0.07\n          },\n          \"reaction_constant_conf\"\
  : {\n            \"constant_conf_1\": 0.1,\n            \"constant_conf_2\": 0.02\n\
  \          },\n          \"determination_method\": null,\n          \"Q-value\"\
  : {\n            \"constant_1\": 0.283,\n            \"constant_2\": null\n    \
  \      },\n          \"e-Value\": {\n            \"constant_1\": 1.017,\n      \
  \      \"constant_2\": null\n          },\n          \"r_product\": 0.2156\n   \
  \     },\n        {\n          \"polymerization_type\": \"free radical\",\n    \
  \      \"solvent\": \"tetrahydrofuran\",\n          \"method\": \"solvent\",\n \
  \         \"temperature\": 64.0,\n          \"temperature_unit\": \"°C\",\n    \
  \      \"reaction_constants\": {\n            \"constant_1\": 2.3,\n           \
  \ \"constant_2\": 0.1\n          },\n          \"reaction_constant_conf\": {\n \
  \           \"constant_conf_1\": 0.2,\n            \"constant_conf_2\": 0.03\n \
  \         },\n          \"determination_method\": null,\n          \"Q-value\":\
  \ {\n            \"constant_1\": 0.200,\n            \"constant_2\": null\n    \
  \      },\n          \"e-Value\": {\n            \"constant_1\": 0.992,\n      \
  \      \"constant_2\": null\n          },\n          \"r_product\": 0.2300\n   \
  \     }\n      ]\n    },\n    {\n      \"monomers\": [\n        {\n          \"\
  monomer1\": \"Itaconic Anhydride\",\n          \"monomer2\": \"2-Chloroethyl Acrylate\"\
  \n        }\n      ],\n      \"reaction_conditions\": [\n        {\n          \"\
  polymerization_type\": \"free radical\",\n          \"solvent\": \"benzene\",\n\
  \          \"method\": \"solvent\",\n          \"temperature\": 70.0,\n        \
  \  \"temperature_unit\": \"°C\",\n          \"reaction_constants\": {\n        \
  \    \"constant_1\": 2.42,\n            \"constant_2\": 0.08\n          },\n   \
  \       \"reaction_constant_conf\": {\n            \"constant_conf_1\": 0.1,\n \
  \           \"constant_conf_2\": 0.02\n          },\n          \"determination_method\"\
  : null,\n          \"Q-value\": {\n            \"constant_1\": 10.159,\n       \
  \     \"constant_2\": null\n          },\n          \"e-Value\": {\n           \
  \ \"constant_1\": 1.824,\n            \"constant_2\": null\n          },\n     \
  \     \"r_product\": 0.1936\n        },\n        {\n          \"polymerization_type\"\
  : \"free radical\",\n          \"solvent\": \"tetrahydrofuran\",\n          \"method\"\
  : \"solvent\",\n          \"temperature\": 64.0,\n          \"temperature_unit\"\
  : \"°C\",\n          \"reaction_constants\": {\n            \"constant_1\": 3.1,\n\
  \            \"constant_2\": 0.32\n          },\n          \"reaction_constant_conf\"\
  : {\n            \"constant_conf_1\": 0.1,\n            \"constant_conf_2\": 0.04\n\
  \          },\n          \"determination_method\": null,\n          \"Q-value\"\
  : {\n            \"constant_1\": 1.344,\n            \"constant_2\": null\n    \
  \      },\n          \"e-Value\": {\n            \"constant_1\": 0.629,\n      \
  \      \"constant_2\": null\n          },\n          \"r_product\": 0.992\n    \
  \    }\n      ]\n    },\n    {\n      \"monomers\": [\n        {\n          \"monomer1\"\
  : \"Itaconic Anhydride\",\n          \"monomer2\": \"Acrylonitrile\"\n        }\n\
  \      ],\n      \"reaction_conditions\": [\n        {\n          \"polymerization_type\"\
  : \"free radical\",\n          \"solvent\": \"benzene\",\n          \"method\":\
  \ \"solvent\",\n          \"temperature\": 70.0,\n          \"temperature_unit\"\
  : \"°C\",\n          \"reaction_constants\": {\n            \"constant_1\": 4.8,\n\
  \            \"constant_2\": 0.13\n          },\n          \"reaction_constant_conf\"\
  : {\n            \"constant_conf_1\": 0.2,\n            \"constant_conf_2\": 0.02\n\
  \          },\n          \"determination_method\": null,\n          \"Q-value\"\
  : {\n            \"constant_1\": 10.460,\n            \"constant_2\": null\n   \
  \       },\n          \"e-Value\": {\n            \"constant_1\": 1.880,\n     \
  \       \"constant_2\": null\n          },\n          \"r_product\": 0.624\n   \
  \     }\n      ]\n    },\n    {\n      \"monomers\": [\n        {\n          \"\
  monomer1\": \"Itaconic Anhydride\",\n          \"monomer2\": \"Styrene\"\n     \
  \   }\n      ],\n      \"reaction_conditions\": [\n        {\n          \"polymerization_type\"\
  : \"free radical\",\n          \"solvent\": \"benzene\",\n          \"method\":\
  \ \"solvent\",\n          \"temperature\": 70.0,\n          \"temperature_unit\"\
  : \"°C\",\n          \"reaction_constants\": {\n            \"constant_1\": 0.53,\n\
  \            \"constant_2\": 0.018\n          },\n          \"reaction_constant_conf\"\
  : {\n            \"constant_conf_1\": 0.1,\n            \"constant_conf_2\": 0.003\n\
  \          },\n          \"determination_method\": null,\n          \"Q-value\"\
  : {\n            \"constant_1\": 9.680,\n            \"constant_2\": null\n    \
  \      },\n          \"e-Value\": {\n            \"constant_1\": 1.370,\n      \
  \      \"constant_2\": null\n          },\n          \"r_product\": 0.0095\n   \
  \     }\n      ]\n    }\n  ],\n  \"source\": \"http://dx.doi.org/10.1080/00222337608061235\"\
  ,\n  \"PDF_name\": \"Copolymerization Parameters of Itaconic Anhydride in Free-Radical\
  \ Polymerization\"\n}"

File: legacy/data_extraction/model_output_extraction/paper_326.yaml
"{\n  \"reactions\": [\n    {\n      \"monomers\": [\n        {\n          \"monomer1\"\
  : \"2-naphthyl methacrylate\",\n          \"monomer2\": \"acrylonitrile\"\n    \
  \    }\n      ],\n      \"reaction_conditions\": [\n        {\n          \"polymerization_type\"\
  : \"free radical\",\n          \"solvent\": \"chloroform\",\n          \"method\"\
  : \"solvent\",\n          \"temperature\": 60.0,\n          \"temperature_unit\"\
  : \"°C\",\n          \"reaction_constants\": {\n            \"constant_1\": 0.96,\n\
  \            \"constant_2\": 0.00\n          },\n          \"reaction_constant_conf\"\
  : {\n            \"constant_conf_1\": 0.05,\n            \"constant_conf_2\": 0.02\n\
  \          },\n          \"determination_method\": \"Fineman-Ross\",\n         \
  \ \"Q-value\": null,\n          \"e-Value\": null,\n          \"r_product\": null\n\
  \        },\n        {\n          \"polymerization_type\": \"free radical\",\n \
  \         \"solvent\": \"benzene\",\n          \"method\": \"solvent\",\n      \
  \    \"temperature\": 60.0,\n          \"temperature_unit\": \"°C\",\n         \
  \ \"reaction_constants\": {\n            \"constant_1\": 0.84,\n            \"constant_2\"\
  : 0.01\n          },\n          \"reaction_constant_conf\": {\n            \"constant_conf_1\"\
  : 0.09,\n            \"constant_conf_2\": 0.04\n          },\n          \"determination_method\"\
  : \"Fineman-Ross\",\n          \"Q-value\": null,\n          \"e-Value\": null,\n\
  \          \"r_product\": null\n        },\n        {\n          \"polymerization_type\"\
  : \"free radical\",\n          \"solvent\": \"acetone\",\n          \"method\":\
  \ \"solvent\",\n          \"temperature\": 60.0,\n          \"temperature_unit\"\
  : \"°C\",\n          \"reaction_constants\": {\n            \"constant_1\": 0.52,\n\
  \            \"constant_2\": 0.00\n          },\n          \"reaction_constant_conf\"\
  : {\n            \"constant_conf_1\": 0.09,\n            \"constant_conf_2\": 0.02\n\
  \          },\n          \"determination_method\": \"Fineman-Ross\",\n         \
  \ \"Q-value\": null,\n          \"e-Value\": null,\n          \"r_product\": null\n\
  \        },\n        {\n          \"polymerization_type\": \"free radical\",\n \
  \         \"solvent\": \"acetonitrile\",\n          \"method\": \"solvent\",\n \
  \         \"temperature\": 60.0,\n          \"temperature_unit\": \"°C\",\n    \
  \      \"reaction_constants\": {\n            \"constant_1\": 0.51,\n          \
  \  \"constant_2\": 0.00\n          },\n          \"reaction_constant_conf\": {\n\
  \            \"constant_conf_1\": 0.06,\n            \"constant_conf_2\": 0.03\n\
  \          },\n          \"determination_method\": \"Fineman-Ross\",\n         \
  \ \"Q-value\": null,\n          \"e-Value\": null,\n          \"r_product\": null\n\
  \        }\n      ]\n    }\n  ],\n  \"source\": \"https://doi.org/10.1002/macp.1984.021850901\"\
  ,\n  \"PDF_name\": \"The influence of molecular interaction on polymerization, 9\"\
  \n}"

File: legacy/data_extraction/model_output_extraction/paper_328.yaml
"{\n    \"reactions\": [\n        {\n            \"monomers\": [\n               \
  \ \"monomer1\" \t,\"Butadiene-1-carboxylic acid\",\n                \"monomer2\"\
  \ \t,\"Styrene\"\n            ],\n            \"reaction_conditions\": [\n     \
  \           {\n                    \"polymerization_type\": \"free radical\",\n\
  \                    \"solvent\": \"tetrahydrofuran\",\n                    \"method\"\
  : \"solvent\",\n                    \"temperature\": 50.0,\n                   \
  \ \"temperature_unit\": \"°C\",\n                    \"reaction_constants\": {\n\
  \                        \"constant_1\": 5.55,\n                        \"constant_2\"\
  : 0.08\n                    },\n                    \"reaction_constant_conf\":\
  \ {\n                        \"constant_conf_1\": null,\n                      \
  \  \"constant_conf_2\": null\n                    },\n                    \"determination_method\"\
  : \"Fineman-Ross\",\n                    \"Q-value\": {\n                      \
  \  \"constant_1\": 6.0,\n                        \"constant_2\": null\n        \
  \            },\n                    \"e-Value\": {\n                        \"\
  constant_1\": 0.11,\n                        \"constant_2\": null\n            \
  \        },\n                    \"r_product\": null\n                }\n      \
  \      ]\n        },\n        {\n            \"monomers\": [\n                \"\
  monomer1\" \t,\"Butadiene-1-carboxylic acid\",\n                \"monomer2\" \t\
  ,\"Acrylonitrile\"\n            ],\n            \"reaction_conditions\": [\n   \
  \             {\n                    \"polymerization_type\": \"free radical\",\n\
  \                    \"solvent\": \"tetrahydrofuran\",\n                    \"method\"\
  : \"solvent\",\n                    \"temperature\": 50.0,\n                   \
  \ \"temperature_unit\": \"°C\",\n                    \"reaction_constants\": {\n\
  \                        \"constant_1\": 11.0,\n                        \"constant_2\"\
  : 0.03\n                    },\n                    \"reaction_constant_conf\":\
  \ {\n                        \"constant_conf_1\": null,\n                      \
  \  \"constant_conf_2\": null\n                    },\n                    \"determination_method\"\
  : \"Fineman-Ross\",\n                    \"Q-value\": {\n                      \
  \  \"constant_1\": 5.9,\n                        \"constant_2\": null\n        \
  \            },\n                    \"e-Value\": {\n                        \"\
  constant_1\": 0.10,\n                        \"constant_2\": null\n            \
  \        },\n                    \"r_product\": null\n                }\n      \
  \      ]\n        }\n    ],\n    \"source\": \"https://doi.org/10.1002/pol.1976.170140314\"\
  ,\n    \"PDF_name\": \"Radical Polymerization of Butadiene-1-Carboxylic Acid\"\n\
  }"

File: legacy/data_extraction/model_output_extraction/paper_329.yaml
"{\n  \"reactions\": [\n    {\n      \"monomers\": [\n        {\n          \"monomer1\"\
  : \"2-Nitrobutyl acrylate\",\n          \"monomer2\": \"Styrene\"\n        }\n \
  \     ],\n      \"reaction_conditions\": [\n        {\n          \"polymerization_type\"\
  : \"free radical\",\n          \"solvent\": null,\n          \"method\": \"bulk\"\
  ,\n          \"temperature\": 70.0,\n          \"temperature_unit\": \"°C\",\n \
  \         \"reaction_constants\": {\n            \"constant_1\": 0.115,\n      \
  \      \"constant_2\": 0.58\n          },\n          \"reaction_constant_conf\"\
  : {\n            \"constant_conf_1\": null,\n            \"constant_conf_2\": null\n\
  \          },\n          \"determination_method\": \"Fineman-Ross\",\n         \
  \ \"Q-value\": {\n            \"constant_1\": 0.47,\n            \"constant_2\"\
  : null\n          },\n          \"e-Value\": {\n            \"constant_1\": 0.85,\n\
  \            \"constant_2\": null\n          },\n          \"r_product\": null\n\
  \        }\n      ]\n    },\n    {\n      \"monomers\": [\n        {\n         \
  \ \"monomer1\": \"2-Nitrobutyl acrylate\",\n          \"monomer2\": \"Methyl methacrylate\"\
  \n        }\n      ],\n      \"reaction_conditions\": [\n        {\n          \"\
  polymerization_type\": \"free radical\",\n          \"solvent\": null,\n       \
  \   \"method\": \"bulk\",\n          \"temperature\": 70.0,\n          \"temperature_unit\"\
  : \"°C\",\n          \"reaction_constants\": {\n            \"constant_1\": 0.22,\n\
  \            \"constant_2\": 1.60\n          },\n          \"reaction_constant_conf\"\
  : {\n            \"constant_conf_1\": null,\n            \"constant_conf_2\": null\n\
  \          },\n          \"determination_method\": \"Fineman-Ross\",\n         \
  \ \"Q-value\": {\n            \"constant_1\": 0.47,\n            \"constant_2\"\
  : null\n          },\n          \"e-Value\": {\n            \"constant_1\": 0.85,\n\
  \            \"constant_2\": null\n          },\n          \"r_product\": null\n\
  \        }\n      ]\n    },\n    {\n      \"monomers\": [\n        {\n         \
  \ \"monomer1\": \"2-Nitrobutyl acrylate\",\n          \"monomer2\": \"Acrylonitrile\"\
  \n        }\n      ],\n      \"reaction_conditions\": [\n        {\n          \"\
  polymerization_type\": \"free radical\",\n          \"solvent\": null,\n       \
  \   \"method\": \"bulk\",\n          \"temperature\": 70.0,\n          \"temperature_unit\"\
  : \"°C\",\n          \"reaction_constants\": {\n            \"constant_1\": 1.58,\n\
  \            \"constant_2\": 0.90\n          },\n          \"reaction_constant_conf\"\
  : {\n            \"constant_conf_1\": null,\n            \"constant_conf_2\": null\n\
  \          },\n          \"determination_method\": \"Fineman-Ross\",\n         \
  \ \"Q-value\": {\n            \"constant_1\": 0.47,\n            \"constant_2\"\
  : null\n          },\n          \"e-Value\": {\n            \"constant_1\": 0.85,\n\
  \            \"constant_2\": null\n          },\n          \"r_product\": null\n\
  \        }\n      ]\n    }\n  ],\n  \"source\": \"Journal of Applied Polymer Science,\
  \ Vol. 8, pp. 1787-1799 (1964)\",\n  \"PDF_name\": \"Polymerizations of Nitroalkyl\
  \ Acrylates\"\n}"

File: legacy/data_extraction/model_output_extraction/paper_33.yaml
"{\n  \"reactions\": [\n    {\n      \"monomers\": [\n        {\n          \"monomer1\"\
  : \"Ethylene\",\n          \"monomer2\": \"Propylene\"\n        }\n      ],\n  \
  \    \"reaction_conditions\": [\n        {\n          \"polymerization_type\": \"\
  free radical\",\n          \"solvent\": null,\n          \"method\": null,\n   \
  \       \"temperature\": 130.0,\n          \"temperature_unit\": \"°C\",\n     \
  \     \"reaction_constants\": {\n            \"constant_1\": 3.2,\n            \"\
  constant_2\": 0.62\n          },\n          \"reaction_constant_conf\": {\n    \
  \        \"constant_conf_1\": null,\n            \"constant_conf_2\": null\n   \
  \       },\n          \"determination_method\": null,\n          \"Q-value\": {\n\
  \            \"constant_1\": null,\n            \"constant_2\": null\n         \
  \ },\n          \"e-Value\": {\n            \"constant_1\": null,\n            \"\
  constant_2\": null\n          },\n          \"r_product\": null\n        }\n   \
  \   ]\n    },\n    {\n      \"monomers\": [\n        {\n          \"monomer1\":\
  \ \"Ethylene\",\n          \"monomer2\": \"Butene-1\"\n        }\n      ],\n   \
  \   \"reaction_conditions\": [\n        {\n          \"polymerization_type\": \"\
  free radical\",\n          \"solvent\": null,\n          \"method\": null,\n   \
  \       \"temperature\": 130.0,\n          \"temperature_unit\": \"°C\",\n     \
  \     \"reaction_constants\": {\n            \"constant_1\": 3.2,\n            \"\
  constant_2\": 0.64\n          },\n          \"reaction_constant_conf\": {\n    \
  \        \"constant_conf_1\": null,\n            \"constant_conf_2\": null\n   \
  \       },\n          \"determination_method\": null,\n          \"Q-value\": {\n\
  \            \"constant_1\": null,\n            \"constant_2\": null\n         \
  \ },\n          \"e-Value\": {\n            \"constant_1\": null,\n            \"\
  constant_2\": null\n          },\n          \"r_product\": null\n        }\n   \
  \   ]\n    },\n    {\n      \"monomers\": [\n        {\n          \"monomer1\":\
  \ \"Ethylene\",\n          \"monomer2\": \"Octene-1\"\n        }\n      ],\n   \
  \   \"reaction_conditions\": [\n        {\n          \"polymerization_type\": \"\
  free radical\",\n          \"solvent\": null,\n          \"method\": null,\n   \
  \       \"temperature\": 130.0,\n          \"temperature_unit\": \"°C\",\n     \
  \     \"reaction_constants\": {\n            \"constant_1\": 3.2,\n            \"\
  constant_2\": null\n          },\n          \"reaction_constant_conf\": {\n    \
  \        \"constant_conf_1\": null,\n            \"constant_conf_2\": null\n   \
  \       },\n          \"determination_method\": null,\n          \"Q-value\": {\n\
  \            \"constant_1\": null,\n            \"constant_2\": null\n         \
  \ },\n          \"e-Value\": {\n            \"constant_1\": null,\n            \"\
  constant_2\": null\n          },\n          \"r_product\": null\n        }\n   \
  \   ]\n    },\n    {\n      \"monomers\": [\n        {\n          \"monomer1\":\
  \ \"Ethylene\",\n          \"monomer2\": \"Isobutylene\"\n        }\n      ],\n\
  \      \"reaction_conditions\": [\n        {\n          \"polymerization_type\"\
  : \"free radical\",\n          \"solvent\": null,\n          \"method\": null,\n\
  \          \"temperature\": 130.0,\n          \"temperature_unit\": \"°C\",\n  \
  \        \"reaction_constants\": {\n            \"constant_1\": 2.1,\n         \
  \   \"constant_2\": 0.49\n          },\n          \"reaction_constant_conf\": {\n\
  \            \"constant_conf_1\": null,\n            \"constant_conf_2\": null\n\
  \          },\n          \"determination_method\": null,\n          \"Q-value\"\
  : {\n            \"constant_1\": null,\n            \"constant_2\": null\n     \
  \     },\n          \"e-Value\": {\n            \"constant_1\": null,\n        \
  \    \"constant_2\": null\n          },\n          \"r_product\": null\n       \
  \ }\n      ]\n    },\n    {\n      \"monomers\": [\n        {\n          \"monomer1\"\
  : \"Ethylene\",\n          \"monomer2\": \"trans-Butene-2\"\n        }\n      ],\n\
  \      \"reaction_conditions\": [\n        {\n          \"polymerization_type\"\
  : \"free radical\",\n          \"solvent\": null,\n          \"method\": null,\n\
  \          \"temperature\": 130.0,\n          \"temperature_unit\": \"°C\",\n  \
  \        \"reaction_constants\": {\n            \"constant_1\": 7.5,\n         \
  \   \"constant_2\": null\n          },\n          \"reaction_constant_conf\": {\n\
  \            \"constant_conf_1\": null,\n            \"constant_conf_2\": null\n\
  \          },\n          \"determination_method\": null,\n          \"Q-value\"\
  : {\n            \"constant_1\": null,\n            \"constant_2\": null\n     \
  \     },\n          \"e-Value\": {\n            \"constant_1\": null,\n        \
  \    \"constant_2\": null\n          },\n          \"r_product\": null\n       \
  \ }\n      ]\n    }\n  ],\n  \"source\": \"https://doi.org/10.1002/pol.1965.110030308\"\
  ,\n  \"PDF_name\": \"Free Radical Copolymerization of Ethylene\"\n}"
