Repository: lamalab-org/copolymer-reactivity

# copolymer-reactivity

A condition-aware machine-learning model and FastAPI service that predicts the **microstructure of radical copolymers** — *alternating*, *random*, or *gradient* — from two monomer structures and the reaction conditions (solvent, temperature, polymerisation mechanism), backed by a curated literature dataset of **3,791 copolymerisations from 1,206 publications**.

The model is served live at <https://polycarp.cheminfo.org> (web UI: [cheminfo-py/polycarp.cheminfo.org](https://github.com/cheminfo-py/polycarp.cheminfo.org)).

File: legacy/data_extraction/model_output_extraction/paper_331.yaml
"{\n  \"reactions\": [\n    {\n      \"monomers\": [\n        {\n          \"monomer1\"\
  : \"methyl vinyl sulfide\",\n          \"monomer2\": \"styrene\"\n        }\n  \
  \    ],\n      \"reaction_conditions\": [\n        {\n          \"polymerization_type\"\
  : \"free radical\",\n          \"solvent\": null,\n          \"method\": \"bulk\"\
  ,\n          \"temperature\": 60.0,\n          \"temperature_unit\": \"°C\",\n \
  \         \"reaction_constants\": {\n            \"constant_1\": 5.0,\n        \
  \    \"constant_2\": 0.15\n          },\n          \"reaction_constant_conf\": {\n\
  \            \"constant_conf_1\": null,\n            \"constant_conf_2\": null\n\
  \          },\n          \"determination_method\": \"Fineman-Ross\",\n         \
  \ \"Q-value\": {\n            \"constant_1\": 0.31,\n            \"constant_2\"\
  : null\n          },\n          \"e-Value\": {\n            \"constant_1\": -1.3,\n\
  \            \"constant_2\": null\n          },\n          \"r_product\": null\n\
  \        }\n      ]\n    },\n    {\n      \"monomers\": [\n        {\n         \
  \ \"monomer1\": \"ethyl vinyl sulfide\",\n          \"monomer2\": \"styrene\"\n\
  \        }\n      ],\n      \"reaction_conditions\": [\n        {\n          \"\
  polymerization_type\": \"free radical\",\n          \"solvent\": null,\n       \
  \   \"method\": \"bulk\",\n          \"temperature\": 60.0,\n          \"temperature_unit\"\
  : \"°C\",\n          \"reaction_constants\": {\n            \"constant_1\": 4.4,\n\
  \            \"constant_2\": 0.12\n          },\n          \"reaction_constant_conf\"\
  : {\n            \"constant_conf_1\": null,\n            \"constant_conf_2\": null\n\
  \          },\n          \"determination_method\": \"Fineman-Ross\",\n         \
  \ \"Q-value\": {\n            \"constant_1\": 0.45,\n            \"constant_2\"\
  : null\n          },\n          \"e-Value\": {\n            \"constant_1\": -1.6,\n\
  \            \"constant_2\": null\n          },\n          \"r_product\": null\n\
  \        }\n      ]\n    },\n    {\n      \"monomers\": [\n        {\n         \
  \ \"monomer1\": \"isopropyl vinyl sulfide\",\n          \"monomer2\": \"styrene\"\
  \n        }\n      ],\n      \"reaction_conditions\": [\n        {\n          \"\
  polymerization_type\": \"free radical\",\n          \"solvent\": null,\n       \
  \   \"method\": \"bulk\",\n          \"temperature\": 60.0,\n          \"temperature_unit\"\
  : \"°C\",\n          \"reaction_constants\": {\n            \"constant_1\": 4.3,\n\
  \            \"constant_2\": 0.20\n          },\n          \"reaction_constant_conf\"\
  : {\n            \"constant_conf_1\": null,\n            \"constant_conf_2\": null\n\
  \          },\n          \"determination_method\": \"Fineman-Ross\",\n         \
  \ \"Q-value\": {\n            \"constant_1\": 0.31,\n            \"constant_2\"\
  : null\n          },\n          \"e-Value\": {\n            \"constant_1\": -1.2,\n\
  \            \"constant_2\": null\n          },\n          \"r_product\": null\n\
  \        }\n      ]\n    },\n    {\n      \"monomers\": [\n        {\n         \
  \ \"monomer1\": \"n-butyl vinyl sulfide\",\n          \"monomer2\": \"styrene\"\n\
  \        }\n      ],\n      \"reaction_conditions\": [\n        {\n          \"\
  polymerization_type\": \"free radical\",\n          \"solvent\": null,\n       \
  \   \"method\": \"bulk\",\n          \"temperature\": 60.0,\n          \"temperature_unit\"\
  : \"°C\",\n          \"reaction_constants\": {\n            \"constant_1\": 4.0,\n\
  \            \"constant_2\": 0.20\n          },\n          \"reaction_constant_conf\"\
  : {\n            \"constant_conf_1\": null,\n            \"constant_conf_2\": null\n\
  \          },\n          \"determination_method\": \"Fineman-Ross\",\n         \
  \ \"Q-value\": {\n            \"constant_1\": 0.33,\n            \"constant_2\"\
  : null\n          },\n          \"e-Value\": {\n            \"constant_1\": -1.2,\n\
  \            \"constant_2\": null\n          },\n          \"r_product\": null\n\
  \        }\n      ]\n    },\n    {\n      \"monomers\": [\n        {\n         \
  \ \"monomer1\": \"isobutyl vinyl sulfide\",\n          \"monomer2\": \"styrene\"\
  \n        }\n      ],\n      \"reaction_conditions\": [\n        {\n          \"\
  polymerization_type\": \"free radical\",\n          \"solvent\": null,\n       \
  \   \"method\": \"bulk\",\n          \"temperature\": 60.0,\n          \"temperature_unit\"\
  : \"°C\",\n          \"reaction_constants\": {\n            \"constant_1\": 4.0,\n\
  \            \"constant_2\": 0.10\n          },\n          \"reaction_constant_conf\"\
  : {\n            \"constant_conf_1\": null,\n            \"constant_conf_2\": null\n\
  \          },\n          \"determination_method\": \"Fineman-Ross\",\n         \
  \ \"Q-value\": {\n            \"constant_1\": 0.53,\n            \"constant_2\"\
  : null\n          },\n          \"e-Value\": {\n            \"constant_1\": -1.7,\n\
  \            \"constant_2\": null\n          },\n          \"r_product\": null\n\
  \        }\n      ]\n    },\n    {\n      \"monomers\": [\n        {\n         \
  \ \"monomer1\": \"t-butyl vinyl sulfide\",\n          \"monomer2\": \"styrene\"\n\
  \        }\n      ],\n      \"reaction_conditions\": [\n        {\n          \"\
  polymerization_type\": \"free radical\",\n          \"solvent\": null,\n       \
  \   \"method\": \"bulk\",\n          \"temperature\": 60.0,\n          \"temperature_unit\"\
  : \"°C\",\n          \"reaction_constants\": {\n            \"constant_1\": 4.7,\n\
  \            \"constant_2\": 0.20\n          },\n          \"reaction_constant_conf\"\
  : {\n            \"constant_conf_1\": null,\n            \"constant_conf_2\": null\n\
  \          },\n          \"determination_method\": \"Fineman-Ross\",\n         \
  \ \"Q-value\": {\n            \"constant_1\": 0.26,\n            \"constant_2\"\
  : null\n          },\n          \"e-Value\": {\n            \"constant_1\": -1.1,\n\
  \            \"constant_2\": null\n          },\n          \"r_product\": null\n\
  \        }\n      ]\n    },\n    {\n      \"monomers\": [\n        {\n         \
  \ \"monomer1\": \"benzyl vinyl sulfide\",\n          \"monomer2\": \"styrene\"\n\
  \        }\n      ],\n      \"reaction_conditions\": [\n        {\n          \"\
  polymerization_type\": \"free radical\",\n          \"solvent\": null,\n       \
  \   \"method\": \"bulk\",\n          \"temperature\": 60.0,\n          \"temperature_unit\"\
  : \"°C\",\n          \"reaction_constants\": {\n            \"constant_1\": 4.7,\n\
  \            \"constant_2\": 0.27\n          },\n          \"reaction_constant_conf\"\
  : {\n            \"constant_conf_1\": null,\n            \"constant_conf_2\": null\n\
  \          },\n          \"determination_method\": \"Fineman-Ross\",\n         \
  \ \"Q-value\": {\n            \"constant_1\": null,\n            \"constant_2\"\
  : null\n          },\n          \"e-Value\": {\n            \"constant_1\": null,\n\
  \            \"constant_2\": null\n          },\n          \"r_product\": null\n\
  \        }\n      ]\n    },\n    {\n      \"monomers\": [\n        {\n         \
  \ \"monomer1\": \"phenyl vinyl sulfide\",\n          \"monomer2\": \"styrene\"\n\
  \        }\n      ],\n      \"reaction_conditions\": [\n        {\n          \"\
  polymerization_type\": \"free radical\",\n          \"solvent\": null,\n       \
  \   \"method\": \"bulk\",\n          \"temperature\": 60.0,\n          \"temperature_unit\"\
  : \"°C\",\n          \"reaction_constants\": {\n            \"constant_1\": 3.88,\n\
  \            \"constant_2\": 0.36\n          },\n          \"reaction_constant_conf\"\
  : {\n            \"constant_conf_1\": null,\n            \"constant_conf_2\": null\n\
  \          },\n          \"determination_method\": \"Fineman-Ross\",\n         \
  \ \"Q-value\": {\n            \"constant_1\": null,\n            \"constant_2\"\
  : null\n          },\n          \"e-Value\": {\n            \"constant_1\": null,\n\
  \            \"constant_2\": null\n          },\n          \"r_product\": null\n\
  \        }\n      ]\n    },\n    {\n      \"monomers\": [\n        {\n         \
  \ \"monomer1\": \"ethyl vinyl sulfide\",\n          \"monomer2\": \"methyl methacrylate\"\
  \n        }\n      ],\n      \"reaction_conditions\": [\n        {\n          \"\
  polymerization_type\": \"free radical\",\n          \"solvent\": null,\n       \
  \   \"method\": \"bulk\",\n          \"temperature\": 60.0,\n          \"temperature_unit\"\
  : \"°C\",\n          \"reaction_constants\": {\n            \"constant_1\": 0.93,\n\
  \            \"constant_2\": 0.07\n          },\n          \"reaction_constant_conf\"\
  : {\n            \"constant_conf_1\": null,\n            \"constant_conf_2\": null\n\
  \          },\n          \"determination_method\": \"Fineman-Ross\",\n         \
  \ \"Q-value\": {\n            \"constant_1\": null,\n            \"constant_2\"\
  : null\n          },\n          \"e-Value\": {\n            \"constant_1\": null,\n\
  \            \"constant_2\": null\n          },\n          \"r_product\": null\n\
  \        }\n      ]\n    },\n    {\n      \"monomers\": [\n        {\n         \
  \ \"monomer1\": \"isopropyl vinyl sulfide\",\n          \"monomer2\": \"methyl methacrylate\"\
  \n        }\n      ],\n      \"reaction_conditions\": [\n        {\n          \"\
  polymerization_type\": \"free radical\",\n          \"solvent\": null,\n       \
  \   \"method\": \"bulk\",\n          \"temperature\": 60.0,\n          \"temperature_unit\"\
  : \"°C\",\n          \"reaction_constants\": {\n            \"constant_1\": 0.85,\n\
  \            \"constant_2\": 0.07\n          },\n          \"reaction_constant_conf\"\
  : {\n            \"constant_conf_1\": null,\n            \"constant_conf_2\": null\n\
  \          },\n          \"determination_method\": \"Fineman-Ross\",\n         \
  \ \"Q-value\": {\n            \"constant_1\": null,\n            \"constant_2\"\
  : null\n          },\n          \"e-Value\": {\n            \"constant_1\": null,\n\
  \            \"constant_2\": null\n          },\n          \"r_product\": null\n\
  \        }\n      ]\n    },\n    {\n      \"monomers\": [\n        {\n         \
  \ \"monomer1\": \"isobutyl vinyl sulfide\",\n          \"monomer2\": \"methyl methacrylate\"\
  \n        }\n      ],\n      \"reaction_conditions\": [\n        {\n          \"\
  polymerization_type\": \"free radical\",\n          \"solvent\": null,\n       \
  \   \"method\": \"bulk\",\n          \"temperature\": 60.0,\n          \"temperature_unit\"\
  : \"°C\",\n          \"reaction_constants\": {\n            \"constant_1\": 0.94,\n\
  \            \"constant_2\": 0.04\n          },\n          \"reaction_constant_conf\"\
  : {\n            \"constant_conf_1\": null,\n            \"constant_conf_2\": null\n\
  \          },\n          \"determination_method\": \"Fineman-Ross\",\n         \
  \ \"Q-value\": {\n            \"constant_1\": null,\n            \"constant_2\"\
  : null\n          },\n          \"e-Value\": {\n            \"constant_1\": null,\n\
  \            \"constant_2\": null\n          },\n          \"r_product\": null\n\
  \        }\n      ]\n    },\n    {\n      \"monomers\": [\n        {\n         \
  \ \"monomer1\": \"phenyl vinyl sulfide\",\n          \"monomer2\": \"methyl methacrylate\"\
  \n        }\n      ],\n      \"reaction_conditions\": [\n        {\n          \"\
  polymerization_type\": \"free radical\",\n          \"solvent\": null,\n       \
  \   \"method\": \"bulk\",\n          \"temperature\": 60.0,\n          \"temperature_unit\"\
  : \"°C\",\n          \"reaction_constants\": {\n            \"constant_1\": 0.85,\n\
  \            \"constant_2\": 0.08\n          },\n          \"reaction_constant_conf\"\
  : {\n            \"constant_conf_1\": null,\n            \"constant_conf_2\": null\n\
  \          },\n          \"determination_method\": \"Fineman-Ross\",\n         \
  \ \"Q-value\": {\n            \"constant_1\": null,\n            \"constant_2\"\
  : null\n          },\n          \"e-Value\": {\n            \"constant_1\": null,\n\
  \            \"constant_2\": null\n          },\n          \"r_product\": null\n\
  \        }\n      ]\n    },\n    {\n      \"monomers\": [\n        {\n         \
  \ \"monomer1\": \"ethyl vinyl sulfide\",\n          \"monomer2\": \"acrylonitrile\"\
  \n        }\n      ],\n      \"reaction_conditions\": [\n        {\n          \"\
  polymerization_type\": \"free radical\",\n          \"solvent\": null,\n       \
  \   \"method\": \"bulk\",\n          \"temperature\": 60.0,\n          \"temperature_unit\"\
  : \"°C\",\n          \"reaction_constants\": {\n            \"constant_1\": 0.065,\n\
  \            \"constant_2\": 0.055\n          },\n          \"reaction_constant_conf\"\
  : {\n            \"constant_conf_1\": null,\n            \"constant_conf_2\": null\n\
  \          },\n          \"determination_method\": \"Fineman-Ross\",\n         \
  \ \"Q-value\": {\n            \"constant_1\": null,\n            \"constant_2\"\
  : null\n          },\n          \"e-Value\": {\n            \"constant_1\": null,\n\
  \            \"constant_2\": null\n          },\n          \"r_product\": 0.0036\n\
  \        }\n      ]\n    },\n    {\n      \"monomers\": [\n        {\n         \
  \ \"monomer1\": \"n-butyl vinyl sulfide\",\n          \"monomer2\": \"acrylonitrile\"\
  \n        }\n      ],\n      \"reaction_conditions\": [\n        {\n          \"\
  polymerization_type\": \"free radical\",\n          \"solvent\": null,\n       \
  \   \"method\": \"bulk\",\n          \"temperature\": 60.0,\n          \"temperature_unit\"\
  : \"°C\",\n          \"reaction_constants\": {\n            \"constant_1\": 0.097,\n\
  \            \"constant_2\": 0.046\n          },\n          \"reaction_constant_conf\"\
  : {\n            \"constant_conf_1\": null,\n            \"constant_conf_2\": null\n\
  \          },\n          \"determination_method\": \"Fineman-Ross\",\n         \
  \ \"Q-value\": {\n            \"constant_1\": null,\n            \"constant_2\"\
  : null\n          },\n          \"e-Value\": {\n            \"constant_1\": null,\n\
  \            \"constant_2\": null\n          },\n          \"r_product\": 0.0045\n\
  \        }\n      ]\n    },\n    {\n      \"monomers\": [\n        {\n         \
  \ \"monomer1\": \"isobutyl vinyl sulfide\",\n          \"monomer2\": \"acrylonitrile\"\
  \n        }\n      ],\n      \"reaction_conditions\": [\n        {\n          \"\
  polymerization_type\": \"free radical\",\n          \"solvent\": null,\n       \
  \   \"method\": \"bulk\",\n          \"temperature\": 60.0,\n          \"temperature_unit\"\
  : \"°C\",\n          \"reaction_constants\": {\n            \"constant_1\": 0.068,\n\
  \            \"constant_2\": 0.050\n          },\n          \"reaction_constant_conf\"\
  : {\n            \"constant_conf_1\": null,\n            \"constant_conf_2\": null\n\
  \          },\n          \"determination_method\": \"Fineman-Ross\",\n         \
  \ \"Q-value\": {\n            \"constant_1\": null,\n            \"constant_2\"\
  : null\n          },\n          \"e-Value\": {\n            \"constant_1\": null,\n\
  \            \"constant_2\": null\n          },\n          \"r_product\": 0.0034\n\
  \        }\n      ]\n    },\n    {\n      \"monomers\": [\n        {\n         \
  \ \"monomer1\": \"t-butyl vinyl sulfide\",\n          \"monomer2\": \"acrylonitrile\"\
  \n        }\n      ],\n      \"reaction_conditions\": [\n        {\n          \"\
  polymerization_type\": \"free radical\",\n          \"solvent\": null,\n       \
  \   \"method\": \"bulk\",\n          \"temperature\": 60.0,\n          \"temperature_unit\"\
  : \"°C\",\n          \"reaction_constants\": {\n            \"constant_1\": 0.13,\n\
  \            \"constant_2\": 0.01\n          },\n          \"reaction_constant_conf\"\
  : {\n            \"constant_conf_1\": null,\n            \"constant_conf_2\": null\n\
  \          },\n          \"determination_method\": \"Fineman-Ross\",\n         \
  \ \"Q-value\": {\n            \"constant_1\": null,\n            \"constant_2\"\
  : null\n          },\n          \"e-Value\": {\n            \"constant_1\": null,\n\
  \            \"constant_2\": null\n          },\n          \"r_product\": 0.0013\n\
  \        }\n      ]\n    },\n    {\n      \"monomers\": [\n        {\n         \
  \ \"monomer1\": \"phenyl vinyl sulfide\",\n          \"monomer2\": \"acrylonitrile\"\
  \n        }\n      ],\n      \"reaction_conditions\": [\n        {\n          \"\
  polymerization_type\": \"free radical\",\n          \"solvent\": null,\n       \
  \   \"method\": \"bulk\",\n          \"temperature\": 60.0,\n          \"temperature_unit\"\
  : \"°C\",\n          \"reaction_constants\": {\n            \"constant_1\": 0.11,\n\
  \            \"constant_2\": 0.07\n          },\n          \"reaction_constant_conf\"\
  : {\n            \"constant_conf_1\": null,\n            \"constant_conf_2\": null\n\
  \          },\n          \"determination_method\": \"Fineman-Ross\",\n         \
  \ \"Q-value\": {\n            \"constant_1\": null,\n            \"constant_2\"\
  : null\n          },\n          \"e-Value\": {\n            \"constant_1\": null,\n\
  \            \"constant_2\": null\n          },\n          \"r_product\": 0.0077\n\
  \        }\n      ]\n    }\n  ],\n  \"source\": \"http://dx.doi.org/10.1080/00222337008060964\"\
  ,\n  \"PDF_name\": \"Radical Copolymerization Behavior of Alkyl Vinyl Sulfides\"\
  \n}"

File: legacy/data_extraction/model_output_extraction/paper_334.yaml
"{\n  \"reactions\": [\n    {\n      \"monomers\": [\n        {\n          \"monomer1\"\
  : \"Styrene\",\n          \"monomer2\": \"Ethyl Vinyl Sulfoxide\"\n        }\n \
  \     ],\n      \"reaction_conditions\": [\n        {\n          \"polymerization_type\"\
  : \"free radical\",\n          \"solvent\": \"N,N-Dimethylformamide\",\n       \
  \   \"method\": \"solvent\",\n          \"temperature\": 60.0,\n          \"temperature_unit\"\
  : \"°C\",\n          \"reaction_constants\": {\n            \"constant_1\": 7.0,\n\
  \            \"constant_2\": 0.02\n          },\n          \"reaction_constant_conf\"\
  : {\n            \"constant_conf_1\": null,\n            \"constant_conf_2\": null\n\
  \          },\n          \"determination_method\": \"curve fitting\",\n        \
  \  \"Q-value\": {\n            \"constant_1\": 0.13,\n            \"constant_2\"\
  : null\n          },\n          \"e-Value\": {\n            \"constant_1\": 0.61,\n\
  \            \"constant_2\": null\n          },\n          \"r_product\": null\n\
  \        },\n        {\n          \"polymerization_type\": \"free radical\",\n \
  \         \"solvent\": \"benzene\",\n          \"method\": \"solvent\",\n      \
  \    \"temperature\": 60.0,\n          \"temperature_unit\": \"°C\",\n         \
  \ \"reaction_constants\": {\n            \"constant_1\": 2.0,\n            \"constant_2\"\
  : 0.05\n          },\n          \"reaction_constant_conf\": {\n            \"constant_conf_1\"\
  : null,\n            \"constant_conf_2\": null\n          },\n          \"determination_method\"\
  : \"curve fitting\",\n          \"Q-value\": {\n            \"constant_1\": 0.15,\n\
  \            \"constant_2\": null\n          },\n          \"e-Value\": {\n    \
  \        \"constant_1\": 0.72,\n            \"constant_2\": null\n          },\n\
  \          \"r_product\": null\n        }\n      ]\n    },\n    {\n      \"monomers\"\
  : [\n        {\n          \"monomer1\": \"Methyl Methacrylate\",\n          \"monomer2\"\
  : \"Ethyl Vinyl Sulfoxide\"\n        }\n      ],\n      \"reaction_conditions\"\
  : [\n        {\n          \"polymerization_type\": \"free radical\",\n         \
  \ \"solvent\": \"N,N-Dimethylformamide\",\n          \"method\": \"solvent\",\n\
  \          \"temperature\": 60.0,\n          \"temperature_unit\": \"°C\",\n   \
  \       \"reaction_constants\": {\n            \"constant_1\": 10.0,\n         \
  \   \"constant_2\": 0.01\n          },\n          \"reaction_constant_conf\": {\n\
  \            \"constant_conf_1\": null,\n            \"constant_conf_2\": null\n\
  \          },\n          \"determination_method\": \"curve fitting\",\n        \
  \  \"Q-value\": null,\n          \"e-Value\": null,\n          \"r_product\": null\n\
  \        }\n      ]\n    },\n    {\n      \"monomers\": [\n        {\n         \
  \ \"monomer1\": \"Acrylonitrile\",\n          \"monomer2\": \"Ethyl Vinyl Sulfoxide\"\
  \n        }\n      ],\n      \"reaction_conditions\": [\n        {\n          \"\
  polymerization_type\": \"free radical\",\n          \"solvent\": \"N,N-Dimethylformamide\"\
  ,\n          \"method\": \"solvent\",\n          \"temperature\": 60.0,\n      \
  \    \"temperature_unit\": \"°C\",\n          \"reaction_constants\": {\n      \
  \      \"constant_1\": 3.0,\n            \"constant_2\": 0.2\n          },\n   \
  \       \"reaction_constant_conf\": {\n            \"constant_conf_1\": null,\n\
  \            \"constant_conf_2\": null\n          },\n          \"determination_method\"\
  : \"curve fitting\",\n          \"Q-value\": null,\n          \"e-Value\": null,\n\
  \          \"r_product\": null\n        }\n      ]\n    }\n  ],\n  \"source\": \"\
  https://doi.org/10.1002/macp.1971.021470113\",\n  \"PDF_name\": \"Radical Copolymerization\
  \ Behavior of Ethyl Vinyl Sulfoxide\"\n}"

File: legacy/data_extraction/model_output_extraction/paper_337.yaml
"{\n  \"reactions\": [\n    {\n      \"monomers\": [\n        {\n          \"monomer1\"\
  : \"Acrylonitrile\",\n          \"monomer2\": \"2-Vinyl pyridine\"\n        }\n\
  \      ],\n      \"reaction_conditions\": [\n        {\n          \"polymerization_type\"\
  : \"free radical\",\n          \"solvent\": \"glacial acetic acid\",\n         \
  \ \"method\": \"bulk\",\n          \"temperature\": 60.0,\n          \"temperature_unit\"\
  : \"°C\",\n          \"reaction_constants\": {\n            \"constant_1\": 0.113,\n\
  \            \"constant_2\": 0.47\n          },\n          \"reaction_constant_conf\"\
  : {\n            \"constant_conf_1\": 0.002,\n            \"constant_conf_2\": 0.03\n\
  \          },\n          \"determination_method\": \"Fineman-Ross\",\n         \
  \ \"Q-value\": {\n            \"constant_1\": 0.50,\n            \"constant_2\"\
  : null\n          },\n          \"e-Value\": {\n            \"constant_1\": -0.5,\n\
  \            \"constant_2\": null\n          },\n          \"r_product\": null\n\
  \        }\n      ]\n    },\n    {\n      \"monomers\": [\n        {\n         \
  \ \"monomer1\": \"Acrylonitrile\",\n          \"monomer2\": \"4-Vinyl pyridine\"\
  \n        }\n      ],\n      \"reaction_conditions\": [\n        {\n          \"\
  polymerization_type\": \"free radical\",\n          \"solvent\": \"glacial acetic\
  \ acid\",\n          \"method\": \"bulk\",\n          \"temperature\": 60.0,\n \
  \         \"temperature_unit\": \"°C\",\n          \"reaction_constants\": {\n \
  \           \"constant_1\": 0.113,\n            \"constant_2\": 0.41\n         \
  \ },\n          \"reaction_constant_conf\": {\n            \"constant_conf_1\":\
  \ 0.005,\n            \"constant_conf_2\": 0.09\n          },\n          \"determination_method\"\
  : \"Fineman-Ross\",\n          \"Q-value\": {\n            \"constant_1\": 0.49,\n\
  \            \"constant_2\": null\n          },\n          \"e-Value\": {\n    \
  \        \"constant_1\": -0.6,\n            \"constant_2\": null\n          },\n\
  \          \"r_product\": null\n        }\n      ]\n    },\n    {\n      \"monomers\"\
  : [\n        {\n          \"monomer1\": \"Acrylonitrile\",\n          \"monomer2\"\
  : \"5-Ethyl-2-vinyl pyridine\"\n        }\n      ],\n      \"reaction_conditions\"\
  : [\n        {\n          \"polymerization_type\": \"free radical\",\n         \
  \ \"solvent\": \"glacial acetic acid\",\n          \"method\": \"bulk\",\n     \
  \     \"temperature\": 60.0,\n          \"temperature_unit\": \"°C\",\n        \
  \  \"reaction_constants\": {\n            \"constant_1\": 0.02,\n            \"\
  constant_2\": 0.43\n          },\n          \"reaction_constant_conf\": {\n    \
  \        \"constant_conf_1\": 0.02,\n            \"constant_conf_2\": 0.05\n   \
  \       },\n          \"determination_method\": \"Fineman-Ross\",\n          \"\
  Q-value\": {\n            \"constant_1\": 1.6,\n            \"constant_2\": null\n\
  \          },\n          \"e-Value\": {\n            \"constant_1\": -1.0,\n   \
  \         \"constant_2\": null\n          },\n          \"r_product\": null\n  \
  \      }\n      ]\n    }\n  ],\n  \"source\": \"Journal of Polymer Science Vol.\
  \ XXXIX, Pages 203-209 (1959)\",\n  \"PDF_name\": \"Copolymerization of Acrylonitrile\
  \ and Vinyl Pyridine\"\n}"

File: legacy/data_extraction/model_output_extraction/paper_34.yaml
"{\n  \"reactions\": [\n    {\n      \"monomers\": [\n        {\n          \"monomer1\"\
  : \"ethylene\",\n          \"monomer2\": \"diphenylvinylphosphonate\"\n        }\n\
  \      ],\n      \"reaction_conditions\": [\n        {\n          \"polymerization_type\"\
  : \"free radical\",\n          \"solvent\": \"benzene\",\n          \"method\":\
  \ \"bulk\",\n          \"temperature\": 160.0,\n          \"temperature_unit\":\
  \ \"°C\",\n          \"reaction_constants\": {\n            \"constant_1\": 0.05,\n\
  \            \"constant_2\": 0.09\n          },\n          \"reaction_constant_conf\"\
  : {\n            \"constant_conf_1\": 0.004,\n            \"constant_conf_2\": 1.09\n\
  \          },\n          \"determination_method\": \"Mayo-Lewis\",\n          \"\
  Q-value\": null,\n          \"e-Value\": null,\n          \"r_product\": null\n\
  \        }\n      ]\n    },\n    {\n      \"monomers\": [\n        {\n         \
  \ \"monomer1\": \"ethylene\",\n          \"monomer2\": \"2,2-dichlorodiethylvinylphosphonate\"\
  \n        }\n      ],\n      \"reaction_conditions\": [\n        {\n          \"\
  polymerization_type\": \"free radical\",\n          \"solvent\": \"benzene\",\n\
  \          \"method\": \"bulk\",\n          \"temperature\": 160.0,\n          \"\
  temperature_unit\": \"°C\",\n          \"reaction_constants\": {\n            \"\
  constant_1\": 0.17,\n            \"constant_2\": 2.85\n          },\n          \"\
  reaction_constant_conf\": {\n            \"constant_conf_1\": 0.022,\n         \
  \   \"constant_conf_2\": 1.94\n          },\n          \"determination_method\"\
  : \"Mayo-Lewis\",\n          \"Q-value\": null,\n          \"e-Value\": null,\n\
  \          \"r_product\": null\n        }\n      ]\n    }\n  ],\n  \"source\": \"\
  https://doi.org/10.1007/BF00550723\",\n  \"PDF_name\": \"Radical copolymerization\
  \ of ethylene with vinyl phosphonates under pressure\"\n}"

File: legacy/data_extraction/model_output_extraction/paper_347.yaml
"{\n    \"reactions\": [\n        {\n            \"monomers\": [\n               \
  \ {\n                    \"monomer1\": \"Vinyl ethyl ether\",\n                \
  \    \"monomer2\": \"alpha-Methoxystyrene\"\n                }\n            ],\n\
  \            \"reaction_conditions\": [\n                {\n                   \
  \ \"polymerization_type\": \"cationic\",\n                    \"solvent\": \"Methylene\
  \ chloride\",\n                    \"method\": \"solvent\",\n                  \
  \  \"temperature\": -78.0,\n                    \"temperature_unit\": \"°C\",\n\
  \                    \"reaction_constants\": {\n                        \"constant_1\"\
  : 0.99,\n                        \"constant_2\": 1.17\n                    },\n\
  \                    \"reaction_constant_conf\": {\n                        \"constant_conf_1\"\
  : null,\n                        \"constant_conf_2\": null\n                   \
  \ },\n                    \"determination_method\": null,\n                    \"\
  Q-value\": {\n                        \"constant_1\": null,\n                  \
  \      \"constant_2\": null\n                    },\n                    \"e-Value\"\
  : {\n                        \"constant_1\": null,\n                        \"constant_2\"\
  : null\n                    },\n                    \"r_product\": null\n      \
  \          },\n                {\n                    \"polymerization_type\": \"\
  cationic\",\n                    \"solvent\": \"Methylene chloride\",\n        \
  \            \"method\": \"solvent\",\n                    \"temperature\": -70.0,\n\
  \                    \"temperature_unit\": \"°C\",\n                    \"reaction_constants\"\
  : {\n                        \"constant_1\": 0.50,\n                        \"constant_2\"\
  : 0.67\n                    },\n                    \"reaction_constant_conf\":\
  \ {\n                        \"constant_conf_1\": null,\n                      \
  \  \"constant_conf_2\": null\n                    },\n                    \"determination_method\"\
  : null,\n                    \"Q-value\": {\n                        \"constant_1\"\
  : null,\n                        \"constant_2\": null\n                    },\n\
  \                    \"e-Value\": {\n                        \"constant_1\": null,\n\
  \                        \"constant_2\": null\n                    },\n        \
  \            \"r_product\": null\n                },\n                {\n      \
  \              \"polymerization_type\": \"cationic\",\n                    \"solvent\"\
  : \"Methylene chloride\",\n                    \"method\": \"solvent\",\n      \
  \              \"temperature\": -70.0,\n                    \"temperature_unit\"\
  : \"°C\",\n                    \"reaction_constants\": {\n                     \
  \   \"constant_1\": 0.25,\n                        \"constant_2\": 0.22\n      \
  \              },\n                    \"reaction_constant_conf\": {\n         \
  \               \"constant_conf_1\": null,\n                        \"constant_conf_2\"\
  : null\n                    },\n                    \"determination_method\": null,\n\
  \                    \"Q-value\": {\n                        \"constant_1\": null,\n\
  \                        \"constant_2\": null\n                    },\n        \
  \            \"e-Value\": {\n                        \"constant_1\": null,\n   \
  \                     \"constant_2\": null\n                    },\n           \
  \         \"r_product\": null\n                }\n            ]\n        },\n  \
  \      {\n            \"monomers\": [\n                {\n                    \"\
  monomer1\": \"Styrene\",\n                    \"monomer2\": \"alpha-Methoxystyrene\"\
  \n                }\n            ],\n            \"reaction_conditions\": [\n  \
  \              {\n                    \"polymerization_type\": \"free radical\"\
  ,\n                    \"solvent\": \"Tetrahydrofuran\",\n                    \"\
  method\": \"solvent\",\n                    \"temperature\": 60.0,\n           \
  \         \"temperature_unit\": \"°C\",\n                    \"reaction_constants\"\
  : {\n                        \"constant_1\": 2.7,\n                        \"constant_2\"\
  : 0.0\n                    },\n                    \"reaction_constant_conf\": {\n\
  \                        \"constant_conf_1\": 0.6,\n                        \"constant_conf_2\"\
  : null\n                    },\n                    \"determination_method\": \"\
  Kelen-Tudor\",\n                    \"Q-value\": {\n                        \"constant_1\"\
  : 0.65,\n                        \"constant_2\": null\n                    },\n\
  \                    \"e-Value\": {\n                        \"constant_1\": -1.20,\n\
  \                        \"constant_2\": null\n                    },\n        \
  \            \"r_product\": null\n                }\n            ]\n        },\n\
  \        {\n            \"monomers\": [\n                {\n                   \
  \ \"monomer1\": \"Acrylonitrile\",\n                    \"monomer2\": \"alpha-Methoxystyrene\"\
  \n                }\n            ],\n            \"reaction_conditions\": [\n  \
  \              {\n                    \"polymerization_type\": \"free radical\"\
  ,\n                    \"solvent\": \"Tetrahydrofuran\",\n                    \"\
  method\": \"solvent\",\n                    \"temperature\": 60.0,\n           \
  \         \"temperature_unit\": \"°C\",\n                    \"reaction_constants\"\
  : {\n                        \"constant_1\": 0.06,\n                        \"constant_2\"\
  : 0.0\n                    },\n                    \"reaction_constant_conf\": {\n\
  \                        \"constant_conf_1\": 0.005,\n                        \"\
  constant_conf_2\": null\n                    },\n                    \"determination_method\"\
  : \"Kelen-Tudor\",\n                    \"Q-value\": {\n                       \
  \ \"constant_1\": 0.65,\n                        \"constant_2\": null\n        \
  \            },\n                    \"e-Value\": {\n                        \"\
  constant_1\": -1.20,\n                        \"constant_2\": null\n           \
  \         },\n                    \"r_product\": null\n                }\n     \
  \       ]\n        },\n        {\n            \"monomers\": [\n                {\n\
  \                    \"monomer1\": \"Methacrylate\",\n                    \"monomer2\"\
  : \"alpha-Methoxystyrene\"\n                }\n            ],\n            \"reaction_conditions\"\
  : [\n                {\n                    \"polymerization_type\": \"free radical\"\
  ,\n                    \"solvent\": \"Tetrahydrofuran\",\n                    \"\
  method\": \"solvent\",\n                    \"temperature\": 60.0,\n           \
  \         \"temperature_unit\": \"°C\",\n                    \"reaction_constants\"\
  : {\n                        \"constant_1\": 0.17,\n                        \"constant_2\"\
  : 0.0\n                    },\n                    \"reaction_constant_conf\": {\n\
  \                        \"constant_conf_1\": 0.01,\n                        \"\
  constant_conf_2\": null\n                    },\n                    \"determination_method\"\
  : \"Kelen-Tudor\",\n                    \"Q-value\": {\n                       \
  \ \"constant_1\": 0.65,\n                        \"constant_2\": null\n        \
  \            },\n                    \"e-Value\": {\n                        \"\
  constant_1\": -1.20,\n                        \"constant_2\": null\n           \
  \         },\n                    \"r_product\": null\n                }\n     \
  \       ]\n        },\n        {\n            \"monomers\": [\n                {\n\
  \                    \"monomer1\": \"Methyl methacrylate\",\n                  \
  \  \"monomer2\": \"alpha-Methoxystyrene\"\n                }\n            ],\n \
  \           \"reaction_conditions\": [\n                {\n                    \"\
  polymerization_type\": \"free radical\",\n                    \"solvent\": \"Tetrahydrofuran\"\
  ,\n                    \"method\": \"solvent\",\n                    \"temperature\"\
  : 60.0,\n                    \"temperature_unit\": \"°C\",\n                   \
  \ \"reaction_constants\": {\n                        \"constant_1\": 2.5,\n    \
  \                    \"constant_2\": 0.0\n                    },\n             \
  \       \"reaction_constant_conf\": {\n                        \"constant_conf_1\"\
  : 0.3,\n                        \"constant_conf_2\": null\n                    },\n\
  \                    \"determination_method\": \"Kelen-Tudor\",\n              \
  \      \"Q-value\": {\n                        \"constant_1\": 0.65,\n         \
  \               \"constant_2\": null\n                    },\n                 \
  \   \"e-Value\": {\n                        \"constant_1\": -1.20,\n           \
  \             \"constant_2\": null\n                    },\n                   \
  \ \"r_product\": null\n                }\n            ]\n        }\n    ],\n   \
  \ \"source\": \"Die Makromolekulare Chemie 103 (1967) 68-73\",\n    \"PDF_name\"\
  : \"Zur Polymerisation und Copolymerisation von alpha-Methoxystyrol\"\n}"
