Repository: lamalab-org/copolymer-reactivity

# copolymer-reactivity

A condition-aware machine-learning model and FastAPI service that predicts the **microstructure of radical copolymers** — *alternating*, *random*, or *gradient* — from two monomer structures and the reaction conditions (solvent, temperature, polymerisation mechanism), backed by a curated literature dataset of **3,791 copolymerisations from 1,206 publications**.

The model is served live at <https://polycarp.cheminfo.org> (web UI: [cheminfo-py/polycarp.cheminfo.org](https://github.com/cheminfo-py/polycarp.cheminfo.org)).

File: legacy/data_extraction/model_output_extraction/paper_35.yaml
"{\n  \"reactions\": [\n    {\n      \"monomers\": [\n        {\n          \"monomer1\"\
  : \"tetrafluoroethylene\",\n          \"monomer2\": \"ethylene\"\n        }\n  \
  \    ],\n      \"reaction_conditions\": [\n        {\n          \"polymerization_type\"\
  : \"free radical\",\n          \"solvent\": \"water\",\n          \"method\": \"\
  suspension\",\n          \"temperature\": 338.0,\n          \"temperature_unit\"\
  : \"K\",\n          \"reaction_constants\": {\n            \"constant_1\": 0.0646,\n\
  \            \"constant_2\": 0.575\n          },\n          \"reaction_constant_conf\"\
  : {\n            \"constant_conf_1\": 0.027,\n            \"constant_conf_2\": 0.09\n\
  \          },\n          \"determination_method\": \"nonlinear least-squares method\"\
  ,\n          \"Q-value\": {\n            \"constant_1\": 0.018,\n            \"\
  constant_2\": 1.66\n          },\n          \"e-Value\": {\n            \"constant_1\"\
  : 0.015,\n            \"constant_2\": -0.20\n          },\n          \"r_product\"\
  : null\n        },\n        {\n          \"polymerization_type\": \"free radical\"\
  ,\n          \"solvent\": \"water\",\n          \"method\": \"suspension\",\n  \
  \        \"temperature\": 338.0,\n          \"temperature_unit\": \"K\",\n     \
  \     \"reaction_constants\": {\n            \"constant_1\": 0.045,\n          \
  \  \"constant_2\": 0.14\n          },\n          \"reaction_constant_conf\": {\n\
  \            \"constant_conf_1\": 0.008,\n            \"constant_conf_2\": 0.03\n\
  \          },\n          \"determination_method\": \"nonlinear least-squares method\"\
  ,\n          \"Q-value\": null,\n          \"e-Value\": null,\n          \"r_product\"\
  : null\n        }\n      ]\n    }\n  ],\n  \"source\": \"https://doi.org/10.1002/app.1995.070571113\"\
  ,\n  \"PDF_name\": \"Study of Radical Copolymerization of Tetrafluoroethylene with\
  \ Ethylene in Suspension\"\n}"

File: legacy/data_extraction/model_output_extraction/paper_350.yaml
"{\n  \"reactions\": [\n    {\n      \"monomers\": [\n        {\n          \"monomer1\"\
  : \"3,3-Dimethoxycyclopropene\",\n          \"monomer2\": \"Styrene\"\n        }\n\
  \      ],\n      \"reaction_conditions\": [\n        {\n          \"polymerization_type\"\
  : \"free radical\",\n          \"solvent\": null,\n          \"method\": \"bulk\"\
  ,\n          \"temperature\": 60.0,\n          \"temperature_unit\": \"°C\",\n \
  \         \"reaction_constants\": {\n            \"constant_1\": 0.241,\n      \
  \      \"constant_2\": 1.40\n          },\n          \"reaction_constant_conf\"\
  : {\n            \"constant_conf_1\": 0.053,\n            \"constant_conf_2\": 0.045\n\
  \          },\n          \"determination_method\": \"Kelen-Tudor\",\n          \"\
  Q-value\": {\n            \"constant_1\": 0.31,\n            \"constant_2\": 1.00\n\
  \          },\n          \"e-Value\": {\n            \"constant_1\": 0.24,\n   \
  \         \"constant_2\": -0.80\n          },\n          \"r_product\": null\n \
  \       }\n      ]\n    },\n    {\n      \"monomers\": [\n        {\n          \"\
  monomer1\": \"4,8-Dioxaspiro(2,5)oct-1-ene\",\n          \"monomer2\": \"Styrene\"\
  \n        }\n      ],\n      \"reaction_conditions\": [\n        {\n          \"\
  polymerization_type\": \"free radical\",\n          \"solvent\": null,\n       \
  \   \"method\": \"bulk\",\n          \"temperature\": 60.0,\n          \"temperature_unit\"\
  : \"°C\",\n          \"reaction_constants\": {\n            \"constant_1\": 0.248,\n\
  \            \"constant_2\": 1.78\n          },\n          \"reaction_constant_conf\"\
  : {\n            \"constant_conf_1\": 0.038,\n            \"constant_conf_2\": 0.038\n\
  \          },\n          \"determination_method\": \"Kelen-Tudor\",\n          \"\
  Q-value\": {\n            \"constant_1\": 0.27,\n            \"constant_2\": 1.00\n\
  \          },\n          \"e-Value\": {\n            \"constant_1\": 0.10,\n   \
  \         \"constant_2\": -0.80\n          },\n          \"r_product\": null\n \
  \       }\n      ]\n    },\n    {\n      \"monomers\": [\n        {\n          \"\
  monomer1\": \"6,6-Dimethyl-4,8-dioxaspiro(2,5)oct-1-ene\",\n          \"monomer2\"\
  : \"Styrene\"\n        }\n      ],\n      \"reaction_conditions\": [\n        {\n\
  \          \"polymerization_type\": \"free radical\",\n          \"solvent\": null,\n\
  \          \"method\": \"bulk\",\n          \"temperature\": 60.0,\n          \"\
  temperature_unit\": \"°C\",\n          \"reaction_constants\": {\n            \"\
  constant_1\": 0.254,\n            \"constant_2\": 1.84\n          },\n         \
  \ \"reaction_constant_conf\": {\n            \"constant_conf_1\": 0.061,\n     \
  \       \"constant_conf_2\": 0.053\n          },\n          \"determination_method\"\
  : \"Kelen-Tudor\",\n          \"Q-value\": {\n            \"constant_1\": 0.27,\n\
  \            \"constant_2\": 1.00\n          },\n          \"e-Value\": {\n    \
  \        \"constant_1\": 0.071,\n            \"constant_2\": -0.80\n          },\n\
  \          \"r_product\": null\n        }\n      ]\n    },\n    {\n      \"monomers\"\
  : [\n        {\n          \"monomer1\": \"6,6-Dimethyl-4,8-dioxaspiro(2,5)oct-1-ene\"\
  ,\n          \"monomer2\": \"2-Vinylpyridine\"\n        }\n      ],\n      \"reaction_conditions\"\
  : [\n        {\n          \"polymerization_type\": \"free radical\",\n         \
  \ \"solvent\": null,\n          \"method\": \"bulk\",\n          \"temperature\"\
  : 60.0,\n          \"temperature_unit\": \"°C\",\n          \"reaction_constants\"\
  : {\n            \"constant_1\": 0.071,\n            \"constant_2\": 2.08\n    \
  \      },\n          \"reaction_constant_conf\": {\n            \"constant_conf_1\"\
  : 0.011,\n            \"constant_conf_2\": 0.014\n          },\n          \"determination_method\"\
  : \"Kelen-Tudor\",\n          \"Q-value\": {\n            \"constant_1\": 0.38,\n\
  \            \"constant_2\": 1.41\n          },\n          \"e-Value\": {\n    \
  \        \"constant_1\": 0.96,\n            \"constant_2\": -0.42\n          },\n\
  \          \"r_product\": null\n        }\n      ]\n    },\n    {\n      \"monomers\"\
  : [\n        {\n          \"monomer1\": \"6,6-Dimethyl-4,8-dioxaspiro(2,5)oct-1-ene\"\
  ,\n          \"monomer2\": \"Acrylonitrile\"\n        }\n      ],\n      \"reaction_conditions\"\
  : [\n        {\n          \"polymerization_type\": \"free radical\",\n         \
  \ \"solvent\": null,\n          \"method\": \"bulk\",\n          \"temperature\"\
  : 60.0,\n          \"temperature_unit\": \"°C\",\n          \"reaction_constants\"\
  : {\n            \"constant_1\": 1.2,\n            \"constant_2\": 0.4\n       \
  \   },\n          \"reaction_constant_conf\": {\n            \"constant_conf_1\"\
  : 0.4,\n            \"constant_conf_2\": 0.3\n          },\n          \"determination_method\"\
  : \"Kelen-Tudor\",\n          \"Q-value\": {\n            \"constant_1\": 0.4,\n\
  \            \"constant_2\": 0.48\n          },\n          \"e-Value\": {\n    \
  \        \"constant_1\": 0.3,\n            \"constant_2\": 1.23\n          },\n\
  \          \"r_product\": null\n        }\n      ]\n    }\n  ],\n  \"source\": \"\
  http://dx.doi.org/10.1080/00222338508063314\",\n  \"PDF_name\": \"Copolymerization\
  \ Studies of Cyclopropenone Ketals\"\n}"

File: legacy/data_extraction/model_output_extraction/paper_351.yaml
"{\n  \"reactions\": [\n    {\n      \"monomers\": [\"Fluorobutadiene\", \"Styrene\"\
  ],\n      \"reaction_conditions\": [\n        {\n          \"polymerization_type\"\
  : \"free radical\",\n          \"solvent\": \"water\",\n          \"method\": \"\
  emulsion\",\n          \"temperature\": 5.0,\n          \"temperature_unit\": \"\
  °C\",\n          \"reaction_constants\": {\n            \"constant_1\": 1.61,\n\
  \            \"constant_2\": 0.16\n          },\n          \"reaction_constant_conf\"\
  : {\n            \"constant_conf_1\": 0.24,\n            \"constant_conf_2\": 0.08\n\
  \          },\n          \"determination_method\": \"Kelen-Tudor\"\n        }\n\
  \      ]\n    },\n    {\n      \"monomers\": [\"Fluorobutadiene\", \"Styrene\"],\n\
  \      \"reaction_conditions\": [\n        {\n          \"polymerization_type\"\
  : \"free radical\",\n          \"solvent\": \"water\",\n          \"method\": \"\
  emulsion\",\n          \"temperature\": 50.0,\n          \"temperature_unit\": \"\
  °C\",\n          \"reaction_constants\": {\n            \"constant_1\": 1.55,\n\
  \            \"constant_2\": 0.40\n          },\n          \"reaction_constant_conf\"\
  : {\n            \"constant_conf_1\": 0.10,\n            \"constant_conf_2\": 0.10\n\
  \          },\n          \"determination_method\": \"Kelen-Tudor\"\n        }\n\
  \      ]\n    },\n    {\n      \"monomers\": [\"Fluorobutadiene\", \"Acrylonitrile\"\
  ],\n      \"reaction_conditions\": [\n        {\n          \"polymerization_type\"\
  : \"free radical\",\n          \"solvent\": \"water\",\n          \"method\": \"\
  emulsion\",\n          \"temperature\": 50.0,\n          \"temperature_unit\": \"\
  °C\",\n          \"reaction_constants\": {\n            \"constant_1\": 0.50,\n\
  \            \"constant_2\": 0.07\n          },\n          \"reaction_constant_conf\"\
  : {\n            \"constant_conf_1\": 0.10,\n            \"constant_conf_2\": 0.03\n\
  \          },\n          \"determination_method\": \"Kelen-Tudor\"\n        }\n\
  \      ]\n    },\n    {\n      \"monomers\": [\"Fluorobutadiene\", \"Isoprene\"\
  ],\n      \"reaction_conditions\": [\n        {\n          \"polymerization_type\"\
  : \"free radical\",\n          \"solvent\": \"water\",\n          \"method\": \"\
  emulsion\",\n          \"temperature\": 50.0,\n          \"temperature_unit\": \"\
  °C\",\n          \"reaction_constants\": {\n            \"constant_1\": 2.05,\n\
  \            \"constant_2\": 0.19\n          },\n          \"reaction_constant_conf\"\
  : {\n            \"constant_conf_1\": 0.10,\n            \"constant_conf_2\": 0.10\n\
  \          },\n          \"determination_method\": \"Kelen-Tudor\"\n        }\n\
  \      ]\n    },\n    {\n      \"monomers\": [\"Fluorobutadiene\", \"Alpha methyl\
  \ styrene\"],\n      \"reaction_conditions\": [\n        {\n          \"polymerization_type\"\
  : \"free radical\",\n          \"solvent\": \"water\",\n          \"method\": \"\
  emulsion\",\n          \"temperature\": 50.0,\n          \"temperature_unit\": \"\
  °C\",\n          \"reaction_constants\": {\n            \"constant_1\": 1.77,\n\
  \            \"constant_2\": 0.38\n          },\n          \"reaction_constant_conf\"\
  : {\n            \"constant_conf_1\": 0.19,\n            \"constant_conf_2\": 0.11\n\
  \          },\n          \"determination_method\": \"Kelen-Tudor\"\n        }\n\
  \      ]\n    },\n    {\n      \"monomers\": [\"Fluorobutadiene\", \"Methyl methacrylate\"\
  ],\n      \"reaction_conditions\": [\n        {\n          \"polymerization_type\"\
  : \"free radical\",\n          \"solvent\": \"water\",\n          \"method\": \"\
  emulsion\",\n          \"temperature\": 50.0,\n          \"temperature_unit\": \"\
  °C\",\n          \"reaction_constants\": {\n            \"constant_1\": 1.54,\n\
  \            \"constant_2\": 0.64\n          },\n          \"reaction_constant_conf\"\
  : {\n            \"constant_conf_1\": 0.08,\n            \"constant_conf_2\": 0.08\n\
  \          },\n          \"determination_method\": \"Kelen-Tudor\"\n        }\n\
  \      ]\n    }\n  ],\n  \"source\": \"https://doi.org/10.1139/v55-163\",\n  \"\
  PDF_name\": \"Polymerization of 2-Fluorobutadiene-1,3 and Properties of Polymers\"\
  \n}"

File: legacy/data_extraction/model_output_extraction/paper_359.yaml
"{\n    \"reactions\": [\n        {\n            \"monomers\": [\"N-Substituted Phenyl\
  \ Methacrylamide\", \"Acrylonitrile\"],\n            \"reaction_conditions\": [\n\
  \                {\n                    \"polymerization_type\": \"free radical\"\
  ,\n                    \"solvent\": \"N,N-Dimethylformamide\",\n               \
  \     \"method\": \"solvent\",\n                    \"temperature\": 60.0,\n   \
  \                 \"temperature_unit\": \"°C\",\n                    \"reaction_constants\"\
  : {\n                        \"constant_1\": 0.60,\n                        \"constant_2\"\
  : 1.20\n                    },\n                    \"reaction_constant_conf\":\
  \ {\n                        \"constant_conf_1\": null,\n                      \
  \  \"constant_conf_2\": null\n                    },\n                    \"determination_method\"\
  : \"assumed\"\n                },\n                {\n                    \"polymerization_type\"\
  : \"free radical\",\n                    \"solvent\": \"N,N-Dimethylformamide\"\
  ,\n                    \"method\": \"solvent\",\n                    \"temperature\"\
  : 60.0,\n                    \"temperature_unit\": \"°C\",\n                   \
  \ \"reaction_constants\": {\n                        \"constant_1\": 0.62,\n   \
  \                     \"constant_2\": 0.40\n                    },\n           \
  \         \"reaction_constant_conf\": {\n                        \"constant_conf_1\"\
  : null,\n                        \"constant_conf_2\": null\n                   \
  \ },\n                    \"determination_method\": \"assumed\"\n              \
  \  },\n                {\n                    \"polymerization_type\": \"free radical\"\
  ,\n                    \"solvent\": \"N,N-Dimethylformamide\",\n               \
  \     \"method\": \"solvent\",\n                    \"temperature\": 60.0,\n   \
  \                 \"temperature_unit\": \"°C\",\n                    \"reaction_constants\"\
  : {\n                        \"constant_1\": 0.60,\n                        \"constant_2\"\
  : 0.35\n                    },\n                    \"reaction_constant_conf\":\
  \ {\n                        \"constant_conf_1\": null,\n                      \
  \  \"constant_conf_2\": null\n                    },\n                    \"determination_method\"\
  : \"assumed\"\n                },\n                {\n                    \"polymerization_type\"\
  : \"free radical\",\n                    \"solvent\": \"N,N-Dimethylformamide\"\
  ,\n                    \"method\": \"solvent\",\n                    \"temperature\"\
  : 60.0,\n                    \"temperature_unit\": \"°C\",\n                   \
  \ \"reaction_constants\": {\n                        \"constant_1\": 0.57,\n   \
  \                     \"constant_2\": 0.34\n                    },\n           \
  \         \"reaction_constant_conf\": {\n                        \"constant_conf_1\"\
  : null,\n                        \"constant_conf_2\": null\n                   \
  \ },\n                    \"determination_method\": \"assumed\"\n              \
  \  },\n                {\n                    \"polymerization_type\": \"free radical\"\
  ,\n                    \"solvent\": \"N,N-Dimethylformamide\",\n               \
  \     \"method\": \"solvent\",\n                    \"temperature\": 60.0,\n   \
  \                 \"temperature_unit\": \"°C\",\n                    \"reaction_constants\"\
  : {\n                        \"constant_1\": 0.57,\n                        \"constant_2\"\
  : 0.34\n                    },\n                    \"reaction_constant_conf\":\
  \ {\n                        \"constant_conf_1\": null,\n                      \
  \  \"constant_conf_2\": null\n                    },\n                    \"determination_method\"\
  : \"assumed\"\n                }\n            ]\n        },\n        {\n       \
  \     \"monomers\": [\"N-Substituted Phenyl Methacrylamide\", \"Methyl Methacrylate\"\
  ],\n            \"reaction_conditions\": [\n                {\n                \
  \    \"polymerization_type\": \"free radical\",\n                    \"solvent\"\
  : \"Acetonitrile\",\n                    \"method\": \"solvent\",\n            \
  \        \"temperature\": 60.0,\n                    \"temperature_unit\": \"°C\"\
  ,\n                    \"reaction_constants\": {\n                        \"constant_1\"\
  : 0.63,\n                        \"constant_2\": 1.51\n                    },\n\
  \                    \"reaction_constant_conf\": {\n                        \"constant_conf_1\"\
  : null,\n                        \"constant_conf_2\": null\n                   \
  \ },\n                    \"determination_method\": \"assumed\"\n              \
  \  },\n                {\n                    \"polymerization_type\": \"free radical\"\
  ,\n                    \"solvent\": \"Acetonitrile/Ethanol\",\n                \
  \    \"method\": \"solvent\",\n                    \"temperature\": 60.0,\n    \
  \                \"temperature_unit\": \"°C\",\n                    \"reaction_constants\"\
  : {\n                        \"constant_1\": 0.52,\n                        \"constant_2\"\
  : 1.60\n                    },\n                    \"reaction_constant_conf\":\
  \ {\n                        \"constant_conf_1\": null,\n                      \
  \  \"constant_conf_2\": null\n                    },\n                    \"determination_method\"\
  : \"assumed\"\n                },\n                {\n                    \"polymerization_type\"\
  : \"free radical\",\n                    \"solvent\": \"Ethanol\",\n           \
  \         \"method\": \"solvent\",\n                    \"temperature\": 60.0,\n\
  \                    \"temperature_unit\": \"°C\",\n                    \"reaction_constants\"\
  : {\n                        \"constant_1\": 0.48,\n                        \"constant_2\"\
  : 1.67\n                    },\n                    \"reaction_constant_conf\":\
  \ {\n                        \"constant_conf_1\": null,\n                      \
  \  \"constant_conf_2\": null\n                    },\n                    \"determination_method\"\
  : \"assumed\"\n                },\n                {\n                    \"polymerization_type\"\
  : \"free radical\",\n                    \"solvent\": \"Dioxane\",\n           \
  \         \"method\": \"solvent\",\n                    \"temperature\": 60.0,\n\
  \                    \"temperature_unit\": \"°C\",\n                    \"reaction_constants\"\
  : {\n                        \"constant_1\": 0.63,\n                        \"constant_2\"\
  : 1.51\n                    },\n                    \"reaction_constant_conf\":\
  \ {\n                        \"constant_conf_1\": null,\n                      \
  \  \"constant_conf_2\": null\n                    },\n                    \"determination_method\"\
  : \"assumed\"\n                }\n            ]\n        }\n    ],\n    \"source\"\
  : \"https://doi.org/10.1295/koron1974.31.250\",\n    \"PDF_name\": \"N-Substituted\
  \ Phenyl Methacrylamide Radical Polymerization and Copolymerization\"\n}"

File: legacy/data_extraction/model_output_extraction/paper_36.yaml
"{\n  \"reactions\": [\n    {\n      \"monomers\": [\n        {\n          \"monomer1\"\
  : \"n-Butyl acrylate\",\n          \"monomer2\": \"Ethylene\"\n        }\n     \
  \ ],\n      \"reaction_conditions\": [\n        {\n          \"polymerization_type\"\
  : \"free radical\",\n          \"solvent\": \"toluene\",\n          \"method\":\
  \ \"bulk\",\n          \"temperature\": 70.0,\n          \"temperature_unit\": \"\
  °C\",\n          \"reaction_constants\": {\n            \"constant_1\": 11.9,\n\
  \            \"constant_2\": 0.03\n          },\n          \"reaction_constant_conf\"\
  : {\n            \"constant_conf_1\": 2.5,\n            \"constant_conf_2\": 0.01\n\
  \          },\n          \"determination_method\": \"Fineman and Ross\",\n     \
  \     \"Q-value\": {\n            \"constant_1\": 33.3,\n            \"constant_2\"\
  : 0.04\n          },\n          \"e-Value\": {\n            \"constant_1\": 1.02,\n\
  \            \"constant_2\": -0.41\n          },\n          \"r_product\": 0.36\n\
  \        }\n      ]\n    },\n    {\n      \"monomers\": [\n        {\n         \
  \ \"monomer1\": \"Vinyl chloride\",\n          \"monomer2\": \"Ethylene\"\n    \
  \    }\n      ],\n      \"reaction_conditions\": [\n        {\n          \"polymerization_type\"\
  : \"free radical\",\n          \"solvent\": \"toluene\",\n          \"method\":\
  \ \"bulk\",\n          \"temperature\": 90.0,\n          \"temperature_unit\": \"\
  °C\",\n          \"reaction_constants\": {\n            \"constant_1\": 3.6,\n \
  \           \"constant_2\": 0.24\n          },\n          \"reaction_constant_conf\"\
  : {\n            \"constant_conf_1\": 0.3,\n            \"constant_conf_2\": 0.07\n\
  \          },\n          \"determination_method\": \"Fineman and Ross\",\n     \
  \     \"Q-value\": {\n            \"constant_1\": 4.2,\n            \"constant_2\"\
  : 0.01\n          },\n          \"e-Value\": {\n            \"constant_1\": 0.37,\n\
  \            \"constant_2\": -0.57\n          },\n          \"r_product\": 0.85\n\
  \        }\n      ]\n    },\n    {\n      \"monomers\": [\n        {\n         \
  \ \"monomer1\": \"Vinyl acetate\",\n          \"monomer2\": \"Ethylene\"\n     \
  \   }\n      ],\n      \"reaction_conditions\": [\n        {\n          \"polymerization_type\"\
  : \"free radical\",\n          \"solvent\": \"toluene\",\n          \"method\":\
  \ \"bulk\",\n          \"temperature\": 90.0,\n          \"temperature_unit\": \"\
  °C\",\n          \"reaction_constants\": {\n            \"constant_1\": 1.08,\n\
  \            \"constant_2\": 1.07\n          },\n          \"reaction_constant_conf\"\
  : {\n            \"constant_conf_1\": 0.19,\n            \"constant_conf_2\": 0.06\n\
  \          },\n          \"determination_method\": \"Fineman and Ross\",\n     \
  \     \"Q-value\": {\n            \"constant_1\": 0.93,\n            \"constant_2\"\
  : 0.03\n          },\n          \"e-Value\": {\n            \"constant_1\": null,\n\
  \            \"constant_2\": -0.3\n          },\n          \"r_product\": 1.16\n\
  \        }\n      ]\n    },\n    {\n      \"monomers\": [\n        {\n         \
  \ \"monomer1\": \"Vinyl fluoride\",\n          \"monomer2\": \"Ethylene\"\n    \
  \    }\n      ],\n      \"reaction_conditions\": [\n        {\n          \"polymerization_type\"\
  : \"free radical\",\n          \"solvent\": \"toluene\",\n          \"method\":\
  \ \"bulk\",\n          \"temperature\": 160.0,\n          \"temperature_unit\":\
  \ \"°C\",\n          \"reaction_constants\": {\n            \"constant_1\": 0.16,\n\
  \            \"constant_2\": 4.39\n          },\n          \"reaction_constant_conf\"\
  : {\n            \"constant_conf_1\": 0.05,\n            \"constant_conf_2\": 0.77\n\
  \          },\n          \"determination_method\": \"Fineman and Ross\",\n     \
  \     \"Q-value\": {\n            \"constant_1\": 0.25,\n            \"constant_2\"\
  : null\n          },\n          \"e-Value\": {\n            \"constant_1\": 0.6,\n\
  \            \"constant_2\": null\n          },\n          \"r_product\": 0.7\n\
  \        }\n      ]\n    }\n  ],\n  \"source\": \"https://doi.org/10.1002/pol.1963.100010327\"\
  ,\n  \"PDF_name\": \"Copolymerization Studies. III. Reactivity Ratios of Model Ethylene\
  \ Copolymerizations and Their Use in Q-e Calculations\"\n}"

File: legacy/data_extraction/model_output_extraction/paper_361.yaml
"{\n    \"reactions\": [\n        {\n            \"monomers\": [\n               \
  \ {\n                    \"monomer1\": \"Muconic acid\",\n                    \"\
  monomer2\": \"Styrene\"\n                }\n            ],\n            \"reaction_conditions\"\
  : [\n                {\n                    \"polymerization_type\": \"radical\"\
  ,\n                    \"solvent\": \"dimethyl sulfoxide\",\n                  \
  \  \"method\": \"solvent\",\n                    \"temperature\": 50.0,\n      \
  \              \"temperature_unit\": \"°C\",\n                    \"reaction_constants\"\
  : {\n                        \"constant_1\": 0.52,\n                        \"constant_2\"\
  : 0.15\n                    },\n                    \"reaction_constant_conf\":\
  \ {\n                        \"constant_conf_1\": null,\n                      \
  \  \"constant_conf_2\": null\n                    },\n                    \"determination_method\"\
  : \"curve-fitting and Fineman-Ross\",\n                    \"Q-value\": {\n    \
  \                    \"constant_1\": 1.8,\n                        \"constant_2\"\
  : null\n                    },\n                    \"e-Value\": {\n           \
  \             \"constant_1\": 0.8,\n                        \"constant_2\": null\n\
  \                    },\n                    \"r_product\": null\n             \
  \   }\n            ]\n        },\n        {\n            \"monomers\": [\n     \
  \           {\n                    \"monomer1\": \"Muconic acid\",\n           \
  \         \"monomer2\": \"Acrylonitrile\"\n                }\n            ],\n \
  \           \"reaction_conditions\": [\n                {\n                    \"\
  polymerization_type\": \"radical\",\n                    \"solvent\": \"dimethyl\
  \ sulfoxide\",\n                    \"method\": \"solvent\",\n                 \
  \   \"temperature\": 50.0,\n                    \"temperature_unit\": \"°C\",\n\
  \                    \"reaction_constants\": {\n                        \"constant_1\"\
  : 4.0,\n                        \"constant_2\": 0.2\n                    },\n  \
  \                  \"reaction_constant_conf\": {\n                        \"constant_conf_1\"\
  : null,\n                        \"constant_conf_2\": null\n                   \
  \ },\n                    \"determination_method\": \"curve-fitting and Fineman-Ross\"\
  ,\n                    \"Q-value\": {\n                        \"constant_1\": 1.7,\n\
  \                        \"constant_2\": null\n                    },\n        \
  \            \"e-Value\": {\n                        \"constant_1\": 0.73,\n   \
  \                     \"constant_2\": null\n                    },\n           \
  \         \"r_product\": null\n                }\n            ]\n        },\n  \
  \      {\n            \"monomers\": [\n                {\n                    \"\
  monomer1\": \"Ethyl muconate\",\n                    \"monomer2\": \"Styrene\"\n\
  \                }\n            ],\n            \"reaction_conditions\": [\n   \
  \             {\n                    \"polymerization_type\": \"radical\",\n   \
  \                 \"solvent\": \"benzene\",\n                    \"method\": \"\
  solvent\",\n                    \"temperature\": 50.0,\n                    \"temperature_unit\"\
  : \"°C\",\n                    \"reaction_constants\": {\n                     \
  \   \"constant_1\": 0.56,\n                        \"constant_2\": 0.12\n      \
  \              },\n                    \"reaction_constant_conf\": {\n         \
  \               \"constant_conf_1\": null,\n                        \"constant_conf_2\"\
  : null\n                    },\n                    \"determination_method\": \"\
  Fineman-Ross\",\n                    \"Q-value\": {\n                        \"\
  constant_1\": 2.0,\n                        \"constant_2\": null\n             \
  \       },\n                    \"e-Value\": {\n                        \"constant_1\"\
  : 0.8,\n                        \"constant_2\": null\n                    },\n \
  \                   \"r_product\": null\n                }\n            ]\n    \
  \    },\n        {\n            \"monomers\": [\n                {\n           \
  \         \"monomer1\": \"Ethyl muconate\",\n                    \"monomer2\": \"\
  2-vinylpyridine\"\n                }\n            ],\n            \"reaction_conditions\"\
  : [\n                {\n                    \"polymerization_type\": \"radical\"\
  ,\n                    \"solvent\": \"toluene\",\n                    \"method\"\
  : \"solvent\",\n                    \"temperature\": 20.0,\n                   \
  \ \"temperature_unit\": \"°C\",\n                    \"reaction_constants\": {\n\
  \                        \"constant_1\": 0.80,\n                        \"constant_2\"\
  : 0.40\n                    },\n                    \"reaction_constant_conf\":\
  \ {\n                        \"constant_conf_1\": null,\n                      \
  \  \"constant_conf_2\": null\n                    },\n                    \"determination_method\"\
  : \"Fineman-Ross\",\n                    \"Q-value\": {\n                      \
  \  \"constant_1\": 2.0,\n                        \"constant_2\": null\n        \
  \            },\n                    \"e-Value\": {\n                        \"\
  constant_1\": 0.6,\n                        \"constant_2\": null\n             \
  \       },\n                    \"r_product\": null\n                }\n       \
  \     ]\n        },\n        {\n            \"monomers\": [\n                {\n\
  \                    \"monomer1\": \"Ethyl muconate\",\n                    \"monomer2\"\
  : \"Acrylonitrile\"\n                }\n            ],\n            \"reaction_conditions\"\
  : [\n                {\n                    \"polymerization_type\": \"radical\"\
  ,\n                    \"solvent\": \"toluene\",\n                    \"method\"\
  : \"solvent\",\n                    \"temperature\": 20.0,\n                   \
  \ \"temperature_unit\": \"°C\",\n                    \"reaction_constants\": {\n\
  \                        \"constant_1\": 3.2,\n                        \"constant_2\"\
  : 0.30\n                    },\n                    \"reaction_constant_conf\":\
  \ {\n                        \"constant_conf_1\": null,\n                      \
  \  \"constant_conf_2\": null\n                    },\n                    \"determination_method\"\
  : \"Fineman-Ross\",\n                    \"Q-value\": {\n                      \
  \  \"constant_1\": 1.6,\n                        \"constant_2\": null\n        \
  \            },\n                    \"e-Value\": {\n                        \"\
  constant_1\": 1.0,\n                        \"constant_2\": null\n             \
  \       },\n                    \"r_product\": null\n                }\n       \
  \     ]\n        }\n    ],\n    \"source\": \"https://doi.org/10.1002/pol.1977.170150915\"\
  ,\n    \"PDF_name\": \"Radical Polymerization of Muconic Acid and Ethyl Muconate\"\
  \n}"

File: legacy/data_extraction/model_output_extraction/paper_38.yaml
"{\n  \"reactions\": [\n    {\n      \"monomers\": [\n        {\n          \"monomer1\"\
  : \"tetrafluoroethylene\",\n          \"monomer2\": \"ethylene\"\n        }\n  \
  \    ],\n      \"reaction_conditions\": [\n        {\n          \"polymerization_type\"\
  : \"free radical\",\n          \"solvent\": null,\n          \"method\": \"bulk\"\
  ,\n          \"temperature\": 343.0,\n          \"temperature_unit\": \"K\",\n \
  \         \"reaction_constants\": {\n            \"constant_1\": 0.067,\n      \
  \      \"constant_2\": 0.52\n          },\n          \"reaction_constant_conf\"\
  : {\n            \"constant_conf_1\": 0.12,\n            \"constant_conf_2\": 0.18\n\
  \          },\n          \"determination_method\": \"nonlinear least-square method\
  \ of Tidwell and Mortimer\",\n          \"Q-value\": {\n            \"constant_1\"\
  : 0.047,\n            \"constant_2\": 1.95\n          },\n          \"e-Value\"\
  : {\n            \"constant_1\": 0.015,\n            \"constant_2\": -0.200\n  \
  \        },\n          \"r_product\": null\n        }\n      ]\n    }\n  ],\n  \"\
  source\": \"https://doi.org/10.1002/app.1995.070581208\",\n  \"PDF_name\": \"Study\
  \ of Radical Copolymerization of Tetrafluoroethylene with Ethylene in Bulk\"\n}"

File: legacy/data_extraction/model_output_extraction/paper_382.yaml
"{\n  \"reactions\": [\n    {\n      \"monomers\": [\n        {\n          \"monomer1\"\
  : \"Acrylonitrile\",\n          \"monomer2\": \"3,4-Epoxyhexahydrobenzyl Acrylate\"\
  \n        }\n      ],\n      \"reaction_conditions\": [\n        {\n          \"\
  polymerization_type\": \"free radical\",\n          \"solvent\": null,\n       \
  \   \"method\": \"bulk\",\n          \"temperature\": 333.0,\n          \"temperature_unit\"\
  : \"K\",\n          \"reaction_constants\": {\n            \"constant_1\": 0.41,\n\
  \            \"constant_2\": 2.12\n          },\n          \"reaction_constant_conf\"\
  : {\n            \"constant_conf_1\": 0.04,\n            \"constant_conf_2\": 0.24\n\
  \          },\n          \"determination_method\": \"Ezrievlev and co-workers\"\
  ,\n          \"Q-value\": {\n            \"constant_1\": null,\n            \"constant_2\"\
  : null\n          },\n          \"e-Value\": {\n            \"constant_1\": null,\n\
  \            \"constant_2\": null\n          },\n          \"r_product\": null\n\
  \        }\n      ]\n    },\n    {\n      \"monomers\": [\n        {\n         \
  \ \"monomer1\": \"Styrene\",\n          \"monomer2\": \"3,4-Epoxyhexahydrobenzyl\
  \ Acrylate\"\n        }\n      ],\n      \"reaction_conditions\": [\n        {\n\
  \          \"polymerization_type\": \"free radical\",\n          \"solvent\": null,\n\
  \          \"method\": \"bulk\",\n          \"temperature\": 333.0,\n          \"\
  temperature_unit\": \"K\",\n          \"reaction_constants\": {\n            \"\
  constant_1\": 0.24,\n            \"constant_2\": 0.59\n          },\n          \"\
  reaction_constant_conf\": {\n            \"constant_conf_1\": 0.10,\n          \
  \  \"constant_conf_2\": 0.10\n          },\n          \"determination_method\":\
  \ \"Ezrievlev and co-workers\",\n          \"Q-value\": {\n            \"constant_1\"\
  : null,\n            \"constant_2\": null\n          },\n          \"e-Value\":\
  \ {\n            \"constant_1\": null,\n            \"constant_2\": null\n     \
  \     },\n          \"r_product\": null\n        }\n      ]\n    }\n  ],\n  \"source\"\
  : \"https://doi.org/10.1016/0032-3950(82)90087-5\",\n  \"PDF_name\": \"Copolymerization\
  \ of 3,4-Epoxyhexahydrobenzyl Acrylate with Vinyl Monomers\"\n}"

File: legacy/data_extraction/model_output_extraction/paper_388.yaml
"{\n    \"reactions\": [\n        {\n            \"monomers\": [\n               \
  \ {\n                    \"monomer1\": \"methylphenylvinylsulfonium tetrafluoroborate\"\
  ,\n                    \"monomer2\": \"acrylonitrile\"\n                }\n    \
  \        ],\n            \"reaction_conditions\": [\n                {\n       \
  \             \"polymerization_type\": \"free radical\",\n                    \"\
  solvent\": \"acetonitrile\",\n                    \"method\": \"solvent\",\n   \
  \                 \"temperature\": 60.0,\n                    \"temperature_unit\"\
  : \"°C\",\n                    \"reaction_constants\": {\n                     \
  \   \"constant_1\": 0.1,\n                        \"constant_2\": 2.2\n        \
  \            },\n                    \"reaction_constant_conf\": {\n           \
  \             \"constant_conf_1\": null,\n                        \"constant_conf_2\"\
  : null\n                    },\n                    \"determination_method\": \"\
  Finemann and Ross\",\n                    \"Q-value\": {\n                     \
  \   \"constant_1\": 3.4,\n                        \"constant_2\": 1.13\n       \
  \             },\n                    \"e-Value\": {\n                        \"\
  constant_1\": 2.23,\n                        \"constant_2\": null\n            \
  \        },\n                    \"r_product\": null\n                }\n      \
  \      ]\n        },\n        {\n            \"monomers\": [\n                {\n\
  \                    \"monomer1\": \"methylphenylvinylsulfonium tetrafluoroborate\"\
  ,\n                    \"monomer2\": \"acrylamide\"\n                }\n       \
  \     ],\n            \"reaction_conditions\": [\n                {\n          \
  \          \"polymerization_type\": \"free radical\",\n                    \"solvent\"\
  : \"acetonitrile\",\n                    \"method\": \"solvent\",\n            \
  \        \"temperature\": 60.0,\n                    \"temperature_unit\": \"°C\"\
  ,\n                    \"reaction_constants\": {\n                        \"constant_1\"\
  : 0.1,\n                        \"constant_2\": 2.2\n                    },\n  \
  \                  \"reaction_constant_conf\": {\n                        \"constant_conf_1\"\
  : null,\n                        \"constant_conf_2\": null\n                   \
  \ },\n                    \"determination_method\": \"Finemann and Ross\",\n   \
  \                 \"Q-value\": {\n                        \"constant_1\": 3.4,\n\
  \                        \"constant_2\": 1.13\n                    },\n        \
  \            \"e-Value\": {\n                        \"constant_1\": 2.23,\n   \
  \                     \"constant_2\": null\n                    },\n           \
  \         \"r_product\": null\n                }\n            ]\n        }\n   \
  \ ],\n    \"source\": \"https://doi.org/10.1002/pol.1977.130150315\",\n    \"PDF_name\"\
  : \"Synthesis and Copolymerization of Methylphenylvinylsulfonium Tetrafluoroborate\"\
  \n}"

File: legacy/data_extraction/model_output_extraction/paper_391.yaml
"{\n    \"reactions\": [\n        {\n            \"monomers\": [\n               \
  \ {\n                    \"monomer1\": \"acrylonitrile\",\n                    \"\
  monomer2\": \"p-vinylphenyldimethylcarbinol\"\n                }\n            ],\n\
  \            \"reaction_conditions\": [\n                {\n                   \
  \ \"polymerization_type\": \"free radical\",\n                    \"solvent\": \"\
  dioxane\",\n                    \"method\": \"solvent\",\n                    \"\
  temperature\": 60.0,\n                    \"temperature_unit\": \"°C\",\n      \
  \              \"reaction_constants\": {\n                        \"constant_1\"\
  : 0.05,\n                        \"constant_2\": 0.41\n                    },\n\
  \                    \"reaction_constant_conf\": {\n                        \"constant_conf_1\"\
  : null,\n                        \"constant_conf_2\": null\n                   \
  \ },\n                    \"determination_method\": \"Fineman-Ross\",\n        \
  \            \"Q-value\": {\n                        \"constant_1\": 0.80,\n   \
  \                     \"constant_2\": null\n                    },\n           \
  \         \"e-Value\": {\n                        \"constant_1\": -0.8,\n      \
  \                  \"constant_2\": null\n                    },\n              \
  \      \"r_product\": 0.02\n                }\n            ]\n        },\n     \
  \   {\n            \"monomers\": [\n                {\n                    \"monomer1\"\
  : \"acrylonitrile\",\n                    \"monomer2\": \"p-vinylphenylmethylcarbinol\"\
  \n                }\n            ],\n            \"reaction_conditions\": [\n  \
  \              {\n                    \"polymerization_type\": \"free radical\"\
  ,\n                    \"solvent\": \"dioxane\",\n                    \"method\"\
  : \"solvent\",\n                    \"temperature\": 60.0,\n                   \
  \ \"temperature_unit\": \"°C\",\n                    \"reaction_constants\": {\n\
  \                        \"constant_1\": 0.06,\n                        \"constant_2\"\
  : 0.39\n                    },\n                    \"reaction_constant_conf\":\
  \ {\n                        \"constant_conf_1\": null,\n                      \
  \  \"constant_conf_2\": null\n                    },\n                    \"determination_method\"\
  : \"Fineman-Ross\",\n                    \"Q-value\": {\n                      \
  \  \"constant_1\": 0.67,\n                        \"constant_2\": null\n       \
  \             },\n                    \"e-Value\": {\n                        \"\
  constant_1\": -0.8,\n                        \"constant_2\": null\n            \
  \        },\n                    \"r_product\": 0.02\n                }\n      \
  \      ]\n        },\n        {\n            \"monomers\": [\n                {\n\
  \                    \"monomer1\": \"acrylonitrile\",\n                    \"monomer2\"\
  : \"p-vinylphenyl diethylcarbinol\"\n                }\n            ],\n       \
  \     \"reaction_conditions\": [\n                {\n                    \"polymerization_type\"\
  : \"free radical\",\n                    \"solvent\": \"dioxane\",\n           \
  \         \"method\": \"solvent\",\n                    \"temperature\": 60.0,\n\
  \                    \"temperature_unit\": \"°C\",\n                    \"reaction_constants\"\
  : {\n                        \"constant_1\": 0.04,\n                        \"constant_2\"\
  : 0.38\n                    },\n                    \"reaction_constant_conf\":\
  \ {\n                        \"constant_conf_1\": null,\n                      \
  \  \"constant_conf_2\": null\n                    },\n                    \"determination_method\"\
  : \"Fineman-Ross\",\n                    \"Q-value\": {\n                      \
  \  \"constant_1\": 0.97,\n                        \"constant_2\": null\n       \
  \             },\n                    \"e-Value\": {\n                        \"\
  constant_1\": -0.8,\n                        \"constant_2\": null\n            \
  \        },\n                    \"r_product\": 0.02\n                }\n      \
  \      ]\n        },\n        {\n            \"monomers\": [\n                {\n\
  \                    \"monomer1\": \"p-chlorostyrene\",\n                    \"\
  monomer2\": \"p-vinylphenyldimethylcarbinol\"\n                }\n            ],\n\
  \            \"reaction_conditions\": [\n                {\n                   \
  \ \"polymerization_type\": \"free radical\",\n                    \"solvent\": \"\
  dioxane\",\n                    \"method\": \"solvent\",\n                    \"\
  temperature\": 60.0,\n                    \"temperature_unit\": \"°C\",\n      \
  \              \"reaction_constants\": {\n                        \"constant_1\"\
  : 1.24,\n                        \"constant_2\": 0.53\n                    },\n\
  \                    \"reaction_constant_conf\": {\n                        \"constant_conf_1\"\
  : null,\n                        \"constant_conf_2\": null\n                   \
  \ },\n                    \"determination_method\": \"Fineman-Ross\",\n        \
  \            \"Q-value\": {\n                        \"constant_1\": 0.85,\n   \
  \                     \"constant_2\": null\n                    },\n           \
  \         \"e-Value\": {\n                        \"constant_1\": -0.9,\n      \
  \                  \"constant_2\": null\n                    },\n              \
  \      \"r_product\": 0.66\n                }\n            ]\n        },\n     \
  \   {\n            \"monomers\": [\n                {\n                    \"monomer1\"\
  : \"p-chlorostyrene\",\n                    \"monomer2\": \"p-vinylphenylmethylcarbinol\"\
  \n                }\n            ],\n            \"reaction_conditions\": [\n  \
  \              {\n                    \"polymerization_type\": \"free radical\"\
  ,\n                    \"solvent\": \"dioxane\",\n                    \"method\"\
  : \"solvent\",\n                    \"temperature\": 60.0,\n                   \
  \ \"temperature_unit\": \"°C\",\n                    \"reaction_constants\": {\n\
  \                        \"constant_1\": 1.43,\n                        \"constant_2\"\
  : 0.33\n                    },\n                    \"reaction_constant_conf\":\
  \ {\n                        \"constant_conf_1\": null,\n                      \
  \  \"constant_conf_2\": null\n                    },\n                    \"determination_method\"\
  : \"Fineman-Ross\",\n                    \"Q-value\": {\n                      \
  \  \"constant_1\": 0.97,\n                        \"constant_2\": null\n       \
  \             },\n                    \"e-Value\": {\n                        \"\
  constant_1\": -1.2,\n                        \"constant_2\": null\n            \
  \        },\n                    \"r_product\": 0.47\n                }\n      \
  \      ]\n        },\n        {\n            \"monomers\": [\n                {\n\
  \                    \"monomer1\": \"styrene\",\n                    \"monomer2\"\
  : \"p-vinylphenylmethylcarbinol\"\n                }\n            ],\n         \
  \   \"reaction_conditions\": [\n                {\n                    \"polymerization_type\"\
  : \"free radical\",\n                    \"solvent\": \"dioxane\",\n           \
  \         \"method\": \"solvent\",\n                    \"temperature\": 60.0,\n\
  \                    \"temperature_unit\": \"°C\",\n                    \"reaction_constants\"\
  : {\n                        \"constant_1\": 0.79,\n                        \"constant_2\"\
  : 1.25\n                    },\n                    \"reaction_constant_conf\":\
  \ {\n                        \"constant_conf_1\": null,\n                      \
  \  \"constant_conf_2\": null\n                    },\n                    \"determination_method\"\
  : \"Fineman-Ross\",\n                    \"Q-value\": {\n                      \
  \  \"constant_1\": 1.17,\n                        \"constant_2\": null\n       \
  \             },\n                    \"e-Value\": {\n                        \"\
  constant_1\": -0.7,\n                        \"constant_2\": null\n            \
  \        },\n                    \"r_product\": 0.99\n                }\n      \
  \      ]\n        }\n    ],\n    \"source\": \"https://doi.org/10.1002/pol.1969.150070714\"\
  ,\n    \"PDF_name\": \"Preparation and Copolymerization of p-Vinylphenylalkylcarbinol\"\
  \n}"
