Repository: lamalab-org/copolymer-reactivity

# copolymer-reactivity

A condition-aware machine-learning model and FastAPI service that predicts the **microstructure of radical copolymers** — *alternating*, *random*, or *gradient* — from two monomer structures and the reaction conditions (solvent, temperature, polymerisation mechanism), backed by a curated literature dataset of **3,791 copolymerisations from 1,206 publications**.

The model is served live at <https://polycarp.cheminfo.org> (web UI: [cheminfo-py/polycarp.cheminfo.org](https://github.com/cheminfo-py/polycarp.cheminfo.org)).

File: legacy/data_extraction/model_output_extraction/paper_441.yaml
"{\n  \"reactions\": [\n    {\n      \"monomers\": [\n        {\n          \"monomer1\"\
  : \"1-vinylimidazole\",\n          \"monomer2\": \"styrene\"\n        }\n      ],\n\
  \      \"reaction_conditions\": [\n        {\n          \"polymerization_type\"\
  : \"free radical\",\n          \"solvent\": null,\n          \"method\": \"bulk\"\
  ,\n          \"temperature\": 60.0,\n          \"temperature_unit\": \"°C\",\n \
  \         \"reaction_constants\": {\n            \"constant_1\": 0.10,\n       \
  \     \"constant_2\": 10.0\n          },\n          \"reaction_constant_conf\":\
  \ {\n            \"constant_conf_1\": 0.02,\n            \"constant_conf_2\": 0.2\n\
  \          },\n          \"determination_method\": \"Fineman-Ross\",\n         \
  \ \"Q-value\": {\n            \"constant_1\": 0.1,\n            \"constant_2\":\
  \ 0.1\n          },\n          \"e-Value\": {\n            \"constant_1\": -0.7,\n\
  \            \"constant_2\": -0.9\n          },\n          \"r_product\": null\n\
  \        }\n      ]\n    },\n    {\n      \"monomers\": [\n        {\n         \
  \ \"monomer1\": \"1-vinylimidazole\",\n          \"monomer2\": \"vinyl acetate\"\
  \n        }\n      ],\n      \"reaction_conditions\": [\n        {\n          \"\
  polymerization_type\": \"free radical\",\n          \"solvent\": null,\n       \
  \   \"method\": \"bulk\",\n          \"temperature\": 60.0,\n          \"temperature_unit\"\
  : \"°C\",\n          \"reaction_constants\": {\n            \"constant_1\": 1.50,\n\
  \            \"constant_2\": 0.2\n          },\n          \"reaction_constant_conf\"\
  : {\n            \"constant_conf_1\": 0.02,\n            \"constant_conf_2\": 0.02\n\
  \          },\n          \"determination_method\": \"Fineman-Ross\",\n         \
  \ \"Q-value\": {\n            \"constant_1\": 0.1,\n            \"constant_2\":\
  \ 0.1\n          },\n          \"e-Value\": {\n            \"constant_1\": -0.7,\n\
  \            \"constant_2\": -0.9\n          },\n          \"r_product\": null\n\
  \        }\n      ]\n    },\n    {\n      \"monomers\": [\n        {\n         \
  \ \"monomer1\": \"1-vinylimidazole\",\n          \"monomer2\": \"methyl methacrylate\"\
  \n        }\n      ],\n      \"reaction_conditions\": [\n        {\n          \"\
  polymerization_type\": \"free radical\",\n          \"solvent\": null,\n       \
  \   \"method\": \"bulk\",\n          \"temperature\": 60.0,\n          \"temperature_unit\"\
  : \"°C\",\n          \"reaction_constants\": {\n            \"constant_1\": 0.03,\n\
  \            \"constant_2\": 4.1\n          },\n          \"reaction_constant_conf\"\
  : {\n            \"constant_conf_1\": 0.1,\n            \"constant_conf_2\": 0.02\n\
  \          },\n          \"determination_method\": \"Fineman-Ross\",\n         \
  \ \"Q-value\": {\n            \"constant_1\": 0.1,\n            \"constant_2\":\
  \ 0.1\n          },\n          \"e-Value\": {\n            \"constant_1\": -0.7,\n\
  \            \"constant_2\": -0.9\n          },\n          \"r_product\": null\n\
  \        }\n      ]\n    },\n    {\n      \"monomers\": [\n        {\n         \
  \ \"monomer1\": \"1-vinylimidazole\",\n          \"monomer2\": \"1-vinylpyrrolidone\"\
  \n        }\n      ],\n      \"reaction_conditions\": [\n        {\n          \"\
  polymerization_type\": \"free radical\",\n          \"solvent\": null,\n       \
  \   \"method\": \"bulk\",\n          \"temperature\": 60.0,\n          \"temperature_unit\"\
  : \"°C\",\n          \"reaction_constants\": {\n            \"constant_1\": 0.95,\n\
  \            \"constant_2\": 0.17\n          },\n          \"reaction_constant_conf\"\
  : {\n            \"constant_conf_1\": 0.01,\n            \"constant_conf_2\": 0.01\n\
  \          },\n          \"determination_method\": \"Fineman-Ross\",\n         \
  \ \"Q-value\": {\n            \"constant_1\": 0.1,\n            \"constant_2\":\
  \ 0.1\n          },\n          \"e-Value\": {\n            \"constant_1\": -0.7,\n\
  \            \"constant_2\": -0.9\n          },\n          \"r_product\": null\n\
  \        }\n      ]\n    },\n    {\n      \"monomers\": [\n        {\n         \
  \ \"monomer1\": \"1-vinylimidazole\",\n          \"monomer2\": \"3-benzyl-1-vinylimidazolium\
  \ bromide\"\n        }\n      ],\n      \"reaction_conditions\": [\n        {\n\
  \          \"polymerization_type\": \"free radical\",\n          \"solvent\": null,\n\
  \          \"method\": \"bulk\",\n          \"temperature\": 60.0,\n          \"\
  temperature_unit\": \"°C\",\n          \"reaction_constants\": {\n            \"\
  constant_1\": 0.27,\n            \"constant_2\": 0.63\n          },\n          \"\
  reaction_constant_conf\": {\n            \"constant_conf_1\": 0.1,\n           \
  \ \"constant_conf_2\": 0.01\n          },\n          \"determination_method\": \"\
  Fineman-Ross\",\n          \"Q-value\": {\n            \"constant_1\": 0.1,\n  \
  \          \"constant_2\": 0.1\n          },\n          \"e-Value\": {\n       \
  \     \"constant_1\": -0.7,\n            \"constant_2\": -0.9\n          },\n  \
  \        \"r_product\": null\n        }\n      ]\n    },\n    {\n      \"monomers\"\
  : [\n        {\n          \"monomer1\": \"1-vinylimidazole\",\n          \"monomer2\"\
  : \"3-ethyl-1-vinylimidazolium iodide\"\n        }\n      ],\n      \"reaction_conditions\"\
  : [\n        {\n          \"polymerization_type\": \"free radical\",\n         \
  \ \"solvent\": null,\n          \"method\": \"bulk\",\n          \"temperature\"\
  : 60.0,\n          \"temperature_unit\": \"°C\",\n          \"reaction_constants\"\
  : {\n            \"constant_1\": 0.3,\n            \"constant_2\": 1.6\n       \
  \   },\n          \"reaction_constant_conf\": {\n            \"constant_conf_1\"\
  : 0.2,\n            \"constant_conf_2\": 0.01\n          },\n          \"determination_method\"\
  : \"Fineman-Ross\",\n          \"Q-value\": {\n            \"constant_1\": 0.1,\n\
  \            \"constant_2\": 0.1\n          },\n          \"e-Value\": {\n     \
  \       \"constant_1\": -0.7,\n            \"constant_2\": -0.9\n          },\n\
  \          \"r_product\": null\n        }\n      ]\n    },\n    {\n      \"monomers\"\
  : [\n        {\n          \"monomer1\": \"2-methyl-1-vinylimidazole\",\n       \
  \   \"monomer2\": \"methyl methacrylate\"\n        }\n      ],\n      \"reaction_conditions\"\
  : [\n        {\n          \"polymerization_type\": \"free radical\",\n         \
  \ \"solvent\": null,\n          \"method\": \"bulk\",\n          \"temperature\"\
  : 60.0,\n          \"temperature_unit\": \"°C\",\n          \"reaction_constants\"\
  : {\n            \"constant_1\": 0.06,\n            \"constant_2\": 3.7\n      \
  \    },\n          \"reaction_constant_conf\": {\n            \"constant_conf_1\"\
  : 0.03,\n            \"constant_conf_2\": 0.01\n          },\n          \"determination_method\"\
  : \"Fineman-Ross\",\n          \"Q-value\": {\n            \"constant_1\": 0.1,\n\
  \            \"constant_2\": 0.1\n          },\n          \"e-Value\": {\n     \
  \       \"constant_1\": -0.6,\n            \"constant_2\": -1.0\n          },\n\
  \          \"r_product\": null\n        }\n      ]\n    },\n    {\n      \"monomers\"\
  : [\n        {\n          \"monomer1\": \"2-methyl-1-vinylimidazole\",\n       \
  \   \"monomer2\": \"styrene\"\n        }\n      ],\n      \"reaction_conditions\"\
  : [\n        {\n          \"polymerization_type\": \"free radical\",\n         \
  \ \"solvent\": null,\n          \"method\": \"bulk\",\n          \"temperature\"\
  : 60.0,\n          \"temperature_unit\": \"°C\",\n          \"reaction_constants\"\
  : {\n            \"constant_1\": 0.10,\n            \"constant_2\": 8.66\n     \
  \     },\n          \"reaction_constant_conf\": {\n            \"constant_conf_1\"\
  : 0.01,\n            \"constant_conf_2\": 0.02\n          },\n          \"determination_method\"\
  : \"Fineman-Ross\",\n          \"Q-value\": {\n            \"constant_1\": 0.1,\n\
  \            \"constant_2\": 0.1\n          },\n          \"e-Value\": {\n     \
  \       \"constant_1\": -0.6,\n            \"constant_2\": -1.0\n          },\n\
  \          \"r_product\": null\n        }\n      ]\n    }\n  ],\n  \"source\": \"\
  https://doi.org/10.1002/pol.1978.130160503\",\n  \"PDF_name\": \"Reactivity of Some\
  \ Vinylimidazoles Towards Other Vinyl Monomers in Radical Copolymerization\"\n}"

File: legacy/data_extraction/model_output_extraction/paper_443.yaml
"{\n  \"reactions\": [\n    {\n      \"monomers\": [\n        {\n          \"monomer1\"\
  : \"di-L-menthyl itaconate\",\n          \"monomer2\": \"styrene\"\n        }\n\
  \      ],\n      \"reaction_conditions\": [\n        {\n          \"polymerization_type\"\
  : \"free radical\",\n          \"solvent\": \"benzene\",\n          \"method\":\
  \ \"solvent\",\n          \"temperature\": 50.0,\n          \"temperature_unit\"\
  : \"°C\",\n          \"reaction_constants\": {\n            \"constant_1\": 0.56,\n\
  \            \"constant_2\": 0.55\n          },\n          \"reaction_constant_conf\"\
  : {\n            \"constant_conf_1\": 0.07,\n            \"constant_conf_2\": 0.08\n\
  \          },\n          \"determination_method\": \"Fineman-Ross\",\n         \
  \ \"Q-value\": {\n            \"constant_1\": 0.76,\n            \"constant_2\"\
  : null\n          },\n          \"e-Value\": {\n            \"constant_1\": 0.29,\n\
  \            \"constant_2\": null\n          },\n          \"r_product\": null\n\
  \        }\n      ]\n    },\n    {\n      \"monomers\": [\n        {\n         \
  \ \"monomer1\": \"di-L-menthyl itaconate\",\n          \"monomer2\": \"methyl methacrylate\"\
  \n        }\n      ],\n      \"reaction_conditions\": [\n        {\n          \"\
  polymerization_type\": \"free radical\",\n          \"solvent\": \"benzene\",\n\
  \          \"method\": \"solvent\",\n          \"temperature\": 50.0,\n        \
  \  \"temperature_unit\": \"°C\",\n          \"reaction_constants\": {\n        \
  \    \"constant_1\": 0.0,\n            \"constant_2\": 5.60\n          },\n    \
  \      \"reaction_constant_conf\": {\n            \"constant_conf_1\": 0.08,\n \
  \           \"constant_conf_2\": 0.1\n          },\n          \"determination_method\"\
  : \"Fineman-Ross\",\n          \"Q-value\": {\n            \"constant_1\": null,\n\
  \            \"constant_2\": null\n          },\n          \"e-Value\": {\n    \
  \        \"constant_1\": null,\n            \"constant_2\": null\n          },\n\
  \          \"r_product\": null\n        }\n      ]\n    },\n    {\n      \"monomers\"\
  : [\n        {\n          \"monomer1\": \"di-L-menthyl itaconate\",\n          \"\
  monomer2\": \"vinyl acetate\"\n        }\n      ],\n      \"reaction_conditions\"\
  : [\n        {\n          \"polymerization_type\": \"free radical\",\n         \
  \ \"solvent\": \"benzene\",\n          \"method\": \"solvent\",\n          \"temperature\"\
  : 50.0,\n          \"temperature_unit\": \"°C\",\n          \"reaction_constants\"\
  : {\n            \"constant_1\": 0.0,\n            \"constant_2\": 0.25\n      \
  \    },\n          \"reaction_constant_conf\": {\n            \"constant_conf_1\"\
  : 0.07,\n            \"constant_conf_2\": 0.08\n          },\n          \"determination_method\"\
  : \"Fineman-Ross\",\n          \"Q-value\": {\n            \"constant_1\": null,\n\
  \            \"constant_2\": null\n          },\n          \"e-Value\": {\n    \
  \        \"constant_1\": null,\n            \"constant_2\": null\n          },\n\
  \          \"r_product\": null\n        }\n      ]\n    },\n    {\n      \"monomers\"\
  : [\n        {\n          \"monomer1\": \"di-L-menthyl itaconate\",\n          \"\
  monomer2\": \"N-cyclohexylmaleimide\"\n        }\n      ],\n      \"reaction_conditions\"\
  : [\n        {\n          \"polymerization_type\": \"free radical\",\n         \
  \ \"solvent\": \"benzene\",\n          \"method\": \"solvent\",\n          \"temperature\"\
  : 50.0,\n          \"temperature_unit\": \"°C\",\n          \"reaction_constants\"\
  : {\n            \"constant_1\": 0.31,\n            \"constant_2\": 0.56\n     \
  \     },\n          \"reaction_constant_conf\": {\n            \"constant_conf_1\"\
  : 0.08,\n            \"constant_conf_2\": 0.09\n          },\n          \"determination_method\"\
  : \"Fineman-Ross\",\n          \"Q-value\": {\n            \"constant_1\": null,\n\
  \            \"constant_2\": null\n          },\n          \"e-Value\": {\n    \
  \        \"constant_1\": null,\n            \"constant_2\": null\n          },\n\
  \          \"r_product\": null\n        }\n      ]\n    }\n  ],\n  \"source\": \"\
  http://dx.doi.org/10.1080/00222338908052076\",\n  \"PDF_name\": \"Synthesis and\
  \ Polymerization of Optically Active Di-L-Menthyl Itaconate\"\n}"

File: legacy/data_extraction/model_output_extraction/paper_444.yaml
"{\n    \"reactions\": [\n        {\n            \"monomers\": [\n               \
  \ {\n                    \"monomer1\": \"m-Phenylenediamine\",\n               \
  \     \"monomer2\": \"Isophthalic acid dichloride\"\n                }\n       \
  \     ],\n            \"reaction_conditions\": [\n                {\n          \
  \          \"polymerization_type\": \"Polycondensation\",\n                    \"\
  solvent\": \"Tetrahydrofuran\",\n                    \"method\": \"Solvent\",\n\
  \                    \"temperature\": 298.16,\n                    \"temperature_unit\"\
  : \"K\",\n                    \"reaction_constants\": {\n                      \
  \  \"constant_1\": 0.87,\n                        \"constant_2\": 0.541\n      \
  \              },\n                    \"reaction_constant_conf\": {\n         \
  \               \"constant_conf_1\": null,\n                        \"constant_conf_2\"\
  : null\n                    },\n                    \"determination_method\": \"\
  Multiparameter correlation equation\",\n                    \"Q-value\": {\n   \
  \                     \"constant_1\": null,\n                        \"constant_2\"\
  : null\n                    },\n                    \"e-Value\": {\n           \
  \             \"constant_1\": null,\n                        \"constant_2\": null\n\
  \                    },\n                    \"r_product\": null\n             \
  \   },\n                {\n                    \"polymerization_type\": \"Polycondensation\"\
  ,\n                    \"solvent\": \"Tetrahydrofuran\",\n                    \"\
  method\": \"Solvent\",\n                    \"temperature\": 298.16,\n         \
  \           \"temperature_unit\": \"K\",\n                    \"reaction_constants\"\
  : {\n                        \"constant_1\": 2.65,\n                        \"constant_2\"\
  : 1.66\n                    },\n                    \"reaction_constant_conf\":\
  \ {\n                        \"constant_conf_1\": null,\n                      \
  \  \"constant_conf_2\": null\n                    },\n                    \"determination_method\"\
  : \"Multiparameter correlation equation\",\n                    \"Q-value\": {\n\
  \                        \"constant_1\": null,\n                        \"constant_2\"\
  : null\n                    },\n                    \"e-Value\": {\n           \
  \             \"constant_1\": null,\n                        \"constant_2\": null\n\
  \                    },\n                    \"r_product\": null\n             \
  \   },\n                {\n                    \"polymerization_type\": \"Polycondensation\"\
  ,\n                    \"solvent\": \"Tetrahydrofuran\",\n                    \"\
  method\": \"Solvent\",\n                    \"temperature\": 298.16,\n         \
  \           \"temperature_unit\": \"K\",\n                    \"reaction_constants\"\
  : {\n                        \"constant_1\": 20.30,\n                        \"\
  constant_2\": 13.20\n                    },\n                    \"reaction_constant_conf\"\
  : {\n                        \"constant_conf_1\": null,\n                      \
  \  \"constant_conf_2\": null\n                    },\n                    \"determination_method\"\
  : \"Multiparameter correlation equation\",\n                    \"Q-value\": {\n\
  \                        \"constant_1\": null,\n                        \"constant_2\"\
  : null\n                    },\n                    \"e-Value\": {\n           \
  \             \"constant_1\": null,\n                        \"constant_2\": null\n\
  \                    },\n                    \"r_product\": null\n             \
  \   },\n                {\n                    \"polymerization_type\": \"Polycondensation\"\
  ,\n                    \"solvent\": \"Cyclohexanone\",\n                    \"method\"\
  : \"Solvent\",\n                    \"temperature\": 298.16,\n                 \
  \   \"temperature_unit\": \"K\",\n                    \"reaction_constants\": {\n\
  \                        \"constant_1\": 0.748,\n                        \"constant_2\"\
  : 0.48\n                    },\n                    \"reaction_constant_conf\":\
  \ {\n                        \"constant_conf_1\": null,\n                      \
  \  \"constant_conf_2\": null\n                    },\n                    \"determination_method\"\
  : \"Multiparameter correlation equation\",\n                    \"Q-value\": {\n\
  \                        \"constant_1\": null,\n                        \"constant_2\"\
  : null\n                    },\n                    \"e-Value\": {\n           \
  \             \"constant_1\": null,\n                        \"constant_2\": null\n\
  \                    },\n                    \"r_product\": null\n             \
  \   },\n                {\n                    \"polymerization_type\": \"Polycondensation\"\
  ,\n                    \"solvent\": \"Cyclohexanone\",\n                    \"method\"\
  : \"Solvent\",\n                    \"temperature\": 298.16,\n                 \
  \   \"temperature_unit\": \"K\",\n                    \"reaction_constants\": {\n\
  \                        \"constant_1\": 2.72,\n                        \"constant_2\"\
  : 1.72\n                    },\n                    \"reaction_constant_conf\":\
  \ {\n                        \"constant_conf_1\": null,\n                      \
  \  \"constant_conf_2\": null\n                    },\n                    \"determination_method\"\
  : \"Multiparameter correlation equation\",\n                    \"Q-value\": {\n\
  \                        \"constant_1\": null,\n                        \"constant_2\"\
  : null\n                    },\n                    \"e-Value\": {\n           \
  \             \"constant_1\": null,\n                        \"constant_2\": null\n\
  \                    },\n                    \"r_product\": null\n             \
  \   }\n            ]\n        }\n    ],\n    \"source\": \"https://doi.org/10.1016/0032-3950(82)90057-5\"\
  ,\n    \"PDF_name\": \"Reactivity of Aromatic Oligoamines and Oligochlorides on\
  \ Polycondensation in Aqueous-Organic Media\"\n}"

File: legacy/data_extraction/model_output_extraction/paper_458.yaml
"{\n    \"reactions\": [\n        {\n            \"monomers\": [\n               \
  \ {\n                    \"monomer1\": \"N-vinyl-tert-butylcarbamate\",\n      \
  \              \"monomer2\": \"vinylacetate\"\n                }\n            ],\n\
  \            \"reaction_conditions\": [\n                {\n                   \
  \ \"polymerization_type\": \"free radical\",\n                    \"solvent\": \"\
  benzene\",\n                    \"method\": \"solvent\",\n                    \"\
  temperature\": 60.0,\n                    \"temperature_unit\": \"°C\",\n      \
  \              \"reaction_constants\": {\n                        \"constant_1\"\
  : 1.14,\n                        \"constant_2\": 0.47\n                    },\n\
  \                    \"reaction_constant_conf\": {\n                        \"constant_conf_1\"\
  : 0.05,\n                        \"constant_conf_2\": 0.07\n                   \
  \ },\n                    \"determination_method\": \"Fineman-Ross\",\n        \
  \            \"Q-value\": null,\n                    \"e-Value\": null,\n      \
  \              \"r_product\": null\n                },\n                {\n    \
  \                \"polymerization_type\": \"free radical\",\n                  \
  \  \"solvent\": \"benzene\",\n                    \"method\": \"solvent\",\n   \
  \                 \"temperature\": 60.0,\n                    \"temperature_unit\"\
  : \"°C\",\n                    \"reaction_constants\": {\n                     \
  \   \"constant_1\": 1.12,\n                        \"constant_2\": 0.46\n      \
  \              },\n                    \"reaction_constant_conf\": {\n         \
  \               \"constant_conf_1\": 0.07,\n                        \"constant_conf_2\"\
  : 0.03\n                    },\n                    \"determination_method\": \"\
  Kelen-Tudos\",\n                    \"Q-value\": null,\n                    \"e-Value\"\
  : null,\n                    \"r_product\": null\n                }\n          \
  \  ]\n        }\n    ],\n    \"source\": \"https://doi.org/10.1002/pol.1984.170220622\"\
  ,\n    \"PDF_name\": \"Copolymers of Vinylamine and Vinylalcohol by Acid Hydrolysis\
  \ of Poly(N-Vinyl-tert-Butylcarbamate-co-Vinylacetate): Evaluation of Reactivity\
  \ Ratios\"\n}"

File: legacy/data_extraction/model_output_extraction/paper_46.yaml
"{\n  \"reactions\": [\n    {\n      \"monomers\": [\n        {\n          \"monomer1\"\
  : \"Vinyl Chloride\",\n          \"monomer2\": \"Acrylic Acid\"\n        }\n   \
  \   ],\n      \"reaction_conditions\": [\n        {\n          \"polymerization_type\"\
  : \"free radical\",\n          \"solvent\": \"dioxane\",\n          \"method\":\
  \ \"solvent\",\n          \"temperature\": 50.0,\n          \"temperature_unit\"\
  : \"°C\",\n          \"reaction_constants\": {\n            \"constant_1\": 0.025,\n\
  \            \"constant_2\": 6.40\n          },\n          \"reaction_constant_conf\"\
  : {\n            \"constant_conf_1\": null,\n            \"constant_conf_2\": null\n\
  \          },\n          \"determination_method\": \"Fineman-Ross\",\n         \
  \ \"Q-value\": {\n            \"constant_1\": null,\n            \"constant_2\"\
  : null\n          },\n          \"e-Value\": {\n            \"constant_1\": null,\n\
  \            \"constant_2\": null\n          },\n          \"r_product\": null\n\
  \        }\n      ]\n    },\n    {\n      \"monomers\": [\n        {\n         \
  \ \"monomer1\": \"Vinylidene Chloride\",\n          \"monomer2\": \"Acrylic Acid\"\
  \n        }\n      ],\n      \"reaction_conditions\": [\n        {\n          \"\
  polymerization_type\": \"free radical\",\n          \"solvent\": \"dioxane\",\n\
  \          \"method\": \"solvent\",\n          \"temperature\": 50.0,\n        \
  \  \"temperature_unit\": \"°C\",\n          \"reaction_constants\": {\n        \
  \    \"constant_1\": 0.46,\n            \"constant_2\": 1.26\n          },\n   \
  \       \"reaction_constant_conf\": {\n            \"constant_conf_1\": null,\n\
  \            \"constant_conf_2\": null\n          },\n          \"determination_method\"\
  : \"Fineman-Ross\",\n          \"Q-value\": {\n            \"constant_1\": null,\n\
  \            \"constant_2\": null\n          },\n          \"e-Value\": {\n    \
  \        \"constant_1\": null,\n            \"constant_2\": null\n          },\n\
  \          \"r_product\": null\n        }\n      ]\n    },\n    {\n      \"monomers\"\
  : [\n        {\n          \"monomer1\": \"Vinyl Chloride\",\n          \"monomer2\"\
  : \"Acrylyl Chloride\"\n        }\n      ],\n      \"reaction_conditions\": [\n\
  \        {\n          \"polymerization_type\": \"free radical\",\n          \"solvent\"\
  : \"ethylene chloride\",\n          \"method\": \"solvent\",\n          \"temperature\"\
  : 50.0,\n          \"temperature_unit\": \"°C\",\n          \"reaction_constants\"\
  : {\n            \"constant_1\": 0.017,\n            \"constant_2\": 2.65\n    \
  \      },\n          \"reaction_constant_conf\": {\n            \"constant_conf_1\"\
  : null,\n            \"constant_conf_2\": null\n          },\n          \"determination_method\"\
  : \"Fineman-Ross\",\n          \"Q-value\": {\n            \"constant_1\": null,\n\
  \            \"constant_2\": null\n          },\n          \"e-Value\": {\n    \
  \        \"constant_1\": null,\n            \"constant_2\": null\n          },\n\
  \          \"r_product\": null\n        }\n      ]\n    },\n    {\n      \"monomers\"\
  : [\n        {\n          \"monomer1\": \"Vinylidene Chloride\",\n          \"monomer2\"\
  : \"Acrylyl Chloride\"\n        }\n      ],\n      \"reaction_conditions\": [\n\
  \        {\n          \"polymerization_type\": \"free radical\",\n          \"solvent\"\
  : \"ethylene chloride\",\n          \"method\": \"solvent\",\n          \"temperature\"\
  : 50.0,\n          \"temperature_unit\": \"°C\",\n          \"reaction_constants\"\
  : {\n            \"constant_1\": 0.50,\n            \"constant_2\": 1.12\n     \
  \     },\n          \"reaction_constant_conf\": {\n            \"constant_conf_1\"\
  : null,\n            \"constant_conf_2\": null\n          },\n          \"determination_method\"\
  : \"Fineman-Ross\",\n          \"Q-value\": {\n            \"constant_1\": null,\n\
  \            \"constant_2\": null\n          },\n          \"e-Value\": {\n    \
  \        \"constant_1\": null,\n            \"constant_2\": null\n          },\n\
  \          \"r_product\": null\n        }\n      ]\n    }\n  ],\n  \"source\": \"\
  https://doi.org/10.1002/pol.1961.100090625\",\n  \"PDF_name\": \"Copolymers of Vinyl\
  \ Chloride and Vinylidene Chloride With Some Acid Chlorides\"\n}"

File: legacy/data_extraction/model_output_extraction/paper_468.yaml
"{\n  \"reactions\": [\n    {\n      \"monomers\": [\"Styrene\", \"Diethyl Fumarate\"\
  ],\n      \"reaction_conditions\": [\n        {\n          \"polymerization_type\"\
  : \"free radical\",\n          \"solvent\": \"chlorobenzene\",\n          \"method\"\
  : \"solvent\",\n          \"temperature\": 60.0,\n          \"temperature_unit\"\
  : \"°C\",\n          \"reaction_constants\": {\n            \"constant_1\": 0.80,\n\
  \            \"constant_2\": 0.070\n          },\n          \"reaction_constant_conf\"\
  : {\n            \"constant_conf_1\": 0.02,\n            \"constant_conf_2\": 0.007\n\
  \          },\n          \"determination_method\": \"not provided\"\n        }\n\
  \      ]\n    },\n    {\n      \"monomers\": [\"Styrene\", \"Diethyl Maleate\"],\n\
  \      \"reaction_conditions\": [\n        {\n          \"polymerization_type\"\
  : \"free radical\",\n          \"solvent\": \"chlorobenzene\",\n          \"method\"\
  : \"solvent\",\n          \"temperature\": 60.0,\n          \"temperature_unit\"\
  : \"°C\",\n          \"reaction_constants\": {\n            \"constant_1\": 0.52,\n\
  \            \"constant_2\": 0.025\n          },\n          \"reaction_constant_conf\"\
  : {\n            \"constant_conf_1\": 0.50,\n            \"constant_conf_2\": 0.015\n\
  \          },\n          \"determination_method\": \"not provided\"\n        }\n\
  \      ]\n    },\n    {\n      \"monomers\": [\"Styrene\", \"Dimethyl Maleate\"\
  ],\n      \"reaction_conditions\": [\n        {\n          \"polymerization_type\"\
  : \"free radical\",\n          \"solvent\": \"chlorobenzene\",\n          \"method\"\
  : \"solvent\",\n          \"temperature\": 60.0,\n          \"temperature_unit\"\
  : \"°C\",\n          \"reaction_constants\": {\n            \"constant_1\": 0.18,\n\
  \            \"constant_2\": 0.03\n          },\n          \"reaction_constant_conf\"\
  : {\n            \"constant_conf_1\": 0.02,\n            \"constant_conf_2\": 0.01\n\
  \          },\n          \"determination_method\": \"not provided\"\n        }\n\
  \      ]\n    },\n    {\n      \"monomers\": [\"Styrene\", \"Monomethyl Maleate\"\
  ],\n      \"reaction_conditions\": [\n        {\n          \"polymerization_type\"\
  : \"free radical\",\n          \"solvent\": \"chlorobenzene\",\n          \"method\"\
  : \"solvent\",\n          \"temperature\": 60.0,\n          \"temperature_unit\"\
  : \"°C\",\n          \"reaction_constants\": {\n            \"constant_1\": 0.13,\n\
  \            \"constant_2\": 0.035\n          },\n          \"reaction_constant_conf\"\
  : {\n            \"constant_conf_1\": 0.01,\n            \"constant_conf_2\": 0.01\n\
  \          },\n          \"determination_method\": \"not provided\"\n        }\n\
  \      ]\n    },\n    {\n      \"monomers\": [\"Styrene\", \"Fumaronitrile\"],\n\
  \      \"reaction_conditions\": [\n        {\n          \"polymerization_type\"\
  : \"free radical\",\n          \"solvent\": \"chlorobenzene\",\n          \"method\"\
  : \"solvent\",\n          \"temperature\": 60.0,\n          \"temperature_unit\"\
  : \"°C\",\n          \"reaction_constants\": {\n            \"constant_1\": 0.19,\n\
  \            \"constant_2\": 0.0\n          },\n          \"reaction_constant_conf\"\
  : {\n            \"constant_conf_1\": 0.03,\n            \"constant_conf_2\": 0.0\n\
  \          },\n          \"determination_method\": \"not provided\"\n        }\n\
  \      ]\n    },\n    {\n      \"monomers\": [\"Styrene\", \"Maleonitrile\"],\n\
  \      \"reaction_conditions\": [\n        {\n          \"polymerization_type\"\
  : \"free radical\",\n          \"solvent\": \"chlorobenzene\",\n          \"method\"\
  : \"solvent\",\n          \"temperature\": 60.0,\n          \"temperature_unit\"\
  : \"°C\",\n          \"reaction_constants\": {\n            \"constant_1\": 0.19,\n\
  \            \"constant_2\": 0.0\n          },\n          \"reaction_constant_conf\"\
  : {\n            \"constant_conf_1\": 0.03,\n            \"constant_conf_2\": 0.0\n\
  \          },\n          \"determination_method\": \"not provided\"\n        }\n\
  \      ]\n    },\n    {\n      \"monomers\": [\"Styrene\", \"trans-Dichloroethylene\"\
  ],\n      \"reaction_conditions\": [\n        {\n          \"polymerization_type\"\
  : \"free radical\",\n          \"solvent\": \"chlorobenzene\",\n          \"method\"\
  : \"solvent\",\n          \"temperature\": 60.0,\n          \"temperature_unit\"\
  : \"°C\",\n          \"reaction_constants\": {\n            \"constant_1\": 37.0,\n\
  \            \"constant_2\": 0.0\n          },\n          \"reaction_constant_conf\"\
  : {\n            \"constant_conf_1\": 3.0,\n            \"constant_conf_2\": 0.0\n\
  \          },\n          \"determination_method\": \"not provided\"\n        }\n\
  \      ]\n    },\n    {\n      \"monomers\": [\"Styrene\", \"cis-Dichloroethylene\"\
  ],\n      \"reaction_conditions\": [\n        {\n          \"polymerization_type\"\
  : \"free radical\",\n          \"solvent\": \"chlorobenzene\",\n          \"method\"\
  : \"solvent\",\n          \"temperature\": 60.0,\n          \"temperature_unit\"\
  : \"°C\",\n          \"reaction_constants\": {\n            \"constant_1\": 210.0,\n\
  \            \"constant_2\": 0.018\n          },\n          \"reaction_constant_conf\"\
  : {\n            \"constant_conf_1\": 15.0,\n            \"constant_conf_2\": 0.003\n\
  \          },\n          \"determination_method\": \"not provided\"\n        }\n\
  \      ]\n    },\n    {\n      \"monomers\": [\"Vinyl Chloride\", \"Diethyl Fumarate\"\
  ],\n      \"reaction_conditions\": [\n        {\n          \"polymerization_type\"\
  : \"free radical\",\n          \"solvent\": \"chlorobenzene\",\n          \"method\"\
  : \"solvent\",\n          \"temperature\": 60.0,\n          \"temperature_unit\"\
  : \"°C\",\n          \"reaction_constants\": {\n            \"constant_1\": 0.12,\n\
  \            \"constant_2\": 0.47\n          },\n          \"reaction_constant_conf\"\
  : {\n            \"constant_conf_1\": 0.01,\n            \"constant_conf_2\": 0.05\n\
  \          },\n          \"determination_method\": \"not provided\"\n        }\n\
  \      ]\n    },\n    {\n      \"monomers\": [\"Vinyl Acetate\", \"Diethyl Fumarate\"\
  ],\n      \"reaction_conditions\": [\n        {\n          \"polymerization_type\"\
  : \"free radical\",\n          \"solvent\": \"chlorobenzene\",\n          \"method\"\
  : \"solvent\",\n          \"temperature\": 60.0,\n          \"temperature_unit\"\
  : \"°C\",\n          \"reaction_constants\": {\n            \"constant_1\": 0.77,\n\
  \            \"constant_2\": 0.009\n          },\n          \"reaction_constant_conf\"\
  : {\n            \"constant_conf_1\": 0.03,\n            \"constant_conf_2\": 0.003\n\
  \          },\n          \"determination_method\": \"not provided\"\n        }\n\
  \      ]\n    },\n    {\n      \"monomers\": [\"Vinyl Acetate\", \"Diethyl Maleate\"\
  ],\n      \"reaction_conditions\": [\n        {\n          \"polymerization_type\"\
  : \"free radical\",\n          \"solvent\": \"chlorobenzene\",\n          \"method\"\
  : \"solvent\",\n          \"temperature\": 60.0,\n          \"temperature_unit\"\
  : \"°C\",\n          \"reaction_constants\": {\n            \"constant_1\": 0.11,\n\
  \            \"constant_2\": 0.444\n          },\n          \"reaction_constant_conf\"\
  : {\n            \"constant_conf_1\": 0.01,\n            \"constant_conf_2\": 0.003\n\
  \          },\n          \"determination_method\": \"not provided\"\n        }\n\
  \      ]\n    },\n    {\n      \"monomers\": [\"Vinyl Acetate\", \"Dimethyl Maleate\"\
  ],\n      \"reaction_conditions\": [\n        {\n          \"polymerization_type\"\
  : \"free radical\",\n          \"solvent\": \"chlorobenzene\",\n          \"method\"\
  : \"solvent\",\n          \"temperature\": 60.0,\n          \"temperature_unit\"\
  : \"°C\",\n          \"reaction_constants\": {\n            \"constant_1\": 0.17,\n\
  \            \"constant_2\": 0.443\n          },\n          \"reaction_constant_conf\"\
  : {\n            \"constant_conf_1\": 0.01,\n            \"constant_conf_2\": 0.005\n\
  \          },\n          \"determination_method\": \"not provided\"\n        }\n\
  \      ]\n    },\n    {\n      \"monomers\": [\"Vinyl Acetate\", \"trans-Dichloroethylene\"\
  ],\n      \"reaction_conditions\": [\n        {\n          \"polymerization_type\"\
  : \"free radical\",\n          \"solvent\": \"chlorobenzene\",\n          \"method\"\
  : \"solvent\",\n          \"temperature\": 60.0,\n          \"temperature_unit\"\
  : \"°C\",\n          \"reaction_constants\": {\n            \"constant_1\": 0.99,\n\
  \            \"constant_2\": 0.086\n          },\n          \"reaction_constant_conf\"\
  : {\n            \"constant_conf_1\": 0.02,\n            \"constant_conf_2\": 0.01\n\
  \          },\n          \"determination_method\": \"not provided\"\n        }\n\
  \      ]\n    },\n    {\n      \"monomers\": [\"Vinyl Acetate\", \"cis-Dichloroethylene\"\
  ],\n      \"reaction_conditions\": [\n        {\n          \"polymerization_type\"\
  : \"free radical\",\n          \"solvent\": \"chlorobenzene\",\n          \"method\"\
  : \"solvent\",\n          \"temperature\": 60.0,\n          \"temperature_unit\"\
  : \"°C\",\n          \"reaction_constants\": {\n            \"constant_1\": 6.3,\n\
  \            \"constant_2\": 0.018\n          },\n          \"reaction_constant_conf\"\
  : {\n            \"constant_conf_1\": 0.2,\n            \"constant_conf_2\": 0.003\n\
  \          },\n          \"determination_method\": \"not provided\"\n        }\n\
  \      ]\n    },\n    {\n      \"monomers\": [\"Maleic Anhydride\", \"Stilbene\"\
  ],\n      \"reaction_conditions\": [\n        {\n          \"polymerization_type\"\
  : \"free radical\",\n          \"solvent\": \"chlorobenzene\",\n          \"method\"\
  : \"solvent\",\n          \"temperature\": 60.0,\n          \"temperature_unit\"\
  : \"°C\",\n          \"reaction_constants\": {\n            \"constant_1\": 0.03,\n\
  \            \"constant_2\": 0.03\n          },\n          \"reaction_constant_conf\"\
  : {\n            \"constant_conf_1\": 0.03,\n            \"constant_conf_2\": 0.03\n\
  \          },\n          \"determination_method\": \"not provided\"\n        }\n\
  \      ]\n    },\n    {\n      \"monomers\": [\"Diethyl Maleate or Fumarate\", \"\
  Diethyl Maleate\"],\n      \"reaction_conditions\": [\n        {\n          \"polymerization_type\"\
  : \"free radical\",\n          \"solvent\": \"chlorobenzene\",\n          \"method\"\
  : \"solvent\",\n          \"temperature\": 60.0,\n          \"temperature_unit\"\
  : \"°C\",\n          \"reaction_constants\": {\n            \"constant_1\": 0.08,\n\
  \            \"constant_2\": 0.07\n          },\n          \"reaction_constant_conf\"\
  : {\n            \"constant_conf_1\": 0.08,\n            \"constant_conf_2\": 0.07\n\
  \          },\n          \"determination_method\": \"not provided\"\n        }\n\
  \      ]\n    },\n    {\n      \"monomers\": [\"Dichloroethylene\", \"trans-Dichloroethylene\"\
  ],\n      \"reaction_conditions\": [\n        {\n          \"polymerization_type\"\
  : \"free radical\",\n          \"solvent\": \"chlorobenzene\",\n          \"method\"\
  : \"solvent\",\n          \"temperature\": 60.0,\n          \"temperature_unit\"\
  : \"°C\",\n          \"reaction_constants\": {\n            \"constant_1\": 0.0,\n\
  \            \"constant_2\": 0.0\n          },\n          \"reaction_constant_conf\"\
  : {\n            \"constant_conf_1\": 0.0,\n            \"constant_conf_2\": 0.0\n\
  \          },\n          \"determination_method\": \"not provided\"\n        }\n\
  \      ]\n    }\n  ],\n  \"source\": \"10.1021/ja01184a053\",\n  \"PDF_name\": \"\
  A Comparison of Some cis and trans Isomers in Copolymerization\"\n}"
