Repository: lamalab-org/copolymer-reactivity

# copolymer-reactivity

A condition-aware machine-learning model and FastAPI service that predicts the **microstructure of radical copolymers** — *alternating*, *random*, or *gradient* — from two monomer structures and the reaction conditions (solvent, temperature, polymerisation mechanism), backed by a curated literature dataset of **3,791 copolymerisations from 1,206 publications**.

The model is served live at <https://polycarp.cheminfo.org> (web UI: [cheminfo-py/polycarp.cheminfo.org](https://github.com/cheminfo-py/polycarp.cheminfo.org)).

File: legacy/data_extraction/model_output_extraction/paper_486.yaml
"{\n  \"reactions\": [\n    {\n      \"monomers\": [\n        {\n          \"monomer1\"\
  : \"2-Isopropenyl-2-oxazoline\",\n          \"monomer2\": \"Methyl acrylate\"\n\
  \        }\n      ],\n      \"reaction_conditions\": [\n        {\n          \"\
  polymerization_type\": \"free radical\",\n          \"solvent\": \"Dimethylformamide\"\
  ,\n          \"method\": \"solvent\",\n          \"temperature\": 60.0,\n      \
  \    \"temperature_unit\": \"°C\",\n          \"reaction_constants\": {\n      \
  \      \"constant_1\": 0.27,\n            \"constant_2\": 0.50\n          },\n \
  \         \"reaction_constant_conf\": {\n            \"constant_conf_1\": null,\n\
  \            \"constant_conf_2\": null\n          },\n          \"determination_method\"\
  : \"Kelen-Tudos\",\n          \"Q-value\": {\n            \"constant_1\": 2.0,\n\
  \            \"constant_2\": 2.0\n          },\n          \"e-Value\": {\n     \
  \       \"constant_1\": null,\n            \"constant_2\": null\n          },\n\
  \          \"r_product\": null\n        },\n        {\n          \"polymerization_type\"\
  : \"free radical\",\n          \"solvent\": \"Dimethylformamide\",\n          \"\
  method\": \"solvent\",\n          \"temperature\": 85.0,\n          \"temperature_unit\"\
  : \"°C\",\n          \"reaction_constants\": {\n            \"constant_1\": 2.10,\n\
  \            \"constant_2\": 0.41\n          },\n          \"reaction_constant_conf\"\
  : {\n            \"constant_conf_1\": null,\n            \"constant_conf_2\": null\n\
  \          },\n          \"determination_method\": \"Kelen-Tudos\",\n          \"\
  Q-value\": {\n            \"constant_1\": 1.3,\n            \"constant_2\": 1.0\n\
  \          },\n          \"e-Value\": {\n            \"constant_1\": null,\n   \
  \         \"constant_2\": null\n          },\n          \"r_product\": null\n  \
  \      }\n      ]\n    },\n    {\n      \"monomers\": [\n        {\n          \"\
  monomer1\": \"2-Isopropenyl-2-oxazoline\",\n          \"monomer2\": \"Vinyl acetate\"\
  \n        }\n      ],\n      \"reaction_conditions\": [\n        {\n          \"\
  polymerization_type\": \"free radical\",\n          \"solvent\": \"Dimethylformamide\"\
  ,\n          \"method\": \"solvent\",\n          \"temperature\": 60.0,\n      \
  \    \"temperature_unit\": \"°C\",\n          \"reaction_constants\": {\n      \
  \      \"constant_1\": 0.38,\n            \"constant_2\": 0.009\n          },\n\
  \          \"reaction_constant_conf\": {\n            \"constant_conf_1\": null,\n\
  \            \"constant_conf_2\": null\n          },\n          \"determination_method\"\
  : \"Kelen-Tudos\",\n          \"Q-value\": {\n            \"constant_1\": 1.7,\n\
  \            \"constant_2\": 2.2\n          },\n          \"e-Value\": {\n     \
  \       \"constant_1\": null,\n            \"constant_2\": null\n          },\n\
  \          \"r_product\": null\n        }\n      ]\n    }\n  ],\n  \"source\": \"\
  https://doi.org/10.1002/macp.1986.021870812\",\n  \"PDF_name\": \"Reactivity of\
  \ N-alkylated cyclic iminoether salts having vinyl groups, 2\"\n}"

File: legacy/data_extraction/model_output_extraction/paper_487.yaml
"{\n  \"reactions\": [\n    {\n      \"monomers\": [\"Acetate of isopropenyl\", \"\
  Acetate of vinyl\"],\n      \"reaction_conditions\": [\n        {\n          \"\
  polymerization_type\": \"free radical\",\n          \"solvent\": \"benzene\",\n\
  \          \"method\": \"solvent\",\n          \"temperature\": 75.0,\n        \
  \  \"temperature_unit\": \"°C\",\n          \"reaction_constants\": {\n        \
  \    \"constant_1\": 1.0,\n            \"constant_2\": 1.0\n          },\n     \
  \     \"reaction_constant_conf\": {\n            \"constant_conf_1\": null,\n  \
  \          \"constant_conf_2\": null\n          },\n          \"determination_method\"\
  : null\n        }\n      ]\n    },\n    {\n      \"monomers\": [\"Chloride of vinyl\"\
  , \"Acetate of isopropenyl\"],\n      \"reaction_conditions\": [\n        {\n  \
  \        \"polymerization_type\": \"free radical\",\n          \"solvent\": \"benzene\"\
  ,\n          \"method\": \"solvent\",\n          \"temperature\": 65.0,\n      \
  \    \"temperature_unit\": \"°C\",\n          \"reaction_constants\": {\n      \
  \      \"constant_1\": 2.2,\n            \"constant_2\": 0.25\n          },\n  \
  \        \"reaction_constant_conf\": {\n            \"constant_conf_1\": null,\n\
  \            \"constant_conf_2\": null\n          },\n          \"determination_method\"\
  : null\n        }\n      ]\n    },\n    {\n      \"monomers\": [\"Methacrylate of\
  \ methyl\", \"Acetate of isopropenyl\"],\n      \"reaction_conditions\": [\n   \
  \     {\n          \"polymerization_type\": \"free radical\",\n          \"solvent\"\
  : \"benzene\",\n          \"method\": \"solvent\",\n          \"temperature\": 75.0,\n\
  \          \"temperature_unit\": \"°C\",\n          \"reaction_constants\": {\n\
  \            \"constant_1\": 30.0,\n            \"constant_2\": 0.017\n        \
  \  },\n          \"reaction_constant_conf\": {\n            \"constant_conf_1\"\
  : null,\n            \"constant_conf_2\": null\n          },\n          \"determination_method\"\
  : null\n        }\n      ]\n    }\n  ],\n  \"source\": \"https://doi.org/10.1002/pol.1949.120050105\"\
  ,\n  \"PDF_name\": \"Vitesse de Polymérisation et de Copolymérisation de l'Acétate\
  \ d'Isopropényle\"\n}"

File: legacy/data_extraction/model_output_extraction/paper_493.yaml
"{\n    \"reactions\": [\n        {\n            \"monomers\": [\n               \
  \ {\n                    \"monomer1\": \"Styrene\",\n                    \"monomer2\"\
  : \"Maleic Anhydride\"\n                }\n            ],\n            \"reaction_conditions\"\
  : [\n                {\n                    \"polymerization_type\": \"free radical\"\
  ,\n                    \"solvent\": \"benzene\",\n                    \"method\"\
  : \"solvent\",\n                    \"temperature\": null,\n                   \
  \ \"temperature_unit\": null,\n                    \"reaction_constants\": {\n \
  \                       \"constant_1\": 0.12,\n                        \"constant_2\"\
  : 24.0\n                    },\n                    \"reaction_constant_conf\":\
  \ {\n                        \"constant_conf_1\": null,\n                      \
  \  \"constant_conf_2\": null\n                    },\n                    \"determination_method\"\
  : null,\n                    \"Q-value\": {\n                        \"constant_1\"\
  : null,\n                        \"constant_2\": null\n                    },\n\
  \                    \"e-Value\": {\n                        \"constant_1\": null,\n\
  \                        \"constant_2\": null\n                    },\n        \
  \            \"r_product\": null\n                }\n            ]\n        }\n\
  \    ],\n    \"source\": \"Journal of the American Chemical Society, Vol. 67, 1945\"\
  ,\n    \"PDF_name\": \"The Copolymerization of Styrene and Maleic Anhydride\"\n}"

File: legacy/data_extraction/model_output_extraction/paper_495.yaml
"{\n  \"reactions\": [\n    {\n      \"monomers\": [\"Methyl Acrylate\", \"Acrylonitrile\"\
  ],\n      \"reaction_conditions\": [\n        {\n          \"polymerization_type\"\
  : \"free radical\",\n          \"solvent\": \"dimethylformamide\",\n          \"\
  method\": \"solvent\",\n          \"temperature\": 60.0,\n          \"temperature_unit\"\
  : \"°C\",\n          \"reaction_constants\": {\n            \"constant_1\": 12.9,\n\
  \            \"constant_2\": 0.0\n          },\n          \"reaction_constant_conf\"\
  : {\n            \"constant_conf_1\": 2.0,\n            \"constant_conf_2\": null\n\
  \          },\n          \"determination_method\": null\n        }\n      ]\n  \
  \  },\n    {\n      \"monomers\": [\"Methyl Acrylate\", \"Maleic Anhydride\"],\n\
  \      \"reaction_conditions\": [\n        {\n          \"polymerization_type\"\
  : \"free radical\",\n          \"solvent\": \"dimethylformamide\",\n          \"\
  method\": \"solvent\",\n          \"temperature\": 60.0,\n          \"temperature_unit\"\
  : \"°C\",\n          \"reaction_constants\": {\n            \"constant_1\": 18.2,\n\
  \            \"constant_2\": 5.0\n          },\n          \"reaction_constant_conf\"\
  : {\n            \"constant_conf_1\": 2.5,\n            \"constant_conf_2\": null\n\
  \          },\n          \"determination_method\": null\n        }\n      ]\n  \
  \  },\n    {\n      \"monomers\": [\"Methyl Acrylate\", \"Acrylamide\"],\n     \
  \ \"reaction_conditions\": [\n        {\n          \"polymerization_type\": \"free\
  \ radical\",\n          \"solvent\": \"dimethylformamide\",\n          \"method\"\
  : \"solvent\",\n          \"temperature\": 60.0,\n          \"temperature_unit\"\
  : \"°C\",\n          \"reaction_constants\": {\n            \"constant_1\": 5.1,\n\
  \            \"constant_2\": 0.3\n          },\n          \"reaction_constant_conf\"\
  : {\n            \"constant_conf_1\": null,\n            \"constant_conf_2\": null\n\
  \          },\n          \"determination_method\": null\n        }\n      ]\n  \
  \  }\n  ],\n  \"source\": \"https://doi.org/10.1246/nikkashi.1973.223\",\n  \"PDF_name\"\
  : \"高分子化学 (Kobunshi Kagaku), Vol. 30, No. 336, pp. 223-227 (Apr., 1973)\"\n}"

File: legacy/data_extraction/model_output_extraction/paper_496.yaml
"{\n  \"reactions\": [\n    {\n      \"monomers\": [\n        \"monomer1\" \t, \"\
  maleic anhydride\",\n        \"monomer2\" \t, \"phenylacetylene\"\n      ],\n  \
  \    \"reaction_conditions\": [\n        {\n          \"polymerization_type\": \"\
  radical\",\n          \"solvent\": \"dioxane\",\n          \"method\": \"solvent\"\
  ,\n          \"temperature\": 30.0,\n          \"temperature_unit\": \"°C\",\n \
  \         \"reaction_constants\": {\n            \"constant_1\": 0.065,\n      \
  \      \"constant_2\": 0.076\n          },\n          \"reaction_constant_conf\"\
  : {\n            \"constant_conf_1\": 0.005,\n            \"constant_conf_2\": 0.006\n\
  \          },\n          \"determination_method\": \"Finemann-Ross\",\n        \
  \  \"Q-value\": null,\n          \"e-Value\": null,\n          \"r_product\": null\n\
  \        },\n        {\n          \"polymerization_type\": \"radical\",\n      \
  \    \"solvent\": \"dioxane\",\n          \"method\": \"solvent\",\n          \"\
  temperature\": 40.0,\n          \"temperature_unit\": \"°C\",\n          \"reaction_constants\"\
  : {\n            \"constant_1\": 0.065,\n            \"constant_2\": 0.076\n   \
  \       },\n          \"reaction_constant_conf\": {\n            \"constant_conf_1\"\
  : 0.005,\n            \"constant_conf_2\": 0.006\n          },\n          \"determination_method\"\
  : \"Finemann-Ross\",\n          \"Q-value\": null,\n          \"e-Value\": null,\n\
  \          \"r_product\": null\n        },\n        {\n          \"polymerization_type\"\
  : \"radical\",\n          \"solvent\": \"dioxane\",\n          \"method\": \"solvent\"\
  ,\n          \"temperature\": 50.0,\n          \"temperature_unit\": \"°C\",\n \
  \         \"reaction_constants\": {\n            \"constant_1\": 0.065,\n      \
  \      \"constant_2\": 0.076\n          },\n          \"reaction_constant_conf\"\
  : {\n            \"constant_conf_1\": 0.005,\n            \"constant_conf_2\": 0.006\n\
  \          },\n          \"determination_method\": \"Finemann-Ross\",\n        \
  \  \"Q-value\": null,\n          \"e-Value\": null,\n          \"r_product\": null\n\
  \        }\n      ]\n    }\n  ],\n  \"source\": \"https://doi.org/10.1007/BF00552050\"\
  ,\n  \"PDF_name\": \"Copolymerization of maleic anhydride with phenylacetylene\"\
  \n}"

File: legacy/data_extraction/model_output_extraction/paper_5.yaml
"{\n    \"reactions\": [\n        {\n            \"monomers\": [\n               \
  \ {\n                    \"monomer1\": \"Methyl Methacrylate\",\n              \
  \      \"monomer2\": \"Methacrylic Acid\"\n                }\n            ],\n \
  \           \"reaction_conditions\": [\n                {\n                    \"\
  polymerization_type\": \"free radical\",\n                    \"solvent\": \"isopropyl\
  \ alcohol\",\n                    \"method\": \"solvent\",\n                   \
  \ \"temperature\": 70.0,\n                    \"temperature_unit\": \"°C\",\n  \
  \                  \"reaction_constants\": {\n                        \"constant_1\"\
  : 0.63,\n                        \"constant_2\": 0.25\n                    },\n\
  \                    \"reaction_constant_conf\": {\n                        \"constant_conf_1\"\
  : 0.03,\n                        \"constant_conf_2\": 0.05\n                   \
  \ },\n                    \"determination_method\": \"Kelen-Tudos\",\n         \
  \           \"Q-value\": {\n                        \"constant_1\": null,\n    \
  \                    \"constant_2\": null\n                    },\n            \
  \        \"e-Value\": {\n                        \"constant_1\": null,\n       \
  \                 \"constant_2\": null\n                    },\n               \
  \     \"r_product\": null\n                },\n                {\n             \
  \       \"polymerization_type\": \"free radical\",\n                    \"solvent\"\
  : \"isopropyl alcohol\",\n                    \"method\": \"solvent\",\n       \
  \             \"temperature\": 70.0,\n                    \"temperature_unit\":\
  \ \"°C\",\n                    \"reaction_constants\": {\n                     \
  \   \"constant_1\": 0.58,\n                        \"constant_2\": 0.29\n      \
  \              },\n                    \"reaction_constant_conf\": {\n         \
  \               \"constant_conf_1\": 0.09,\n                        \"constant_conf_2\"\
  : 0.08\n                    },\n                    \"determination_method\": \"\
  Yserielve-Brokhina-Roskin\",\n                    \"Q-value\": {\n             \
  \           \"constant_1\": null,\n                        \"constant_2\": null\n\
  \                    },\n                    \"e-Value\": {\n                  \
  \      \"constant_1\": null,\n                        \"constant_2\": null\n   \
  \                 },\n                    \"r_product\": null\n                }\n\
  \            ]\n        }\n    ],\n    \"source\": \"https://doi.org/10.1016/0014-3057(94)00111-1\"\
  ,\n    \"PDF_name\": \"STUDY OF RADICAL METHYL METHACRYLATE-METHACRYLIC ACID COPOLYMERIZATION\
  \ IN ISOPROPYL ALCOHOL BY DYNAMIC LASER SCATTERING AND 13C-NMR SPECTROSCOPY\"\n}"

File: legacy/data_extraction/model_output_extraction/paper_512.yaml
"{\n    \"reactions\": [\n        {\n            \"monomers\": [\n               \
  \ \"monomer1\" \t, \"Isobutyl vinyl ether\",\n                \"monomer2\" \t, \"\
  Trichloroethylene\"\n            ],\n            \"reaction_conditions\": [\n  \
  \              {\n                    \"polymerization_type\": \"free radical\"\
  ,\n                    \"solvent\": \"acetone\",\n                    \"method\"\
  : \"bulk\",\n                    \"temperature\": 25.0,\n                    \"\
  temperature_unit\": \"°C\",\n                    \"reaction_constants\": {\n   \
  \                     \"constant_1\": 0.045,\n                        \"constant_2\"\
  : 0.0\n                    },\n                    \"reaction_constant_conf\": {\n\
  \                        \"constant_conf_1\": null,\n                        \"\
  constant_conf_2\": null\n                    },\n                    \"determination_method\"\
  : \"Fineman-Ross\",\n                    \"Q-value\": {\n                      \
  \  \"constant_1\": null,\n                        \"constant_2\": null\n       \
  \             },\n                    \"e-Value\": {\n                        \"\
  constant_1\": null,\n                        \"constant_2\": null\n            \
  \        },\n                    \"r_product\": null\n                },\n     \
  \           {\n                    \"polymerization_type\": \"free radical\",\n\
  \                    \"solvent\": \"acetone\",\n                    \"method\":\
  \ \"bulk\",\n                    \"temperature\": 25.0,\n                    \"\
  temperature_unit\": \"°C\",\n                    \"reaction_constants\": {\n   \
  \                     \"constant_1\": 0.002,\n                        \"constant_2\"\
  : 0.001\n                    },\n                    \"reaction_constant_conf\"\
  : {\n                        \"constant_conf_1\": null,\n                      \
  \  \"constant_conf_2\": null\n                    },\n                    \"determination_method\"\
  : \"Alfrey-Price\",\n                    \"Q-value\": {\n                      \
  \  \"constant_1\": null,\n                        \"constant_2\": null\n       \
  \             },\n                    \"e-Value\": {\n                        \"\
  constant_1\": null,\n                        \"constant_2\": null\n            \
  \        },\n                    \"r_product\": null\n                }\n      \
  \      ]\n        }\n    ],\n    \"source\": \"https://doi.org/10.1002/pol.1973.170110924\"\
  ,\n    \"PDF_name\": \"Radiation-Induced Copolymerization of Isobutyl Vinyl Ether\
  \ with Trichloroethylene\"\n}"

File: legacy/data_extraction/model_output_extraction/paper_514.yaml
"{\n    \"reactions\": [\n        {\n            \"monomers\": [\n               \
  \ \"monomer1\" \t, \"Styrene\",\n                \"monomer2\" \t, \"Diethyl Maleate\"\
  \n            ],\n            \"reaction_conditions\": [\n                {\n  \
  \                  \"polymerization_type\": \"free radical\",\n                \
  \    \"solvent\": \"benzene\",\n                    \"method\": \"bulk\",\n    \
  \                \"temperature\": 60.0,\n                    \"temperature_unit\"\
  : \"°C\",\n                    \"reaction_constants\": {\n                     \
  \   \"constant_1\": 0.35,\n                        \"constant_2\": 0.02\n      \
  \              },\n                    \"reaction_constant_conf\": {\n         \
  \               \"constant_conf_1\": null,\n                        \"constant_conf_2\"\
  : null\n                    },\n                    \"determination_method\": null,\n\
  \                    \"Q-value\": {\n                        \"constant_1\": null,\n\
  \                        \"constant_2\": null\n                    },\n        \
  \            \"e-Value\": {\n                        \"constant_1\": null,\n   \
  \                     \"constant_2\": null\n                    },\n           \
  \         \"r_product\": null\n                }\n            ]\n        },\n  \
  \      {\n            \"monomers\": [\n                \"monomer1\" \t, \"Styrene\"\
  ,\n                \"monomer2\" \t, \"Diethyl Fumarate\"\n            ],\n     \
  \       \"reaction_conditions\": [\n                {\n                    \"polymerization_type\"\
  : \"free radical\",\n                    \"solvent\": \"benzene\",\n           \
  \         \"method\": \"bulk\",\n                    \"temperature\": 60.0,\n  \
  \                  \"temperature_unit\": \"°C\",\n                    \"reaction_constants\"\
  : {\n                        \"constant_1\": 0.29,\n                        \"constant_2\"\
  : 0.02\n                    },\n                    \"reaction_constant_conf\":\
  \ {\n                        \"constant_conf_1\": null,\n                      \
  \  \"constant_conf_2\": null\n                    },\n                    \"determination_method\"\
  : null,\n                    \"Q-value\": {\n                        \"constant_1\"\
  : null,\n                        \"constant_2\": null\n                    },\n\
  \                    \"e-Value\": {\n                        \"constant_1\": null,\n\
  \                        \"constant_2\": null\n                    },\n        \
  \            \"r_product\": null\n                }\n            ]\n        },\n\
  \        {\n            \"monomers\": [\n                \"monomer1\" \t, \"Isobutyl\
  \ Vinyl Ether\",\n                \"monomer2\" \t, \"Diethyl Maleate\"\n       \
  \     ],\n            \"reaction_conditions\": [\n                {\n          \
  \          \"polymerization_type\": \"free radical\",\n                    \"solvent\"\
  : \"benzene\",\n                    \"method\": \"bulk\",\n                    \"\
  temperature\": 60.0,\n                    \"temperature_unit\": \"°C\",\n      \
  \              \"reaction_constants\": {\n                        \"constant_1\"\
  : 0.0,\n                        \"constant_2\": 0.52\n                    },\n \
  \                   \"reaction_constant_conf\": {\n                        \"constant_conf_1\"\
  : null,\n                        \"constant_conf_2\": null\n                   \
  \ },\n                    \"determination_method\": null,\n                    \"\
  Q-value\": {\n                        \"constant_1\": null,\n                  \
  \      \"constant_2\": null\n                    },\n                    \"e-Value\"\
  : {\n                        \"constant_1\": null,\n                        \"constant_2\"\
  : null\n                    },\n                    \"r_product\": null\n      \
  \          }\n            ]\n        },\n        {\n            \"monomers\": [\n\
  \                \"monomer1\" \t, \"Isobutyl Vinyl Ether\",\n                \"\
  monomer2\" \t, \"Diethyl Fumarate\"\n            ],\n            \"reaction_conditions\"\
  : [\n                {\n                    \"polymerization_type\": \"free radical\"\
  ,\n                    \"solvent\": \"benzene\",\n                    \"method\"\
  : \"bulk\",\n                    \"temperature\": 60.0,\n                    \"\
  temperature_unit\": \"°C\",\n                    \"reaction_constants\": {\n   \
  \                     \"constant_1\": 0.0,\n                        \"constant_2\"\
  : 0.43\n                    },\n                    \"reaction_constant_conf\":\
  \ {\n                        \"constant_conf_1\": null,\n                      \
  \  \"constant_conf_2\": null\n                    },\n                    \"determination_method\"\
  : null,\n                    \"Q-value\": {\n                        \"constant_1\"\
  : null,\n                        \"constant_2\": null\n                    },\n\
  \                    \"e-Value\": {\n                        \"constant_1\": null,\n\
  \                        \"constant_2\": null\n                    },\n        \
  \            \"r_product\": null\n                }\n            ]\n        },\n\
  \        {\n            \"monomers\": [\n                \"monomer1\" \t, \"Acrylonitrile\"\
  ,\n                \"monomer2\" \t, \"Diethyl Maleate\"\n            ],\n      \
  \      \"reaction_conditions\": [\n                {\n                    \"polymerization_type\"\
  : \"free radical\",\n                    \"solvent\": \"benzene\",\n           \
  \         \"method\": \"bulk\",\n                    \"temperature\": 60.0,\n  \
  \                  \"temperature_unit\": \"°C\",\n                    \"reaction_constants\"\
  : {\n                        \"constant_1\": 9.0,\n                        \"constant_2\"\
  : 0.20\n                    },\n                    \"reaction_constant_conf\":\
  \ {\n                        \"constant_conf_1\": null,\n                      \
  \  \"constant_conf_2\": null\n                    },\n                    \"determination_method\"\
  : null,\n                    \"Q-value\": {\n                        \"constant_1\"\
  : null,\n                        \"constant_2\": null\n                    },\n\
  \                    \"e-Value\": {\n                        \"constant_1\": null,\n\
  \                        \"constant_2\": null\n                    },\n        \
  \            \"r_product\": null\n                }\n            ]\n        },\n\
  \        {\n            \"monomers\": [\n                \"monomer1\" \t, \"Acrylonitrile\"\
  ,\n                \"monomer2\" \t, \"Diethyl Fumarate\"\n            ],\n     \
  \       \"reaction_conditions\": [\n                {\n                    \"polymerization_type\"\
  : \"free radical\",\n                    \"solvent\": \"benzene\",\n           \
  \         \"method\": \"bulk\",\n                    \"temperature\": 60.0,\n  \
  \                  \"temperature_unit\": \"°C\",\n                    \"reaction_constants\"\
  : {\n                        \"constant_1\": 10.0,\n                        \"constant_2\"\
  : 0.10\n                    },\n                    \"reaction_constant_conf\":\
  \ {\n                        \"constant_conf_1\": null,\n                      \
  \  \"constant_conf_2\": null\n                    },\n                    \"determination_method\"\
  : null,\n                    \"Q-value\": {\n                        \"constant_1\"\
  : null,\n                        \"constant_2\": null\n                    },\n\
  \                    \"e-Value\": {\n                        \"constant_1\": null,\n\
  \                        \"constant_2\": null\n                    },\n        \
  \            \"r_product\": null\n                }\n            ]\n        }\n\
  \    ],\n    \"source\": \"Polymer Journal, Vol. 15, No. 4, 1983\",\n    \"PDF_name\"\
  : \"Polymers from 1,2-Disubstituted Ethylenic Monomers VI. Monomer-Isomerization\
  \ Radical Polymerization of Diethyl Maleate\"\n}"

File: legacy/data_extraction/model_output_extraction/paper_515.yaml
"{\n    \"reactions\": [\n        {\n            \"monomers\": [\n               \
  \ {\n                    \"monomer1\": \"Styrene\",\n                    \"monomer2\"\
  : \"Isobutyl Vinyl Ether\"\n                }\n            ],\n            \"reaction_conditions\"\
  : [\n                {\n                    \"polymerization_type\": \"cationic\"\
  ,\n                    \"solvent\": \"benzene\",\n                    \"method\"\
  : \"bulk\",\n                    \"temperature\": 0.0,\n                    \"temperature_unit\"\
  : \"°C\",\n                    \"reaction_constants\": {\n                     \
  \   \"constant_1\": 0.46,\n                        \"constant_2\": 9.0\n       \
  \             },\n                    \"reaction_constant_conf\": {\n          \
  \              \"constant_conf_1\": 0.05,\n                        \"constant_conf_2\"\
  : 1.0\n                    },\n                    \"determination_method\": null,\n\
  \                    \"Q-value\": null,\n                    \"e-Value\": null,\n\
  \                    \"r_product\": null\n                },\n                {\n\
  \                    \"polymerization_type\": \"cationic\",\n                  \
  \  \"solvent\": \"benzene\",\n                    \"method\": \"bulk\",\n      \
  \              \"temperature\": 40.0,\n                    \"temperature_unit\"\
  : \"°C\",\n                    \"reaction_constants\": {\n                     \
  \   \"constant_1\": 0.20,\n                        \"constant_2\": 11.0\n      \
  \              },\n                    \"reaction_constant_conf\": {\n         \
  \               \"constant_conf_1\": 0.06,\n                        \"constant_conf_2\"\
  : 3.0\n                    },\n                    \"determination_method\": null,\n\
  \                    \"Q-value\": null,\n                    \"e-Value\": null,\n\
  \                    \"r_product\": null\n                }\n            ]\n   \
  \     }\n    ],\n    \"source\": \"https://doi.org/10.1295/polymj.4.495\",\n   \
  \ \"PDF_name\": \"Copolymerization of Styrene with Isobutyl Vinyl Ether by Radiation\"\
  \n}"

File: legacy/data_extraction/model_output_extraction/paper_517.yaml
"{\n  \"reactions\": [\n    {\n      \"monomers\": [\n        {\n          \"monomer1\"\
  : \"Methacrylic Anhydride\",\n          \"monomer2\": \"Benzyl Vinyl Sulfide\"\n\
  \        }\n      ],\n      \"reaction_conditions\": [\n        {\n          \"\
  polymerization_type\": \"free radical\",\n          \"solvent\": \"benzene\",\n\
  \          \"method\": \"solvent\",\n          \"temperature\": 60.0,\n        \
  \  \"temperature_unit\": \"°C\",\n          \"reaction_constants\": {\n        \
  \    \"constant_1\": 0.8,\n            \"constant_2\": 0.1\n          },\n     \
  \     \"reaction_constant_conf\": {\n            \"constant_conf_1\": 0.1,\n   \
  \         \"constant_conf_2\": null\n          },\n          \"determination_method\"\
  : null,\n          \"Q-value\": {\n            \"constant_1\": null,\n         \
  \   \"constant_2\": null\n          },\n          \"e-Value\": {\n            \"\
  constant_1\": null,\n            \"constant_2\": null\n          },\n          \"\
  r_product\": null\n        }\n      ]\n    },\n    {\n      \"monomers\": [\n  \
  \      {\n          \"monomer1\": \"Methacrylic Anhydride\",\n          \"monomer2\"\
  : \"2-Chloroethyl Vinyl Ether\"\n        }\n      ],\n      \"reaction_conditions\"\
  : [\n        {\n          \"polymerization_type\": \"free radical\",\n         \
  \ \"solvent\": \"benzene\",\n          \"method\": \"solvent\",\n          \"temperature\"\
  : 60.0,\n          \"temperature_unit\": \"°C\",\n          \"reaction_constants\"\
  : {\n            \"constant_1\": 6.1,\n            \"constant_2\": 0.3\n       \
  \   },\n          \"reaction_constant_conf\": {\n            \"constant_conf_1\"\
  : 0.3,\n            \"constant_conf_2\": null\n          },\n          \"determination_method\"\
  : null,\n          \"Q-value\": {\n            \"constant_1\": null,\n         \
  \   \"constant_2\": null\n          },\n          \"e-Value\": {\n            \"\
  constant_1\": null,\n            \"constant_2\": null\n          },\n          \"\
  r_product\": null\n        }\n      ]\n    },\n    {\n      \"monomers\": [\n  \
  \      {\n          \"monomer1\": \"Methacrylic Anhydride\",\n          \"monomer2\"\
  : \"Allyl Urea\"\n        }\n      ],\n      \"reaction_conditions\": [\n      \
  \  {\n          \"polymerization_type\": \"free radical\",\n          \"solvent\"\
  : \"dioxane\",\n          \"method\": \"solvent\",\n          \"temperature\": 60.0,\n\
  \          \"temperature_unit\": \"°C\",\n          \"reaction_constants\": {\n\
  \            \"constant_1\": 28.0,\n            \"constant_2\": 2.0\n          },\n\
  \          \"reaction_constant_conf\": {\n            \"constant_conf_1\": 2.0,\n\
  \            \"constant_conf_2\": null\n          },\n          \"determination_method\"\
  : null,\n          \"Q-value\": {\n            \"constant_1\": null,\n         \
  \   \"constant_2\": null\n          },\n          \"e-Value\": {\n            \"\
  constant_1\": null,\n            \"constant_2\": null\n          },\n          \"\
  r_product\": null\n        }\n      ]\n    },\n    {\n      \"monomers\": [\n  \
  \      {\n          \"monomer1\": \"Methacrylic Anhydride\",\n          \"monomer2\"\
  : \"Allyl Chloroacetate\"\n        }\n      ],\n      \"reaction_conditions\": [\n\
  \        {\n          \"polymerization_type\": \"free radical\",\n          \"solvent\"\
  : \"benzene\",\n          \"method\": \"solvent\",\n          \"temperature\": 60.0,\n\
  \          \"temperature_unit\": \"°C\",\n          \"reaction_constants\": {\n\
  \            \"constant_1\": 42.0,\n            \"constant_2\": 2.0\n          },\n\
  \          \"reaction_constant_conf\": {\n            \"constant_conf_1\": 2.0,\n\
  \            \"constant_conf_2\": null\n          },\n          \"determination_method\"\
  : null,\n          \"Q-value\": {\n            \"constant_1\": null,\n         \
  \   \"constant_2\": null\n          },\n          \"e-Value\": {\n            \"\
  constant_1\": null,\n            \"constant_2\": null\n          },\n          \"\
  r_product\": null\n        }\n      ]\n    }\n  ],\n  \"source\": \"https://doi.org/10.1002/pol.1961.1205519713\"\
  ,\n  \"PDF_name\": \"Copolymerization of Methacrylic Anhydride with Vinyl Monomers\"\
  \n}"

File: legacy/data_extraction/model_output_extraction/paper_522.yaml
"{\n  \"reactions\": [\n    {\n      \"monomers\": [\n        {\n          \"monomer1\"\
  : \"Divinyl Ether\",\n          \"monomer2\": \"Fumaronitrile\"\n        }\n   \
  \   ],\n      \"reaction_conditions\": [\n        {\n          \"polymerization_type\"\
  : \"free radical\",\n          \"solvent\": \"dimethylformamide\",\n          \"\
  method\": \"solvent\",\n          \"temperature\": 60.0,\n          \"temperature_unit\"\
  : \"°C\",\n          \"reaction_constants\": {\n            \"constant_1\": 0.23,\n\
  \            \"constant_2\": 0.12\n          },\n          \"reaction_constant_conf\"\
  : {\n            \"constant_conf_1\": null,\n            \"constant_conf_2\": null\n\
  \          },\n          \"determination_method\": \"Alfrey-Price\",\n         \
  \ \"Q-value\": {\n            \"constant_1\": null,\n            \"constant_2\"\
  : null\n          },\n          \"e-Value\": {\n            \"constant_1\": null,\n\
  \            \"constant_2\": null\n          },\n          \"r_product\": null\n\
  \        }\n      ]\n    },\n    {\n      \"monomers\": [\n        {\n         \
  \ \"monomer1\": \"Divinyl Ether\",\n          \"monomer2\": \"Tetracyanoethylene\"\
  \n        }\n      ],\n      \"reaction_conditions\": [\n        {\n          \"\
  polymerization_type\": \"free radical\",\n          \"solvent\": \"dimethylformamide\"\
  ,\n          \"method\": \"solvent\",\n          \"temperature\": 50.0,\n      \
  \    \"temperature_unit\": \"°C\",\n          \"reaction_constants\": {\n      \
  \      \"constant_1\": 0.2,\n            \"constant_2\": 0.11\n          },\n  \
  \        \"reaction_constant_conf\": {\n            \"constant_conf_1\": null,\n\
  \            \"constant_conf_2\": null\n          },\n          \"determination_method\"\
  : \"Fineman and Ross\",\n          \"Q-value\": {\n            \"constant_1\": null,\n\
  \            \"constant_2\": null\n          },\n          \"e-Value\": {\n    \
  \        \"constant_1\": null,\n            \"constant_2\": null\n          },\n\
  \          \"r_product\": null\n        }\n      ]\n    },\n    {\n      \"monomers\"\
  : [\n        {\n          \"monomer1\": \"Divinyl Ether\",\n          \"monomer2\"\
  : \"4-Vinylpyridine\"\n        }\n      ],\n      \"reaction_conditions\": [\n \
  \       {\n          \"polymerization_type\": \"free radical\",\n          \"solvent\"\
  : \"dimethylformamide\",\n          \"method\": \"solvent\",\n          \"temperature\"\
  : 60.0,\n          \"temperature_unit\": \"°C\",\n          \"reaction_constants\"\
  : {\n            \"constant_1\": 0.032,\n            \"constant_2\": 32.1\n    \
  \      },\n          \"reaction_constant_conf\": {\n            \"constant_conf_1\"\
  : null,\n            \"constant_conf_2\": null\n          },\n          \"determination_method\"\
  : \"Fineman and Ross\",\n          \"Q-value\": {\n            \"constant_1\": null,\n\
  \            \"constant_2\": null\n          },\n          \"e-Value\": {\n    \
  \        \"constant_1\": null,\n            \"constant_2\": null\n          },\n\
  \          \"r_product\": null\n        }\n      ]\n    }\n  ],\n  \"source\": \"\
  https://doi.org/10.1002/pol.1967.150050512\",\n  \"PDF_name\": \"Studies in Cyclocopolymerization.\
  \ III. Copolymerization of Divinyl Ether with Certain Nitrogen-Containing Alkenes\"\
  \n}"

File: legacy/data_extraction/model_output_extraction/paper_53.yaml
"{\n  \"reactions\": [\n    {\n      \"monomers\": [\n        {\n          \"monomer1\"\
  : \"Allyl acetate\",\n          \"monomer2\": \"Maleic anhydride\"\n        }\n\
  \      ],\n      \"reaction_conditions\": [\n        {\n          \"polymerization_type\"\
  : \"free radical\",\n          \"solvent\": \"benzene\",\n          \"method\":\
  \ \"solvent\",\n          \"temperature\": 75.0,\n          \"temperature_unit\"\
  : \"°C\",\n          \"reaction_constants\": {\n            \"constant_1\": 0.005,\n\
  \            \"constant_2\": 0.018\n          },\n          \"reaction_constant_conf\"\
  : {\n            \"constant_conf_1\": 0.0075,\n            \"constant_conf_2\":\
  \ null\n          },\n          \"determination_method\": \"Mayo-Lewis\",\n    \
  \      \"Q-value\": {\n            \"constant_1\": null,\n            \"constant_2\"\
  : null\n          },\n          \"e-Value\": {\n            \"constant_1\": null,\n\
  \            \"constant_2\": null\n          },\n          \"r_product\": null\n\
  \        }\n      ]\n    },\n    {\n      \"monomers\": [\n        {\n         \
  \ \"monomer1\": \"Isopropenyl acetate\",\n          \"monomer2\": \"Maleic anhydride\"\
  \n        }\n      ],\n      \"reaction_conditions\": [\n        {\n          \"\
  polymerization_type\": \"free radical\",\n          \"solvent\": \"benzene\",\n\
  \          \"method\": \"solvent\",\n          \"temperature\": 75.0,\n        \
  \  \"temperature_unit\": \"°C\",\n          \"reaction_constants\": {\n        \
  \    \"constant_1\": 0.032,\n            \"constant_2\": 0.002\n          },\n \
  \         \"reaction_constant_conf\": {\n            \"constant_conf_1\": 0.005,\n\
  \            \"constant_conf_2\": null\n          },\n          \"determination_method\"\
  : \"Mayo-Lewis\",\n          \"Q-value\": {\n            \"constant_1\": null,\n\
  \            \"constant_2\": null\n          },\n          \"e-Value\": {\n    \
  \        \"constant_1\": null,\n            \"constant_2\": null\n          },\n\
  \          \"r_product\": null\n        }\n      ]\n    },\n    {\n      \"monomers\"\
  : [\n        {\n          \"monomer1\": \"Styrene\",\n          \"monomer2\": \"\
  Maleic anhydride\"\n        }\n      ],\n      \"reaction_conditions\": [\n    \
  \    {\n          \"polymerization_type\": \"free radical\",\n          \"solvent\"\
  : \"benzene\",\n          \"method\": \"solvent\",\n          \"temperature\": 75.0,\n\
  \          \"temperature_unit\": \"°C\",\n          \"reaction_constants\": {\n\
  \            \"constant_1\": 0.04,\n            \"constant_2\": null\n         \
  \ },\n          \"reaction_constant_conf\": {\n            \"constant_conf_1\":\
  \ 0.006,\n            \"constant_conf_2\": null\n          },\n          \"determination_method\"\
  : \"Mayo-Lewis\",\n          \"Q-value\": {\n            \"constant_1\": null,\n\
  \            \"constant_2\": null\n          },\n          \"e-Value\": {\n    \
  \        \"constant_1\": null,\n            \"constant_2\": null\n          },\n\
  \          \"r_product\": null\n        }\n      ]\n    },\n    {\n      \"monomers\"\
  : [\n        {\n          \"monomer1\": \"Vinyl acetate\",\n          \"monomer2\"\
  : \"Maleic anhydride\"\n        }\n      ],\n      \"reaction_conditions\": [\n\
  \        {\n          \"polymerization_type\": \"free radical\",\n          \"solvent\"\
  : \"benzene\",\n          \"method\": \"solvent\",\n          \"temperature\": 75.0,\n\
  \          \"temperature_unit\": \"°C\",\n          \"reaction_constants\": {\n\
  \            \"constant_1\": 0.055,\n            \"constant_2\": 0.003\n       \
  \   },\n          \"reaction_constant_conf\": {\n            \"constant_conf_1\"\
  : 0.015,\n            \"constant_conf_2\": null\n          },\n          \"determination_method\"\
  : \"Mayo-Lewis\",\n          \"Q-value\": {\n            \"constant_1\": null,\n\
  \            \"constant_2\": null\n          },\n          \"e-Value\": {\n    \
  \        \"constant_1\": null,\n            \"constant_2\": null\n          },\n\
  \          \"r_product\": null\n        }\n      ]\n    },\n    {\n      \"monomers\"\
  : [\n        {\n          \"monomer1\": \"Vinyl chloride\",\n          \"monomer2\"\
  : \"Maleic anhydride\"\n        }\n      ],\n      \"reaction_conditions\": [\n\
  \        {\n          \"polymerization_type\": \"free radical\",\n          \"solvent\"\
  : \"benzene\",\n          \"method\": \"solvent\",\n          \"temperature\": 75.0,\n\
  \          \"temperature_unit\": \"°C\",\n          \"reaction_constants\": {\n\
  \            \"constant_1\": 0.296,\n            \"constant_2\": 0.008\n       \
  \   },\n          \"reaction_constant_conf\": {\n            \"constant_conf_1\"\
  : 0.07,\n            \"constant_conf_2\": null\n          },\n          \"determination_method\"\
  : \"Mayo-Lewis\",\n          \"Q-value\": {\n            \"constant_1\": null,\n\
  \            \"constant_2\": null\n          },\n          \"e-Value\": {\n    \
  \        \"constant_1\": null,\n            \"constant_2\": null\n          },\n\
  \          \"r_product\": null\n        }\n      ]\n    },\n    {\n      \"monomers\"\
  : [\n        {\n          \"monomer1\": \"Methyl acrylate\",\n          \"monomer2\"\
  : \"Maleic anhydride\"\n        }\n      ],\n      \"reaction_conditions\": [\n\
  \        {\n          \"polymerization_type\": \"free radical\",\n          \"solvent\"\
  : \"benzene\",\n          \"method\": \"solvent\",\n          \"temperature\": 75.0,\n\
  \          \"temperature_unit\": \"°C\",\n          \"reaction_constants\": {\n\
  \            \"constant_1\": 2.8,\n            \"constant_2\": 0.02\n          },\n\
  \          \"reaction_constant_conf\": {\n            \"constant_conf_1\": 0.05,\n\
  \            \"constant_conf_2\": null\n          },\n          \"determination_method\"\
  : \"Mayo-Lewis\",\n          \"Q-value\": {\n            \"constant_1\": null,\n\
  \            \"constant_2\": null\n          },\n          \"e-Value\": {\n    \
  \        \"constant_1\": null,\n            \"constant_2\": null\n          },\n\
  \          \"r_product\": null\n        }\n      ]\n    },\n    {\n      \"monomers\"\
  : [\n        {\n          \"monomer1\": \"Methyl methacrylate\",\n          \"monomer2\"\
  : \"Maleic anhydride\"\n        }\n      ],\n      \"reaction_conditions\": [\n\
  \        {\n          \"polymerization_type\": \"free radical\",\n          \"solvent\"\
  : \"benzene\",\n          \"method\": \"solvent\",\n          \"temperature\": 75.0,\n\
  \          \"temperature_unit\": \"°C\",\n          \"reaction_constants\": {\n\
  \            \"constant_1\": 6.7,\n            \"constant_2\": 0.02\n          },\n\
  \          \"reaction_constant_conf\": {\n            \"constant_conf_1\": 0.2,\n\
  \            \"constant_conf_2\": null\n          },\n          \"determination_method\"\
  : \"Mayo-Lewis\",\n          \"Q-value\": {\n            \"constant_1\": null,\n\
  \            \"constant_2\": null\n          },\n          \"e-Value\": {\n    \
  \        \"constant_1\": null,\n            \"constant_2\": null\n          },\n\
  \          \"r_product\": null\n        }\n      ]\n    }\n  ],\n  \"source\": \"\
  Journal of Polymer Science, Vol. V, No. 2, Pages 253-258\",\n  \"PDF_name\": \"\
  Copolymerisation de l'Anhydride Maleique avec Differents Monomeres Vinyliques\"\n\
  }"
