Repository: lamalab-org/copolymer-reactivity

# copolymer-reactivity

A condition-aware machine-learning model and FastAPI service that predicts the **microstructure of radical copolymers** — *alternating*, *random*, or *gradient* — from two monomer structures and the reaction conditions (solvent, temperature, polymerisation mechanism), backed by a curated literature dataset of **3,791 copolymerisations from 1,206 publications**.

The model is served live at <https://polycarp.cheminfo.org> (web UI: [cheminfo-py/polycarp.cheminfo.org](https://github.com/cheminfo-py/polycarp.cheminfo.org)).

File: legacy/data_extraction/model_output_extraction/paper_582.yaml
"{\n    \"reactions\": [\n        {\n            \"monomers\": [\n               \
  \ \"monomer1\" \t,\"Acenaphthylene\"\n                ,\"monomer2\" \t,\"Maleic\
  \ anhydride\"\n            ],\n            \"reaction_conditions\": [\n        \
  \        {\n                    \"polymerization_type\": \"free radical\",\n   \
  \                 \"solvent\": \"benzene\",\n                    \"method\": \"\
  solvent\",\n                    \"temperature\": 60.0,\n                    \"temperature_unit\"\
  : \"°C\",\n                    \"reaction_constants\": {\n                     \
  \   \"constant_1\": 0.46,\n                        \"constant_2\": 0.02\n      \
  \              },\n                    \"reaction_constant_conf\": {\n         \
  \               \"constant_conf_1\": null,\n                        \"constant_conf_2\"\
  : null\n                    },\n                    \"determination_method\": \"\
  nonlinear least-squares\",\n                    \"Q-value\": {\n               \
  \         \"constant_1\": null,\n                        \"constant_2\": null\n\
  \                    },\n                    \"e-Value\": {\n                  \
  \      \"constant_1\": null,\n                        \"constant_2\": null\n   \
  \                 },\n                    \"r_product\": null\n                }\n\
  \            ]\n        },\n        {\n            \"monomers\": [\n           \
  \     \"monomer1\" \t,\"Acenaphthylene\"\n                ,\"monomer2\" \t,\"Diisopropyl\
  \ fumarate\"\n            ],\n            \"reaction_conditions\": [\n         \
  \       {\n                    \"polymerization_type\": \"free radical\",\n    \
  \                \"solvent\": \"benzene\",\n                    \"method\": \"solvent\"\
  ,\n                    \"temperature\": 60.0,\n                    \"temperature_unit\"\
  : \"°C\",\n                    \"reaction_constants\": {\n                     \
  \   \"constant_1\": 2.57,\n                        \"constant_2\": 0.06\n      \
  \              },\n                    \"reaction_constant_conf\": {\n         \
  \               \"constant_conf_1\": null,\n                        \"constant_conf_2\"\
  : null\n                    },\n                    \"determination_method\": \"\
  nonlinear least-squares\",\n                    \"Q-value\": {\n               \
  \         \"constant_1\": null,\n                        \"constant_2\": null\n\
  \                    },\n                    \"e-Value\": {\n                  \
  \      \"constant_1\": null,\n                        \"constant_2\": null\n   \
  \                 },\n                    \"r_product\": null\n                }\n\
  \            ]\n        },\n        {\n            \"monomers\": [\n           \
  \     \"monomer1\" \t,\"Acenaphthylene\"\n                ,\"monomer2\" \t,\"N-cyclohexylmaleimide\"\
  \n            ],\n            \"reaction_conditions\": [\n                {\n  \
  \                  \"polymerization_type\": \"free radical\",\n                \
  \    \"solvent\": \"benzene\",\n                    \"method\": \"solvent\",\n \
  \                   \"temperature\": 60.0,\n                    \"temperature_unit\"\
  : \"°C\",\n                    \"reaction_constants\": {\n                     \
  \   \"constant_1\": 0.57,\n                        \"constant_2\": 0.11\n      \
  \              },\n                    \"reaction_constant_conf\": {\n         \
  \               \"constant_conf_1\": null,\n                        \"constant_conf_2\"\
  : null\n                    },\n                    \"determination_method\": \"\
  nonlinear least-squares\",\n                    \"Q-value\": {\n               \
  \         \"constant_1\": null,\n                        \"constant_2\": null\n\
  \                    },\n                    \"e-Value\": {\n                  \
  \      \"constant_1\": null,\n                        \"constant_2\": null\n   \
  \                 },\n                    \"r_product\": null\n                }\n\
  \            ]\n        }\n    ],\n    \"source\": \"https://doi.org/10.1002/app.1992.070451102\"\
  ,\n    \"PDF_name\": \"Synthesis of Substituted Polymethylenes from Acenaphthylene\
  \ by Radical Polymerization and Copolymerization\"\n}"

File: legacy/data_extraction/model_output_extraction/paper_583.yaml
"{\n  \"reactions\": [\n    {\n      \"monomers\": [\n        {\n          \"monomer1\"\
  : \"Acenaphthylene\",\n          \"monomer2\": \"(-)-Menthyl Acrylate\"\n      \
  \  }\n      ],\n      \"reaction_conditions\": [\n        {\n          \"polymerization_type\"\
  : \"free radical\",\n          \"solvent\": \"benzene\",\n          \"method\":\
  \ \"solvent\",\n          \"temperature\": 70.0,\n          \"temperature_unit\"\
  : \"°C\",\n          \"reaction_constants\": {\n            \"constant_1\": 1.12,\n\
  \            \"constant_2\": 0.46\n          },\n          \"reaction_constant_conf\"\
  : {\n            \"constant_conf_1\": 0.1,\n            \"constant_conf_2\": 0.02\n\
  \          },\n          \"determination_method\": \"Kelen-Tudor\",\n          \"\
  Q-value\": {\n            \"constant_1\": null,\n            \"constant_2\": null\n\
  \          },\n          \"e-Value\": {\n            \"constant_1\": null,\n   \
  \         \"constant_2\": null\n          },\n          \"r_product\": null\n  \
  \      }\n      ]\n    },\n    {\n      \"monomers\": [\n        {\n          \"\
  monomer1\": \"Acenaphthylene\",\n          \"monomer2\": \"(-)-Menthyl Methacrylate\"\
  \n        }\n      ],\n      \"reaction_conditions\": [\n        {\n          \"\
  polymerization_type\": \"free radical\",\n          \"solvent\": \"benzene\",\n\
  \          \"method\": \"solvent\",\n          \"temperature\": 70.0,\n        \
  \  \"temperature_unit\": \"°C\",\n          \"reaction_constants\": {\n        \
  \    \"constant_1\": 1.12,\n            \"constant_2\": 0.32\n          },\n   \
  \       \"reaction_constant_conf\": {\n            \"constant_conf_1\": 0.1,\n \
  \           \"constant_conf_2\": 0.02\n          },\n          \"determination_method\"\
  : \"Kelen-Tudor\",\n          \"Q-value\": {\n            \"constant_1\": null,\n\
  \            \"constant_2\": null\n          },\n          \"e-Value\": {\n    \
  \        \"constant_1\": null,\n            \"constant_2\": null\n          },\n\
  \          \"r_product\": null\n        }\n      ]\n    }\n  ],\n  \"source\": \"\
  https://doi.org/10.1021/ma00242a013\",\n  \"PDF_name\": \"Synthesis and Characterization\
  \ of Optically Active Copolymers of Acenaphthylene. 1. Preparation and Characterization\"\
  \n}"

File: legacy/data_extraction/model_output_extraction/paper_588.yaml
"{\n  \"reactions\": [\n    {\n      \"monomers\": [\n        {\n          \"monomer1\"\
  : \"2-Vinylpyridine\",\n          \"monomer2\": \"Phenylacetylene\"\n        }\n\
  \      ],\n      \"reaction_conditions\": [\n        {\n          \"polymerization_type\"\
  : \"free radical\",\n          \"solvent\": \"benzene\",\n          \"method\":\
  \ \"solvent\",\n          \"temperature\": 60.0,\n          \"temperature_unit\"\
  : \"°C\",\n          \"reaction_constants\": {\n            \"constant_1\": 4.0,\n\
  \            \"constant_2\": 0.2\n          },\n          \"reaction_constant_conf\"\
  : {\n            \"constant_conf_1\": 0.7,\n            \"constant_conf_2\": 0.05\n\
  \          },\n          \"determination_method\": \"graphic solution\",\n     \
  \     \"Q-value\": {\n            \"constant_1\": 0.3,\n            \"constant_2\"\
  : null\n          },\n          \"e-Value\": {\n            \"constant_1\": -0.5,\n\
  \            \"constant_2\": null\n          },\n          \"r_product\": null\n\
  \        }\n      ]\n    },\n    {\n      \"monomers\": [\n        {\n         \
  \ \"monomer1\": \"Methyl acrylate\",\n          \"monomer2\": \"Phenylacetylene\"\
  \n        }\n      ],\n      \"reaction_conditions\": [\n        {\n          \"\
  polymerization_type\": \"free radical\",\n          \"solvent\": \"benzene\",\n\
  \          \"method\": \"solvent\",\n          \"temperature\": 60.0,\n        \
  \  \"temperature_unit\": \"°C\",\n          \"reaction_constants\": {\n        \
  \    \"constant_1\": 0.62,\n            \"constant_2\": 0.27\n          },\n   \
  \       \"reaction_constant_conf\": {\n            \"constant_conf_1\": null,\n\
  \            \"constant_conf_2\": null\n          },\n          \"determination_method\"\
  : \"graphic solution\",\n          \"Q-value\": {\n            \"constant_1\": 0.25,\n\
  \            \"constant_2\": null\n          },\n          \"e-Value\": {\n    \
  \        \"constant_1\": -0.7,\n            \"constant_2\": null\n          },\n\
  \          \"r_product\": null\n        }\n      ]\n    },\n    {\n      \"monomers\"\
  : [\n        {\n          \"monomer1\": \"Acrylonitrile\",\n          \"monomer2\"\
  : \"Phenylacetylene\"\n        }\n      ],\n      \"reaction_conditions\": [\n \
  \       {\n          \"polymerization_type\": \"free radical\",\n          \"solvent\"\
  : \"benzene\",\n          \"method\": \"solvent\",\n          \"temperature\": 60.0,\n\
  \          \"temperature_unit\": \"°C\",\n          \"reaction_constants\": {\n\
  \            \"constant_1\": 0.26,\n            \"constant_2\": 0.33\n         \
  \ },\n          \"reaction_constant_conf\": {\n            \"constant_conf_1\":\
  \ null,\n            \"constant_conf_2\": null\n          },\n          \"determination_method\"\
  : \"graphic solution\",\n          \"Q-value\": {\n            \"constant_1\": 0.34,\n\
  \            \"constant_2\": null\n          },\n          \"e-Value\": {\n    \
  \        \"constant_1\": -0.6,\n            \"constant_2\": null\n          },\n\
  \          \"r_product\": null\n        }\n      ]\n    }\n  ],\n  \"source\": \"\
  Journal of Polymer Science, Vol. VI, No. 1, Pages 111-115\",\n  \"PDF_name\": \"\
  Copolymerization of Phenylacetylene with Vinylpyridine\"\n}"

File: legacy/data_extraction/model_output_extraction/paper_591.yaml
"{\n  \"reactions\": [\n    {\n      \"monomers\": [\n        {\n          \"monomer1\"\
  : \"2,3-bis-(diethylphosphono)butadiene-1,3\",\n          \"monomer2\": \"maleimide\"\
  \n        }\n      ],\n      \"reaction_conditions\": [\n        {\n          \"\
  polymerization_type\": \"free radical\",\n          \"solvent\": \"dimethylformamide\"\
  ,\n          \"method\": \"solvent\",\n          \"temperature\": 70.0,\n      \
  \    \"temperature_unit\": \"°C\",\n          \"reaction_constants\": {\n      \
  \      \"constant_1\": 0.14,\n            \"constant_2\": 0.43\n          },\n \
  \         \"reaction_constant_conf\": {\n            \"constant_conf_1\": 0.03,\n\
  \            \"constant_conf_2\": 0.02\n          },\n          \"determination_method\"\
  : \"integral equation of Mayo and Lewis\",\n          \"Q-value\": null,\n     \
  \     \"e-Value\": null,\n          \"r_product\": 0.06\n        },\n        {\n\
  \          \"polymerization_type\": \"free radical\",\n          \"solvent\": \"\
  dimethylformamide\",\n          \"method\": \"solvent\",\n          \"temperature\"\
  : 70.0,\n          \"temperature_unit\": \"°C\",\n          \"reaction_constants\"\
  : {\n            \"constant_1\": 0.12,\n            \"constant_2\": 0.49\n     \
  \     },\n          \"reaction_constant_conf\": {\n            \"constant_conf_1\"\
  : 0.03,\n            \"constant_conf_2\": 0.03\n          },\n          \"determination_method\"\
  : \"integral equation of Mayo and Lewis\",\n          \"Q-value\": null,\n     \
  \     \"e-Value\": null,\n          \"r_product\": 0.06\n        },\n        {\n\
  \          \"polymerization_type\": \"free radical\",\n          \"solvent\": \"\
  dimethylformamide\",\n          \"method\": \"solvent\",\n          \"temperature\"\
  : 70.0,\n          \"temperature_unit\": \"°C\",\n          \"reaction_constants\"\
  : {\n            \"constant_1\": 0.05,\n            \"constant_2\": 0.30\n     \
  \     },\n          \"reaction_constant_conf\": {\n            \"constant_conf_1\"\
  : 0.05,\n            \"constant_conf_2\": 0.05\n          },\n          \"determination_method\"\
  : \"integral equation of Mayo and Lewis\",\n          \"Q-value\": null,\n     \
  \     \"e-Value\": null,\n          \"r_product\": 0.015\n        },\n        {\n\
  \          \"polymerization_type\": \"free radical\",\n          \"solvent\": \"\
  dimethylformamide\",\n          \"method\": \"solvent\",\n          \"temperature\"\
  : 70.0,\n          \"temperature_unit\": \"°C\",\n          \"reaction_constants\"\
  : {\n            \"constant_1\": 0.05,\n            \"constant_2\": 0.42\n     \
  \     },\n          \"reaction_constant_conf\": {\n            \"constant_conf_1\"\
  : 0.02,\n            \"constant_conf_2\": 0.07\n          },\n          \"determination_method\"\
  : \"integral equation of Mayo and Lewis\",\n          \"Q-value\": null,\n     \
  \     \"e-Value\": null,\n          \"r_product\": 0.02\n        },\n        {\n\
  \          \"polymerization_type\": \"free radical\",\n          \"solvent\": \"\
  dimethylformamide\",\n          \"method\": \"solvent\",\n          \"temperature\"\
  : 70.0,\n          \"temperature_unit\": \"°C\",\n          \"reaction_constants\"\
  : {\n            \"constant_1\": 0.04,\n            \"constant_2\": 0.47\n     \
  \     },\n          \"reaction_constant_conf\": {\n            \"constant_conf_1\"\
  : 0.01,\n            \"constant_conf_2\": 0.01\n          },\n          \"determination_method\"\
  : \"integral equation of Mayo and Lewis\",\n          \"Q-value\": null,\n     \
  \     \"e-Value\": null,\n          \"r_product\": 0.02\n        },\n        {\n\
  \          \"polymerization_type\": \"free radical\",\n          \"solvent\": \"\
  dimethylformamide\",\n          \"method\": \"solvent\",\n          \"temperature\"\
  : 70.0,\n          \"temperature_unit\": \"°C\",\n          \"reaction_constants\"\
  : {\n            \"constant_1\": 0.03,\n            \"constant_2\": 0.41\n     \
  \     },\n          \"reaction_constant_conf\": {\n            \"constant_conf_1\"\
  : 0.01,\n            \"constant_conf_2\": 0.05\n          },\n          \"determination_method\"\
  : \"integral equation of Mayo and Lewis\",\n          \"Q-value\": null,\n     \
  \     \"e-Value\": null,\n          \"r_product\": 0.01\n        }\n      ]\n  \
  \  }\n  ],\n  \"source\": \"Polymer Science U.S.S.R. Vol. 21, pp. 1077-1084, Pergamon\
  \ Press Ltd. 1980\",\n  \"PDF_name\": \"SYNTHESIS AND PROPERTIES OF POLYMERS CONTAINING\
  \ PHOSPHORUS AND NITROGEN\"\n}"

File: legacy/data_extraction/model_output_extraction/paper_606.yaml
"{\n  \"reactions\": [\n    {\n      \"monomers\": [\n        {\n          \"monomer1\"\
  : \"acetoxymethyl vinyl ketone\",\n          \"monomer2\": \"styrene\"\n       \
  \ }\n      ],\n      \"reaction_conditions\": [\n        {\n          \"polymerization_type\"\
  : \"free radical\",\n          \"solvent\": \"methyl ethyl ketone\",\n         \
  \ \"method\": \"solvent\",\n          \"temperature\": 50.0,\n          \"temperature_unit\"\
  : \"°C\",\n          \"reaction_constants\": {\n            \"constant_1\": 0.103,\n\
  \            \"constant_2\": 0.368\n          },\n          \"reaction_constant_conf\"\
  : {\n            \"constant_conf_1\": 0.011,\n            \"constant_conf_2\": 0.018\n\
  \          },\n          \"determination_method\": \"Kelen-Tudor\",\n          \"\
  Q-value\": {\n            \"constant_1\": 5.402,\n            \"constant_2\": 0.456\n\
  \          },\n          \"e-Value\": null,\n          \"r_product\": null\n   \
  \     }\n      ]\n    },\n    {\n      \"monomers\": [\n        {\n          \"\
  monomer1\": \"N-(1-acetoxyphenyl)itaconimide\",\n          \"monomer2\": \"styrene\"\
  \n        }\n      ],\n      \"reaction_conditions\": [\n        {\n          \"\
  polymerization_type\": \"free radical\",\n          \"solvent\": \"tetrahydrofuran\"\
  ,\n          \"method\": \"solvent\",\n          \"temperature\": 60.0,\n      \
  \    \"temperature_unit\": \"°C\",\n          \"reaction_constants\": {\n      \
  \      \"constant_1\": 0.25,\n            \"constant_2\": 0.15\n          },\n \
  \         \"reaction_constant_conf\": {\n            \"constant_conf_1\": 0.08,\n\
  \            \"constant_conf_2\": 0.07\n          },\n          \"determination_method\"\
  : \"Kelen-Tudor\",\n          \"Q-value\": null,\n          \"e-Value\": null,\n\
  \          \"r_product\": null\n        }\n      ]\n    },\n    {\n      \"monomers\"\
  : [\n        {\n          \"monomer1\": \"N-(p-acetoxyphenyl)maleimide\",\n    \
  \      \"monomer2\": \"styrene\"\n        }\n      ],\n      \"reaction_conditions\"\
  : [\n        {\n          \"polymerization_type\": \"free radical\",\n         \
  \ \"solvent\": \"cyclohexanone\",\n          \"method\": \"solvent\",\n        \
  \  \"temperature\": 60.0,\n          \"temperature_unit\": \"°C\",\n          \"\
  reaction_constants\": {\n            \"constant_1\": 0.04,\n            \"constant_2\"\
  : 0.0\n          },\n          \"reaction_constant_conf\": {\n            \"constant_conf_1\"\
  : 0.02,\n            \"constant_conf_2\": 0.01\n          },\n          \"determination_method\"\
  : \"Kelen-Tudor\",\n          \"Q-value\": null,\n          \"e-Value\": null,\n\
  \          \"r_product\": null\n        }\n      ]\n    },\n    {\n      \"monomers\"\
  : [\n        {\n          \"monomer1\": \"p-acetoxystyrene\",\n          \"monomer2\"\
  : \"styrene\"\n        }\n      ],\n      \"reaction_conditions\": [\n        {\n\
  \          \"polymerization_type\": \"free radical\",\n          \"solvent\": null,\n\
  \          \"method\": \"bulk\",\n          \"temperature\": 60.0,\n          \"\
  temperature_unit\": \"°C\",\n          \"reaction_constants\": {\n            \"\
  constant_1\": 0.85,\n            \"constant_2\": 1.35\n          },\n          \"\
  reaction_constant_conf\": {\n            \"constant_conf_1\": 0.2,\n           \
  \ \"constant_conf_2\": 0.2\n          },\n          \"determination_method\": \"\
  Kelen-Tudor\",\n          \"Q-value\": null,\n          \"e-Value\": null,\n   \
  \       \"r_product\": null\n        }\n      ]\n    },\n    {\n      \"monomers\"\
  : [\n        {\n          \"monomer1\": \"acrylamide\",\n          \"monomer2\"\
  : \"styrene\"\n        }\n      ],\n      \"reaction_conditions\": [\n        {\n\
  \          \"polymerization_type\": \"free radical\",\n          \"solvent\": \"\
  dimethyl sulfoxide\",\n          \"method\": \"solvent\",\n          \"temperature\"\
  : 90.0,\n          \"temperature_unit\": \"°C\",\n          \"reaction_constants\"\
  : {\n            \"constant_1\": 2.01,\n            \"constant_2\": 0.16\n     \
  \     },\n          \"reaction_constant_conf\": {\n            \"constant_conf_1\"\
  : 0.32,\n            \"constant_conf_2\": 0.04\n          },\n          \"determination_method\"\
  : \"Kelen-Tudor\",\n          \"Q-value\": null,\n          \"e-Value\": null,\n\
  \          \"r_product\": null\n        }\n      ]\n    },\n    {\n      \"monomers\"\
  : [\n        {\n          \"monomer1\": \"acrylic acid\",\n          \"monomer2\"\
  : \"styrene\"\n        }\n      ],\n      \"reaction_conditions\": [\n        {\n\
  \          \"polymerization_type\": \"free radical\",\n          \"solvent\": \"\
  tetrahydrofuran\",\n          \"method\": \"solvent\",\n          \"temperature\"\
  : 50.0,\n          \"temperature_unit\": \"°C\",\n          \"reaction_constants\"\
  : {\n            \"constant_1\": 0.90,\n            \"constant_2\": 0.14\n     \
  \     },\n          \"reaction_constant_conf\": {\n            \"constant_conf_1\"\
  : 0.06,\n            \"constant_conf_2\": 0.03\n          },\n          \"determination_method\"\
  : \"Kelen-Tudor\",\n          \"Q-value\": null,\n          \"e-Value\": null,\n\
  \          \"r_product\": null\n        }\n      ]\n    },\n    {\n      \"monomers\"\
  : [\n        {\n          \"monomer1\": \"acrylonitrile\",\n          \"monomer2\"\
  : \"styrene\"\n        }\n      ],\n      \"reaction_conditions\": [\n        {\n\
  \          \"polymerization_type\": \"free radical\",\n          \"solvent\": \"\
  dimethyl formamide\",\n          \"method\": \"solvent\",\n          \"temperature\"\
  : 50.0,\n          \"temperature_unit\": \"°C\",\n          \"reaction_constants\"\
  : {\n            \"constant_1\": 0.30,\n            \"constant_2\": 0.13\n     \
  \     },\n          \"reaction_constant_conf\": {\n            \"constant_conf_1\"\
  : 0.05,\n            \"constant_conf_2\": 0.02\n          },\n          \"determination_method\"\
  : \"Kelen-Tudor\",\n          \"Q-value\": null,\n          \"e-Value\": null,\n\
  \          \"r_product\": null\n        }\n      ]\n    },\n    {\n      \"monomers\"\
  : [\n        {\n          \"monomer1\": \"N-benzyl maleimide\",\n          \"monomer2\"\
  : \"styrene\"\n        }\n      ],\n      \"reaction_conditions\": [\n        {\n\
  \          \"polymerization_type\": \"free radical\",\n          \"solvent\": \"\
  tetrahydrofuran\",\n          \"method\": \"solvent\",\n          \"temperature\"\
  : 60.0,\n          \"temperature_unit\": \"°C\",\n          \"reaction_constants\"\
  : {\n            \"constant_1\": 0.04,\n            \"constant_2\": 0.02\n     \
  \     },\n          \"reaction_constant_conf\": {\n            \"constant_conf_1\"\
  : 0.02,\n            \"constant_conf_2\": 0.01\n          },\n          \"determination_method\"\
  : \"Kelen-Tudor\",\n          \"Q-value\": null,\n          \"e-Value\": null,\n\
  \          \"r_product\": null\n        }\n      ]\n    },\n    {\n      \"monomers\"\
  : [\n        {\n          \"monomer1\": \"N-benzyl iso-maleimide\",\n          \"\
  monomer2\": \"styrene\"\n        }\n      ],\n      \"reaction_conditions\": [\n\
  \        {\n          \"polymerization_type\": \"free radical\",\n          \"solvent\"\
  : \"dioxane\",\n          \"method\": \"solvent\",\n          \"temperature\": 70.0,\n\
  \          \"temperature_unit\": \"°C\",\n          \"reaction_constants\": {\n\
  \            \"constant_1\": 0.18,\n            \"constant_2\": 0.12\n         \
  \ },\n          \"reaction_constant_conf\": {\n            \"constant_conf_1\":\
  \ 0.04,\n            \"constant_conf_2\": 0.02\n          },\n          \"determination_method\"\
  : \"Kelen-Tudor\",\n          \"Q-value\": null,\n          \"e-Value\": null,\n\
  \          \"r_product\": null\n        }\n      ]\n    }\n  ],\n  \"source\": \"\
  https://doi.org/10.1002/macp.1984.021250111\",\n  \"PDF_name\": \"Analysis of the\
  \ Linear Methods for Determining Copolymerization Reactivity Ratios, VII\"\n}"

File: legacy/data_extraction/model_output_extraction/paper_616.yaml
"{\n  \"reactions\": [\n    {\n      \"monomers\": [\n        {\n          \"monomer1\"\
  : \"acrylyl chloride\",\n          \"monomer2\": \"methyl acrylate\"\n        }\n\
  \      ],\n      \"reaction_conditions\": [\n        {\n          \"polymerization_type\"\
  : \"free radical\",\n          \"solvent\": \"toluene\",\n          \"method\":\
  \ \"solvent\",\n          \"temperature\": 45.0,\n          \"temperature_unit\"\
  : \"°C\",\n          \"reaction_constants\": {\n            \"constant_1\": 2.3,\n\
  \            \"constant_2\": 0.345\n          },\n          \"reaction_constant_conf\"\
  : {\n            \"constant_conf_1\": null,\n            \"constant_conf_2\": null\n\
  \          },\n          \"determination_method\": null,\n          \"Q-value\"\
  : {\n            \"constant_1\": 0.57,\n            \"constant_2\": null\n     \
  \     },\n          \"e-Value\": {\n            \"constant_1\": 1.08,\n        \
  \    \"constant_2\": null\n          },\n          \"r_product\": null\n       \
  \ }\n      ]\n    },\n    {\n      \"monomers\": [\n        {\n          \"monomer1\"\
  : \"acrylyl chloride\",\n          \"monomer2\": \"methyl methacrylate\"\n     \
  \   }\n      ],\n      \"reaction_conditions\": [\n        {\n          \"polymerization_type\"\
  : \"free radical\",\n          \"solvent\": \"toluene\",\n          \"method\":\
  \ \"solvent\",\n          \"temperature\": 45.0,\n          \"temperature_unit\"\
  : \"°C\",\n          \"reaction_constants\": {\n            \"constant_1\": 1.51,\n\
  \            \"constant_2\": 0.48\n          },\n          \"reaction_constant_conf\"\
  : {\n            \"constant_conf_1\": null,\n            \"constant_conf_2\": null\n\
  \          },\n          \"determination_method\": null,\n          \"Q-value\"\
  : {\n            \"constant_1\": 0.62,\n            \"constant_2\": null\n     \
  \     },\n          \"e-Value\": {\n            \"constant_1\": 0.98,\n        \
  \    \"constant_2\": null\n          },\n          \"r_product\": null\n       \
  \ }\n      ]\n    }\n  ],\n  \"source\": \"https://doi.org/10.1002/pol.1961.1205416505\"\
  ,\n  \"PDF_name\": \"Graft Copolymerization with Perester Side Groups\"\n}"

File: legacy/data_extraction/model_output_extraction/paper_617.yaml
"{\n    \"reactions\": [\n        {\n            \"monomers\": [\n               \
  \ {\n                    \"monomer1\": \"acryloyl chloride\",\n                \
  \    \"monomer2\": \"2-hydroxypropyl methacrylate\"\n                }\n       \
  \     ],\n            \"reaction_conditions\": [\n                {\n          \
  \          \"polymerization_type\": \"free radical\",\n                    \"solvent\"\
  : \"dioxane\",\n                    \"method\": \"solvent\",\n                 \
  \   \"temperature\": 60.0,\n                    \"temperature_unit\": \"°C\",\n\
  \                    \"reaction_constants\": {\n                        \"constant_1\"\
  : 0.32,\n                        \"constant_2\": 1.80\n                    },\n\
  \                    \"reaction_constant_conf\": {\n                        \"constant_conf_1\"\
  : null,\n                        \"constant_conf_2\": null\n                   \
  \ },\n                    \"determination_method\": \"Fineman-Ross\",\n        \
  \            \"Q-value\": {\n                        \"constant_1\": null,\n   \
  \                     \"constant_2\": null\n                    },\n           \
  \         \"e-Value\": {\n                        \"constant_1\": null,\n      \
  \                  \"constant_2\": null\n                    },\n              \
  \      \"r_product\": null\n                },\n                {\n            \
  \        \"polymerization_type\": \"free radical\",\n                    \"solvent\"\
  : \"dioxane\",\n                    \"method\": \"solvent\",\n                 \
  \   \"temperature\": 60.0,\n                    \"temperature_unit\": \"°C\",\n\
  \                    \"reaction_constants\": {\n                        \"constant_1\"\
  : 0.29,\n                        \"constant_2\": 1.79\n                    },\n\
  \                    \"reaction_constant_conf\": {\n                        \"constant_conf_1\"\
  : null,\n                        \"constant_conf_2\": null\n                   \
  \ },\n                    \"determination_method\": \"Kelen-Tudos\",\n         \
  \           \"Q-value\": {\n                        \"constant_1\": null,\n    \
  \                    \"constant_2\": null\n                    },\n            \
  \        \"e-Value\": {\n                        \"constant_1\": null,\n       \
  \                 \"constant_2\": null\n                    },\n               \
  \     \"r_product\": null\n                }\n            ]\n        }\n    ],\n\
  \    \"source\": \"Acta Polymerica 34 (1983) Heft 1\",\n    \"PDF_name\": \"Copolymerization\
  \ of acryloyl chloride with 2-hydroxypropyl methacrylate\"\n}"

File: legacy/data_extraction/model_output_extraction/paper_62.yaml
"{\n  \"reactions\": [\n    {\n      \"monomers\": [\n        {\n          \"monomer1\"\
  : \"Vinylidene chloride\",\n          \"monomer2\": \"Methyl methacrylate\"\n  \
  \      }\n      ],\n      \"reaction_conditions\": [\n        {\n          \"polymerization_type\"\
  : \"free radical\",\n          \"solvent\": \"Tetrachloroethane\",\n          \"\
  method\": \"solvent\",\n          \"temperature\": 110.0,\n          \"temperature_unit\"\
  : \"°C\",\n          \"reaction_constants\": {\n            \"constant_1\": 0.34,\n\
  \            \"constant_2\": 2.5\n          },\n          \"reaction_constant_conf\"\
  : {\n            \"constant_conf_1\": 0.05,\n            \"constant_conf_2\": 0.3\n\
  \          },\n          \"determination_method\": \"NMR spectroscopy\",\n     \
  \     \"Q-value\": null,\n          \"e-Value\": null,\n          \"r_product\"\
  : null\n        }\n      ]\n    },\n    {\n      \"monomers\": [\n        {\n  \
  \        \"monomer1\": \"Vinylidene chloride\",\n          \"monomer2\": \"Benzyl\
  \ methacrylate\"\n        }\n      ],\n      \"reaction_conditions\": [\n      \
  \  {\n          \"polymerization_type\": \"free radical\",\n          \"solvent\"\
  : \"Thionyl chloride\",\n          \"method\": \"solvent\",\n          \"temperature\"\
  : 85.0,\n          \"temperature_unit\": \"°C\",\n          \"reaction_constants\"\
  : {\n            \"constant_1\": 0.34,\n            \"constant_2\": 3.3\n      \
  \    },\n          \"reaction_constant_conf\": {\n            \"constant_conf_1\"\
  : 0.05,\n            \"constant_conf_2\": 0.5\n          },\n          \"determination_method\"\
  : \"NMR spectroscopy\",\n          \"Q-value\": null,\n          \"e-Value\": null,\n\
  \          \"r_product\": null\n        }\n      ]\n    },\n    {\n      \"monomers\"\
  : [\n        {\n          \"monomer1\": \"Vinylidene chloride\",\n          \"monomer2\"\
  : \"Methacryloyl chloride\"\n        }\n      ],\n      \"reaction_conditions\"\
  : [\n        {\n          \"polymerization_type\": \"free radical\",\n         \
  \ \"solvent\": \"Tetrachloroethane\",\n          \"method\": \"solvent\",\n    \
  \      \"temperature\": 110.0,\n          \"temperature_unit\": \"°C\",\n      \
  \    \"reaction_constants\": {\n            \"constant_1\": 0.30,\n            \"\
  constant_2\": 2.0\n          },\n          \"reaction_constant_conf\": {\n     \
  \       \"constant_conf_1\": 0.06,\n            \"constant_conf_2\": 0.6\n     \
  \     },\n          \"determination_method\": \"NMR spectroscopy\",\n          \"\
  Q-value\": null,\n          \"e-Value\": null,\n          \"r_product\": null\n\
  \        }\n      ]\n    },\n    {\n      \"monomers\": [\n        {\n         \
  \ \"monomer1\": \"Vinylidene chloride\",\n          \"monomer2\": \"Vinyl acetate\"\
  \n        }\n      ],\n      \"reaction_conditions\": [\n        {\n          \"\
  polymerization_type\": \"free radical\",\n          \"solvent\": \"Thionyl chloride\"\
  ,\n          \"method\": \"solvent\",\n          \"temperature\": 70.0,\n      \
  \    \"temperature_unit\": \"°C\",\n          \"reaction_constants\": {\n      \
  \      \"constant_1\": 6.7,\n            \"constant_2\": 0.05\n          },\n  \
  \        \"reaction_constant_conf\": {\n            \"constant_conf_1\": 0.5,\n\
  \            \"constant_conf_2\": 0.03\n          },\n          \"determination_method\"\
  : \"NMR spectroscopy\",\n          \"Q-value\": null,\n          \"e-Value\": null,\n\
  \          \"r_product\": null\n        }\n      ]\n    }\n  ],\n  \"source\": \"\
  Die Makromolekulare Chemie 110 (1967) 233-245\",\n  \"PDF_name\": \"High Resolution\
  \ NMR Studies on Sequence Distribution of Vinylidene Chloride Copolymers\"\n}"

File: legacy/data_extraction/model_output_extraction/paper_624.yaml
"{\n  \"reactions\": [\n    {\n      \"monomers\": [\n        {\n          \"monomer1\"\
  : \"monomethyl itaconate\",\n          \"monomer2\": \"2-naphthyl methacrylate\"\
  \n        }\n      ],\n      \"reaction_conditions\": [\n        {\n          \"\
  polymerization_type\": \"free radical\",\n          \"solvent\": \"chloroform\"\
  ,\n          \"method\": \"solvent\",\n          \"temperature\": 60.0,\n      \
  \    \"temperature_unit\": \"°C\",\n          \"reaction_constants\": {\n      \
  \      \"constant_1\": 2.44,\n            \"constant_2\": 1.20\n          },\n \
  \         \"reaction_constant_conf\": {\n            \"constant_conf_1\": 0.19,\n\
  \            \"constant_conf_2\": 0.28\n          },\n          \"determination_method\"\
  : \"Fineman-Ross\",\n          \"Q-value\": null,\n          \"e-Value\": null,\n\
  \          \"r_product\": 2.93\n        },\n        {\n          \"polymerization_type\"\
  : \"free radical\",\n          \"solvent\": \"1,4-dioxane\",\n          \"method\"\
  : \"solvent\",\n          \"temperature\": 60.0,\n          \"temperature_unit\"\
  : \"°C\",\n          \"reaction_constants\": {\n            \"constant_1\": 0.49,\n\
  \            \"constant_2\": 0.97\n          },\n          \"reaction_constant_conf\"\
  : {\n            \"constant_conf_1\": 0.04,\n            \"constant_conf_2\": 0.29\n\
  \          },\n          \"determination_method\": \"Fineman-Ross\",\n         \
  \ \"Q-value\": null,\n          \"e-Value\": null,\n          \"r_product\": 0.48\n\
  \        },\n        {\n          \"polymerization_type\": \"free radical\",\n \
  \         \"solvent\": \"acetone\",\n          \"method\": \"solvent\",\n      \
  \    \"temperature\": 60.0,\n          \"temperature_unit\": \"°C\",\n         \
  \ \"reaction_constants\": {\n            \"constant_1\": 0.15,\n            \"constant_2\"\
  : 0.28\n          },\n          \"reaction_constant_conf\": {\n            \"constant_conf_1\"\
  : 0.00,\n            \"constant_conf_2\": 0.03\n          },\n          \"determination_method\"\
  : \"Fineman-Ross\",\n          \"Q-value\": null,\n          \"e-Value\": null,\n\
  \          \"r_product\": 0.04\n        },\n        {\n          \"polymerization_type\"\
  : \"free radical\",\n          \"solvent\": \"acetonitrile\",\n          \"method\"\
  : \"solvent\",\n          \"temperature\": 60.0,\n          \"temperature_unit\"\
  : \"°C\",\n          \"reaction_constants\": {\n            \"constant_1\": 0.10,\n\
  \            \"constant_2\": 0.35\n          },\n          \"reaction_constant_conf\"\
  : {\n            \"constant_conf_1\": 0.01,\n            \"constant_conf_2\": 0.14\n\
  \          },\n          \"determination_method\": \"Fineman-Ross\",\n         \
  \ \"Q-value\": null,\n          \"e-Value\": null,\n          \"r_product\": 0.04\n\
  \        }\n      ]\n    }\n  ],\n  \"source\": \"https://doi.org/10.1002/macp.1984.021850118\"\
  ,\n  \"PDF_name\": \"The influence of molecular interaction on polymerization, 8\"\
  \n}"

File: legacy/data_extraction/model_output_extraction/paper_625.yaml
"{\n    \"reactions\": [\n        {\n            \"monomers\": [\n               \
  \ \"monomer1\" \t, \"Tributyltin Methacrylate\",\n                \"monomer2\" \t\
  , \"Cyclohexyl Methacrylate\"\n            ],\n            \"reaction_conditions\"\
  : [\n                {\n                    \"polymerization_type\": \"free radical\"\
  ,\n                    \"solvent\": \"toluene\",\n                    \"method\"\
  : \"solvent\",\n                    \"temperature\": 55.0,\n                   \
  \ \"temperature_unit\": \"°C\",\n                    \"reaction_constants\": {\n\
  \                        \"constant_1\": 0.41,\n                        \"constant_2\"\
  : 0.85\n                    },\n                    \"reaction_constant_conf\":\
  \ {\n                        \"constant_conf_1\": null,\n                      \
  \  \"constant_conf_2\": null\n                    },\n                    \"determination_method\"\
  : \"Kelen-Tudos\",\n                    \"Q-value\": {\n                       \
  \ \"constant_1\": null,\n                        \"constant_2\": null\n        \
  \            },\n                    \"e-Value\": {\n                        \"\
  constant_1\": null,\n                        \"constant_2\": null\n            \
  \        },\n                    \"r_product\": 0.35\n                }\n      \
  \      ]\n        },\n        {\n            \"monomers\": [\n                \"\
  monomer1\" \t, \"Tributyltin Methacrylate\",\n                \"monomer2\" \t, \"\
  2-Ethoxyethyl Methacrylate\"\n            ],\n            \"reaction_conditions\"\
  : [\n                {\n                    \"polymerization_type\": \"free radical\"\
  ,\n                    \"solvent\": \"toluene\",\n                    \"method\"\
  : \"solvent\",\n                    \"temperature\": 55.0,\n                   \
  \ \"temperature_unit\": \"°C\",\n                    \"reaction_constants\": {\n\
  \                        \"constant_1\": 0.40,\n                        \"constant_2\"\
  : 0.65\n                    },\n                    \"reaction_constant_conf\":\
  \ {\n                        \"constant_conf_1\": null,\n                      \
  \  \"constant_conf_2\": null\n                    },\n                    \"determination_method\"\
  : \"Kelen-Tudos\",\n                    \"Q-value\": {\n                       \
  \ \"constant_1\": null,\n                        \"constant_2\": null\n        \
  \            },\n                    \"e-Value\": {\n                        \"\
  constant_1\": null,\n                        \"constant_2\": null\n            \
  \        },\n                    \"r_product\": 0.26\n                }\n      \
  \      ]\n        },\n        {\n            \"monomers\": [\n                \"\
  monomer1\" \t, \"Tributyltin Methacrylate\",\n                \"monomer2\" \t, \"\
  Ethyl Methacrylate\"\n            ],\n            \"reaction_conditions\": [\n \
  \               {\n                    \"polymerization_type\": \"free radical\"\
  ,\n                    \"solvent\": \"toluene\",\n                    \"method\"\
  : \"solvent\",\n                    \"temperature\": 55.0,\n                   \
  \ \"temperature_unit\": \"°C\",\n                    \"reaction_constants\": {\n\
  \                        \"constant_1\": 0.25,\n                        \"constant_2\"\
  : 0.59\n                    },\n                    \"reaction_constant_conf\":\
  \ {\n                        \"constant_conf_1\": null,\n                      \
  \  \"constant_conf_2\": null\n                    },\n                    \"determination_method\"\
  : \"Kelen-Tudos\",\n                    \"Q-value\": {\n                       \
  \ \"constant_1\": null,\n                        \"constant_2\": null\n        \
  \            },\n                    \"e-Value\": {\n                        \"\
  constant_1\": null,\n                        \"constant_2\": null\n            \
  \        },\n                    \"r_product\": 0.15\n                }\n      \
  \      ]\n        },\n        {\n            \"monomers\": [\n                \"\
  monomer1\" \t, \"Tributyltin Methacrylate\",\n                \"monomer2\" \t, \"\
  2-Hydroxyethyl Methacrylate\"\n            ],\n            \"reaction_conditions\"\
  : [\n                {\n                    \"polymerization_type\": \"free radical\"\
  ,\n                    \"solvent\": \"toluene\",\n                    \"method\"\
  : \"solvent\",\n                    \"temperature\": 55.0,\n                   \
  \ \"temperature_unit\": \"°C\",\n                    \"reaction_constants\": {\n\
  \                        \"constant_1\": 0.39,\n                        \"constant_2\"\
  : 2.45\n                    },\n                    \"reaction_constant_conf\":\
  \ {\n                        \"constant_conf_1\": null,\n                      \
  \  \"constant_conf_2\": null\n                    },\n                    \"determination_method\"\
  : \"Kelen-Tudos\",\n                    \"Q-value\": {\n                       \
  \ \"constant_1\": null,\n                        \"constant_2\": null\n        \
  \            },\n                    \"e-Value\": {\n                        \"\
  constant_1\": null,\n                        \"constant_2\": null\n            \
  \        },\n                    \"r_product\": 0.96\n                }\n      \
  \      ]\n        },\n        {\n            \"monomers\": [\n                \"\
  monomer1\" \t, \"Tributyltin Methacrylate\",\n                \"monomer2\" \t, \"\
  2-Hydroxypropyl Methacrylate\"\n            ],\n            \"reaction_conditions\"\
  : [\n                {\n                    \"polymerization_type\": \"free radical\"\
  ,\n                    \"solvent\": \"toluene\",\n                    \"method\"\
  : \"solvent\",\n                    \"temperature\": 55.0,\n                   \
  \ \"temperature_unit\": \"°C\",\n                    \"reaction_constants\": {\n\
  \                        \"constant_1\": 0.65,\n                        \"constant_2\"\
  : 1.77\n                    },\n                    \"reaction_constant_conf\":\
  \ {\n                        \"constant_conf_1\": null,\n                      \
  \  \"constant_conf_2\": null\n                    },\n                    \"determination_method\"\
  : \"Kelen-Tudos\",\n                    \"Q-value\": {\n                       \
  \ \"constant_1\": null,\n                        \"constant_2\": null\n        \
  \            },\n                    \"e-Value\": {\n                        \"\
  constant_1\": null,\n                        \"constant_2\": null\n            \
  \        },\n                    \"r_product\": 1.15\n                }\n      \
  \      ]\n        }\n    ],\n    \"source\": \"https://doi.org/10.1002/pol.1988.010260308\"\
  ,\n    \"PDF_name\": \"Organotin Polymers. I. Copolymerization on Tributyltin Methacrylate\
  \ with (Hydroxy)alkyl Methacrylates\"\n}"
