Repository: lamalab-org/copolymer-reactivity

# copolymer-reactivity

A condition-aware machine-learning model and FastAPI service that predicts the **microstructure of radical copolymers** — *alternating*, *random*, or *gradient* — from two monomer structures and the reaction conditions (solvent, temperature, polymerisation mechanism), backed by a curated literature dataset of **3,791 copolymerisations from 1,206 publications**.

The model is served live at <https://polycarp.cheminfo.org> (web UI: [cheminfo-py/polycarp.cheminfo.org](https://github.com/cheminfo-py/polycarp.cheminfo.org)).

File: legacy/data_extraction/model_output_extraction/paper_628.yaml
"{\n  \"reactions\": [\n    {\n      \"monomers\": [\n        {\n          \"monomer1\"\
  : \"Vinylene Carbonate\",\n          \"monomer2\": \"Vinyl Acetate\"\n        }\n\
  \      ],\n      \"reaction_conditions\": [\n        {\n          \"polymerization_type\"\
  : \"free radical\",\n          \"solvent\": \"benzene\",\n          \"method\":\
  \ \"solvent\",\n          \"temperature\": 60.0,\n          \"temperature_unit\"\
  : \"°C\",\n          \"reaction_constants\": {\n            \"constant_1\": 7.3,\n\
  \            \"constant_2\": 0.13\n          },\n          \"reaction_constant_conf\"\
  : {\n            \"constant_conf_1\": 0.7,\n            \"constant_conf_2\": 0.1\n\
  \          },\n          \"determination_method\": null,\n          \"Q-value\"\
  : {\n            \"constant_1\": 0.002,\n            \"constant_2\": null\n    \
  \      },\n          \"e-Value\": {\n            \"constant_1\": -0.7,\n       \
  \     \"constant_2\": null\n          },\n          \"r_product\": null\n      \
  \  }\n      ]\n    },\n    {\n      \"monomers\": [\n        {\n          \"monomer1\"\
  : \"Vinylene Carbonate\",\n          \"monomer2\": \"Methyl Vinyl Sulfide\"\n  \
  \      }\n      ],\n      \"reaction_conditions\": [\n        {\n          \"polymerization_type\"\
  : \"free radical\",\n          \"solvent\": \"benzene\",\n          \"method\":\
  \ \"solvent\",\n          \"temperature\": 60.0,\n          \"temperature_unit\"\
  : \"°C\",\n          \"reaction_constants\": {\n            \"constant_1\": 10.6,\n\
  \            \"constant_2\": 0.05\n          },\n          \"reaction_constant_conf\"\
  : {\n            \"constant_conf_1\": 1.2,\n            \"constant_conf_2\": 0.04\n\
  \          },\n          \"determination_method\": null,\n          \"Q-value\"\
  : {\n            \"constant_1\": 0.01,\n            \"constant_2\": null\n     \
  \     },\n          \"e-Value\": {\n            \"constant_1\": -0.7,\n        \
  \    \"constant_2\": null\n          },\n          \"r_product\": null\n       \
  \ }\n      ]\n    },\n    {\n      \"monomers\": [\n        {\n          \"monomer1\"\
  : \"Methyl Bicyclo(2,2,1)-2-heptene-5-carboxylate\",\n          \"monomer2\": \"\
  Vinyl Acetate\"\n        }\n      ],\n      \"reaction_conditions\": [\n       \
  \ {\n          \"polymerization_type\": \"free radical\",\n          \"solvent\"\
  : \"benzene\",\n          \"method\": \"solvent\",\n          \"temperature\": 60.0,\n\
  \          \"temperature_unit\": \"°C\",\n          \"reaction_constants\": {\n\
  \            \"constant_1\": 1.5,\n            \"constant_2\": 0.45\n          },\n\
  \          \"reaction_constant_conf\": {\n            \"constant_conf_1\": 0.24,\n\
  \            \"constant_conf_2\": 0.07\n          },\n          \"determination_method\"\
  : null,\n          \"Q-value\": {\n            \"constant_1\": 0.01,\n         \
  \   \"constant_2\": null\n          },\n          \"e-Value\": {\n            \"\
  constant_1\": 0.1,\n            \"constant_2\": null\n          },\n          \"\
  r_product\": null\n        }\n      ]\n    },\n    {\n      \"monomers\": [\n  \
  \      {\n          \"monomer1\": \"Methyl Bicyclo(2,2,1)-2-heptene-5-carboxylate\"\
  ,\n          \"monomer2\": \"Acrylonitrile\"\n        }\n      ],\n      \"reaction_conditions\"\
  : [\n        {\n          \"polymerization_type\": \"free radical\",\n         \
  \ \"solvent\": \"N,N-dimethylformamide\",\n          \"method\": \"solvent\",\n\
  \          \"temperature\": 30.0,\n          \"temperature_unit\": \"°C\",\n   \
  \       \"reaction_constants\": {\n            \"constant_1\": 1.5,\n          \
  \  \"constant_2\": 0.2\n          },\n          \"reaction_constant_conf\": {\n\
  \            \"constant_conf_1\": 0.5,\n            \"constant_conf_2\": 0.1\n \
  \         },\n          \"determination_method\": null,\n          \"Q-value\":\
  \ {\n            \"constant_1\": 0.05,\n            \"constant_2\": null\n     \
  \     },\n          \"e-Value\": {\n            \"constant_1\": -0.1,\n        \
  \    \"constant_2\": null\n          },\n          \"r_product\": null\n       \
  \ }\n      ]\n    },\n    {\n      \"monomers\": [\n        {\n          \"monomer1\"\
  : \"Crotonolactone\",\n          \"monomer2\": \"Styrene\"\n        }\n      ],\n\
  \      \"reaction_conditions\": [\n        {\n          \"polymerization_type\"\
  : \"free radical\",\n          \"solvent\": \"benzene\",\n          \"method\":\
  \ \"solvent\",\n          \"temperature\": 60.0,\n          \"temperature_unit\"\
  : \"°C\",\n          \"reaction_constants\": {\n            \"constant_1\": 8.5,\n\
  \            \"constant_2\": 0.0\n          },\n          \"reaction_constant_conf\"\
  : {\n            \"constant_conf_1\": 5.0,\n            \"constant_conf_2\": null\n\
  \          },\n          \"determination_method\": null,\n          \"Q-value\"\
  : null,\n          \"e-Value\": null,\n          \"r_product\": null\n        }\n\
  \      ]\n    }\n  ],\n  \"source\": \"https://doi.org/10.1002/pol.1959.1204113410\"\
  ,\n  \"PDF_name\": \"The Copolymerization Characteristics of Vinylene Carbonate,\
  \ γ-Crotonolactone and Methyl Bicyclo(2,2,1)-2-heptene-5-carboxylate\"\n}"

File: legacy/data_extraction/model_output_extraction/paper_629.yaml
"{\n  \"reactions\": [\n    {\n      \"monomers\": [\n        {\n          \"monomer1\"\
  : \"2-Hydroxyethyl Methacrylate\",\n          \"monomer2\": \"Methyl Methacrylate\"\
  \n        }\n      ],\n      \"reaction_conditions\": [\n        {\n          \"\
  polymerization_type\": \"free radical\",\n          \"solvent\": null,\n       \
  \   \"method\": \"bulk\",\n          \"temperature\": 60.0,\n          \"temperature_unit\"\
  : \"°C\",\n          \"reaction_constants\": {\n            \"constant_1\": 1.054,\n\
  \            \"constant_2\": 0.296\n          },\n          \"reaction_constant_conf\"\
  : {\n            \"constant_conf_1\": null,\n            \"constant_conf_2\": null\n\
  \          },\n          \"determination_method\": null,\n          \"Q-value\"\
  : {\n            \"constant_1\": null,\n            \"constant_2\": null\n     \
  \     },\n          \"e-Value\": {\n            \"constant_1\": null,\n        \
  \    \"constant_2\": null\n          },\n          \"r_product\": null\n       \
  \ },\n        {\n          \"polymerization_type\": \"free radical\",\n        \
  \  \"solvent\": \"dimethylformamide\",\n          \"method\": \"solvent\",\n   \
  \       \"temperature\": 60.0,\n          \"temperature_unit\": \"°C\",\n      \
  \    \"reaction_constants\": {\n            \"constant_1\": 0.66,\n            \"\
  constant_2\": 0.84\n          },\n          \"reaction_constant_conf\": {\n    \
  \        \"constant_conf_1\": null,\n            \"constant_conf_2\": null\n   \
  \       },\n          \"determination_method\": null,\n          \"Q-value\": {\n\
  \            \"constant_1\": null,\n            \"constant_2\": null\n         \
  \ },\n          \"e-Value\": {\n            \"constant_1\": null,\n            \"\
  constant_2\": null\n          },\n          \"r_product\": null\n        },\n  \
  \      {\n          \"polymerization_type\": \"free radical\",\n          \"solvent\"\
  : null,\n          \"method\": \"bulk\",\n          \"temperature\": 60.0,\n   \
  \       \"temperature_unit\": \"°C\",\n          \"reaction_constants\": {\n   \
  \         \"constant_1\": 0.85,\n            \"constant_2\": 0.33\n          },\n\
  \          \"reaction_constant_conf\": {\n            \"constant_conf_1\": null,\n\
  \            \"constant_conf_2\": null\n          },\n          \"determination_method\"\
  : null,\n          \"Q-value\": {\n            \"constant_1\": null,\n         \
  \   \"constant_2\": null\n          },\n          \"e-Value\": {\n            \"\
  constant_1\": null,\n            \"constant_2\": null\n          },\n          \"\
  r_product\": null\n        }\n      ]\n    },\n    {\n      \"monomers\": [\n  \
  \      {\n          \"monomer1\": \"2-Hydroxyethyl Methacrylate\",\n          \"\
  monomer2\": \"Styrene\"\n        }\n      ],\n      \"reaction_conditions\": [\n\
  \        {\n          \"polymerization_type\": \"free radical\",\n          \"solvent\"\
  : null,\n          \"method\": \"bulk\",\n          \"temperature\": 60.0,\n   \
  \       \"temperature_unit\": \"°C\",\n          \"reaction_constants\": {\n   \
  \         \"constant_1\": 0.65,\n            \"constant_2\": 0.57\n          },\n\
  \          \"reaction_constant_conf\": {\n            \"constant_conf_1\": null,\n\
  \            \"constant_conf_2\": null\n          },\n          \"determination_method\"\
  : null,\n          \"Q-value\": {\n            \"constant_1\": null,\n         \
  \   \"constant_2\": null\n          },\n          \"e-Value\": {\n            \"\
  constant_1\": null,\n            \"constant_2\": null\n          },\n          \"\
  r_product\": null\n        }\n      ]\n    },\n    {\n      \"monomers\": [\n  \
  \      {\n          \"monomer1\": \"2-Hydroxyethyl Methacrylate\",\n          \"\
  monomer2\": \"Stearyl Methacrylate\"\n        }\n      ],\n      \"reaction_conditions\"\
  : [\n        {\n          \"polymerization_type\": \"free radical\",\n         \
  \ \"solvent\": \"tetrahydrofuran\",\n          \"method\": \"solvent\",\n      \
  \    \"temperature\": 60.0,\n          \"temperature_unit\": \"°C\",\n         \
  \ \"reaction_constants\": {\n            \"constant_1\": 3.02,\n            \"constant_2\"\
  : 0.76\n          },\n          \"reaction_constant_conf\": {\n            \"constant_conf_1\"\
  : null,\n            \"constant_conf_2\": null\n          },\n          \"determination_method\"\
  : null,\n          \"Q-value\": {\n            \"constant_1\": null,\n         \
  \   \"constant_2\": null\n          },\n          \"e-Value\": {\n            \"\
  constant_1\": null,\n            \"constant_2\": null\n          },\n          \"\
  r_product\": null\n        }\n      ]\n    },\n    {\n      \"monomers\": [\n  \
  \      {\n          \"monomer1\": \"2-Hydroxyethyl Methacrylate\",\n          \"\
  monomer2\": \"Methacrylate-ended Polystyrene\"\n        }\n      ],\n      \"reaction_conditions\"\
  : [\n        {\n          \"polymerization_type\": \"free radical\",\n         \
  \ \"solvent\": \"dimethylformamide\",\n          \"method\": \"solvent\",\n    \
  \      \"temperature\": 60.0,\n          \"temperature_unit\": \"°C\",\n       \
  \   \"reaction_constants\": {\n            \"constant_1\": 1.7,\n            \"\
  constant_2\": 0.4\n          },\n          \"reaction_constant_conf\": {\n     \
  \       \"constant_conf_1\": null,\n            \"constant_conf_2\": null\n    \
  \      },\n          \"determination_method\": null,\n          \"Q-value\": {\n\
  \            \"constant_1\": null,\n            \"constant_2\": null\n         \
  \ },\n          \"e-Value\": {\n            \"constant_1\": null,\n            \"\
  constant_2\": null\n          },\n          \"r_product\": null\n        },\n  \
  \      {\n          \"polymerization_type\": \"free radical\",\n          \"solvent\"\
  : \"dimethylformamide\",\n          \"method\": \"solvent\",\n          \"temperature\"\
  : 60.0,\n          \"temperature_unit\": \"°C\",\n          \"reaction_constants\"\
  : {\n            \"constant_1\": 2.0,\n            \"constant_2\": 2.3\n       \
  \   },\n          \"reaction_constant_conf\": {\n            \"constant_conf_1\"\
  : null,\n            \"constant_conf_2\": null\n          },\n          \"determination_method\"\
  : null,\n          \"Q-value\": {\n            \"constant_1\": null,\n         \
  \   \"constant_2\": null\n          },\n          \"e-Value\": {\n            \"\
  constant_1\": null,\n            \"constant_2\": null\n          },\n          \"\
  r_product\": null\n        }\n      ]\n    },\n    {\n      \"monomers\": [\n  \
  \      {\n          \"monomer1\": \"2-Hydroxyethyl Methacrylate\",\n          \"\
  monomer2\": \"Lauryl Methacrylate\"\n        }\n      ],\n      \"reaction_conditions\"\
  : [\n        {\n          \"polymerization_type\": \"free radical\",\n         \
  \ \"solvent\": \"benzene\",\n          \"method\": \"solvent\",\n          \"temperature\"\
  : 60.0,\n          \"temperature_unit\": \"°C\",\n          \"reaction_constants\"\
  : {\n            \"constant_1\": 11.2,\n            \"constant_2\": 0.7\n      \
  \    },\n          \"reaction_constant_conf\": {\n            \"constant_conf_1\"\
  : 2.8,\n            \"constant_conf_2\": 0.3\n          },\n          \"determination_method\"\
  : \"Kelen-Tudos\",\n          \"Q-value\": {\n            \"constant_1\": null,\n\
  \            \"constant_2\": null\n          },\n          \"e-Value\": {\n    \
  \        \"constant_1\": null,\n            \"constant_2\": null\n          },\n\
  \          \"r_product\": null\n        },\n        {\n          \"polymerization_type\"\
  : \"free radical\",\n          \"solvent\": \"tetrahydrofuran\",\n          \"method\"\
  : \"solvent\",\n          \"temperature\": 60.0,\n          \"temperature_unit\"\
  : \"°C\",\n          \"reaction_constants\": {\n            \"constant_1\": 2.0,\n\
  \            \"constant_2\": 1.0\n          },\n          \"reaction_constant_conf\"\
  : {\n            \"constant_conf_1\": 0.3,\n            \"constant_conf_2\": 0.3\n\
  \          },\n          \"determination_method\": \"Kelen-Tudos\",\n          \"\
  Q-value\": {\n            \"constant_1\": null,\n            \"constant_2\": null\n\
  \          },\n          \"e-Value\": {\n            \"constant_1\": null,\n   \
  \         \"constant_2\": null\n          },\n          \"r_product\": null\n  \
  \      },\n        {\n          \"polymerization_type\": \"free radical\",\n   \
  \       \"solvent\": \"tert-Butyl alcohol\",\n          \"method\": \"solvent\"\
  ,\n          \"temperature\": 60.0,\n          \"temperature_unit\": \"°C\",\n \
  \         \"reaction_constants\": {\n            \"constant_1\": 1.6,\n        \
  \    \"constant_2\": 0.5\n          },\n          \"reaction_constant_conf\": {\n\
  \            \"constant_conf_1\": 0.3,\n            \"constant_conf_2\": 0.2\n \
  \         },\n          \"determination_method\": \"Kelen-Tudos\",\n          \"\
  Q-value\": {\n            \"constant_1\": null,\n            \"constant_2\": null\n\
  \          },\n          \"e-Value\": {\n            \"constant_1\": null,\n   \
  \         \"constant_2\": null\n          },\n          \"r_product\": null\n  \
  \      },\n        {\n          \"polymerization_type\": \"free radical\",\n   \
  \       \"solvent\": \"dimethylformamide\",\n          \"method\": \"solvent\",\n\
  \          \"temperature\": 60.0,\n          \"temperature_unit\": \"°C\",\n   \
  \       \"reaction_constants\": {\n            \"constant_1\": 0.8,\n          \
  \  \"constant_2\": 0.8\n          },\n          \"reaction_constant_conf\": {\n\
  \            \"constant_conf_1\": 0.1,\n            \"constant_conf_2\": 0.4\n \
  \         },\n          \"determination_method\": \"Kelen-Tudos\",\n          \"\
  Q-value\": {\n            \"constant_1\": null,\n            \"constant_2\": null\n\
  \          },\n          \"e-Value\": {\n            \"constant_1\": null,\n   \
  \         \"constant_2\": null\n          },\n          \"r_product\": null\n  \
  \      }\n      ]\n    }\n  ],\n  \"source\": \"https://doi.org/10.1295/polymj.17.761\"\
  ,\n  \"PDF_name\": \"Solvent Effects in Radical Copolymerization between Hydrophilic\
  \ and Hydrophobic Monomers; 2-Hydroxyethyl Methacrylate and Lauryl Methacrylate\"\
  \n}"

File: legacy/data_extraction/model_output_extraction/paper_631.yaml
"{\n    \"reactions\": [\n        {\n            \"monomers\": [\n               \
  \ {\n                    \"monomer1\": \"Furfuryl Acrylate\",\n                \
  \    \"monomer2\": \"2-Hydroxyethyl Methacrylate\"\n                }\n        \
  \    ],\n            \"reaction_conditions\": [\n                {\n           \
  \         \"polymerization_type\": \"free radical\",\n                    \"solvent\"\
  : \"N,N-Dimethylformamide\",\n                    \"method\": \"solvent\",\n   \
  \                 \"temperature\": 50.0,\n                    \"temperature_unit\"\
  : \"°C\",\n                    \"reaction_constants\": {\n                     \
  \   \"constant_1\": 0.82,\n                        \"constant_2\": 1.25\n      \
  \              },\n                    \"reaction_constant_conf\": {\n         \
  \               \"constant_conf_1\": 0.4,\n                        \"constant_conf_2\"\
  : 0.15\n                    },\n                    \"determination_method\": \"\
  Fineman-Ross\",\n                    \"Q-value\": {\n                        \"\
  constant_1\": null,\n                        \"constant_2\": null\n            \
  \        },\n                    \"e-Value\": {\n                        \"constant_1\"\
  : null,\n                        \"constant_2\": null\n                    },\n\
  \                    \"r_product\": 1.025\n                },\n                {\n\
  \                    \"polymerization_type\": \"free radical\",\n              \
  \      \"solvent\": \"N,N-Dimethylformamide\",\n                    \"method\":\
  \ \"solvent\",\n                    \"temperature\": 50.0,\n                   \
  \ \"temperature_unit\": \"°C\",\n                    \"reaction_constants\": {\n\
  \                        \"constant_1\": 0.88,\n                        \"constant_2\"\
  : 1.35\n                    },\n                    \"reaction_constant_conf\":\
  \ {\n                        \"constant_conf_1\": 0.19,\n                      \
  \  \"constant_conf_2\": 0.08\n                    },\n                    \"determination_method\"\
  : \"Kelen-Tudos\",\n                    \"Q-value\": {\n                       \
  \ \"constant_1\": null,\n                        \"constant_2\": null\n        \
  \            },\n                    \"e-Value\": {\n                        \"\
  constant_1\": null,\n                        \"constant_2\": null\n            \
  \        },\n                    \"r_product\": 1.188\n                },\n    \
  \            {\n                    \"polymerization_type\": \"free radical\",\n\
  \                    \"solvent\": \"N,N-Dimethylformamide\",\n                 \
  \   \"method\": \"solvent\",\n                    \"temperature\": 50.0,\n     \
  \               \"temperature_unit\": \"°C\",\n                    \"reaction_constants\"\
  : {\n                        \"constant_1\": 0.93,\n                        \"constant_2\"\
  : 1.42\n                    },\n                    \"reaction_constant_conf\":\
  \ {\n                        \"constant_conf_1\": null,\n                      \
  \  \"constant_conf_2\": null\n                    },\n                    \"determination_method\"\
  : \"Tidwell-Mortimer\",\n                    \"Q-value\": {\n                  \
  \      \"constant_1\": null,\n                        \"constant_2\": null\n   \
  \                 },\n                    \"e-Value\": {\n                     \
  \   \"constant_1\": null,\n                        \"constant_2\": null\n      \
  \              },\n                    \"r_product\": 1.321\n                }\n\
  \            ]\n        }\n    ],\n    \"source\": \"https://doi.org/10.1002/pol.1993.080310402\"\
  ,\n    \"PDF_name\": \"Free Radical Copolymerization of Furfuryl Acrylate and 2-Hydroxyethyl-Methacrylate\"\
  \n}"

File: legacy/data_extraction/model_output_extraction/paper_645.yaml
"{\n  \"reactions\": [\n    {\n      \"monomers\": [\n        {\n          \"monomer1\"\
  : \"N-(R-α-methylbenzyl)maleimide\",\n          \"monomer2\": \"N-phenylmaleimide\"\
  \n        }\n      ],\n      \"reaction_conditions\": [\n        {\n          \"\
  polymerization_type\": \"free radical\",\n          \"solvent\": \"benzene\",\n\
  \          \"method\": \"solvent\",\n          \"temperature\": 60.0,\n        \
  \  \"temperature_unit\": \"°C\",\n          \"reaction_constants\": {\n        \
  \    \"constant_1\": 0.79,\n            \"constant_2\": 0.69\n          },\n   \
  \       \"reaction_constant_conf\": {\n            \"constant_conf_1\": null,\n\
  \            \"constant_conf_2\": null\n          },\n          \"determination_method\"\
  : \"Integration method\",\n          \"Q-value\": {\n            \"constant_1\"\
  : null,\n            \"constant_2\": null\n          },\n          \"e-Value\":\
  \ {\n            \"constant_1\": null,\n            \"constant_2\": null\n     \
  \     },\n          \"r_product\": null\n        },\n        {\n          \"polymerization_type\"\
  : \"anionic\",\n          \"solvent\": \"toluene\",\n          \"method\": \"solvent\"\
  ,\n          \"temperature\": 0.0,\n          \"temperature_unit\": \"°C\",\n  \
  \        \"reaction_constants\": {\n            \"constant_1\": 0.50,\n        \
  \    \"constant_2\": 0.49\n          },\n          \"reaction_constant_conf\": {\n\
  \            \"constant_conf_1\": null,\n            \"constant_conf_2\": null\n\
  \          },\n          \"determination_method\": \"Integration method\",\n   \
  \       \"Q-value\": {\n            \"constant_1\": null,\n            \"constant_2\"\
  : null\n          },\n          \"e-Value\": {\n            \"constant_1\": null,\n\
  \            \"constant_2\": null\n          },\n          \"r_product\": null\n\
  \        }\n      ]\n    },\n    {\n      \"monomers\": [\n        {\n         \
  \ \"monomer1\": \"N-(R-α-methylbenzyl)maleimide\",\n          \"monomer2\": \"N-cyclohexylmaleimide\"\
  \n        }\n      ],\n      \"reaction_conditions\": [\n        {\n          \"\
  polymerization_type\": \"free radical\",\n          \"solvent\": \"benzene\",\n\
  \          \"method\": \"solvent\",\n          \"temperature\": 60.0,\n        \
  \  \"temperature_unit\": \"°C\",\n          \"reaction_constants\": {\n        \
  \    \"constant_1\": 0.40,\n            \"constant_2\": 1.06\n          },\n   \
  \       \"reaction_constant_conf\": {\n            \"constant_conf_1\": null,\n\
  \            \"constant_conf_2\": null\n          },\n          \"determination_method\"\
  : \"Integration method\",\n          \"Q-value\": {\n            \"constant_1\"\
  : null,\n            \"constant_2\": null\n          },\n          \"e-Value\":\
  \ {\n            \"constant_1\": null,\n            \"constant_2\": null\n     \
  \     },\n          \"r_product\": null\n        },\n        {\n          \"polymerization_type\"\
  : \"anionic\",\n          \"solvent\": \"toluene\",\n          \"method\": \"solvent\"\
  ,\n          \"temperature\": 0.0,\n          \"temperature_unit\": \"°C\",\n  \
  \        \"reaction_constants\": {\n            \"constant_1\": 0.11,\n        \
  \    \"constant_2\": 1.09\n          },\n          \"reaction_constant_conf\": {\n\
  \            \"constant_conf_1\": null,\n            \"constant_conf_2\": null\n\
  \          },\n          \"determination_method\": \"Integration method\",\n   \
  \       \"Q-value\": {\n            \"constant_1\": null,\n            \"constant_2\"\
  : null\n          },\n          \"e-Value\": {\n            \"constant_1\": null,\n\
  \            \"constant_2\": null\n          },\n          \"r_product\": null\n\
  \        }\n      ]\n    }\n  ],\n  \"source\": \"10.1016/0032-3861(93)91264-6\"\
  ,\n  \"PDF_name\": \"Asymmetric induction copolymerization of chiral N-(R-α-methylbenzyl)maleimide\
  \ with achiral N-(substituted)maleimide\"\n}"

File: legacy/data_extraction/model_output_extraction/paper_647.yaml
"{\n    \"reactions\": [\n        {\n            \"monomers\": [\n               \
  \ {\n                    \"monomer1\": \"p-Chlorostyrene\",\n                  \
  \  \"monomer2\": \"n-Butylmethacrylate\"\n                }\n            ],\n  \
  \          \"reaction_conditions\": [\n                {\n                    \"\
  polymerization_type\": \"free radical\",\n                    \"solvent\": null,\n\
  \                    \"method\": \"bulk\",\n                    \"temperature\"\
  : 60.0,\n                    \"temperature_unit\": \"°C\",\n                   \
  \ \"reaction_constants\": {\n                        \"constant_1\": 1.036,\n  \
  \                      \"constant_2\": 0.517\n                    },\n         \
  \           \"reaction_constant_conf\": {\n                        \"constant_conf_1\"\
  : 0.084,\n                        \"constant_conf_2\": 0.083\n                 \
  \   },\n                    \"determination_method\": \"Kelen-Tudor\",\n       \
  \             \"Q-value\": null,\n                    \"e-Value\": null,\n     \
  \               \"r_product\": null\n                },\n                {\n   \
  \                 \"polymerization_type\": \"free radical\",\n                 \
  \   \"solvent\": null,\n                    \"method\": \"bulk\",\n            \
  \        \"temperature\": 60.0,\n                    \"temperature_unit\": \"°C\"\
  ,\n                    \"reaction_constants\": {\n                        \"constant_1\"\
  : 1.020,\n                        \"constant_2\": 0.430\n                    },\n\
  \                    \"reaction_constant_conf\": {\n                        \"constant_conf_1\"\
  : 0.192,\n                        \"constant_conf_2\": 0.110\n                 \
  \   },\n                    \"determination_method\": \"Fineman-Ross\",\n      \
  \              \"Q-value\": null,\n                    \"e-Value\": null,\n    \
  \                \"r_product\": null\n                }\n            ]\n       \
  \ }\n    ],\n    \"source\": \"https://doi.org/10.1007/BF01410695\",\n    \"PDF_name\"\
  : \"Radikalische Copolymerisation von p-Chlorstyrol und n-Butylmethacrylat\"\n}"

File: legacy/data_extraction/model_output_extraction/paper_650.yaml
"{\n  \"reactions\": [\n    {\n      \"monomers\": [\n        {\n          \"monomer1\"\
  : \"styrene\",\n          \"monomer2\": \"m-nitrostyrene\"\n        }\n      ],\n\
  \      \"reaction_conditions\": [\n        {\n          \"polymerization_type\"\
  : \"free radical\",\n          \"solvent\": \"benzene\",\n          \"method\":\
  \ \"solvent\",\n          \"temperature\": 75.0,\n          \"temperature_unit\"\
  : \"°C\",\n          \"reaction_constants\": {\n            \"constant_1\": 0.3,\n\
  \            \"constant_2\": 0.6\n          },\n          \"reaction_constant_conf\"\
  : {\n            \"constant_conf_1\": null,\n            \"constant_conf_2\": null\n\
  \          },\n          \"determination_method\": null,\n          \"Q-value\"\
  : {\n            \"constant_1\": null,\n            \"constant_2\": null\n     \
  \     },\n          \"e-Value\": {\n            \"constant_1\": null,\n        \
  \    \"constant_2\": null\n          },\n          \"r_product\": null\n       \
  \ },\n        {\n          \"polymerization_type\": \"free radical\",\n        \
  \  \"solvent\": \"benzene\",\n          \"method\": \"solvent\",\n          \"temperature\"\
  : 75.0,\n          \"temperature_unit\": \"°C\",\n          \"reaction_constants\"\
  : {\n            \"constant_1\": 0.45,\n            \"constant_2\": 0.85\n     \
  \     },\n          \"reaction_constant_conf\": {\n            \"constant_conf_1\"\
  : 0.05,\n            \"constant_conf_2\": 0.1\n          },\n          \"determination_method\"\
  : null,\n          \"Q-value\": {\n            \"constant_1\": null,\n         \
  \   \"constant_2\": null\n          },\n          \"e-Value\": {\n            \"\
  constant_1\": null,\n            \"constant_2\": null\n          },\n          \"\
  r_product\": null\n        }\n      ]\n    },\n    {\n      \"monomers\": [\n  \
  \      {\n          \"monomer1\": \"p-chlorostyrene\",\n          \"monomer2\":\
  \ \"m-nitrostyrene\"\n        }\n      ],\n      \"reaction_conditions\": [\n  \
  \      {\n          \"polymerization_type\": \"free radical\",\n          \"solvent\"\
  : \"benzene\",\n          \"method\": \"solvent\",\n          \"temperature\": 75.0,\n\
  \          \"temperature_unit\": \"°C\",\n          \"reaction_constants\": {\n\
  \            \"constant_1\": 0.25,\n            \"constant_2\": 1.3\n          },\n\
  \          \"reaction_constant_conf\": {\n            \"constant_conf_1\": 0.05,\n\
  \            \"constant_conf_2\": 0.1\n          },\n          \"determination_method\"\
  : null,\n          \"Q-value\": {\n            \"constant_1\": null,\n         \
  \   \"constant_2\": null\n          },\n          \"e-Value\": {\n            \"\
  constant_1\": null,\n            \"constant_2\": null\n          },\n          \"\
  r_product\": null\n        },\n        {\n          \"polymerization_type\": \"\
  free radical\",\n          \"solvent\": \"benzene\",\n          \"method\": \"solvent\"\
  ,\n          \"temperature\": 75.0,\n          \"temperature_unit\": \"°C\",\n \
  \         \"reaction_constants\": {\n            \"constant_1\": 0.19,\n       \
  \     \"constant_2\": 1.15\n          },\n          \"reaction_constant_conf\":\
  \ {\n            \"constant_conf_1\": 0.02,\n            \"constant_conf_2\": 0.2\n\
  \          },\n          \"determination_method\": null,\n          \"Q-value\"\
  : {\n            \"constant_1\": null,\n            \"constant_2\": null\n     \
  \     },\n          \"e-Value\": {\n            \"constant_1\": null,\n        \
  \    \"constant_2\": null\n          },\n          \"r_product\": null\n       \
  \ }\n      ]\n    },\n    {\n      \"monomers\": [\n        {\n          \"monomer1\"\
  : \"methyl methacrylate\",\n          \"monomer2\": \"m-nitrostyrene\"\n       \
  \ }\n      ],\n      \"reaction_conditions\": [\n        {\n          \"polymerization_type\"\
  : \"free radical\",\n          \"solvent\": \"benzene\",\n          \"method\":\
  \ \"solvent\",\n          \"temperature\": 75.0,\n          \"temperature_unit\"\
  : \"°C\",\n          \"reaction_constants\": {\n            \"constant_1\": 0.5,\n\
  \            \"constant_2\": 0.8\n          },\n          \"reaction_constant_conf\"\
  : {\n            \"constant_conf_1\": 0.1,\n            \"constant_conf_2\": 0.15\n\
  \          },\n          \"determination_method\": null,\n          \"Q-value\"\
  : {\n            \"constant_1\": null,\n            \"constant_2\": null\n     \
  \     },\n          \"e-Value\": {\n            \"constant_1\": null,\n        \
  \    \"constant_2\": null\n          },\n          \"r_product\": null\n       \
  \ },\n        {\n          \"polymerization_type\": \"free radical\",\n        \
  \  \"solvent\": \"benzene\",\n          \"method\": \"solvent\",\n          \"temperature\"\
  : 75.0,\n          \"temperature_unit\": \"°C\",\n          \"reaction_constants\"\
  : {\n            \"constant_1\": 0.35,\n            \"constant_2\": 0.85\n     \
  \     },\n          \"reaction_constant_conf\": {\n            \"constant_conf_1\"\
  : 0.05,\n            \"constant_conf_2\": 0.2\n          },\n          \"determination_method\"\
  : null,\n          \"Q-value\": {\n            \"constant_1\": null,\n         \
  \   \"constant_2\": null\n          },\n          \"e-Value\": {\n            \"\
  constant_1\": null,\n            \"constant_2\": null\n          },\n          \"\
  r_product\": null\n        }\n      ]\n    }\n  ],\n  \"source\": \"https://doi.org/10.1002/pol.1949.120040408\"\
  ,\n  \"PDF_name\": \"Polymerisation_et_Copolymerisation_du_m-Nitrostyrene.pdf\"\n\
  }"

File: legacy/data_extraction/model_output_extraction/paper_662.yaml
"{\n    \"reactions\": [\n        {\n            \"monomers\": [\n               \
  \ {\n                    \"monomer1\": \"2-chloro-1,3-butadiene\",\n           \
  \         \"monomer2\": \"2,3-dichloro-1,3-butadiene\"\n                }\n    \
  \        ],\n            \"reaction_conditions\": [\n                {\n       \
  \             \"polymerization_type\": \"free radical\",\n                    \"\
  solvent\": \"water\",\n                    \"method\": \"emulsion\",\n         \
  \           \"temperature\": 40.0,\n                    \"temperature_unit\": \"\
  °C\",\n                    \"reaction_constants\": {\n                        \"\
  constant_1\": 0.335,\n                        \"constant_2\": 2.15\n           \
  \         },\n                    \"reaction_constant_conf\": {\n              \
  \          \"constant_conf_1\": 0.055,\n                        \"constant_conf_2\"\
  : 0.25\n                    },\n                    \"determination_method\": \"\
  graphic method\",\n                    \"Q-value\": {\n                        \"\
  constant_1\": null,\n                        \"constant_2\": null\n            \
  \        },\n                    \"e-Value\": {\n                        \"constant_1\"\
  : null,\n                        \"constant_2\": null\n                    },\n\
  \                    \"r_product\": null\n                }\n            ]\n   \
  \     }\n    ],\n    \"source\": \"https://doi.org/10.1007/BF00548870\",\n    \"\
  PDF_name\": \"Relative Reactivities of 2-Chloro- and 2,3-Dichloro-1,3-Butadienes,\
  \ and Some of the Properties of Their Copolymers\"\n}"

File: legacy/data_extraction/model_output_extraction/paper_666.yaml
"{\n  \"reactions\": [\n    {\n      \"monomers\": [\n        {\n          \"monomer1\"\
  : \"Glycidyl Methacrylate\",\n          \"monomer2\": \"tert-Butyl Acrylate\"\n\
  \        }\n      ],\n      \"reaction_conditions\": [\n        {\n          \"\
  polymerization_type\": \"free radical\",\n          \"solvent\": null,\n       \
  \   \"method\": \"bulk\",\n          \"temperature\": 60.0,\n          \"temperature_unit\"\
  : \"°C\",\n          \"reaction_constants\": {\n            \"constant_1\": 1.46,\n\
  \            \"constant_2\": 0.28\n          },\n          \"reaction_constant_conf\"\
  : {\n            \"constant_conf_1\": 0.08,\n            \"constant_conf_2\": 0.04\n\
  \          },\n          \"determination_method\": \"YBR method\",\n          \"\
  Q-value\": null,\n          \"e-Value\": null,\n          \"r_product\": null\n\
  \        }\n      ]\n    }\n  ],\n  \"source\": \"https://doi.org/10.1002/pol.1984.170220718\"\
  ,\n  \"PDF_name\": \"Glycidyl Methacrylate–tert-Butyl Acrylate Copolymers: Synthesis,\
  \ Characterization, and Thermal Studies\"\n}"

File: legacy/data_extraction/model_output_extraction/paper_672.yaml
"{\n  \"reactions\": [\n    {\n      \"monomers\": [\n        {\n          \"monomer1\"\
  : \"N,N-Dimethylacrylamide\",\n          \"monomer2\": \"Sodium 2-acrylamido-2-methylpropanesulfonate\"\
  \n        }\n      ],\n      \"reaction_conditions\": [\n        {\n          \"\
  polymerization_type\": \"free radical\",\n          \"solvent\": \"water\",\n  \
  \        \"method\": \"solvent\",\n          \"temperature\": 30.0,\n          \"\
  temperature_unit\": \"°C\",\n          \"reaction_constants\": {\n            \"\
  constant_1\": 1.26,\n            \"constant_2\": 0.68\n          },\n          \"\
  reaction_constant_conf\": {\n            \"constant_conf_1\": 0.05,\n          \
  \  \"constant_conf_2\": 0.05\n          },\n          \"determination_method\":\
  \ \"Kelen-Tudos\",\n          \"Q-value\": {\n            \"constant_1\": null,\n\
  \            \"constant_2\": null\n          },\n          \"e-Value\": {\n    \
  \        \"constant_1\": null,\n            \"constant_2\": null\n          },\n\
  \          \"r_product\": null\n        }\n      ]\n    },\n    {\n      \"monomers\"\
  : [\n        {\n          \"monomer1\": \"N,N-Dimethylacrylamide\",\n          \"\
  monomer2\": \"Sodium 3-acrylamido-3-methylbutanoate\"\n        }\n      ],\n   \
  \   \"reaction_conditions\": [\n        {\n          \"polymerization_type\": \"\
  free radical\",\n          \"solvent\": \"water\",\n          \"method\": \"solvent\"\
  ,\n          \"temperature\": 30.0,\n          \"temperature_unit\": \"°C\",\n \
  \         \"reaction_constants\": {\n            \"constant_1\": 1.18,\n       \
  \     \"constant_2\": 0.99\n          },\n          \"reaction_constant_conf\":\
  \ {\n            \"constant_conf_1\": 0.05,\n            \"constant_conf_2\": 0.05\n\
  \          },\n          \"determination_method\": \"Kelen-Tudos\",\n          \"\
  Q-value\": {\n            \"constant_1\": null,\n            \"constant_2\": null\n\
  \          },\n          \"e-Value\": {\n            \"constant_1\": null,\n   \
  \         \"constant_2\": null\n          },\n          \"r_product\": null\n  \
  \      }\n      ]\n    }\n  ],\n  \"source\": \"https://doi.org/10.1021/ma00156a021\"\
  ,\n  \"PDF_name\": \"Water-Soluble Copolymers. 14. Potentiometric and Turbidimetric\
  \ Studies of Water-Soluble Copolymers of Acrylamide: Comparison of Carboxylated\
  \ and Sulfonated Copolymers\"\n}"
