Repository: lamalab-org/copolymer-reactivity

# copolymer-reactivity

A condition-aware machine-learning model and FastAPI service that predicts the **microstructure of radical copolymers** — *alternating*, *random*, or *gradient* — from two monomer structures and the reaction conditions (solvent, temperature, polymerisation mechanism), backed by a curated literature dataset of **3,791 copolymerisations from 1,206 publications**.

The model is served live at <https://polycarp.cheminfo.org> (web UI: [cheminfo-py/polycarp.cheminfo.org](https://github.com/cheminfo-py/polycarp.cheminfo.org)).

File: legacy/data_extraction/model_output_extraction/paper_680.yaml
"{\n    \"reactions\": [\n        {\n            \"monomers\": [\n               \
  \ {\n                    \"monomer1\": \"vinylidene chloride\",\n              \
  \      \"monomer2\": \"methacrylonitrile\"\n                }\n            ],\n\
  \            \"reaction_conditions\": [\n                {\n                   \
  \ \"polymerization_type\": \"free radical\",\n                    \"solvent\": \"\
  acetone\",\n                    \"method\": \"solvent\",\n                    \"\
  temperature\": 40.0,\n                    \"temperature_unit\": \"°C\",\n      \
  \              \"reaction_constants\": {\n                        \"constant_1\"\
  : 0.42,\n                        \"constant_2\": 2.1\n                    },\n \
  \                   \"reaction_constant_conf\": {\n                        \"constant_conf_1\"\
  : 0.06,\n                        \"constant_conf_2\": 0.3\n                    },\n\
  \                    \"determination_method\": \"Kelen-Tudos\",\n              \
  \      \"Q-value\": null,\n                    \"e-Value\": null,\n            \
  \        \"r_product\": null\n                },\n                {\n          \
  \          \"polymerization_type\": \"free radical\",\n                    \"solvent\"\
  : \"tetrachloroethane\",\n                    \"method\": \"solvent\",\n       \
  \             \"temperature\": 120.0,\n                    \"temperature_unit\"\
  : \"°C\",\n                    \"reaction_constants\": {\n                     \
  \   \"constant_1\": 0.42,\n                        \"constant_2\": 2.45\n      \
  \              },\n                    \"reaction_constant_conf\": {\n         \
  \               \"constant_conf_1\": 0.04,\n                        \"constant_conf_2\"\
  : 0.2\n                    },\n                    \"determination_method\": \"\
  Kelen-Tudos\",\n                    \"Q-value\": null,\n                    \"e-Value\"\
  : null,\n                    \"r_product\": null\n                }\n          \
  \  ]\n        }\n    ],\n    \"source\": \"https://doi.org/10.1002/macp.1978.021790413\"\
  ,\n    \"PDF_name\": \"Radical Copolymerisation of Vinylidene Chloride and Methacrylonitrile,\
  \ 1 Sequence Microstructure Measured by 220 MHz 1H NMR\"\n}"

File: legacy/data_extraction/model_output_extraction/paper_69.yaml
"{\n    \"reactions\": [\n        {\n            \"monomers\": [\n               \
  \ \"monomer1\" \t, \"Ethylene\"\n               \t, \"monomer2\" \t, \"Vinyl Chloride\"\
  \n            ],\n            \"reaction_conditions\": [\n                {\n  \
  \                  \"polymerization_type\": \"free radical\",\n                \
  \    \"solvent\": \"benzene\",\n                    \"method\": \"solution\",\n\
  \                    \"temperature\": 70.0,\n                    \"temperature_unit\"\
  : \"°C\",\n                    \"reaction_constants\": {\n                     \
  \   \"constant_1\": 0.285,\n                        \"constant_2\": 1.13\n     \
  \               },\n                    \"reaction_constant_conf\": {\n        \
  \                \"constant_conf_1\": 0.075,\n                        \"constant_conf_2\"\
  : 0.32\n                    },\n                    \"determination_method\": \"\
  method of intersecting straight lines\",\n                    \"Q-value\": null,\n\
  \                    \"e-Value\": null,\n                    \"r_product\": null\n\
  \                },\n                {\n                    \"polymerization_type\"\
  : \"free radical\",\n                    \"solvent\": \"cyclohexanone\",\n     \
  \               \"method\": \"solution\",\n                    \"temperature\":\
  \ 70.0,\n                    \"temperature_unit\": \"°C\",\n                   \
  \ \"reaction_constants\": {\n                        \"constant_1\": 0.285,\n  \
  \                      \"constant_2\": 1.13\n                    },\n          \
  \          \"reaction_constant_conf\": {\n                        \"constant_conf_1\"\
  : 0.075,\n                        \"constant_conf_2\": 0.32\n                  \
  \  },\n                    \"determination_method\": \"method of intersecting straight\
  \ lines\",\n                    \"Q-value\": null,\n                    \"e-Value\"\
  : null,\n                    \"r_product\": null\n                },\n         \
  \       {\n                    \"polymerization_type\": \"free radical\",\n    \
  \                \"solvent\": null,\n                    \"method\": \"bulk\",\n\
  \                    \"temperature\": 70.0,\n                    \"temperature_unit\"\
  : \"°C\",\n                    \"reaction_constants\": {\n                     \
  \   \"constant_1\": 0.20,\n                        \"constant_2\": 1.85\n      \
  \              },\n                    \"reaction_constant_conf\": {\n         \
  \               \"constant_conf_1\": 0.02,\n                        \"constant_conf_2\"\
  : 0.2\n                    },\n                    \"determination_method\": \"\
  method of intersecting straight lines\",\n                    \"Q-value\": null,\n\
  \                    \"e-Value\": null,\n                    \"r_product\": null\n\
  \                }\n            ]\n        }\n    ],\n    \"source\": \"https://doi.org/10.1007/BF00552050\"\
  ,\n    \"PDF_name\": \"Kinetics of Copolymerization of Ethylene and Vinyl Chloride\"\
  \n}"

File: legacy/data_extraction/model_output_extraction/paper_704.yaml
"{\n    \"reactions\": [\n        {\n            \"monomers\": [\n               \
  \ {\n                    \"monomer1\": \"Chloroprene\",\n                    \"\
  monomer2\": \"Isobutyl methacrylate\"\n                }\n            ],\n     \
  \       \"reaction_conditions\": [\n                {\n                    \"polymerization_type\"\
  : \"free radical\",\n                    \"solvent\": \"benzene\",\n           \
  \         \"method\": \"solvent\",\n                    \"temperature\": 50.0,\n\
  \                    \"temperature_unit\": \"°C\",\n                    \"reaction_constants\"\
  : {\n                        \"constant_1\": 1.80,\n                        \"constant_2\"\
  : 0.74\n                    },\n                    \"reaction_constant_conf\":\
  \ {\n                        \"constant_conf_1\": null,\n                      \
  \  \"constant_conf_2\": null\n                    },\n                    \"determination_method\"\
  : \"Finnan-Ross\",\n                    \"Q-value\": {\n                       \
  \ \"constant_1\": null,\n                        \"constant_2\": null\n        \
  \            },\n                    \"e-Value\": {\n                        \"\
  constant_1\": null,\n                        \"constant_2\": null\n            \
  \        },\n                    \"r_product\": null\n                }\n      \
  \      ]\n        }\n    ],\n    \"source\": \"https://doi.org/10.1002/app.1993.070491229\"\
  ,\n    \"PDF_name\": \"Synthesis of Poly(chloroprene-co-isobutyl methacrylate) and\
  \ Its Compatibilizing Effect in Polychloroprene/Poly(isobutyl methacrylate) Blends\"\
  \n}"

File: legacy/data_extraction/model_output_extraction/paper_706.yaml
"{\n    \"reactions\": [\n        {\n            \"monomers\": [\n               \
  \ {\n                    \"monomer1\": \"Styrene\",\n                    \"monomer2\"\
  : \"Chloroprene\"\n                }\n            ],\n            \"reaction_conditions\"\
  : [\n                {\n                    \"polymerization_type\": \"Free radical\"\
  ,\n                    \"solvent\": \"Toluene\",\n                    \"method\"\
  : \"Bulk\",\n                    \"temperature\": 70.0,\n                    \"\
  temperature_unit\": \"°C\",\n                    \"reaction_constants\": {\n   \
  \                     \"constant_1\": 10.0,\n                        \"constant_2\"\
  : 8.0\n                    },\n                    \"reaction_constant_conf\": {\n\
  \                        \"constant_conf_1\": null,\n                        \"\
  constant_conf_2\": null\n                    },\n                    \"determination_method\"\
  : null,\n                    \"Q-value\": {\n                        \"constant_1\"\
  : null,\n                        \"constant_2\": null\n                    },\n\
  \                    \"e-Value\": {\n                        \"constant_1\": null,\n\
  \                        \"constant_2\": null\n                    },\n        \
  \            \"r_product\": null\n                },\n                {\n      \
  \              \"polymerization_type\": \"Free radical\",\n                    \"\
  solvent\": \"Toluene\",\n                    \"method\": \"Bulk\",\n           \
  \         \"temperature\": 70.0,\n                    \"temperature_unit\": \"°C\"\
  ,\n                    \"reaction_constants\": {\n                        \"constant_1\"\
  : 20.0,\n                        \"constant_2\": 7.0\n                    },\n \
  \                   \"reaction_constant_conf\": {\n                        \"constant_conf_1\"\
  : null,\n                        \"constant_conf_2\": null\n                   \
  \ },\n                    \"determination_method\": null,\n                    \"\
  Q-value\": {\n                        \"constant_1\": null,\n                  \
  \      \"constant_2\": null\n                    },\n                    \"e-Value\"\
  : {\n                        \"constant_1\": null,\n                        \"constant_2\"\
  : null\n                    },\n                    \"r_product\": null\n      \
  \          },\n                {\n                    \"polymerization_type\": \"\
  Free radical\",\n                    \"solvent\": \"Toluene\",\n               \
  \     \"method\": \"Bulk\",\n                    \"temperature\": 70.0,\n      \
  \              \"temperature_unit\": \"°C\",\n                    \"reaction_constants\"\
  : {\n                        \"constant_1\": 40.0,\n                        \"constant_2\"\
  : 5.0\n                    },\n                    \"reaction_constant_conf\": {\n\
  \                        \"constant_conf_1\": null,\n                        \"\
  constant_conf_2\": null\n                    },\n                    \"determination_method\"\
  : null,\n                    \"Q-value\": {\n                        \"constant_1\"\
  : null,\n                        \"constant_2\": null\n                    },\n\
  \                    \"e-Value\": {\n                        \"constant_1\": null,\n\
  \                        \"constant_2\": null\n                    },\n        \
  \            \"r_product\": null\n                }\n            ]\n        },\n\
  \        {\n            \"monomers\": [\n                {\n                   \
  \ \"monomer1\": \"2,5-Dichlorostyrene\",\n                    \"monomer2\": \"1,3-Butadiene\"\
  \n                }\n            ],\n            \"reaction_conditions\": [\n  \
  \              {\n                    \"polymerization_type\": \"Free radical\"\
  ,\n                    \"solvent\": \"Toluene\",\n                    \"method\"\
  : \"Bulk\",\n                    \"temperature\": 70.0,\n                    \"\
  temperature_unit\": \"°C\",\n                    \"reaction_constants\": {\n   \
  \                     \"constant_1\": 5.0,\n                        \"constant_2\"\
  : 0.65\n                    },\n                    \"reaction_constant_conf\":\
  \ {\n                        \"constant_conf_1\": 0.1,\n                       \
  \ \"constant_conf_2\": 0.1\n                    },\n                    \"determination_method\"\
  : null,\n                    \"Q-value\": {\n                        \"constant_1\"\
  : null,\n                        \"constant_2\": null\n                    },\n\
  \                    \"e-Value\": {\n                        \"constant_1\": null,\n\
  \                        \"constant_2\": null\n                    },\n        \
  \            \"r_product\": null\n                }\n            ]\n        },\n\
  \        {\n            \"monomers\": [\n                {\n                   \
  \ \"monomer1\": \"Styrene\",\n                    \"monomer2\": \"1,3-Butadiene\"\
  \n                }\n            ],\n            \"reaction_conditions\": [\n  \
  \              {\n                    \"polymerization_type\": \"Free radical\"\
  ,\n                    \"solvent\": \"Toluene\",\n                    \"method\"\
  : \"Bulk\",\n                    \"temperature\": 70.0,\n                    \"\
  temperature_unit\": \"°C\",\n                    \"reaction_constants\": {\n   \
  \                     \"constant_1\": 1.3,\n                        \"constant_2\"\
  : 1.4\n                    },\n                    \"reaction_constant_conf\": {\n\
  \                        \"constant_conf_1\": null,\n                        \"\
  constant_conf_2\": null\n                    },\n                    \"determination_method\"\
  : null,\n                    \"Q-value\": {\n                        \"constant_1\"\
  : null,\n                        \"constant_2\": null\n                    },\n\
  \                    \"e-Value\": {\n                        \"constant_1\": null,\n\
  \                        \"constant_2\": null\n                    },\n        \
  \            \"r_product\": null\n                }\n            ]\n        }\n\
  \    ],\n    \"source\": \"https://doi.org/10.1021/ja01168a053\",\n    \"PDF_name\"\
  : \"Copolymerization of Vinyl Compounds with Dienes\"\n}"

File: legacy/data_extraction/model_output_extraction/paper_714.yaml
"{\n  \"reactions\": [\n    {\n      \"monomers\": [\n        {\n          \"monomer1\"\
  : \"penta-1,3-diene trans\",\n          \"monomer2\": \"methyl methacrylate\"\n\
  \        }\n      ],\n      \"reaction_conditions\": [\n        {\n          \"\
  polymerization_type\": \"free radical\",\n          \"solvent\": \"benzene\",\n\
  \          \"method\": \"solvent\",\n          \"temperature\": 50.0,\n        \
  \  \"temperature_unit\": \"°C\",\n          \"reaction_constants\": {\n        \
  \    \"constant_1\": 0.39,\n            \"constant_2\": 0.43\n          },\n   \
  \       \"reaction_constant_conf\": {\n            \"constant_conf_1\": 0.025,\n\
  \            \"constant_conf_2\": 0.025\n          },\n          \"determination_method\"\
  : \"Kelen-Tudor\",\n          \"Q-value\": {\n            \"constant_1\": 1.01,\n\
  \            \"constant_2\": null\n          },\n          \"e-Value\": {\n    \
  \        \"constant_1\": -0.94,\n            \"constant_2\": null\n          },\n\
  \          \"r_product\": null\n        },\n        {\n          \"polymerization_type\"\
  : \"free radical\",\n          \"solvent\": \"benzene\",\n          \"method\":\
  \ \"solvent\",\n          \"temperature\": 50.0,\n          \"temperature_unit\"\
  : \"°C\",\n          \"reaction_constants\": {\n            \"constant_1\": 0.40,\n\
  \            \"constant_2\": 0.43\n          },\n          \"reaction_constant_conf\"\
  : {\n            \"constant_conf_1\": 0.02,\n            \"constant_conf_2\": 0.02\n\
  \          },\n          \"determination_method\": \"non-linear regression\",\n\
  \          \"Q-value\": {\n            \"constant_1\": 1.01,\n            \"constant_2\"\
  : null\n          },\n          \"e-Value\": {\n            \"constant_1\": -0.94,\n\
  \            \"constant_2\": null\n          },\n          \"r_product\": null\n\
  \        }\n      ]\n    }\n  ],\n  \"source\": \"https://doi.org/10.1016/0014-3057(93)90142-8\"\
  ,\n  \"PDF_name\": \"POLYMERISATION RADICALAIRE DU PENTA-1,3-DIENE—V. COPOLYMERISATION\
  \ DU PENTA-1,3-DIENE TRANS AVEC LE METHACRYLATE DE METHYLE\"\n}"

File: legacy/data_extraction/model_output_extraction/paper_72.yaml
"{\n  \"reactions\": [\n    {\n      \"monomers\": [\n        {\n          \"monomer1\"\
  : \"Vinyltrimethoxy\",\n          \"monomer2\": \"Vinyl chloride\"\n        }\n\
  \      ],\n      \"reaction_conditions\": [\n        {\n          \"polymerization_type\"\
  : \"free radical\",\n          \"solvent\": \"acetone\",\n          \"method\":\
  \ \"solvent\",\n          \"temperature\": 50.0,\n          \"temperature_unit\"\
  : \"°C\",\n          \"reaction_constants\": {\n            \"constant_1\": 0.8,\n\
  \            \"constant_2\": 0.0\n          },\n          \"reaction_constant_conf\"\
  : {\n            \"constant_conf_1\": null,\n            \"constant_conf_2\": null\n\
  \          },\n          \"determination_method\": null,\n          \"Q-value\"\
  : {\n            \"constant_1\": null,\n            \"constant_2\": null\n     \
  \     },\n          \"e-Value\": {\n            \"constant_1\": null,\n        \
  \    \"constant_2\": null\n          },\n          \"r_product\": null\n       \
  \ }\n      ]\n    },\n    {\n      \"monomers\": [\n        {\n          \"monomer1\"\
  : \"Vinyltriethoxy\",\n          \"monomer2\": \"Vinyl chloride\"\n        }\n \
  \     ],\n      \"reaction_conditions\": [\n        {\n          \"polymerization_type\"\
  : \"free radical\",\n          \"solvent\": \"acetone\",\n          \"method\":\
  \ \"solvent\",\n          \"temperature\": 50.0,\n          \"temperature_unit\"\
  : \"°C\",\n          \"reaction_constants\": {\n            \"constant_1\": 0.9,\n\
  \            \"constant_2\": 0.0\n          },\n          \"reaction_constant_conf\"\
  : {\n            \"constant_conf_1\": null,\n            \"constant_conf_2\": null\n\
  \          },\n          \"determination_method\": null,\n          \"Q-value\"\
  : {\n            \"constant_1\": null,\n            \"constant_2\": null\n     \
  \     },\n          \"e-Value\": {\n            \"constant_1\": null,\n        \
  \    \"constant_2\": null\n          },\n          \"r_product\": null\n       \
  \ }\n      ]\n    },\n    {\n      \"monomers\": [\n        {\n          \"monomer1\"\
  : \"Vinyltriisopropoxy\",\n          \"monomer2\": \"Vinyl chloride\"\n        }\n\
  \      ],\n      \"reaction_conditions\": [\n        {\n          \"polymerization_type\"\
  : \"free radical\",\n          \"solvent\": \"acetone\",\n          \"method\":\
  \ \"solvent\",\n          \"temperature\": 50.0,\n          \"temperature_unit\"\
  : \"°C\",\n          \"reaction_constants\": {\n            \"constant_1\": 0.8,\n\
  \            \"constant_2\": 0.0\n          },\n          \"reaction_constant_conf\"\
  : {\n            \"constant_conf_1\": null,\n            \"constant_conf_2\": null\n\
  \          },\n          \"determination_method\": null,\n          \"Q-value\"\
  : {\n            \"constant_1\": null,\n            \"constant_2\": null\n     \
  \     },\n          \"e-Value\": {\n            \"constant_1\": null,\n        \
  \    \"constant_2\": null\n          },\n          \"r_product\": null\n       \
  \ }\n      ]\n    },\n    {\n      \"monomers\": [\n        {\n          \"monomer1\"\
  : \"Vinylmethyldiethoxy\",\n          \"monomer2\": \"Vinyl chloride\"\n       \
  \ }\n      ],\n      \"reaction_conditions\": [\n        {\n          \"polymerization_type\"\
  : \"free radical\",\n          \"solvent\": \"acetone\",\n          \"method\":\
  \ \"solvent\",\n          \"temperature\": 50.0,\n          \"temperature_unit\"\
  : \"°C\",\n          \"reaction_constants\": {\n            \"constant_1\": 1.2,\n\
  \            \"constant_2\": 0.0\n          },\n          \"reaction_constant_conf\"\
  : {\n            \"constant_conf_1\": null,\n            \"constant_conf_2\": null\n\
  \          },\n          \"determination_method\": null,\n          \"Q-value\"\
  : {\n            \"constant_1\": null,\n            \"constant_2\": null\n     \
  \     },\n          \"e-Value\": {\n            \"constant_1\": null,\n        \
  \    \"constant_2\": null\n          },\n          \"r_product\": null\n       \
  \ }\n      ]\n    },\n    {\n      \"monomers\": [\n        {\n          \"monomer1\"\
  : \"Vinylethyldiethoxy\",\n          \"monomer2\": \"Vinyl chloride\"\n        }\n\
  \      ],\n      \"reaction_conditions\": [\n        {\n          \"polymerization_type\"\
  : \"free radical\",\n          \"solvent\": \"acetone\",\n          \"method\":\
  \ \"solvent\",\n          \"temperature\": 50.0,\n          \"temperature_unit\"\
  : \"°C\",\n          \"reaction_constants\": {\n            \"constant_1\": 1.0,\n\
  \            \"constant_2\": 0.0\n          },\n          \"reaction_constant_conf\"\
  : {\n            \"constant_conf_1\": null,\n            \"constant_conf_2\": null\n\
  \          },\n          \"determination_method\": null,\n          \"Q-value\"\
  : {\n            \"constant_1\": null,\n            \"constant_2\": null\n     \
  \     },\n          \"e-Value\": {\n            \"constant_1\": null,\n        \
  \    \"constant_2\": null\n          },\n          \"r_product\": null\n       \
  \ }\n      ]\n    },\n    {\n      \"monomers\": [\n        {\n          \"monomer1\"\
  : \"Vinylphenydiethoxy\",\n          \"monomer2\": \"Vinyl chloride\"\n        }\n\
  \      ],\n      \"reaction_conditions\": [\n        {\n          \"polymerization_type\"\
  : \"free radical\",\n          \"solvent\": \"acetone\",\n          \"method\":\
  \ \"solvent\",\n          \"temperature\": 50.0,\n          \"temperature_unit\"\
  : \"°C\",\n          \"reaction_constants\": {\n            \"constant_1\": 0.7,\n\
  \            \"constant_2\": 0.0\n          },\n          \"reaction_constant_conf\"\
  : {\n            \"constant_conf_1\": null,\n            \"constant_conf_2\": null\n\
  \          },\n          \"determination_method\": null,\n          \"Q-value\"\
  : {\n            \"constant_1\": null,\n            \"constant_2\": null\n     \
  \     },\n          \"e-Value\": {\n            \"constant_1\": null,\n        \
  \    \"constant_2\": null\n          },\n          \"r_product\": null\n       \
  \ }\n      ]\n    },\n    {\n      \"monomers\": [\n        {\n          \"monomer1\"\
  : \"Allyltriethoxy\",\n          \"monomer2\": \"Vinyl chloride\"\n        }\n \
  \     ],\n      \"reaction_conditions\": [\n        {\n          \"polymerization_type\"\
  : \"free radical\",\n          \"solvent\": \"acetone\",\n          \"method\":\
  \ \"solvent\",\n          \"temperature\": 50.0,\n          \"temperature_unit\"\
  : \"°C\",\n          \"reaction_constants\": {\n            \"constant_1\": 2.0,\n\
  \            \"constant_2\": 0.0\n          },\n          \"reaction_constant_conf\"\
  : {\n            \"constant_conf_1\": null,\n            \"constant_conf_2\": null\n\
  \          },\n          \"determination_method\": null,\n          \"Q-value\"\
  : {\n            \"constant_1\": null,\n            \"constant_2\": null\n     \
  \     },\n          \"e-Value\": {\n            \"constant_1\": null,\n        \
  \    \"constant_2\": null\n          },\n          \"r_product\": null\n       \
  \ }\n      ]\n    },\n    {\n      \"monomers\": [\n        {\n          \"monomer1\"\
  : \"Propenyltriethoxy\",\n          \"monomer2\": \"Vinyl chloride\"\n        }\n\
  \      ],\n      \"reaction_conditions\": [\n        {\n          \"polymerization_type\"\
  : \"free radical\",\n          \"solvent\": \"acetone\",\n          \"method\":\
  \ \"solvent\",\n          \"temperature\": 50.0,\n          \"temperature_unit\"\
  : \"°C\",\n          \"reaction_constants\": {\n            \"constant_1\": 8.0,\n\
  \            \"constant_2\": 0.0\n          },\n          \"reaction_constant_conf\"\
  : {\n            \"constant_conf_1\": null,\n            \"constant_conf_2\": null\n\
  \          },\n          \"determination_method\": null,\n          \"Q-value\"\
  : {\n            \"constant_1\": null,\n            \"constant_2\": null\n     \
  \     },\n          \"e-Value\": {\n            \"constant_1\": null,\n        \
  \    \"constant_2\": null\n          },\n          \"r_product\": null\n       \
  \ }\n      ]\n    },\n    {\n      \"monomers\": [\n        {\n          \"monomer1\"\
  : \"2-Butenyltriethoxy\",\n          \"monomer2\": \"Vinyl chloride\"\n        }\n\
  \      ],\n      \"reaction_conditions\": [\n        {\n          \"polymerization_type\"\
  : \"free radical\",\n          \"solvent\": \"acetone\",\n          \"method\":\
  \ \"solvent\",\n          \"temperature\": 50.0,\n          \"temperature_unit\"\
  : \"°C\",\n          \"reaction_constants\": {\n            \"constant_1\": 0.4,\n\
  \            \"constant_2\": 0.0\n          },\n          \"reaction_constant_conf\"\
  : {\n            \"constant_conf_1\": null,\n            \"constant_conf_2\": null\n\
  \          },\n          \"determination_method\": null,\n          \"Q-value\"\
  : {\n            \"constant_1\": null,\n            \"constant_2\": null\n     \
  \     },\n          \"e-Value\": {\n            \"constant_1\": null,\n        \
  \    \"constant_2\": null\n          },\n          \"r_product\": null\n       \
  \ }\n      ]\n    },\n    {\n      \"monomers\": [\n        {\n          \"monomer1\"\
  : \"Δ3-Cyclohexenyltriethoxy\",\n          \"monomer2\": \"Vinyl chloride\"\n  \
  \      }\n      ],\n      \"reaction_conditions\": [\n        {\n          \"polymerization_type\"\
  : \"free radical\",\n          \"solvent\": \"acetone\",\n          \"method\":\
  \ \"solvent\",\n          \"temperature\": 50.0,\n          \"temperature_unit\"\
  : \"°C\",\n          \"reaction_constants\": {\n            \"constant_1\": 0.4,\n\
  \            \"constant_2\": 0.0\n          },\n          \"reaction_constant_conf\"\
  : {\n            \"constant_conf_1\": null,\n            \"constant_conf_2\": null\n\
  \          },\n          \"determination_method\": null,\n          \"Q-value\"\
  : {\n            \"constant_1\": null,\n            \"constant_2\": null\n     \
  \     },\n          \"e-Value\": {\n            \"constant_1\": null,\n        \
  \    \"constant_2\": null\n          },\n          \"r_product\": null\n       \
  \ }\n      ]\n    },\n    {\n      \"monomers\": [\n        {\n          \"monomer1\"\
  : \"6-Triethoxysilylbicyclo-[2.2.1]heptene-2\",\n          \"monomer2\": \"Vinyl\
  \ chloride\"\n        }\n      ],\n      \"reaction_conditions\": [\n        {\n\
  \          \"polymerization_type\": \"free radical\",\n          \"solvent\": \"\
  acetone\",\n          \"method\": \"solvent\",\n          \"temperature\": 50.0,\n\
  \          \"temperature_unit\": \"°C\",\n          \"reaction_constants\": {\n\
  \            \"constant_1\": 1.6,\n            \"constant_2\": 0.0\n          },\n\
  \          \"reaction_constant_conf\": {\n            \"constant_conf_1\": null,\n\
  \            \"constant_conf_2\": null\n          },\n          \"determination_method\"\
  : null,\n          \"Q-value\": {\n            \"constant_1\": null,\n         \
  \   \"constant_2\": null\n          },\n          \"e-Value\": {\n            \"\
  constant_1\": null,\n            \"constant_2\": null\n          },\n          \"\
  r_product\": null\n        }\n      ]\n    },\n    {\n      \"monomers\": [\n  \
  \      {\n          \"monomer1\": \"α-Chlorovinyltriethoxy\",\n          \"monomer2\"\
  : \"Vinyl chloride\"\n        }\n      ],\n      \"reaction_conditions\": [\n  \
  \      {\n          \"polymerization_type\": \"free radical\",\n          \"solvent\"\
  : \"acetone\",\n          \"method\": \"solvent\",\n          \"temperature\": 50.0,\n\
  \          \"temperature_unit\": \"°C\",\n          \"reaction_constants\": {\n\
  \            \"constant_1\": 0.2,\n            \"constant_2\": 0.0\n          },\n\
  \          \"reaction_constant_conf\": {\n            \"constant_conf_1\": null,\n\
  \            \"constant_conf_2\": null\n          },\n          \"determination_method\"\
  : null,\n          \"Q-value\": {\n            \"constant_1\": null,\n         \
  \   \"constant_2\": null\n          },\n          \"e-Value\": {\n            \"\
  constant_1\": null,\n            \"constant_2\": null\n          },\n          \"\
  r_product\": null\n        }\n      ]\n    },\n    {\n      \"monomers\": [\n  \
  \      {\n          \"monomer1\": \"Vinyltrimethoxy\",\n          \"monomer2\":\
  \ \"Acrylonitrile\"\n        }\n      ],\n      \"reaction_conditions\": [\n   \
  \     {\n          \"polymerization_type\": \"free radical\",\n          \"solvent\"\
  : \"acetone\",\n          \"method\": \"solvent\",\n          \"temperature\": 50.0,\n\
  \          \"temperature_unit\": \"°C\",\n          \"reaction_constants\": {\n\
  \            \"constant_1\": 6.0,\n            \"constant_2\": 0.0\n          },\n\
  \          \"reaction_constant_conf\": {\n            \"constant_conf_1\": null,\n\
  \            \"constant_conf_2\": null\n          },\n          \"determination_method\"\
  : null,\n          \"Q-value\": {\n            \"constant_1\": null,\n         \
  \   \"constant_2\": null\n          },\n          \"e-Value\": {\n            \"\
  constant_1\": null,\n            \"constant_2\": null\n          },\n          \"\
  r_product\": null\n        }\n      ]\n    },\n    {\n      \"monomers\": [\n  \
  \      {\n          \"monomer1\": \"Vinyltriethoxy\",\n          \"monomer2\": \"\
  Acrylonitrile\"\n        }\n      ],\n      \"reaction_conditions\": [\n       \
  \ {\n          \"polymerization_type\": \"free radical\",\n          \"solvent\"\
  : \"acetone\",\n          \"method\": \"solvent\",\n          \"temperature\": 50.0,\n\
  \          \"temperature_unit\": \"°C\",\n          \"reaction_constants\": {\n\
  \            \"constant_1\": 4.5,\n            \"constant_2\": 0.0\n          },\n\
  \          \"reaction_constant_conf\": {\n            \"constant_conf_1\": null,\n\
  \            \"constant_conf_2\": null\n          },\n          \"determination_method\"\
  : null,\n          \"Q-value\": {\n            \"constant_1\": null,\n         \
  \   \"constant_2\": null\n          },\n          \"e-Value\": {\n            \"\
  constant_1\": null,\n            \"constant_2\": null\n          },\n          \"\
  r_product\": null\n        }\n      ]\n    },\n    {\n      \"monomers\": [\n  \
  \      {\n          \"monomer1\": \"Vinyltriisopropoxy\",\n          \"monomer2\"\
  : \"Acrylonitrile\"\n        }\n      ],\n      \"reaction_conditions\": [\n   \
  \     {\n          \"polymerization_type\": \"free radical\",\n          \"solvent\"\
  : \"acetone\",\n          \"method\": \"solvent\",\n          \"temperature\": 50.0,\n\
  \          \"temperature_unit\": \"°C\",\n          \"reaction_constants\": {\n\
  \            \"constant_1\": 6.5,\n            \"constant_2\": 0.0\n          },\n\
  \          \"reaction_constant_conf\": {\n            \"constant_conf_1\": null,\n\
  \            \"constant_conf_2\": null\n          },\n          \"determination_method\"\
  : null,\n          \"Q-value\": {\n            \"constant_1\": null,\n         \
  \   \"constant_2\": null\n          },\n          \"e-Value\": {\n            \"\
  constant_1\": null,\n            \"constant_2\": null\n          },\n          \"\
  r_product\": null\n        }\n      ]\n    },\n    {\n      \"monomers\": [\n  \
  \      {\n          \"monomer1\": \"Vinylmethyldiethoxy\",\n          \"monomer2\"\
  : \"Acrylonitrile\"\n        }\n      ],\n      \"reaction_conditions\": [\n   \
  \     {\n          \"polymerization_type\": \"free radical\",\n          \"solvent\"\
  : \"acetone\",\n          \"method\": \"solvent\",\n          \"temperature\": 50.0,\n\
  \          \"temperature_unit\": \"°C\",\n          \"reaction_constants\": {\n\
  \            \"constant_1\": 6.0,\n            \"constant_2\": 0.0\n          },\n\
  \          \"reaction_constant_conf\": {\n            \"constant_conf_1\": null,\n\
  \            \"constant_conf_2\": null\n          },\n          \"determination_method\"\
  : null,\n          \"Q-value\": {\n            \"constant_1\": null,\n         \
  \   \"constant_2\": null\n          },\n          \"e-Value\": {\n            \"\
  constant_1\": null,\n            \"constant_2\": null\n          },\n          \"\
  r_product\": null\n        }\n      ]\n    },\n    {\n      \"monomers\": [\n  \
  \      {\n          \"monomer1\": \"Vinylethyldiethoxy\",\n          \"monomer2\"\
  : \"Acrylonitrile\"\n        }\n      ],\n      \"reaction_conditions\": [\n   \
  \     {\n          \"polymerization_type\": \"free radical\",\n          \"solvent\"\
  : \"acetone\",\n          \"method\": \"solvent\",\n          \"temperature\": 50.0,\n\
  \          \"temperature_unit\": \"°C\",\n          \"reaction_constants\": {\n\
  \            \"constant_1\": 9.0,\n            \"constant_2\": 0.0\n          },\n\
  \          \"reaction_constant_conf\": {\n            \"constant_conf_1\": null,\n\
  \            \"constant_conf_2\": null\n          },\n          \"determination_method\"\
  : null,\n          \"Q-value\": {\n            \"constant_1\": null,\n         \
  \   \"constant_2\": null\n          },\n          \"e-Value\": {\n            \"\
  constant_1\": null,\n            \"constant_2\": null\n          },\n          \"\
  r_product\": null\n        }\n      ]\n    },\n    {\n      \"monomers\": [\n  \
  \      {\n          \"monomer1\": \"Vinylphenydiethoxy\",\n          \"monomer2\"\
  : \"Acrylonitrile\"\n        }\n      ],\n      \"reaction_conditions\": [\n   \
  \     {\n          \"polymerization_type\": \"free radical\",\n          \"solvent\"\
  : \"acetone\",\n          \"method\": \"solvent\",\n          \"temperature\": 50.0,\n\
  \          \"temperature_unit\": \"°C\",\n          \"reaction_constants\": {\n\
  \            \"constant_1\": 8.3,\n            \"constant_2\": 0.0\n          },\n\
  \          \"reaction_constant_conf\": {\n            \"constant_conf_1\": null,\n\
  \            \"constant_conf_2\": null\n          },\n          \"determination_method\"\
  : null,\n          \"Q-value\": {\n            \"constant_1\": null,\n         \
  \   \"constant_2\": null\n          },\n          \"e-Value\": {\n            \"\
  constant_1\": null,\n            \"constant_2\": null\n          },\n          \"\
  r_product\": null\n        }\n      ]\n    },\n    {\n      \"monomers\": [\n  \
  \      {\n          \"monomer1\": \"Allyltriethoxy\",\n          \"monomer2\": \"\
  Acrylonitrile\"\n        }\n      ],\n      \"reaction_conditions\": [\n       \
  \ {\n          \"polymerization_type\": \"free radical\",\n          \"solvent\"\
  : \"acetone\",\n          \"method\": \"solvent\",\n          \"temperature\": 50.0,\n\
  \          \"temperature_unit\":"

File: legacy/data_extraction/model_output_extraction/paper_726.yaml
"{\n  \"reactions\": [\n    {\n      \"monomers\": [\n        {\n          \"monomer1\"\
  : \"Vinyl imidazole\",\n          \"monomer2\": \"gamma-Methacryloxypropyltrimethoxysilane\"\
  \n        }\n      ],\n      \"reaction_conditions\": [\n        {\n          \"\
  polymerization_type\": \"free radical\",\n          \"solvent\": \"benzene\",\n\
  \          \"method\": \"solvent\",\n          \"temperature\": 68.0,\n        \
  \  \"temperature_unit\": \"°C\",\n          \"reaction_constants\": {\n        \
  \    \"constant_1\": 0.22,\n            \"constant_2\": 3.18\n          },\n   \
  \       \"reaction_constant_conf\": {\n            \"constant_conf_1\": null,\n\
  \            \"constant_conf_2\": null\n          },\n          \"determination_method\"\
  : \"Finemann-Ross\",\n          \"Q-value\": {\n            \"constant_1\": null,\n\
  \            \"constant_2\": null\n          },\n          \"e-Value\": {\n    \
  \        \"constant_1\": null,\n            \"constant_2\": null\n          },\n\
  \          \"r_product\": null\n        }\n      ]\n    }\n  ],\n  \"source\": \"\
  https://doi.org/10.1002/app.1995.070560911\",\n  \"PDF_name\": \"Copolymerization\
  \ of the Silane-Modified Polyvinylimidazole(1) as a Metal Corrosion Inhibitor\"\n\
  }"

File: legacy/data_extraction/model_output_extraction/paper_734.yaml
"{\n  \"reactions\": [\n    {\n      \"monomers\": [\n        {\n          \"monomer1\"\
  : \"N-Vinylimidazole\",\n          \"monomer2\": \"Di-n-propyl maleate\"\n     \
  \   }\n      ],\n      \"reaction_conditions\": [\n        {\n          \"polymerization_type\"\
  : \"free radical\",\n          \"solvent\": \"toluene\",\n          \"method\":\
  \ \"solvent\",\n          \"temperature\": 60.0,\n          \"temperature_unit\"\
  : \"°C\",\n          \"reaction_constants\": {\n            \"constant_1\": 0.348,\n\
  \            \"constant_2\": 0.061\n          },\n          \"reaction_constant_conf\"\
  : {\n            \"constant_conf_1\": 0.017,\n            \"constant_conf_2\": 0.001\n\
  \          },\n          \"determination_method\": \"Kelen-Tudor\",\n          \"\
  Q-value\": {\n            \"constant_1\": 0.53,\n            \"constant_2\": 0.036\n\
  \          },\n          \"e-Value\": {\n            \"constant_1\": 0.53,\n   \
  \         \"constant_2\": 0.036\n          },\n          \"r_product\": null\n \
  \       }\n      ]\n    },\n    {\n      \"monomers\": [\n        {\n          \"\
  monomer1\": \"N-Vinylimidazole\",\n          \"monomer2\": \"Di-n-butyl maleate\"\
  \n        }\n      ],\n      \"reaction_conditions\": [\n        {\n          \"\
  polymerization_type\": \"free radical\",\n          \"solvent\": \"toluene\",\n\
  \          \"method\": \"solvent\",\n          \"temperature\": 60.0,\n        \
  \  \"temperature_unit\": \"°C\",\n          \"reaction_constants\": {\n        \
  \    \"constant_1\": 0.573,\n            \"constant_2\": 0.139\n          },\n \
  \         \"reaction_constant_conf\": {\n            \"constant_conf_1\": 0.093,\n\
  \            \"constant_conf_2\": 0.009\n          },\n          \"determination_method\"\
  : \"Kelen-Tudor\",\n          \"Q-value\": {\n            \"constant_1\": 0.62,\n\
  \            \"constant_2\": 0.058\n          },\n          \"e-Value\": {\n   \
  \         \"constant_1\": 0.62,\n            \"constant_2\": 0.058\n          },\n\
  \          \"r_product\": null\n        }\n      ]\n    },\n    {\n      \"monomers\"\
  : [\n        {\n          \"monomer1\": \"N-Vinylimidazole\",\n          \"monomer2\"\
  : \"Di-n-propyl fumarate\"\n        }\n      ],\n      \"reaction_conditions\":\
  \ [\n        {\n          \"polymerization_type\": \"free radical\",\n         \
  \ \"solvent\": \"toluene\",\n          \"method\": \"solvent\",\n          \"temperature\"\
  : 60.0,\n          \"temperature_unit\": \"°C\",\n          \"reaction_constants\"\
  : {\n            \"constant_1\": 0.016,\n            \"constant_2\": 0.134\n   \
  \       },\n          \"reaction_constant_conf\": {\n            \"constant_conf_1\"\
  : 0.016,\n            \"constant_conf_2\": 0.015\n          },\n          \"determination_method\"\
  : \"Kelen-Tudor\",\n          \"Q-value\": {\n            \"constant_1\": 1.25,\n\
  \            \"constant_2\": 0.54\n          },\n          \"e-Value\": {\n    \
  \        \"constant_1\": 1.25,\n            \"constant_2\": 0.54\n          },\n\
  \          \"r_product\": null\n        }\n      ]\n    },\n    {\n      \"monomers\"\
  : [\n        {\n          \"monomer1\": \"N-Vinylimidazole\",\n          \"monomer2\"\
  : \"Di-n-butyl fumarate\"\n        }\n      ],\n      \"reaction_conditions\": [\n\
  \        {\n          \"polymerization_type\": \"free radical\",\n          \"solvent\"\
  : \"toluene\",\n          \"method\": \"solvent\",\n          \"temperature\": 60.0,\n\
  \          \"temperature_unit\": \"°C\",\n          \"reaction_constants\": {\n\
  \            \"constant_1\": 0.013,\n            \"constant_2\": 0.169\n       \
  \   },\n          \"reaction_constant_conf\": {\n            \"constant_conf_1\"\
  : 0.012,\n            \"constant_conf_2\": 0.006\n          },\n          \"determination_method\"\
  : \"Kelen-Tudor\",\n          \"Q-value\": {\n            \"constant_1\": 1.26,\n\
  \            \"constant_2\": 0.59\n          },\n          \"e-Value\": {\n    \
  \        \"constant_1\": 1.26,\n            \"constant_2\": 0.59\n          },\n\
  \          \"r_product\": null\n        }\n      ]\n    }\n  ],\n  \"source\": \"\
  http://dx.doi.org/10.1080/00222338408056554\",\n  \"PDF_name\": \"Copolymerization\
  \ Behavior of N-Vinylimidazole with Various Dialkyl Maleates and Fumarates\"\n}"
