Repository: lamalab-org/copolymer-reactivity

# copolymer-reactivity

A condition-aware machine-learning model and FastAPI service that predicts the **microstructure of radical copolymers** — *alternating*, *random*, or *gradient* — from two monomer structures and the reaction conditions (solvent, temperature, polymerisation mechanism), backed by a curated literature dataset of **3,791 copolymerisations from 1,206 publications**.

The model is served live at <https://polycarp.cheminfo.org> (web UI: [cheminfo-py/polycarp.cheminfo.org](https://github.com/cheminfo-py/polycarp.cheminfo.org)).

File: legacy/data_extraction/model_output_extraction/paper_744.yaml
"{\n  \"reactions\": [\n    {\n      \"monomers\": [\n        \"monomer1\" \t, \"\
  p-Chlorostyrene\",\n        \"monomer2\" \t, \"4-Cyclopentene-1,3-dione\"\n    \
  \  ],\n      \"reaction_conditions\": [\n        {\n          \"polymerization_type\"\
  : \"free radical\",\n          \"solvent\": \"benzene\",\n          \"method\":\
  \ \"solvent\",\n          \"temperature\": 50.0,\n          \"temperature_unit\"\
  : \"°C\",\n          \"reaction_constants\": {\n            \"constant_1\": 0.32,\n\
  \            \"constant_2\": 0.02\n          },\n          \"reaction_constant_conf\"\
  : {\n            \"constant_conf_1\": 0.06,\n            \"constant_conf_2\": 0.01\n\
  \          },\n          \"determination_method\": \"Fineman-Ross\",\n         \
  \ \"Q-value\": {\n            \"constant_1\": 0.13,\n            \"constant_2\"\
  : null\n          },\n          \"e-Value\": {\n            \"constant_1\": 1.37,\n\
  \            \"constant_2\": null\n          },\n          \"r_product\": null\n\
  \        }\n      ]\n    },\n    {\n      \"monomers\": [\n        \"monomer1\"\
  \ \t, \"Vinylidene Chloride\",\n        \"monomer2\" \t, \"4-Cyclopentene-1,3-dione\"\
  \n      ],\n      \"reaction_conditions\": [\n        {\n          \"polymerization_type\"\
  : \"free radical\",\n          \"solvent\": \"benzene\",\n          \"method\":\
  \ \"solvent\",\n          \"temperature\": 65.0,\n          \"temperature_unit\"\
  : \"°C\",\n          \"reaction_constants\": {\n            \"constant_1\": 2.4,\n\
  \            \"constant_2\": 0.15\n          },\n          \"reaction_constant_conf\"\
  : {\n            \"constant_conf_1\": 0.6,\n            \"constant_conf_2\": 0.05\n\
  \          },\n          \"determination_method\": \"Mayo-Lewis\",\n          \"\
  Q-value\": {\n            \"constant_1\": 0.13,\n            \"constant_2\": null\n\
  \          },\n          \"e-Value\": {\n            \"constant_1\": 1.37,\n   \
  \         \"constant_2\": null\n          },\n          \"r_product\": null\n  \
  \      }\n      ]\n    }\n  ],\n  \"source\": \"https://doi.org/10.1002/pol.1967.150050512\"\
  ,\n  \"PDF_name\": \"Copolymerization of 4-Cyclopentene-1,3-dione with p-Chlorostyrene\
  \ and Vinylidene Chloride\"\n}"

File: legacy/data_extraction/model_output_extraction/paper_75.yaml
"{\n    \"reactions\": [\n        {\n            \"monomers\": [\n               \
  \ \"monomer1\" \t,\"Vinyl Acetate\",\n                \"monomer2\" \t,\"Triallyl\
  \ Citrate\"\n            ],\n            \"reaction_conditions\": [\n          \
  \      {\n                    \"polymerization_type\": \"free radical\",\n     \
  \               \"solvent\": \"benzene\",\n                    \"method\": \"bulk\"\
  ,\n                    \"temperature\": 60.0,\n                    \"temperature_unit\"\
  : \"°C\",\n                    \"reaction_constants\": {\n                     \
  \   \"constant_1\": 1.29,\n                        \"constant_2\": 0.76\n      \
  \              },\n                    \"reaction_constant_conf\": {\n         \
  \               \"constant_conf_1\": null,\n                        \"constant_conf_2\"\
  : null\n                    },\n                    \"determination_method\": \"\
  general copolymer composition equation\",\n                    \"Q-value\": {\n\
  \                        \"constant_1\": null,\n                        \"constant_2\"\
  : null\n                    },\n                    \"e-Value\": {\n           \
  \             \"constant_1\": null,\n                        \"constant_2\": null\n\
  \                    },\n                    \"r_product\": null\n             \
  \   }\n            ]\n        },\n        {\n            \"monomers\": [\n     \
  \           \"monomer1\" \t,\"Allyl Benzoate\",\n                \"monomer2\" \t\
  ,\"Triallyl Citrate\"\n            ],\n            \"reaction_conditions\": [\n\
  \                {\n                    \"polymerization_type\": \"free radical\"\
  ,\n                    \"solvent\": \"benzene\",\n                    \"method\"\
  : \"bulk\",\n                    \"temperature\": 60.0,\n                    \"\
  temperature_unit\": \"°C\",\n                    \"reaction_constants\": {\n   \
  \                     \"constant_1\": 1.63,\n                        \"constant_2\"\
  : 1.10\n                    },\n                    \"reaction_constant_conf\":\
  \ {\n                        \"constant_conf_1\": null,\n                      \
  \  \"constant_conf_2\": null\n                    },\n                    \"determination_method\"\
  : \"general copolymer composition equation\",\n                    \"Q-value\":\
  \ {\n                        \"constant_1\": null,\n                        \"constant_2\"\
  : null\n                    },\n                    \"e-Value\": {\n           \
  \             \"constant_1\": null,\n                        \"constant_2\": null\n\
  \                    },\n                    \"r_product\": null\n             \
  \   }\n            ]\n        },\n        {\n            \"monomers\": [\n     \
  \           \"monomer1\" \t,\"Vinyl Chloride\",\n                \"monomer2\" \t\
  ,\"Triallyl Citrate\"\n            ],\n            \"reaction_conditions\": [\n\
  \                {\n                    \"polymerization_type\": \"free radical\"\
  ,\n                    \"solvent\": \"benzene\",\n                    \"method\"\
  : \"bulk\",\n                    \"temperature\": 60.0,\n                    \"\
  temperature_unit\": \"°C\",\n                    \"reaction_constants\": {\n   \
  \                     \"constant_1\": 0.40,\n                        \"constant_2\"\
  : 1.90\n                    },\n                    \"reaction_constant_conf\":\
  \ {\n                        \"constant_conf_1\": null,\n                      \
  \  \"constant_conf_2\": null\n                    },\n                    \"determination_method\"\
  : \"general copolymer composition equation\",\n                    \"Q-value\":\
  \ {\n                        \"constant_1\": null,\n                        \"constant_2\"\
  : null\n                    },\n                    \"e-Value\": {\n           \
  \             \"constant_1\": null,\n                        \"constant_2\": null\n\
  \                    },\n                    \"r_product\": null\n             \
  \   }\n            ]\n        },\n        {\n            \"monomers\": [\n     \
  \           \"monomer1\" \t,\"Acrylonitrile\",\n                \"monomer2\" \t\
  ,\"Triallyl Citrate\"\n            ],\n            \"reaction_conditions\": [\n\
  \                {\n                    \"polymerization_type\": \"free radical\"\
  ,\n                    \"solvent\": \"dimethylformamide\",\n                   \
  \ \"method\": \"bulk\",\n                    \"temperature\": 60.0,\n          \
  \          \"temperature_unit\": \"°C\",\n                    \"reaction_constants\"\
  : {\n                        \"constant_1\": 0.01,\n                        \"constant_2\"\
  : 8.7\n                    },\n                    \"reaction_constant_conf\": {\n\
  \                        \"constant_conf_1\": null,\n                        \"\
  constant_conf_2\": null\n                    },\n                    \"determination_method\"\
  : \"general copolymer composition equation\",\n                    \"Q-value\":\
  \ {\n                        \"constant_1\": null,\n                        \"constant_2\"\
  : null\n                    },\n                    \"e-Value\": {\n           \
  \             \"constant_1\": null,\n                        \"constant_2\": null\n\
  \                    },\n                    \"r_product\": null\n             \
  \   }\n            ]\n        },\n        {\n            \"monomers\": [\n     \
  \           \"monomer1\" \t,\"Styrene\",\n                \"monomer2\" \t,\"Triallyl\
  \ Citrate\"\n            ],\n            \"reaction_conditions\": [\n          \
  \      {\n                    \"polymerization_type\": \"free radical\",\n     \
  \               \"solvent\": \"benzene\",\n                    \"method\": \"bulk\"\
  ,\n                    \"temperature\": 60.0,\n                    \"temperature_unit\"\
  : \"°C\",\n                    \"reaction_constants\": {\n                     \
  \   \"constant_1\": 0.03,\n                        \"constant_2\": 53.0\n      \
  \              },\n                    \"reaction_constant_conf\": {\n         \
  \               \"constant_conf_1\": null,\n                        \"constant_conf_2\"\
  : null\n                    },\n                    \"determination_method\": \"\
  general copolymer composition equation\",\n                    \"Q-value\": {\n\
  \                        \"constant_1\": null,\n                        \"constant_2\"\
  : null\n                    },\n                    \"e-Value\": {\n           \
  \             \"constant_1\": null,\n                        \"constant_2\": null\n\
  \                    },\n                    \"r_product\": null\n             \
  \   }\n            ]\n        }\n    ],\n    \"source\": \"https://doi.org/10.1246/bcsj.47.928\"\
  ,\n    \"PDF_name\": \"The Cyclocopolymerization of Triallyl Citrate with Several\
  \ Vinyl Monomers\"\n}"

File: legacy/data_extraction/model_output_extraction/paper_762.yaml
"{\n  \"reactions\": [\n    {\n      \"monomers\": [\"Vinyl Isocyanate\", \"Styrene\"\
  ],\n      \"reaction_conditions\": [\n        {\n          \"polymerization_type\"\
  : \"free radical\",\n          \"solvent\": \"null\",\n          \"method\": \"\
  bulk\",\n          \"temperature\": 60.0,\n          \"temperature_unit\": \"°C\"\
  ,\n          \"reaction_constants\": {\n            \"constant_1\": 8.13,\n    \
  \        \"constant_2\": 0.08\n          },\n          \"reaction_constant_conf\"\
  : {\n            \"constant_conf_1\": 0.35,\n            \"constant_conf_2\": 0.04\n\
  \          },\n          \"determination_method\": \"null\"\n        }\n      ]\n\
  \    },\n    {\n      \"monomers\": [\"Vinyl Isocyanate\", \"Methyl Methacrylate\"\
  ],\n      \"reaction_conditions\": [\n        {\n          \"polymerization_type\"\
  : \"free radical\",\n          \"solvent\": \"null\",\n          \"method\": \"\
  bulk\",\n          \"temperature\": 60.0,\n          \"temperature_unit\": \"°C\"\
  ,\n          \"reaction_constants\": {\n            \"constant_1\": 5.57,\n    \
  \        \"constant_2\": 0.16\n          },\n          \"reaction_constant_conf\"\
  : {\n            \"constant_conf_1\": 0.33,\n            \"constant_conf_2\": 0.08\n\
  \          },\n          \"determination_method\": \"null\"\n        }\n      ]\n\
  \    },\n    {\n      \"monomers\": [\"Vinyl Isocyanate\", \"Vinylidene Chloride\"\
  ],\n      \"reaction_conditions\": [\n        {\n          \"polymerization_type\"\
  : \"free radical\",\n          \"solvent\": \"null\",\n          \"method\": \"\
  bulk\",\n          \"temperature\": 60.0,\n          \"temperature_unit\": \"°C\"\
  ,\n          \"reaction_constants\": {\n            \"constant_1\": 1.46,\n    \
  \        \"constant_2\": 0.33\n          },\n          \"reaction_constant_conf\"\
  : {\n            \"constant_conf_1\": 0.28,\n            \"constant_conf_2\": 0.18\n\
  \          },\n          \"determination_method\": \"null\"\n        }\n      ]\n\
  \    },\n    {\n      \"monomers\": [\"Vinyl Isocyanate\", \"Methyl Acrylate\"],\n\
  \      \"reaction_conditions\": [\n        {\n          \"polymerization_type\"\
  : \"free radical\",\n          \"solvent\": \"null\",\n          \"method\": \"\
  bulk\",\n          \"temperature\": 60.0,\n          \"temperature_unit\": \"°C\"\
  ,\n          \"reaction_constants\": {\n            \"constant_1\": 1.38,\n    \
  \        \"constant_2\": 0.14\n          },\n          \"reaction_constant_conf\"\
  : {\n            \"constant_conf_1\": 0.27,\n            \"constant_conf_2\": 0.10\n\
  \          },\n          \"determination_method\": \"null\"\n        }\n      ]\n\
  \    },\n    {\n      \"monomers\": [\"Vinyl Isocyanate\", \"Acrylonitrile\"],\n\
  \      \"reaction_conditions\": [\n        {\n          \"polymerization_type\"\
  : \"free radical\",\n          \"solvent\": \"null\",\n          \"method\": \"\
  bulk\",\n          \"temperature\": 60.0,\n          \"temperature_unit\": \"°C\"\
  ,\n          \"reaction_constants\": {\n            \"constant_1\": 0.19,\n    \
  \        \"constant_2\": 0.16\n          },\n          \"reaction_constant_conf\"\
  : {\n            \"constant_conf_1\": 0.03,\n            \"constant_conf_2\": 0.06\n\
  \          },\n          \"determination_method\": \"null\"\n        }\n      ]\n\
  \    }\n  ],\n  \"source\": \"null\",\n  \"PDF_name\": \"The Preparation of Vinyl\
  \ Isocyanate and its Copolymerization Reactions\"\n}"

File: legacy/data_extraction/model_output_extraction/paper_768.yaml
"{\n  \"reactions\": [\n    {\n      \"monomers\": [\n        {\n          \"monomer1\"\
  : \"2-Hydroxypropyl methacrylate\",\n          \"monomer2\": \"Ethyl methacrylate\"\
  \n        }\n      ],\n      \"reaction_conditions\": [\n        {\n          \"\
  polymerization_type\": \"free radical\",\n          \"solvent\": null,\n       \
  \   \"method\": \"bulk\",\n          \"temperature\": 60.0,\n          \"temperature_unit\"\
  : \"°C\",\n          \"reaction_constants\": {\n            \"constant_1\": 1.807,\n\
  \            \"constant_2\": 0.245\n          },\n          \"reaction_constant_conf\"\
  : {\n            \"constant_conf_1\": 0.032,\n            \"constant_conf_2\": 0.021\n\
  \          },\n          \"determination_method\": \"Yezrielev, Brokhina, and Raskin\
  \ method\",\n          \"Q-value\": null,\n          \"e-Value\": null,\n      \
  \    \"r_product\": null\n        }\n      ]\n    },\n    {\n      \"monomers\"\
  : [\n        {\n          \"monomer1\": \"2-Hydroxypropyl methacrylate\",\n    \
  \      \"monomer2\": \"n-Butyl methacrylate\"\n        }\n      ],\n      \"reaction_conditions\"\
  : [\n        {\n          \"polymerization_type\": \"free radical\",\n         \
  \ \"solvent\": null,\n          \"method\": \"bulk\",\n          \"temperature\"\
  : 60.0,\n          \"temperature_unit\": \"°C\",\n          \"reaction_constants\"\
  : {\n            \"constant_1\": 2.378,\n            \"constant_2\": 0.19\n    \
  \      },\n          \"reaction_constant_conf\": {\n            \"constant_conf_1\"\
  : 0.001,\n            \"constant_conf_2\": 0.01\n          },\n          \"determination_method\"\
  : \"Yezrielev, Brokhina, and Raskin method\",\n          \"Q-value\": null,\n  \
  \        \"e-Value\": null,\n          \"r_product\": null\n        }\n      ]\n\
  \    },\n    {\n      \"monomers\": [\n        {\n          \"monomer1\": \"2-Hydroxypropyl\
  \ methacrylate\",\n          \"monomer2\": \"2-Ethylhexyl methacrylate\"\n     \
  \   }\n      ],\n      \"reaction_conditions\": [\n        {\n          \"polymerization_type\"\
  : \"free radical\",\n          \"solvent\": null,\n          \"method\": \"bulk\"\
  ,\n          \"temperature\": 60.0,\n          \"temperature_unit\": \"°C\",\n \
  \         \"reaction_constants\": {\n            \"constant_1\": 4.37,\n       \
  \     \"constant_2\": 0.103\n          },\n          \"reaction_constant_conf\"\
  : {\n            \"constant_conf_1\": 0.048,\n            \"constant_conf_2\": 0.006\n\
  \          },\n          \"determination_method\": \"Yezrielev, Brokhina, and Raskin\
  \ method\",\n          \"Q-value\": null,\n          \"e-Value\": null,\n      \
  \    \"r_product\": null\n        }\n      ]\n    }\n  ],\n  \"source\": \"http://dx.doi.org/10.1080/00222338208063268\"\
  ,\n  \"PDF_name\": \"Copolymerization of 2-Hydroxypropyl Methacrylate with Alkyl\
  \ Methacrylates\"\n}"

File: legacy/data_extraction/model_output_extraction/paper_776.yaml
"{\n    \"reactions\": [\n        {\n            \"monomers\": [\n               \
  \ {\n                    \"monomer1\": \"Methyl Acrylate\",\n                  \
  \  \"monomer2\": \"Methyl Vinyl Sulfide\"\n                }\n            ],\n \
  \           \"reaction_conditions\": [\n                {\n                    \"\
  polymerization_type\": \"free radical\",\n                    \"solvent\": \"water\"\
  ,\n                    \"method\": \"bulk\",\n                    \"temperature\"\
  : 60.0,\n                    \"temperature_unit\": \"°C\",\n                   \
  \ \"reaction_constants\": {\n                        \"constant_1\": 0.33,\n   \
  \                     \"constant_2\": 0.05\n                    },\n           \
  \         \"reaction_constant_conf\": {\n                        \"constant_conf_1\"\
  : 0.30,\n                        \"constant_conf_2\": 0.03\n                   \
  \ },\n                    \"determination_method\": \"Alfrey and Price\",\n    \
  \                \"Q-value\": {\n                        \"constant_1\": 0.3,\n\
  \                        \"constant_2\": -1.4\n                    },\n        \
  \            \"e-Value\": {\n                        \"constant_1\": null,\n   \
  \                     \"constant_2\": null\n                    },\n           \
  \         \"r_product\": null\n                }\n            ]\n        },\n  \
  \      {\n            \"monomers\": [\n                {\n                    \"\
  monomer1\": \"Styrene\",\n                    \"monomer2\": \"Methyl Vinyl Sulfide\"\
  \n                }\n            ],\n            \"reaction_conditions\": [\n  \
  \              {\n                    \"polymerization_type\": \"free radical\"\
  ,\n                    \"solvent\": \"water\",\n                    \"method\":\
  \ \"bulk\",\n                    \"temperature\": 60.0,\n                    \"\
  temperature_unit\": \"°C\",\n                    \"reaction_constants\": {\n   \
  \                     \"constant_1\": 5.1,\n                        \"constant_2\"\
  : 0.12\n                    },\n                    \"reaction_constant_conf\":\
  \ {\n                        \"constant_conf_1\": 3.5,\n                       \
  \ \"constant_conf_2\": 0.05\n                    },\n                    \"determination_method\"\
  : \"Alfrey and Price\",\n                    \"Q-value\": {\n                  \
  \      \"constant_1\": 0.34,\n                        \"constant_2\": -1.5\n   \
  \                 },\n                    \"e-Value\": {\n                     \
  \   \"constant_1\": null,\n                        \"constant_2\": null\n      \
  \              },\n                    \"r_product\": null\n                }\n\
  \            ]\n        },\n        {\n            \"monomers\": [\n           \
  \     {\n                    \"monomer1\": \"Vinyl Acetate\",\n                \
  \    \"monomer2\": \"Methyl Vinyl Sulfide\"\n                }\n            ],\n\
  \            \"reaction_conditions\": [\n                {\n                   \
  \ \"polymerization_type\": \"free radical\",\n                    \"solvent\": \"\
  water\",\n                    \"method\": \"bulk\",\n                    \"temperature\"\
  : 60.0,\n                    \"temperature_unit\": \"°C\",\n                   \
  \ \"reaction_constants\": {\n                        \"constant_1\": 0.3,\n    \
  \                    \"constant_2\": 0.4\n                    },\n             \
  \       \"reaction_constant_conf\": {\n                        \"constant_conf_1\"\
  : 0.10,\n                        \"constant_conf_2\": 0.35\n                   \
  \ },\n                    \"determination_method\": \"Alfrey and Price\",\n    \
  \                \"Q-value\": {\n                        \"constant_1\": 0.07,\n\
  \                        \"constant_2\": 1.2\n                    },\n         \
  \           \"e-Value\": {\n                        \"constant_1\": null,\n    \
  \                    \"constant_2\": null\n                    },\n            \
  \        \"r_product\": null\n                }\n            ]\n        },\n   \
  \     {\n            \"monomers\": [\n                {\n                    \"\
  monomer1\": \"Styrene\",\n                    \"monomer2\": \"Methyl Vinyl Sulfone\"\
  \n                }\n            ],\n            \"reaction_conditions\": [\n  \
  \              {\n                    \"polymerization_type\": \"free radical\"\
  ,\n                    \"solvent\": \"water\",\n                    \"method\":\
  \ \"bulk\",\n                    \"temperature\": 60.0,\n                    \"\
  temperature_unit\": \"°C\",\n                    \"reaction_constants\": {\n   \
  \                     \"constant_1\": 1.40,\n                        \"constant_2\"\
  : 0.01\n                    },\n                    \"reaction_constant_conf\":\
  \ {\n                        \"constant_conf_1\": 1.3,\n                       \
  \ \"constant_conf_2\": 0.4\n                    },\n                    \"determination_method\"\
  : \"Alfrey and Price\",\n                    \"Q-value\": {\n                  \
  \      \"constant_1\": 0.15,\n                        \"constant_2\": 1.3\n    \
  \                },\n                    \"e-Value\": {\n                      \
  \  \"constant_1\": null,\n                        \"constant_2\": null\n       \
  \             },\n                    \"r_product\": null\n                }\n \
  \           ]\n        }\n    ],\n    \"source\": \"https://doi.org/10.1021/ja01157a003\"\
  ,\n    \"PDF_name\": \"Monomer Reactivity Factors for Methyl Vinyl Sulfide and Sulfone.\
  \ Some Comments on Covalent Sulfur Bonding\"\n}"

File: legacy/data_extraction/model_output_extraction/paper_78.yaml
"{\n  \"reactions\": [\n    {\n      \"monomers\": [\n        {\n          \"monomer1\"\
  : \"Butadiene\",\n          \"monomer2\": \"Trimethyl aconitate\"\n        }\n \
  \     ],\n      \"reaction_conditions\": [\n        {\n          \"polymerization_type\"\
  : \"free radical\",\n          \"solvent\": null,\n          \"method\": \"bulk\"\
  ,\n          \"temperature\": 60.0,\n          \"temperature_unit\": \"°C\",\n \
  \         \"reaction_constants\": {\n            \"constant_1\": 0.40,\n       \
  \     \"constant_2\": 0.00\n          },\n          \"reaction_constant_conf\":\
  \ {\n            \"constant_conf_1\": 0.03,\n            \"constant_conf_2\": 0.015\n\
  \          },\n          \"determination_method\": \"Mayo-Lewis\",\n          \"\
  Q-value\": null,\n          \"e-Value\": null,\n          \"r_product\": null\n\
  \        }\n      ]\n    },\n    {\n      \"monomers\": [\n        {\n         \
  \ \"monomer1\": \"Styrene\",\n          \"monomer2\": \"Trimethyl aconitate\"\n\
  \        }\n      ],\n      \"reaction_conditions\": [\n        {\n          \"\
  polymerization_type\": \"free radical\",\n          \"solvent\": null,\n       \
  \   \"method\": \"bulk\",\n          \"temperature\": 60.0,\n          \"temperature_unit\"\
  : \"°C\",\n          \"reaction_constants\": {\n            \"constant_1\": 1.10,\n\
  \            \"constant_2\": 0.00\n          },\n          \"reaction_constant_conf\"\
  : {\n            \"constant_conf_1\": 0.01,\n            \"constant_conf_2\": 0.01\n\
  \          },\n          \"determination_method\": \"Mayo-Lewis\",\n          \"\
  Q-value\": null,\n          \"e-Value\": null,\n          \"r_product\": null\n\
  \        }\n      ]\n    },\n    {\n      \"monomers\": [\n        {\n         \
  \ \"monomer1\": \"Acrylonitrile\",\n          \"monomer2\": \"Trimethyl aconitate\"\
  \n        }\n      ],\n      \"reaction_conditions\": [\n        {\n          \"\
  polymerization_type\": \"free radical\",\n          \"solvent\": \"N,N-dimethyl\
  \ formamide\",\n          \"method\": \"solvent\",\n          \"temperature\": 60.0,\n\
  \          \"temperature_unit\": \"°C\",\n          \"reaction_constants\": {\n\
  \            \"constant_1\": 5.50,\n            \"constant_2\": -0.10\n        \
  \  },\n          \"reaction_constant_conf\": {\n            \"constant_conf_1\"\
  : 0.50,\n            \"constant_conf_2\": 0.10\n          },\n          \"determination_method\"\
  : \"Mayo-Lewis\",\n          \"Q-value\": null,\n          \"e-Value\": null,\n\
  \          \"r_product\": null\n        }\n      ]\n    },\n    {\n      \"monomers\"\
  : [\n        {\n          \"monomer1\": \"Vinyl chloride\",\n          \"monomer2\"\
  : \"Trimethyl aconitate\"\n        }\n      ],\n      \"reaction_conditions\": [\n\
  \        {\n          \"polymerization_type\": \"free radical\",\n          \"solvent\"\
  : null,\n          \"method\": \"bulk\",\n          \"temperature\": 60.0,\n   \
  \       \"temperature_unit\": \"°C\",\n          \"reaction_constants\": {\n   \
  \         \"constant_1\": 0.15,\n            \"constant_2\": 0.00\n          },\n\
  \          \"reaction_constant_conf\": {\n            \"constant_conf_1\": 0.10,\n\
  \            \"constant_conf_2\": 0.50\n          },\n          \"determination_method\"\
  : \"Mayo-Lewis\",\n          \"Q-value\": null,\n          \"e-Value\": null,\n\
  \          \"r_product\": null\n        }\n      ]\n    },\n    {\n      \"monomers\"\
  : [\n        {\n          \"monomer1\": \"Butadiene\",\n          \"monomer2\":\
  \ \"Triethyl aconitate\"\n        }\n      ],\n      \"reaction_conditions\": [\n\
  \        {\n          \"polymerization_type\": \"free radical\",\n          \"solvent\"\
  : null,\n          \"method\": \"bulk\",\n          \"temperature\": 60.0,\n   \
  \       \"temperature_unit\": \"°C\",\n          \"reaction_constants\": {\n   \
  \         \"constant_1\": 0.37,\n            \"constant_2\": 0.00\n          },\n\
  \          \"reaction_constant_conf\": {\n            \"constant_conf_1\": 0.03,\n\
  \            \"constant_conf_2\": 0.01\n          },\n          \"determination_method\"\
  : \"Mayo-Lewis\",\n          \"Q-value\": null,\n          \"e-Value\": null,\n\
  \          \"r_product\": null\n        }\n      ]\n    },\n    {\n      \"monomers\"\
  : [\n        {\n          \"monomer1\": \"Styrene\",\n          \"monomer2\": \"\
  Triethyl aconitate\"\n        }\n      ],\n      \"reaction_conditions\": [\n  \
  \      {\n          \"polymerization_type\": \"free radical\",\n          \"solvent\"\
  : null,\n          \"method\": \"bulk\",\n          \"temperature\": 60.0,\n   \
  \       \"temperature_unit\": \"°C\",\n          \"reaction_constants\": {\n   \
  \         \"constant_1\": 1.10,\n            \"constant_2\": -0.10\n          },\n\
  \          \"reaction_constant_conf\": {\n            \"constant_conf_1\": 0.10,\n\
  \            \"constant_conf_2\": 0.10\n          },\n          \"determination_method\"\
  : \"Mayo-Lewis\",\n          \"Q-value\": null,\n          \"e-Value\": null,\n\
  \          \"r_product\": null\n        }\n      ]\n    }\n  ],\n  \"source\": \"\
  https://doi.org/10.1002/pol.1956.120209421\",\n  \"PDF_name\": \"Copolymerization\
  \ of Trialkyl Aconitates with Butadiene and Some Vinyl Monomers\"\n}"

File: legacy/data_extraction/model_output_extraction/paper_786.yaml
"{\n  \"reactions\": [\n    {\n      \"monomers\": [\n        \"monomer1\" \t]\t\t\
  ,\t\"p-Substituted N,N-Diethylcinnamamide\"\n       \t\t:\t\"monomer2\" \t,\t\"\
  Styrene\"\n     \t\t:\t\"reaction_conditions\" \t,\t\t\"polymerization_type\" \t\
  :\t\"free radical\"\n       \t\t,\t\"solvent\" \t:\t\"benzene\"\n       \t\t,\t\"\
  method\" \t:\t\"solvent\"\n       \t\t,\t\"temperature\" \t:\t80.0\n       \t\t\
  ,\t\"temperature_unit\" \t:\t\"°C\"\n       \t\t,\t\"reaction_constants\" \t:\t\t\
  \"constant_1\" \t,\t\t\"4.95\"\n       \t\t:\t\"constant_2\" \t,\t\t\"0.01\"\n \
  \      \t\t:\t\"reaction_constant_conf\" \t,\t\t\"constant_conf_1\" \t:\tnull\n\
  \       \t\t,\t\"constant_conf_2\" \t:\tnull\n       \t\t,\t\"determination_method\"\
  \ \t:\tnull\n       \t\t,\t\"Q-value\" \t:\t\t\"constant_1\" \t,\t\t\"null\"\n \
  \      \t\t:\t\"constant_2\" \t,\t\t\"null\"\n       \t\t:\t\"e-Value\" \t,\t\t\"\
  constant_1\" \t:\t\"null\"\n       \t\t,\t\"constant_2\" \t:\t\"null\"\n       \t\
  \t,\t\"r_product\" \t:\tnull\n     \t\t}\n   \t,\t{\n     \t\t\"polymerization_type\"\
  \ \t:\t\"free radical\"\n       \t\t,\t\"solvent\" \t:\t\"acetic acid\"\n      \
  \ \t\t,\t\"method\" \t:\t\"solvent\"\n       \t\t,\t\"temperature\" \t:\t80.0\n\
  \       \t\t,\t\"temperature_unit\" \t:\t\"°C\"\n       \t\t,\t\"reaction_constants\"\
  \ \t:\t\t\"constant_1\" \t,\t\t\"6.08\"\n       \t\t:\t\"constant_2\" \t,\t\t\"\
  0.01\"\n       \t\t:\t\"reaction_constant_conf\" \t,\t\t\"constant_conf_1\" \t:\t\
  null\n       \t\t,\t\"constant_conf_2\" \t:\tnull\n       \t\t,\t\"determination_method\"\
  \ \t:\tnull\n       \t\t,\t\"Q-value\" \t:\t\t\"constant_1\" \t,\t\t\"null\"\n \
  \      \t\t:\t\"constant_2\" \t,\t\t\"null\"\n       \t\t:\t\"e-Value\" \t,\t\t\"\
  constant_1\" \t:\t\"null\"\n       \t\t,\t\"constant_2\" \t:\t\"null\"\n       \t\
  \t,\t\"r_product\" \t:\tnull\n     \t\t}\n   \t]\n   \t}\n \t\t\t\t\t\t\t\t\t\t\t\
  \t\t\t\t\t\t\t\t\t\t\t\t\t\t\t\t\t\t\t\t\t\t\t\t\t\t\t\t\t\t\t\t\t\t\t\t\t\t\t\t\
  \t\t\t\t\t\t\t\t\t\t\t\t\t\t\t\t\t\t\t\t\t\t\t\t\t\t\t\t\t\t\t\t\t\t\t\t\t\t\t\t\
  \t\t\t\t\t\t\t\t\t\t\t\t\t\t\t\t\t\t\t\t\t\t\t\t\t\t\t\t\t\t\t\t\t\t\t\t\t\t\t\t\
  \t\t\t\t\t\t\t\t\t\t\t\t\t\t\t\t\t\t\t\t\t\t\t\t\t\t\t\t\t\t\t\t\t\t\t\t\t\t\t\t\
  \t\t\t\t\t\t\t\t\t\t\t\t\t\t\t\t\t\t\t\t\t\t\t\t\t\t\t\t\t\t\t\t\t\t\t\t\t\t\t\t\
  \t\t\t\t\t\t\t\t\t\t\t\t\t\t\t\t\t\t\t\t\t\t\t\t\t\t\t\t\t\t\t\t\t\t\t\t\t\t\t\t\
  \t\t\t\t\t\t\t\t\t\t\t\t\t\t\t\t\t\t\t\t\t\t\t\t\t\t\t\t\t\t\t\t\t\t\t\t\t\t\t\t\
  \t\t\t\t\t\t\t\t\t\t\t\t\t\t\t\t\t\t\t\t\t\t\t\t\t\t\t\t\t\t\t\t\t\t\t\t\t\t\t\t\
  \t\t\t\t\t\t\t\t\t\t\t\t\t\t\t\t\t\t\t\t\t\t\t\t\t\t\t\t\t\t\t\t\t\t\t\t\t\t\t\t\
  \t\t\t\t\t\t\t\t\t\t\t\t\t\t\t\t\t\t\t\t\t\t\t\t\t\t\t\t\t\t\t\t\t\t\t\t\t\t\t\t\
  \t\t\t\t\t\t\t\t\t\t\t\t\t\t\t\t\t\t\t\t\t\t\t\t\t\t\t\t\t\t\t\t\t\t\t\t\t\t\t\t\
  \t\t\t\t\t\t\t\t\t\t\t\t\t\t\t\t\t\t\t\t\t\t\t\t\t\t\t\t\t\t\t\t\t\t\t\t\t\t\t\t\
  \t\t\t\t\t\t\t\t\t\t\t\t\t\t\t\t\t\t\t\t\t\t\t\t\t\t\t\t\t\t\t\t\t\t\t\t\t\t\t\t\
  \t\t\t\t\t\t\t\t\t\t\t\t\t\t\t\t\t\t"

File: legacy/data_extraction/model_output_extraction/paper_797.yaml
"{\n  \"reactions\": [\n    {\n      \"monomers\": [\n        {\n          \"monomer1\"\
  : \"p-tert-butoxystyrene\",\n          \"monomer2\": \"dibutyl fumarate\"\n    \
  \    }\n      ],\n      \"reaction_conditions\": [\n        {\n          \"polymerization_type\"\
  : \"free radical\",\n          \"solvent\": \"benzene\",\n          \"method\":\
  \ \"solvent\",\n          \"temperature\": 60.0,\n          \"temperature_unit\"\
  : \"°C\",\n          \"reaction_constants\": {\n            \"constant_1\": 0.18,\n\
  \            \"constant_2\": 0.01\n          },\n          \"reaction_constant_conf\"\
  : {\n            \"constant_conf_1\": null,\n            \"constant_conf_2\": null\n\
  \          },\n          \"determination_method\": \"nonlinear least-squares method\"\
  ,\n          \"Q-value\": {\n            \"constant_1\": null,\n            \"constant_2\"\
  : null\n          },\n          \"e-Value\": {\n            \"constant_1\": null,\n\
  \            \"constant_2\": null\n          },\n          \"r_product\": null\n\
  \        },\n        {\n          \"polymerization_type\": \"free radical\",\n \
  \         \"solvent\": \"benzene\",\n          \"method\": \"solvent\",\n      \
  \    \"temperature\": 60.0,\n          \"temperature_unit\": \"°C\",\n         \
  \ \"reaction_constants\": {\n            \"constant_1\": 0.18,\n            \"constant_2\"\
  : 0.03\n          },\n          \"reaction_constant_conf\": {\n            \"constant_conf_1\"\
  : null,\n            \"constant_conf_2\": null\n          },\n          \"determination_method\"\
  : \"Fineman-Ross method\",\n          \"Q-value\": {\n            \"constant_1\"\
  : null,\n            \"constant_2\": null\n          },\n          \"e-Value\":\
  \ {\n            \"constant_1\": null,\n            \"constant_2\": null\n     \
  \     },\n          \"r_product\": null\n        }\n      ]\n    }\n  ],\n  \"source\"\
  : \"https://doi.org/10.1002/macp.1994.021950401\",\n  \"PDF_name\": \"Kinetic and\
  \ electron paramagnetic resonance studies on radical polymerization. Radical copolymerization\
  \ of p-tert-butoxystyrene and dibutyl fumarate in benzene\"\n}"

File: legacy/data_extraction/model_output_extraction/paper_809.yaml
"{\n  \"reactions\": [\n    {\n      \"monomers\": [\n        {\n          \"monomer1\"\
  : \"crotonic acid\",\n          \"monomer2\": \"vinylpyrrolidone\"\n        }\n\
  \      ],\n      \"reaction_conditions\": [\n        {\n          \"polymerization_type\"\
  : \"free radical\",\n          \"solvent\": \"water\",\n          \"method\": \"\
  bulk\",\n          \"temperature\": 65.0,\n          \"temperature_unit\": \"°C\"\
  ,\n          \"reaction_constants\": {\n            \"constant_1\": 0.02,\n    \
  \        \"constant_2\": 0.85\n          },\n          \"reaction_constant_conf\"\
  : {\n            \"constant_conf_1\": 0.02,\n            \"constant_conf_2\": 0.05\n\
  \          },\n          \"determination_method\": \"Finemann and Ross\",\n    \
  \      \"Q-value\": null,\n          \"e-Value\": null,\n          \"r_product\"\
  : 0.017\n        },\n        {\n          \"polymerization_type\": \"free radical\"\
  ,\n          \"solvent\": \"water\",\n          \"method\": \"bulk\",\n        \
  \  \"temperature\": 80.0,\n          \"temperature_unit\": \"°C\",\n          \"\
  reaction_constants\": {\n            \"constant_1\": 0.02,\n            \"constant_2\"\
  : 0.85\n          },\n          \"reaction_constant_conf\": {\n            \"constant_conf_1\"\
  : 0.02,\n            \"constant_conf_2\": 0.05\n          },\n          \"determination_method\"\
  : \"Finemann and Ross\",\n          \"Q-value\": null,\n          \"e-Value\": null,\n\
  \          \"r_product\": 0.017\n        }\n      ]\n    }\n  ],\n  \"source\":\
  \ \"https://doi.org/10.1002/pol.1967.110050819\",\n  \"PDF_name\": \"Copolymerization\
  \ of Crotonic Acid with Vinylpyrrolidone\"\n}"

File: legacy/data_extraction/model_output_extraction/paper_824.yaml
"{\n  \"reactions\": [\n    {\n      \"monomers\": [\n        {\n          \"monomer1\"\
  : \"Styrene\",\n          \"monomer2\": \"Methacryloyl Fluoride\"\n        }\n \
  \     ],\n      \"reaction_conditions\": [\n        {\n          \"polymerization_type\"\
  : \"free radical\",\n          \"solvent\": \"methyl ethyl ketone\",\n         \
  \ \"method\": \"solvent\",\n          \"temperature\": 60.0,\n          \"temperature_unit\"\
  : \"°C\",\n          \"reaction_constants\": {\n            \"constant_1\": 0.083,\n\
  \            \"constant_2\": 0.138\n          },\n          \"reaction_constant_conf\"\
  : {\n            \"constant_conf_1\": null,\n            \"constant_conf_2\": null\n\
  \          },\n          \"determination_method\": \"nonlinear least-squares\",\n\
  \          \"Q-value\": {\n            \"constant_1\": 2.22,\n            \"constant_2\"\
  : null\n          },\n          \"e-Value\": {\n            \"constant_1\": 1.31,\n\
  \            \"constant_2\": null\n          },\n          \"r_product\": 0.012\n\
  \        }\n      ]\n    },\n    {\n      \"monomers\": [\n        {\n         \
  \ \"monomer1\": \"Methyl Methacrylate\",\n          \"monomer2\": \"Methacryloyl\
  \ Fluoride\"\n        }\n      ],\n      \"reaction_conditions\": [\n        {\n\
  \          \"polymerization_type\": \"free radical\",\n          \"solvent\": \"\
  methyl ethyl ketone\",\n          \"method\": \"solvent\",\n          \"temperature\"\
  : 60.0,\n          \"temperature_unit\": \"°C\",\n          \"reaction_constants\"\
  : {\n            \"constant_1\": 0.48,\n            \"constant_2\": 0.81\n     \
  \     },\n          \"reaction_constant_conf\": {\n            \"constant_conf_1\"\
  : null,\n            \"constant_conf_2\": null\n          },\n          \"determination_method\"\
  : \"nonlinear least-squares\",\n          \"Q-value\": {\n            \"constant_1\"\
  : 2.25,\n            \"constant_2\": null\n          },\n          \"e-Value\":\
  \ {\n            \"constant_1\": 1.37,\n            \"constant_2\": null\n     \
  \     },\n          \"r_product\": 0.39\n        }\n      ]\n    }\n  ],\n  \"source\"\
  : \"https://doi.org/10.1002/pol.1982.170200828\",\n  \"PDF_name\": \"Radical-Initiated\
  \ Homo- and Copolymerizations of Methacryloyl Fluoride\"\n}"

File: legacy/data_extraction/model_output_extraction/paper_825.yaml
"{\n    \"reactions\": [\n        {\n            \"monomers\": [\n               \
  \ {\n                    \"monomer1\": \"2-vinyl-5-methyl furan\",\n           \
  \         \"monomer2\": \"methyl methacrylate\"\n                }\n           \
  \ ],\n            \"reaction_conditions\": [\n                {\n              \
  \      \"polymerization_type\": \"free radical\",\n                    \"solvent\"\
  : \"methanol\",\n                    \"method\": \"solvent\",\n                \
  \    \"temperature\": 65.0,\n                    \"temperature_unit\": \"°C\",\n\
  \                    \"reaction_constants\": {\n                        \"constant_1\"\
  : 0.89,\n                        \"constant_2\": 0.23\n                    },\n\
  \                    \"reaction_constant_conf\": {\n                        \"constant_conf_1\"\
  : 0.0748,\n                        \"constant_conf_2\": 0.635\n                \
  \    },\n                    \"determination_method\": \"nonlinear least squares\
  \ error-in-variables\",\n                    \"Q-value\": null,\n              \
  \      \"e-Value\": null,\n                    \"r_product\": 0.20\n           \
  \     }\n            ]\n        },\n        {\n            \"monomers\": [\n   \
  \             {\n                    \"monomer1\": \"2-vinyl-5-methyl furan\",\n\
  \                    \"monomer2\": \"isobutyl methacrylate\"\n                }\n\
  \            ],\n            \"reaction_conditions\": [\n                {\n   \
  \                 \"polymerization_type\": \"free radical\",\n                 \
  \   \"solvent\": \"methanol\",\n                    \"method\": \"solvent\",\n \
  \                   \"temperature\": 65.0,\n                    \"temperature_unit\"\
  : \"°C\",\n                    \"reaction_constants\": {\n                     \
  \   \"constant_1\": 0.72,\n                        \"constant_2\": 0.13\n      \
  \              },\n                    \"reaction_constant_conf\": {\n         \
  \               \"constant_conf_1\": 0.063,\n                        \"constant_conf_2\"\
  : 0.238\n                    },\n                    \"determination_method\": \"\
  nonlinear least squares error-in-variables\",\n                    \"Q-value\":\
  \ null,\n                    \"e-Value\": null,\n                    \"r_product\"\
  : 0.094\n                }\n            ]\n        },\n        {\n            \"\
  monomers\": [\n                {\n                    \"monomer1\": \"2-vinyl-5-methyl\
  \ furan\",\n                    \"monomer2\": \"n-butyl acrylate\"\n           \
  \     }\n            ],\n            \"reaction_conditions\": [\n              \
  \  {\n                    \"polymerization_type\": \"free radical\",\n         \
  \           \"solvent\": \"methanol\",\n                    \"method\": \"solvent\"\
  ,\n                    \"temperature\": 65.0,\n                    \"temperature_unit\"\
  : \"°C\",\n                    \"reaction_constants\": {\n                     \
  \   \"constant_1\": 0.39,\n                        \"constant_2\": 0.12\n      \
  \              },\n                    \"reaction_constant_conf\": {\n         \
  \               \"constant_conf_1\": 0.250,\n                        \"constant_conf_2\"\
  : 0.502\n                    },\n                    \"determination_method\": \"\
  nonlinear least squares error-in-variables\",\n                    \"Q-value\":\
  \ null,\n                    \"e-Value\": null,\n                    \"r_product\"\
  : 0.047\n                }\n            ]\n        }\n    ],\n    \"source\": \"\
  Polymer Bulletin 34, 399-404 (1995)\",\n    \"PDF_name\": \"Copolymerization behavior\
  \ of 2-vinyl-5-methyl furan\"\n}"
