Repository: lamalab-org/copolymer-reactivity

# copolymer-reactivity

A condition-aware machine-learning model and FastAPI service that predicts the **microstructure of radical copolymers** — *alternating*, *random*, or *gradient* — from two monomer structures and the reaction conditions (solvent, temperature, polymerisation mechanism), backed by a curated literature dataset of **3,791 copolymerisations from 1,206 publications**.

The model is served live at <https://polycarp.cheminfo.org> (web UI: [cheminfo-py/polycarp.cheminfo.org](https://github.com/cheminfo-py/polycarp.cheminfo.org)).

## The pipelines

This repo contains **two main pipelines** that produce the dataset, the model, and the deployed service. The diagram below is the conceptual map you'll want to keep in mind when navigating the tree.

```
                                    ┌─────────────────────────────────────────┐
                                    │ Pipeline 1 — literature → reactions     │   data_extraction/
                                    │                                         │
                  Crossref          │   1. score & filter (~300k → 1,851)     │
                  abstract          │   2. embedding-based pre-filter         │
                   →                │   3. download PDFs                      │
                                    │   4. vision-language model extraction   │
                                    │   5. curate + assign reaction_id        │
                                    │                                         │
                                    └─────────────────┬───────────────────────┘
                                                      ▼
                                          processed_data.csv
                                          ── 3,791 unique reactions
                                          ── 1,206 source publications
                                          ── 4,969 measurement rows
                                                      │
                                    ┌─────────────────┴───────────────────────┐
                                    │ Pipeline 2 — reactions → model + API    │   copol_prediction/
                                    │                                         │
                                    │   1. XTB descriptors per monomer        │
                                    │   2. monomer-pair-stratified splits     │
                                    │   3. XGBoost training + calibration     │
                                    │   4. voting layer (model + lookup)      │
                                    │   5. FastAPI service                    │
                                    │                                         │
                                    └────────┬────────────────┬───────────────┘
                                             ▼                ▼
                                    artifacts/model_bundle    api/  ──→  https://polycarp.cheminfo.org
```

The **dataset** (`processed_data.csv`) is the hand-off point between the two pipelines. Everything upstream produces it; everything downstream consumes it.

## Where things live

| Path | What it is | README |
|---|---|---|
| [`data_extraction/`](data_extraction/) | Pipeline 1 — Crossref → VLM extraction → curated reactions | [README](data_extraction/README.md) |
| [`copol_prediction/`](copol_prediction/) | Pipeline 2 — descriptors, splits, training, analysis, deployed API | [README](copol_prediction/README.md) |
| [`copol_prediction/api/`](copol_prediction/api/) | The FastAPI service that powers the web app | [README](copol_prediction/api/README.md) |
| [`copol_prediction/artifacts/`](copol_prediction/artifacts/) | The trained `model_bundle/`, `data_splits/`, and `paper_metrics.json` | — |
| [`copol_prediction/paper_dataset/`](copol_prediction/paper_dataset/) | Frozen Nov 2025 snapshot underlying the paper's 3,791-reaction count and the trained model | [README](copol_prediction/paper_dataset/README.md) |
| [`database/`](database/) | Dataset-summary figures used in the paper | [README](database/README.md) |
| [`experiments/`](experiments/) | Per-study code: permutation importance, baselines, case studies | [README](experiments/README.md) |
| [`src/copolpredictor/`](src/copolpredictor/) | Inference + data-loading library imported by the API and scripts | — |
| [`src/copolextractor/`](src/copolextractor/) | Library for the literature-extraction pipeline | — |

## Quick start

# or all at once:
uv sync --frozen --all-extras
```

To use the virtual environment created by `uv` for running Python scripts, use:

```bash
uv run python <script_path>
```

## Reproducing the paper's numbers

```bash
cd copol_prediction
python reproduce_paper_metrics.py
```

Reads the committed `artifacts/model_bundle/` and the `artifacts/data_splits/`, evaluates plain-XGBoost and the voting model on both splits, and asserts every cell of the paper's `tab:train_test_voting_performance` reproduces within ±0.005.

File: legacy/model_evaluation/test_data/paper1.yaml
reactions:
- monomers:
    - Methylacrylic acid
    - Styrol
  reaction_conditions:
  - method: solvent
    polymerization_type: free radical polymerization
    reaction_constant_conf:
      constant_conf_1: 0.01
      constant_conf_2: 0.03
    reaction_constants:
      constant_1: 0.54
      constant_2: 0.06
    solvent: carbon tetrachloride
    temperature: 60
    temperature_unit: °C
    determination_method: Kelen Tudos
  - method: solvent
    polymerization_type: free radical polymerization
    reaction_constant_conf:
      constant_conf_1: 0.01
      constant_conf_2: 0.03
    reaction_constants:
      constant_1: 0.51
      constant_2: 0.08
    solvent: Trichlormethan
    temperature: 60
    temperature_unit: °C
    determination_method: Kelen Tudos
  - method: solvent
    polymerization_type: free radical polymerization
    reaction_constant_conf:
      constant_conf_1: 0.0
      constant_conf_2: 0.02
    reaction_constants:
      constant_1: 0.43
      constant_2: 0.65
    solvent: acetone
    temperature: 60
    temperature_unit: °C
    determination_method: Kelen Tudos
  - method: solvent
    polymerization_type: free radical polymerization
    reaction_constant_conf:
      constant_conf_1: 0.02
      constant_conf_2: 0.05
    reaction_constants:
      constant_1: 0.41
      constant_2: 0.59
    solvent: 1,4-dioxane
    temperature: 60
    temperature_unit: °C
    determination_method: Kelen Tudos
  - method: solvent
    polymerization_type: free radical polymerization
    reaction_constant_conf:
      constant_conf_1: 0.02
      constant_conf_2: 0.0
    reaction_constants:
      constant_1: 0.06
      constant_2: 0.29
    solvent: acetonitrile
    temperature: 60
    temperature_unit: °C
    determination_method: Kelen Tudos
source: https://doi.org/10.1002/macp.1985.021860820
