Repository: lamalab-org/copolymer-reactivity

# copolymer-reactivity

A condition-aware machine-learning model and FastAPI service that predicts the **microstructure of radical copolymers** — *alternating*, *random*, or *gradient* — from two monomer structures and the reaction conditions (solvent, temperature, polymerisation mechanism), backed by a curated literature dataset of **3,791 copolymerisations from 1,206 publications**.

The model is served live at <https://polycarp.cheminfo.org> (web UI: [cheminfo-py/polycarp.cheminfo.org](https://github.com/cheminfo-py/polycarp.cheminfo.org)).

## The pipelines

This repo contains **two main pipelines** that produce the dataset, the model, and the deployed service. The diagram below is the conceptual map you'll want to keep in mind when navigating the tree.

```
                                    ┌─────────────────────────────────────────┐
                                    │ Pipeline 1 — literature → reactions     │   data_extraction/
                                    │                                         │
                  Crossref          │   1. score & filter (~300k → 1,851)     │
                  abstract          │   2. embedding-based pre-filter         │
                   →                │   3. download PDFs                      │
                                    │   4. vision-language model extraction   │
                                    │   5. curate + assign reaction_id        │
                                    │                                         │
                                    └─────────────────┬───────────────────────┘
                                                      ▼
                                          processed_data.csv
                                          ── 3,791 unique reactions
                                          ── 1,206 source publications
                                          ── 4,969 measurement rows
                                                      │
                                    ┌─────────────────┴───────────────────────┐
                                    │ Pipeline 2 — reactions → model + API    │   copol_prediction/
                                    │                                         │
                                    │   1. XTB descriptors per monomer        │
                                    │   2. monomer-pair-stratified splits     │
                                    │   3. XGBoost training + calibration     │
                                    │   4. voting layer (model + lookup)      │
                                    │   5. FastAPI service                    │
                                    │                                         │
                                    └────────┬────────────────┬───────────────┘
                                             ▼                ▼
                                    artifacts/model_bundle    api/  ──→  https://polycarp.cheminfo.org
```

The **dataset** (`processed_data.csv`) is the hand-off point between the two pipelines. Everything upstream produces it; everything downstream consumes it.

## Where things live

| Path | What it is | README |
|---|---|---|
| [`data_extraction/`](data_extraction/) | Pipeline 1 — Crossref → VLM extraction → curated reactions | [README](data_extraction/README.md) |
| [`copol_prediction/`](copol_prediction/) | Pipeline 2 — descriptors, splits, training, analysis, deployed API | [README](copol_prediction/README.md) |
| [`copol_prediction/api/`](copol_prediction/api/) | The FastAPI service that powers the web app | [README](copol_prediction/api/README.md) |
| [`copol_prediction/artifacts/`](copol_prediction/artifacts/) | The trained `model_bundle/`, `data_splits/`, and `paper_metrics.json` | — |
| [`copol_prediction/paper_dataset/`](copol_prediction/paper_dataset/) | Frozen Nov 2025 snapshot underlying the paper's 3,791-reaction count and the trained model | [README](copol_prediction/paper_dataset/README.md) |
| [`database/`](database/) | Dataset-summary figures used in the paper | [README](database/README.md) |
| [`experiments/`](experiments/) | Per-study code: permutation importance, baselines, case studies | [README](experiments/README.md) |
| [`src/copolpredictor/`](src/copolpredictor/) | Inference + data-loading library imported by the API and scripts | — |
| [`src/copolextractor/`](src/copolextractor/) | Library for the literature-extraction pipeline | — |

## Quick start

# or all at once:
uv sync --frozen --all-extras
```

To use the virtual environment created by `uv` for running Python scripts, use:

```bash
uv run python <script_path>
```

## Reproducing the paper's numbers

```bash
cd copol_prediction
python reproduce_paper_metrics.py
```

Reads the committed `artifacts/model_bundle/` and the `artifacts/data_splits/`, evaluates plain-XGBoost and the voting model on both splits, and asserts every cell of the paper's `tab:train_test_voting_performance` reproduces within ±0.005.

File: legacy/model_output_claude/output_data_claude1.json
{
    "reactions": [
        {
            "monomers": [
                "methacrylic acid",
                "styrene"
            ],
            "reaction_conditions": [
                {
                    "polymerization_type": "free radical",
                    "solvent": "hydrogen-bond forming solvents",
                    "method": "solution",
                    "temperature": 60.0,
                    "temperature_unit": "°C",
                    "initiator": "2,2'-azoisobutyronitrile",
                    "reaction_constants": {
                        "constant_1": 0.51,
                        "constant_2": 0.01
                    },
                    "reaction_constant_conf": {
                        "constant_conf_1": 0.06,
                        "constant_conf_2": 0.03
                    },
                    "determination_method": "Kelen-Tüdös"
                },
                {
                    "polymerization_type": "free radical",
                    "solvent": "solvents not capable of forming hydrogen bonds but exhibiting different dielectric constants",
                    "method": "solution",
                    "temperature": 60.0,
                    "temperature_unit": "°C",
                    "initiator": "2,2'-azoisobutyronitrile",
                    "reaction_constants": {
                        "constant_1": 0.43,
                        "constant_2": 0.06
                    },
                    "reaction_constant_conf": {
                        "constant_conf_1": 0.65,
                        "constant_conf_2": 0.02
                    },
                    "determination_method": "Kelen-Tüdös"
                },
                {
                    "polymerization_type": "free radical",
                    "solvent": "1,4-dioxane",
                    "method": "solution",
                    "temperature": 60.0,
                    "temperature_unit": "°C",
                    "initiator": "2,2'-azoisobutyronitrile",
                    "reaction_constants": {
                        "constant_1": 0.41,
                        "constant_2": 0.02
                    },
                    "reaction_constant_conf": {
                        "constant_conf_1": 0.59,
                        "constant_conf_2": 0.05
                    },
                    "determination_method": "Kelen-Tüdös"
                },
                {
                    "polymerization_type": "free radical",
                    "solvent": "acetonitrile",
                    "method": "solution",
                    "temperature": 60.0,
                    "temperature_unit": "°C",
                    "initiator": "2,2'-azoisobutyronitrile",
                    "reaction_constants": {
                        "constant_1": 0.06,
                        "constant_2": 0.02
                    },
                    "reaction_constant_conf": {
                        "constant_conf_1": 0.29,
                        "constant_conf_2": 0.0
                    },
                    "determination_method": "Kelen-Tüdös"
                }
            ]
        }
    ],
    "source": "0025-116X/85/$03.00",
    "PDF_name": "The influence of molecular interaction on polymerization, 10"
}

File: legacy/model_output_claude/output_data_claude10.json
{
    "reactions": [
        {
            "monomers": [
                "Ethylene",
                "Vinyl acetate"
            ],
            "reaction_conditions": [
                {
                    "polymerization_type": "free radical",
                    "solvent": null,
                    "method": null,
                    "temperature": 150.0,
                    "temperature_unit": "°C",
                    "reaction_constants": {
                        "constant_1": 1.01,
                        "constant_2": 1.0
                    },
                    "reaction_constant_conf": null,
                    "determination_method": null
                }
            ]
        },
        {
            "monomers": [
                "Ethylene",
                "Methyl acrylate"
            ],
            "reaction_conditions": [
                {
                    "polymerization_type": null,
                    "solvent": null,
                    "method": null,
                    "temperature": null,
                    "temperature_unit": null,
                    "reaction_constants": {
                        "constant_1": 0.2,
                        "constant_2": 11.0
                    },
                    "reaction_constant_conf": null,
                    "determination_method": null
                }
            ]
        },
        {
            "monomers": [
                "Ethylene",
                "Methyl methacrylate"
            ],
            "reaction_conditions": [
                {
                    "polymerization_type": null,
                    "solvent": null,
                    "method": null,
                    "temperature": null,
                    "temperature_unit": null,
                    "reaction_constants": {
                        "constant_1": 0.03,
                        "constant_2": 17.0
                    },
                    "reaction_constant_conf": null,
                    "determination_method": null
                }
            ]
        },
        {
            "monomers": [
                "Ethylene",
                "Diethyl maleate"
            ],
            "reaction_conditions": [
                {
                    "polymerization_type": null,
                    "solvent": null,
                    "method": null,
                    "temperature": null,
                    "temperature_unit": null,
                    "reaction_constants": {
                        "constant_1": 0.25,
                        "constant_2": 10.0
                    },
                    "reaction_constant_conf": null,
                    "determination_method": null
                }
            ]
        },
        {
            "monomers": [
                "Ethylene",
                "Diethyl fumarate"
            ],
            "reaction_conditions": [
                {
                    "polymerization_type": null,
                    "solvent": null,
                    "method": null,
                    "temperature": null,
                    "temperature_unit": null,
                    "reaction_constants": {
                        "constant_1": 0.25,
                        "constant_2": 17.0
                    },
                    "reaction_constant_conf": null,
                    "determination_method": null
                }
            ]
        }
    ],
    "source": null,
    "PDF_name": null
}

File: legacy/model_output_claude/output_data_claude2.json
{
    "reactions": [
        {
            "monomers": [
                "2-vinylpyridine",
                "methacrylic acid"
            ],
            "reaction_conditions": [
                {
                    "polymerization_type": "free radical",
                    "solvent": "water",
                    "method": "solution",
                    "temperature": 60.0,
                    "temperature_unit": "°C",
                    "reaction_constants": {
                        "constant_1": 0.3,
                        "constant_2": 10.0
                    },
                    "reaction_constant_conf": {
                        "constant_conf_1": null,
                        "constant_conf_2": null
                    },
                    "determination_method": null
                },
                {
                    "polymerization_type": "free radical",
                    "solvent": "water",
                    "method": "solution",
                    "temperature": 70.0,
                    "temperature_unit": "°C",
                    "reaction_constants": {
                        "constant_1": 0.3,
                        "constant_2": 12.0
                    },
                    "reaction_constant_conf": {
                        "constant_conf_1": null,
                        "constant_conf_2": null
                    },
                    "determination_method": null
                }
            ]
        },
        {
            "monomers": [
                "methacrylic acid",
                "N,N-diethylaminoethyl methacrylate"
            ],
            "reaction_conditions": [
                {
                    "polymerization_type": null,
                    "solvent": "water",
                    "method": null,
                    "temperature": null,
                    "temperature_unit": null,
                    "reaction_constants": {
                        "constant_1": 0.45,
                        "constant_2": 0.1
                    },
                    "reaction_constant_conf": {
                        "constant_conf_1": null,
                        "constant_conf_2": null
                    },
                    "determination_method": null
                }
            ]
        }
    ],
    "source": null,
    "PDF_name": "Amphioteric Polyelectrolytes. I. 2-Vinylpyridine-Methacrylic Acid Copolymers and Amphioteric Polyelectrolytes. II. Copolymers of Methacrylic Acid and Diethylaminoethyl Methacrylate"
}

File: legacy/model_output_claude/output_data_claude3.json
{
    "reactions": [
        {
            "monomers": [
                "2-vinylpyridine",
                "methacrylic acid"
            ],
            "reaction_conditions": [
                {
                    "polymerization_type": "free radical",
                    "solvent": "water",
                    "method": "solution",
                    "temperature": 60.0,
                    "temperature_unit": "°C",
                    "reaction_constants": {
                        "constant_1": 0.37,
                        "constant_2": 0.31
                    },
                    "reaction_constant_conf": {
                        "constant_conf_1": null,
                        "constant_conf_2": null
                    },
                    "determination_method": null
                },
                {
                    "polymerization_type": "free radical",
                    "solvent": "water",
                    "method": "solution",
                    "temperature": 70.0,
                    "temperature_unit": "°C",
                    "reaction_constants": {
                        "constant_1": 0.58,
                        "constant_2": null
                    },
                    "reaction_constant_conf": {
                        "constant_conf_1": null,
                        "constant_conf_2": null
                    },
                    "determination_method": null
                }
            ]
        },
        {
            "monomers": [
                "methacrylic acid",
                "N,N-diethylaminoethyl methacrylate"
            ],
            "reaction_conditions": [
                {
                    "polymerization_type": null,
                    "solvent": "water",
                    "method": null,
                    "temperature": null,
                    "temperature_unit": null,
                    "reaction_constants": {
                        "constant_1": 0.59,
                        "constant_2": 0.46
                    },
                    "reaction_constant_conf": {
                        "constant_conf_1": null,
                        "constant_conf_2": null
                    },
                    "determination_method": null
                }
            ]
        }
    ],
    "source": null,
    "PDF_name": "Amphoteric Polyelectrolytes. II. Copolymers of Methacrylic Acid and Diethylaminoethyl Methacrylate"
}

File: legacy/model_output_claude/output_data_claude4.json
{
    "reactions": [
        {
            "monomers": [
                "2-chloro-1,3-butadiene",
                "methyl isopropenyl ketone"
            ],
            "reaction_conditions": [
                {
                    "polymerization_type": "free-radical copolymerization",
                    "solvent": "xylene",
                    "method": "emulsion",
                    "temperature": 40,
                    "temperature_unit": "°C",
                    "reaction_constants": {
                        "constant_1": 3.6,
                        "constant_2": 0.1
                    },
                    "reaction_constant_conf": {
                        "constant_conf_1": 0.2,
                        "constant_conf_2": 0.05
                    },
                    "determination_method": "Fineman and Ross"
                },
                {
                    "polymerization_type": "free-radical copolymerization",
                    "solvent": "methacrylic acid",
                    "method": "emulsion",
                    "temperature": 40,
                    "temperature_unit": "°C",
                    "reaction_constants": {
                        "constant_1": 2.7,
                        "constant_2": 0.2
                    },
                    "reaction_constant_conf": {
                        "constant_conf_1": 0.2,
                        "constant_conf_2": 0.05
                    },
                    "determination_method": "Fineman and Ross"
                }
            ]
        }
    ],
    "source": "JOURNAL OF POLYMER SCIENCE: PART A VOL. 1, PP. 2163-2169 (1963)"
}

File: legacy/model_output_claude/output_data_claude5.json
{
    "reactions": [
        {
            "monomers": [
                "Ethylene",
                "Vinyl Acetate"
            ],
            "reaction_conditions": [
                {
                    "polymerization_type": "free-radical copolymerization",
                    "solvent": "tert-butyl alcohol",
                    "method": "NA",
                    "temperature": 62,
                    "temperature_unit": "°C",
                    "reaction_constants": {
                        "constant_1": 0.743,
                        "constant_2": 1.515
                    },
                    "reaction_constant_conf": {
                        "constant_conf_1": 0.743,
                        "constant_conf_2": 1.515
                    },
                    "determination_method": "NA"
                }
            ]
        }
    ],
    "source": "NA"
}

File: legacy/model_output_claude/output_data_claude6.json
{
    "reactions": [
        {
            "monomers": [
                "methacrylic acid sulpholanate",
                "methyl methacrylate"
            ],
            "reaction_conditions": [
                {
                    "polymerization_type": "free radical",
                    "solvent": "DMF",
                    "method": "solution",
                    "temperature": 40,
                    "temperature_unit": "°C",
                    "reaction_constants": {
                        "constant_1": 2,
                        "constant_2": 0
                    },
                    "reaction_constant_conf": {
                        "constant_conf_1": 8,
                        "constant_conf_2": 35
                    },
                    "determination_method": "Mayo and Lewis"
                },
                {
                    "polymerization_type": "free radical",
                    "solvent": "DMSO",
                    "method": "solution",
                    "temperature": 50,
                    "temperature_unit": "°C",
                    "reaction_constants": {
                        "constant_1": 2,
                        "constant_2": 5
                    },
                    "reaction_constant_conf": {
                        "constant_conf_1": 24,
                        "constant_conf_2": 0
                    },
                    "determination_method": "Mayo and Lewis"
                },
                {
                    "polymerization_type": "free radical",
                    "solvent": "benzene",
                    "method": "solution",
                    "temperature": 50,
                    "temperature_unit": "°C",
                    "reaction_constants": {
                        "constant_1": 0,
                        "constant_2": 83
                    },
                    "reaction_constant_conf": {
                        "constant_conf_1": 83,
                        "constant_conf_2": 0
                    },
                    "determination_method": "NA"
                }
            ]
        },
        {
            "monomers": [
                "styrene",
                "methyl methacrylate"
            ],
            "reaction_conditions": [
                {
                    "polymerization_type": "free radical",
                    "solvent": "benzene",
                    "method": "solution",
                    "temperature": 60,
                    "temperature_unit": "°C",
                    "reaction_constants": {
                        "constant_1": 0,
                        "constant_2": 33
                    },
                    "reaction_constant_conf": {
                        "constant_conf_1": 22,
                        "constant_conf_2": 0
                    },
                    "determination_method": "Alfrey-Price"
                }
            ]
        },
        {
            "monomers": [
                "methylvinylsilyl-bis-ε-caprolactam",
                "methylvinylsilyl-bis-γ-pyrrolidone"
            ],
            "reaction_conditions": [
                {
                    "polymerization_type": "free radical",
                    "solvent": "NA",
                    "method": "bulk",
                    "temperature": 120,
                    "temperature_unit": "°C",
                    "reaction_constants": {
                        "constant_1": 1,
                        "constant_2": 1
                    },
                    "reaction_constant_conf": {
                        "constant_conf_1": 0,
                        "constant_conf_2": 0
                    },
                    "determination_method": "NA"
                }
            ]
        }
    ],
    "source": "Vysokomol. soyed. A16: No 2, 349-353, 1974"
}

File: legacy/model_output_claude/output_data_claude7.json
{
    "reactions": [
        {
            "monomers": [
                "n-Butyl acrylate",
                "Vinyl chloride"
            ],
            "reaction_conditions": [
                {
                    "polymerization_type": "free-radical",
                    "solvent": "NA",
                    "method": "NA",
                    "temperature": 70,
                    "temperature_unit": "°C",
                    "reaction_constants": {
                        "constant_1": 0.03,
                        "constant_2": 0.24
                    },
                    "reaction_constant_conf": {
                        "constant_conf_1": 0.01,
                        "constant_conf_2": 0.07
                    },
                    "determination_method": "NA"
                }
            ]
        },
        {
            "monomers": [
                "Vinyl chloride",
                "Vinyl acetate"
            ],
            "reaction_conditions": [
                {
                    "polymerization_type": "free-radical",
                    "solvent": "NA",
                    "method": "NA",
                    "temperature": 90,
                    "temperature_unit": "°C",
                    "reaction_constants": {
                        "constant_1": 3.6,
                        "constant_2": 1.08
                    },
                    "reaction_constant_conf": {
                        "constant_conf_1": 0.3,
                        "constant_conf_2": 0.19
                    },
                    "determination_method": "NA"
                }
            ]
        },
        {
            "monomers": [
                "Vinyl acetate",
                "Vinyl fluoride"
            ],
            "reaction_conditions": [
                {
                    "polymerization_type": "free-radical",
                    "solvent": "NA",
                    "method": "NA",
                    "temperature": 90,
                    "temperature_unit": "°C",
                    "reaction_constants": {
                        "constant_1": 1.08,
                        "constant_2": 0.16
                    },
                    "reaction_constant_conf": {
                        "constant_conf_1": 0.06,
                        "constant_conf_2": 0.05
                    },
                    "determination_method": "NA"
                }
            ]
        },
        {
            "monomers": [
                "Vinyl fluoride",
                "Ethylene"
            ],
            "reaction_conditions": [
                {
                    "polymerization_type": "free-radical",
                    "solvent": "NA",
                    "method": "NA",
                    "temperature": 160,
                    "temperature_unit": "°C",
                    "reaction_constants": {
                        "constant_1": 0.16,
                        "constant_2": 4.39
                    },
                    "reaction_constant_conf": {
                        "constant_conf_1": 0.25,
                        "constant_conf_2": 0.6
                    },
                    "determination_method": "NA"
                }
            ]
        }
    ],
    "source": "NA"
}

File: legacy/model_output_claude/output_data_claude8.json
{
    "reactions": [
        {
            "monomers": [
                "n-butyl acrylate",
                "ethylene"
            ],
            "reaction_conditions": [
                {
                    "polymerization_type": "free-radical",
                    "solvent": null,
                    "method": null,
                    "temperature": 1000.0,
                    "temperature_unit": "atm",
                    "reaction_constants": {
                        "constant_1": 11.9,
                        "constant_2": 0.03
                    },
                    "reaction_constant_conf": {
                        "constant_conf_1": 2.5,
                        "constant_conf_2": 0.01
                    },
                    "determination_method": null
                }
            ]
        },
        {
            "monomers": [
                "vinyl chloride",
                "ethylene"
            ],
            "reaction_conditions": [
                {
                    "polymerization_type": "free-radical",
                    "solvent": null,
                    "method": null,
                    "temperature": 1000.0,
                    "temperature_unit": "atm",
                    "reaction_constants": {
                        "constant_1": 3.6,
                        "constant_2": 0.24
                    },
                    "reaction_constant_conf": {
                        "constant_conf_1": 0.3,
                        "constant_conf_2": 0.07
                    },
                    "determination_method": null
                }
            ]
        },
        {
            "monomers": [
                "vinyl acetate",
                "ethylene"
            ],
            "reaction_conditions": [
                {
                    "polymerization_type": "free-radical",
                    "solvent": null,
                    "method": null,
                    "temperature": 1000.0,
                    "temperature_unit": "atm",
                    "reaction_constants": {
                        "constant_1": 1.08,
                        "constant_2": 1.07
                    },
                    "reaction_constant_conf": {
                        "constant_conf_1": 0.19,
                        "constant_conf_2": 0.06
                    },
                    "determination_method": null
                }
            ]
        },
        {
            "monomers": [
                "vinyl fluoride",
                "ethylene"
            ],
            "reaction_conditions": [
                {
                    "polymerization_type": "free-radical",
                    "solvent": null,
                    "method": null,
                    "temperature": 160.0,
                    "temperature_unit": "°C",
                    "reaction_constants": {
                        "constant_1": 0.16,
                        "constant_2": 4.39
                    },
                    "reaction_constant_conf": null,
                    "determination_method": null
                }
            ]
        }
    ],
    "source": null,
    "PDF_name": "JOURNAL OF POLYMER SCIENCE: PART A VOL. 1, PP. 1137-1145 (1963)"
}

File: legacy/model_output_claude/output_data_claude9.json
{
    "reactions": [
        {
            "monomers": [
                "acrylonitrile",
                "ethylene"
            ],
            "reaction_conditions": [
                {
                    "polymerization_type": "gamma-ray induced copolymerization",
                    "solvent": "toluene",
                    "method": null,
                    "temperature": 20.0,
                    "temperature_unit": "°C",
                    "reaction_constants": {
                        "constant_1": 7.0,
                        "constant_2": 0.0
                    },
                    "reaction_constant_conf": {
                        "constant_conf_1": null,
                        "constant_conf_2": null
                    },
                    "determination_method": null
                }
            ]
        },
        {
            "monomers": [
                "vinyl ethers of 4-chloro-4-bromo-3,5-dichloro and pentachlorophenols",
                "boron trifluoride"
            ],
            "reaction_conditions": [
                {
                    "polymerization_type": null,
                    "solvent": null,
                    "method": null,
                    "temperature": null,
                    "temperature_unit": null,
                    "reaction_constants": {
                        "constant_1": null,
                        "constant_2": null
                    },
                    "reaction_constant_conf": {
                        "constant_conf_1": null,
                        "constant_conf_2": null
                    },
                    "determination_method": null
                }
            ]
        },
        {
            "monomers": [
                "vinyl ethers of chlorophenols",
                "methyl methacrylate"
            ],
            "reaction_conditions": [
                {
                    "polymerization_type": null,
                    "solvent": null,
                    "method": null,
                    "temperature": null,
                    "temperature_unit": null,
                    "reaction_constants": {
                        "constant_1": 1500.0,
                        "constant_2": 0.8
                    },
                    "reaction_constant_conf": {
                        "constant_conf_1": null,
                        "constant_conf_2": null
                    },
                    "determination_method": null
                }
            ]
        },
        {
            "monomers": [
                "vinyl ethers of chlorophenols",
                "styrene"
            ],
            "reaction_conditions": [
                {
                    "polymerization_type": null,
                    "solvent": null,
                    "method": null,
                    "temperature": null,
                    "temperature_unit": null,
                    "reaction_constants": {
                        "constant_1": 60.0,
                        "constant_2": 0.8
                    },
                    "reaction_constant_conf": {
                        "constant_conf_1": null,
                        "constant_conf_2": null
                    },
                    "determination_method": null
                }
            ]
        }
    ],
    "source": null,
    "PDF_name": "Image 1"
}
