Repository: lamalab-org/copolymer-reactivity

# copolymer-reactivity

A condition-aware machine-learning model and FastAPI service that predicts the **microstructure of radical copolymers** — *alternating*, *random*, or *gradient* — from two monomer structures and the reaction conditions (solvent, temperature, polymerisation mechanism), backed by a curated literature dataset of **3,791 copolymerisations from 1,206 publications**.

The model is served live at <https://polycarp.cheminfo.org> (web UI: [cheminfo-py/polycarp.cheminfo.org](https://github.com/cheminfo-py/polycarp.cheminfo.org)).

## The pipelines

This repo contains **two main pipelines** that produce the dataset, the model, and the deployed service. The diagram below is the conceptual map you'll want to keep in mind when navigating the tree.

```
                                    ┌─────────────────────────────────────────┐
                                    │ Pipeline 1 — literature → reactions     │   data_extraction/
                                    │                                         │
                  Crossref          │   1. score & filter (~300k → 1,851)     │
                  abstract          │   2. embedding-based pre-filter         │
                   →                │   3. download PDFs                      │
                                    │   4. vision-language model extraction   │
                                    │   5. curate + assign reaction_id        │
                                    │                                         │
                                    └─────────────────┬───────────────────────┘
                                                      ▼
                                          processed_data.csv
                                          ── 3,791 unique reactions
                                          ── 1,206 source publications
                                          ── 4,969 measurement rows
                                                      │
                                    ┌─────────────────┴───────────────────────┐
                                    │ Pipeline 2 — reactions → model + API    │   copol_prediction/
                                    │                                         │
                                    │   1. XTB descriptors per monomer        │
                                    │   2. monomer-pair-stratified splits     │
                                    │   3. XGBoost training + calibration     │
                                    │   4. voting layer (model + lookup)      │
                                    │   5. FastAPI service                    │
                                    │                                         │
                                    └────────┬────────────────┬───────────────┘
                                             ▼                ▼
                                    artifacts/model_bundle    api/  ──→  https://polycarp.cheminfo.org
```

The **dataset** (`processed_data.csv`) is the hand-off point between the two pipelines. Everything upstream produces it; everything downstream consumes it.

## Where things live

| Path | What it is | README |
|---|---|---|
| [`data_extraction/`](data_extraction/) | Pipeline 1 — Crossref → VLM extraction → curated reactions | [README](data_extraction/README.md) |
| [`copol_prediction/`](copol_prediction/) | Pipeline 2 — descriptors, splits, training, analysis, deployed API | [README](copol_prediction/README.md) |
| [`copol_prediction/api/`](copol_prediction/api/) | The FastAPI service that powers the web app | [README](copol_prediction/api/README.md) |
| [`copol_prediction/artifacts/`](copol_prediction/artifacts/) | The trained `model_bundle/`, `data_splits/`, and `paper_metrics.json` | — |
| [`copol_prediction/paper_dataset/`](copol_prediction/paper_dataset/) | Frozen Nov 2025 snapshot underlying the paper's 3,791-reaction count and the trained model | [README](copol_prediction/paper_dataset/README.md) |
| [`database/`](database/) | Dataset-summary figures used in the paper | [README](database/README.md) |
| [`experiments/`](experiments/) | Per-study code: permutation importance, baselines, case studies | [README](experiments/README.md) |
| [`src/copolpredictor/`](src/copolpredictor/) | Inference + data-loading library imported by the API and scripts | — |
| [`src/copolextractor/`](src/copolextractor/) | Library for the literature-extraction pipeline | — |

## Quick start

# or all at once:
uv sync --frozen --all-extras
```

To use the virtual environment created by `uv` for running Python scripts, use:

```bash
uv run python <script_path>
```

## Reproducing the paper's numbers

```bash
cd copol_prediction
python reproduce_paper_metrics.py
```

Reads the committed `artifacts/model_bundle/` and the `artifacts/data_splits/`, evaluates plain-XGBoost and the voting model on both splits, and asserts every cell of the paper's `tab:train_test_voting_performance` reproduces within ±0.005.

File: legacy/model_output_claude/output_data_claude1.yaml
PDF_name: The influence of molecular interaction on polymerization, 10
reactions:
- monomers:
  - methacrylic acid
  - styrene
  reaction_conditions:
  - determination_method: Kelen-Tüdös
    method: null
    polymerization_type: free radical
    reaction_constant_conf:
      constant_conf_1: 0.01
      constant_conf_2: null
    reaction_constants:
      constant_1: 0.51
      constant_2: 0.01
    solvent: hydrogen-bond forming solvents
    temperature: 60.0
    temperature_unit: °C
  - determination_method: Kelen-Tüdös
    method: null
    polymerization_type: free radical
    reaction_constant_conf:
      constant_conf_1: 0.03
      constant_conf_2: null
    reaction_constants:
      constant_1: 0.66
      constant_2: 0.03
    solvent: solvents not capable of forming hydrogen bonds but exhibiting different
      dielectric constants
    temperature: 60.0
    temperature_unit: °C
source: 0025-116X/85/$03.00

File: legacy/model_output_claude/output_data_claude10.yaml
PDF_name: Journal of Macromolecular Science, Part A Pure and Applied Chemistry
reactions:
- monomers:
  - 3-methylstyrene
  - methacrylic acid
  reaction_conditions:
  - determination_method: null
    method: solution
    polymerization_type: radical
    reaction_constant_conf: null
    reaction_constants:
      constant_1: 0.5
      constant_2: 0.43
    solvent: dimethyl sulfoxide
    temperature: 70.0
    temperature_unit: °C
  - determination_method: null
    method: null
    polymerization_type: radical
    reaction_constant_conf: null
    reaction_constants:
      constant_1: 0.33
      constant_2: 0.18
    solvent: toluene
    temperature: 70.0
    temperature_unit: °C
  - determination_method: null
    method: null
    polymerization_type: radical
    reaction_constant_conf: null
    reaction_constants:
      constant_1: 0.51
      constant_2: 0.42
    solvent: isopropyl alcohol
    temperature: 70.0
    temperature_unit: °C
  - determination_method: null
    method: null
    polymerization_type: radical
    reaction_constant_conf: null
    reaction_constants:
      constant_1: 0.41
      constant_2: 0.25
    solvent: acetone
    temperature: 70.0
    temperature_unit: °C
- monomers:
  - 3-methylstyrene
  - methyl methacrylate
  reaction_conditions:
  - determination_method: Kelen-Tüdös
    method: null
    polymerization_type: radical
    reaction_constant_conf:
      constant_conf_1: 0.03
      constant_conf_2: 0.02
    reaction_constants:
      constant_1: 0.62
      constant_2: 0.4
    solvent: null
    temperature: 70.0
    temperature_unit: °C
source: https://doi.org/10.1080/10601329508013679

File: legacy/model_output_claude/output_data_claude2.yaml
PDF_name: Amphioteric Polyelectrolytes. I. 2-Vinylpyridine-Methacrylic Acid Copolymers
  and Amphioteric Polyelectrolytes. II. Copolymers of Methacrylic Acid and Diethylaminoethyl
  Methacrylate
reactions:
- monomers:
  - 2-vinylpyridine
  - methacrylic acid
  reaction_conditions:
  - determination_method: null
    method: solution
    polymerization_type: free radical
    reaction_constant_conf:
      constant_conf_1: null
      constant_conf_2: null
    reaction_constants:
      constant_1: 0.3
      constant_2: 10.0
    solvent: water
    temperature: 60.0
    temperature_unit: °C
  - determination_method: null
    method: solution
    polymerization_type: free radical
    reaction_constant_conf:
      constant_conf_1: null
      constant_conf_2: null
    reaction_constants:
      constant_1: 0.3
      constant_2: 12.0
    solvent: water
    temperature: 70.0
    temperature_unit: °C
- monomers:
  - methacrylic acid
  - N,N-diethylaminoethyl methacrylate
  reaction_conditions:
  - determination_method: null
    method: null
    polymerization_type: null
    reaction_constant_conf:
      constant_conf_1: null
      constant_conf_2: null
    reaction_constants:
      constant_1: 0.45
      constant_2: 0.1
    solvent: water
    temperature: null
    temperature_unit: null
source: null

File: legacy/model_output_claude/output_data_claude3.yaml
PDF_name: Synthesis and Characterization of Methacrylic Acid-Ethyl Acrylate Copolymers
reactions:
- monomers:
  - Methacrylic acid
  - Ethyl acrylate
  reaction_conditions:
  - determination_method: EVM program
    method: emulsion
    polymerization_type: free radical
    reaction_constant_conf: null
    reaction_constants:
      constant_1: 0.157
      constant_2: 2.58
    solvent: water
    temperature: 50.0
    temperature_unit: °C
  - determination_method: Kelen-Tudos method
    method: emulsion
    polymerization_type: free radical
    reaction_constant_conf: null
    reaction_constants:
      constant_1: 0.162
      constant_2: 2.9
    solvent: water
    temperature: 60.0
    temperature_unit: °C
source: https://doi.org/10.1002/app.1994.070541315

File: legacy/model_output_claude/output_data_claude4.yaml
PDF_name: 'Journal of Polymer Science: Part A Vol. 1, pp. 2163-2169 (1963)'
reactions:
- monomers:
  - 2-chloro-1,3-butadiene
  - methyl isopropenyl ketone
  reaction_conditions:
  - determination_method: null
    method: emulsion
    polymerization_type: free radical
    reaction_constant_conf: null
    reaction_constants:
      constant_1: 3.6
      constant_2: 0.2
    solvent: water
    temperature: 40.0
    temperature_unit: °C
  - determination_method: Fineman and Ross
    method: bulk
    polymerization_type: free radical
    reaction_constant_conf:
      constant_conf_1: 0.2
      constant_conf_2: 0.05
    reaction_constants:
      constant_1: 2.7
      constant_2: 0.2
    solvent: null
    temperature: 40.0
    temperature_unit: °C
- monomers:
  - 2-chloro-1,3-butadiene
  - methacrylic acid
  reaction_conditions:
  - determination_method: null
    method: bulk
    polymerization_type: free radical
    reaction_constant_conf:
      constant_conf_1: 0.2
      constant_conf_2: 0.05
    reaction_constants:
      constant_1: 2.7
      constant_2: 0.15
    solvent: null
    temperature: 40.0
    temperature_unit: °C
source: null

File: legacy/model_output_claude/output_data_claude5.yaml
reactions:
- monomers:
  - Ethylene
  - Vinyl Acetate
  reaction_conditions:
  - determination_method: NA
    method: NA
    polymerization_type: free-radical copolymerization
    reaction_constant_conf:
      constant_conf_1: 0.743
      constant_conf_2: 1.515
    reaction_constants:
      constant_1: 0.743
      constant_2: 1.515
    solvent: tert-butyl alcohol
    temperature: 62
    temperature_unit: °C
source: NA

File: legacy/model_output_claude/output_data_claude6.yaml
reactions:
- monomers:
  - methacrylic acid sulpholanate
  - methyl methacrylate
  reaction_conditions:
  - determination_method: Mayo and Lewis
    method: solution
    polymerization_type: free radical
    reaction_constant_conf:
      constant_conf_1: 8
      constant_conf_2: 35
    reaction_constants:
      constant_1: 2
      constant_2: 0
    solvent: DMF
    temperature: 40
    temperature_unit: °C
  - determination_method: Mayo and Lewis
    method: solution
    polymerization_type: free radical
    reaction_constant_conf:
      constant_conf_1: 24
      constant_conf_2: 0
    reaction_constants:
      constant_1: 2
      constant_2: 5
    solvent: DMSO
    temperature: 50
    temperature_unit: °C
  - determination_method: NA
    method: solution
    polymerization_type: free radical
    reaction_constant_conf:
      constant_conf_1: 83
      constant_conf_2: 0
    reaction_constants:
      constant_1: 0
      constant_2: 83
    solvent: benzene
    temperature: 50
    temperature_unit: °C
- monomers:
  - styrene
  - methyl methacrylate
  reaction_conditions:
  - determination_method: Alfrey-Price
    method: solution
    polymerization_type: free radical
    reaction_constant_conf:
      constant_conf_1: 22
      constant_conf_2: 0
    reaction_constants:
      constant_1: 0
      constant_2: 33
    solvent: benzene
    temperature: 60
    temperature_unit: °C
- monomers:
  - methylvinylsilyl-bis-ε-caprolactam
  - methylvinylsilyl-bis-γ-pyrrolidone
  reaction_conditions:
  - determination_method: NA
    method: bulk
    polymerization_type: free radical
    reaction_constant_conf:
      constant_conf_1: 0
      constant_conf_2: 0
    reaction_constants:
      constant_1: 1
      constant_2: 1
    solvent: NA
    temperature: 120
    temperature_unit: °C
source: 'Vysokomol. soyed. A16: No 2, 349-353, 1974'

File: legacy/model_output_claude/output_data_claude7.yaml
PDF_name: 'JOURNAL OF POLYMER SCIENCE: PART A VOL. 1, PP. 1137-1145 (1963)'
reactions:
- monomers:
  - n-butyl acrylate
  - ethylene
  reaction_conditions:
  - determination_method: null
    method: null
    polymerization_type: free-radical
    reaction_constant_conf:
      constant_conf_1: 2.5
      constant_conf_2: 0.01
    reaction_constants:
      constant_1: 11.9
      constant_2: 0.03
    solvent: null
    temperature: 1000.0
    temperature_unit: atm
- monomers:
  - vinyl chloride
  - ethylene
  reaction_conditions:
  - determination_method: null
    method: null
    polymerization_type: free-radical
    reaction_constant_conf:
      constant_conf_1: 0.3
      constant_conf_2: 0.07
    reaction_constants:
      constant_1: 3.6
      constant_2: 0.24
    solvent: null
    temperature: 1000.0
    temperature_unit: atm
- monomers:
  - vinyl acetate
  - ethylene
  reaction_conditions:
  - determination_method: null
    method: null
    polymerization_type: free-radical
    reaction_constant_conf:
      constant_conf_1: 0.19
      constant_conf_2: 0.06
    reaction_constants:
      constant_1: 1.08
      constant_2: 1.07
    solvent: null
    temperature: 1000.0
    temperature_unit: atm
- monomers:
  - vinyl fluoride
  - ethylene
  reaction_conditions:
  - determination_method: null
    method: null
    polymerization_type: free-radical
    reaction_constant_conf: null
    reaction_constants:
      constant_1: 0.16
      constant_2: 4.39
    solvent: null
    temperature: 160.0
    temperature_unit: °C
source: null

File: legacy/model_output_claude/output_data_claude8.yaml
PDF_name: Image 1
reactions:
- monomers:
  - acrylonitrile
  - ethylene
  reaction_conditions:
  - determination_method: null
    method: null
    polymerization_type: gamma-ray induced copolymerization
    reaction_constant_conf:
      constant_conf_1: null
      constant_conf_2: null
    reaction_constants:
      constant_1: 7.0
      constant_2: 0.0
    solvent: toluene
    temperature: 20.0
    temperature_unit: °C
- monomers:
  - vinyl ethers of 4-chloro-4-bromo-3,5-dichloro and pentachlorophenols
  - boron trifluoride
  reaction_conditions:
  - determination_method: null
    method: null
    polymerization_type: null
    reaction_constant_conf:
      constant_conf_1: null
      constant_conf_2: null
    reaction_constants:
      constant_1: null
      constant_2: null
    solvent: null
    temperature: null
    temperature_unit: null
- monomers:
  - vinyl ethers of chlorophenols
  - methyl methacrylate
  reaction_conditions:
  - determination_method: null
    method: null
    polymerization_type: null
    reaction_constant_conf:
      constant_conf_1: null
      constant_conf_2: null
    reaction_constants:
      constant_1: 1500.0
      constant_2: 0.8
    solvent: null
    temperature: null
    temperature_unit: null
- monomers:
  - vinyl ethers of chlorophenols
  - styrene
  reaction_conditions:
  - determination_method: null
    method: null
    polymerization_type: null
    reaction_constant_conf:
      constant_conf_1: null
      constant_conf_2: null
    reaction_constants:
      constant_1: 60.0
      constant_2: 0.8
    solvent: null
    temperature: null
    temperature_unit: null
source: null

File: legacy/model_output_claude/output_data_claude9.yaml
reactions:
- monomers:
  - Ethylene
  - Vinyl acetate
  reaction_conditions:
  - determination_method: NA
    method: NA
    polymerization_type: free radical
    reaction_constant_conf:
      constant_conf_1: NA
      constant_conf_2: NA
    reaction_constants:
      constant_1: 1.01
      constant_2: 1
    solvent: NA
    temperature: 150
    temperature_unit: °C
- monomers:
  - Ethylene
  - Methyl acrylate
  reaction_conditions:
  - determination_method: NA
    method: NA
    polymerization_type: free radical
    reaction_constant_conf:
      constant_conf_1: NA
      constant_conf_2: NA
    reaction_constants:
      constant_1: 0.2
      constant_2: 11
    solvent: NA
    temperature: 150
    temperature_unit: °C
- monomers:
  - Ethylene
  - Methyl methacrylate
  reaction_conditions:
  - determination_method: NA
    method: NA
    polymerization_type: free radical
    reaction_constant_conf:
      constant_conf_1: NA
      constant_conf_2: NA
    reaction_constants:
      constant_1: 0.2
      constant_2: 17
    solvent: NA
    temperature: 150
    temperature_unit: °C
- monomers:
  - Ethylene
  - Diethyl maleate
  reaction_conditions:
  - determination_method: NA
    method: NA
    polymerization_type: free radical
    reaction_constant_conf:
      constant_conf_1: NA
      constant_conf_2: NA
    reaction_constants:
      constant_1: 0.25
      constant_2: 10
    solvent: NA
    temperature: 150
    temperature_unit: °C
- monomers:
  - Ethylene
  - Diethyl fumarate
  reaction_conditions:
  - determination_method: NA
    method: NA
    polymerization_type: free radical
    reaction_constant_conf:
      constant_conf_1: NA
      constant_conf_2: NA
    reaction_constants:
      constant_1: 0.25
      constant_2: 10
    solvent: NA
    temperature: 150
    temperature_unit: °C
source: NA
