Repository: lamalab-org/copolymer-reactivity

# copolymer-reactivity

A condition-aware machine-learning model and FastAPI service that predicts the **microstructure of radical copolymers** — *alternating*, *random*, or *gradient* — from two monomer structures and the reaction conditions (solvent, temperature, polymerisation mechanism), backed by a curated literature dataset of **3,791 copolymerisations from 1,206 publications**.

The model is served live at <https://polycarp.cheminfo.org> (web UI: [cheminfo-py/polycarp.cheminfo.org](https://github.com/cheminfo-py/polycarp.cheminfo.org)).

## The pipelines

This repo contains **two main pipelines** that produce the dataset, the model, and the deployed service. The diagram below is the conceptual map you'll want to keep in mind when navigating the tree.

```
                                    ┌─────────────────────────────────────────┐
                                    │ Pipeline 1 — literature → reactions     │   data_extraction/
                                    │                                         │
                  Crossref          │   1. score & filter (~300k → 1,851)     │
                  abstract          │   2. embedding-based pre-filter         │
                   →                │   3. download PDFs                      │
                                    │   4. vision-language model extraction   │
                                    │   5. curate + assign reaction_id        │
                                    │                                         │
                                    └─────────────────┬───────────────────────┘
                                                      ▼
                                          processed_data.csv
                                          ── 3,791 unique reactions
                                          ── 1,206 source publications
                                          ── 4,969 measurement rows
                                                      │
                                    ┌─────────────────┴───────────────────────┐
                                    │ Pipeline 2 — reactions → model + API    │   copol_prediction/
                                    │                                         │
                                    │   1. XTB descriptors per monomer        │
                                    │   2. monomer-pair-stratified splits     │
                                    │   3. XGBoost training + calibration     │
                                    │   4. voting layer (model + lookup)      │
                                    │   5. FastAPI service                    │
                                    │                                         │
                                    └────────┬────────────────┬───────────────┘
                                             ▼                ▼
                                    artifacts/model_bundle    api/  ──→  https://polycarp.cheminfo.org
```

The **dataset** (`processed_data.csv`) is the hand-off point between the two pipelines. Everything upstream produces it; everything downstream consumes it.

## Where things live

| Path | What it is | README |
|---|---|---|
| [`data_extraction/`](data_extraction/) | Pipeline 1 — Crossref → VLM extraction → curated reactions | [README](data_extraction/README.md) |
| [`copol_prediction/`](copol_prediction/) | Pipeline 2 — descriptors, splits, training, analysis, deployed API | [README](copol_prediction/README.md) |
| [`copol_prediction/api/`](copol_prediction/api/) | The FastAPI service that powers the web app | [README](copol_prediction/api/README.md) |
| [`copol_prediction/artifacts/`](copol_prediction/artifacts/) | The trained `model_bundle/`, `data_splits/`, and `paper_metrics.json` | — |
| [`copol_prediction/paper_dataset/`](copol_prediction/paper_dataset/) | Frozen Nov 2025 snapshot underlying the paper's 3,791-reaction count and the trained model | [README](copol_prediction/paper_dataset/README.md) |
| [`database/`](database/) | Dataset-summary figures used in the paper | [README](database/README.md) |
| [`experiments/`](experiments/) | Per-study code: permutation importance, baselines, case studies | [README](experiments/README.md) |
| [`src/copolpredictor/`](src/copolpredictor/) | Inference + data-loading library imported by the API and scripts | — |
| [`src/copolextractor/`](src/copolextractor/) | Library for the literature-extraction pipeline | — |

## Quick start

# or all at once:
uv sync --frozen --all-extras
```

To use the virtual environment created by `uv` for running Python scripts, use:

```bash
uv run python <script_path>
```

## Reproducing the paper's numbers

```bash
cd copol_prediction
python reproduce_paper_metrics.py
```

Reads the committed `artifacts/model_bundle/` and the `artifacts/data_splits/`, evaluates plain-XGBoost and the voting model on both splits, and asserts every cell of the paper's `tab:train_test_voting_performance` reproduces within ±0.005.

File: legacy/model_output/output_data1.json
{
    "reactions": [
        {
            "monomers": [
                "Acrylic acid",
                "Butyl acrylate"
            ],
            "reaction_conditions": [
                {
                    "polymerization_type": "free radical",
                    "solvent": "ethyl acetate",
                    "method": "solvent",
                    "temperature": 50.0,
                    "temperature_unit": "°C",
                    "reaction_constants": {
                        "constant_1": 2.73,
                        "constant_2": 0.35
                    },
                    "reaction_constant_conf": {
                        "constant_conf_1": null,
                        "constant_conf_2": null
                    },
                    "determination_method": "Fineman-Ross"
                }
            ]
        },
        {
            "monomers": [
                "Acrylic acid",
                "Butyl methacrylate"
            ],
            "reaction_conditions": [
                {
                    "polymerization_type": "free radical",
                    "solvent": "ethyl acetate",
                    "method": "solvent",
                    "temperature": 50.0,
                    "temperature_unit": "°C",
                    "reaction_constants": {
                        "constant_1": 0.73,
                        "constant_2": 0.5
                    },
                    "reaction_constant_conf": {
                        "constant_conf_1": null,
                        "constant_conf_2": null
                    },
                    "determination_method": "Fineman-Ross"
                }
            ]
        },
        {
            "monomers": [
                "Methacrylic acid",
                "Butyl acrylate"
            ],
            "reaction_conditions": [
                {
                    "polymerization_type": "free radical",
                    "solvent": "ethyl acetate",
                    "method": "solvent",
                    "temperature": 50.0,
                    "temperature_unit": "°C",
                    "reaction_constants": {
                        "constant_1": 5.82,
                        "constant_2": 0.15
                    },
                    "reaction_constant_conf": {
                        "constant_conf_1": null,
                        "constant_conf_2": null
                    },
                    "determination_method": "Fineman-Ross"
                }
            ]
        },
        {
            "monomers": [
                "Methacrylic acid",
                "Butyl methacrylate"
            ],
            "reaction_conditions": [
                {
                    "polymerization_type": "free radical",
                    "solvent": "ethyl acetate",
                    "method": "solvent",
                    "temperature": 50.0,
                    "temperature_unit": "°C",
                    "reaction_constants": {
                        "constant_1": 1.84,
                        "constant_2": 0.25
                    },
                    "reaction_constant_conf": {
                        "constant_conf_1": null,
                        "constant_conf_2": null
                    },
                    "determination_method": "Fineman-Ross"
                }
            ]
        }
    ],
    "source": null,
    "PDF_name": "POLYMER LETTERS VOL. 1, PP. 73-76 (1963)",
    "source_pdf": "Copolymerization reactivity ratios acrylic and methacrylic acids with butyl acrylate and butyl methacrylate. Journal of Polymer Science Part B  Polymer Letters, 1(2), 73–76.pdf"
}

File: legacy/model_output/output_data10.json
{
    "reactions": [
        {
            "monomers": [
                "Methyl methacrylate",
                "Ethyl acrylate"
            ],
            "reaction_conditions": [
                {
                    "polymerization_type": "free radical",
                    "solvent": "benzene",
                    "method": "bulk",
                    "temperature": 60.0,
                    "temperature_unit": "°C",
                    "reaction_constants": {
                        "constant_1": 0.49,
                        "constant_2": 0.46
                    },
                    "reaction_constant_conf": {
                        "constant_conf_1": 0.02,
                        "constant_conf_2": 0.03
                    },
                    "determination_method": "Kelen-Tudor"
                }
            ]
        },
        {
            "monomers": [
                "Methyl methacrylate",
                "Styrene"
            ],
            "reaction_conditions": [
                {
                    "polymerization_type": "free radical",
                    "solvent": "benzene",
                    "method": "bulk",
                    "temperature": 60.0,
                    "temperature_unit": "°C",
                    "reaction_constants": {
                        "constant_1": 0.5,
                        "constant_2": 0.5
                    },
                    "reaction_constant_conf": {
                        "constant_conf_1": 0.03,
                        "constant_conf_2": 0.03
                    },
                    "determination_method": "Kelen-Tudor"
                }
            ]
        },
        {
            "monomers": [
                "Methyl methacrylate",
                "n-Butyl methacrylate"
            ],
            "reaction_conditions": [
                {
                    "polymerization_type": "free radical",
                    "solvent": "benzene",
                    "method": "bulk",
                    "temperature": 60.0,
                    "temperature_unit": "°C",
                    "reaction_constants": {
                        "constant_1": 0.46,
                        "constant_2": 0.46
                    },
                    "reaction_constant_conf": {
                        "constant_conf_1": 0.02,
                        "constant_conf_2": 0.02
                    },
                    "determination_method": "Kelen-Tudor"
                }
            ]
        },
        {
            "monomers": [
                "Methyl methacrylate",
                "n-Butyl acrylate"
            ],
            "reaction_conditions": [
                {
                    "polymerization_type": "free radical",
                    "solvent": "benzene",
                    "method": "bulk",
                    "temperature": 60.0,
                    "temperature_unit": "°C",
                    "reaction_constants": {
                        "constant_1": 0.46,
                        "constant_2": 0.6
                    },
                    "reaction_constant_conf": {
                        "constant_conf_1": 0.02,
                        "constant_conf_2": 0.03
                    },
                    "determination_method": "Kelen-Tudor"
                }
            ]
        }
    ],
    "source": null,
    "PDF_name": null,
    "source_pdf": "The Relative Reactivities of Alkyl Methacrylates in the Radical Copolymerization. The Journal of the Society of Chemical Industry, Japan, 69(5), 986–990.pdf"
}

File: legacy/model_output/output_data12.json
{
    "reactions": [
        {
            "monomers": [
                "styrene",
                "butadiene"
            ],
            "reaction_conditions": [
                {
                    "polymerization_type": "free radical",
                    "solvent": null,
                    "method": "bulk",
                    "temperature": 50.0,
                    "temperature_unit": "°C",
                    "reaction_constants": {
                        "constant_1": 0.16,
                        "constant_2": 1.0
                    },
                    "reaction_constant_conf": {
                        "constant_conf_1": null,
                        "constant_conf_2": null
                    },
                    "determination_method": "trial and error"
                }
            ]
        },
        {
            "monomers": [
                "styrene",
                "isoprene"
            ],
            "reaction_conditions": [
                {
                    "polymerization_type": "free radical",
                    "solvent": null,
                    "method": "bulk",
                    "temperature": 50.0,
                    "temperature_unit": "°C",
                    "reaction_constants": {
                        "constant_1": 0.36,
                        "constant_2": 1.0
                    },
                    "reaction_constant_conf": {
                        "constant_conf_1": null,
                        "constant_conf_2": null
                    },
                    "determination_method": "trial and error"
                }
            ]
        }
    ],
    "source": null,
    "PDF_name": "Copolymerization by Vapour Phase Chromatography. Nature, 198(4885), 1085–1086.pdf",
    "source_pdf": "Copolymerization by Vapour Phase Chromatography. Nature, 198(4885), 1085–1086.pdf"
}

File: legacy/model_output/output_data14.json
{
    "reactions": [
        {
            "monomers": [
                "N,N-Dimethylacrylamide",
                "Acrylic Acid"
            ],
            "reaction_conditions": [
                {
                    "polymerization_type": "anionic",
                    "solvent": "dioxane",
                    "method": "bulk",
                    "temperature": 75.0,
                    "temperature_unit": "°C",
                    "reaction_constants": {
                        "constant_1": 0.5,
                        "constant_2": 0.4
                    },
                    "reaction_constant_conf": {
                        "constant_conf_1": 0.1,
                        "constant_conf_2": 0.05
                    },
                    "determination_method": null
                }
            ]
        }
    ],
    "source": null,
    "PDF_name": null,
    "source_pdf": "Copolymerization parameters of the system N,N-dimethylacrylamide-acrylic acid. Journal of Polymer Science, 50(153), S12–S13.pdf"
}

File: legacy/model_output/output_data15.json
{
    "reactions": [
        {
            "monomers": [
                "Methyl acrylate",
                "9-Vinylanthracene"
            ],
            "reaction_conditions": [
                {
                    "polymerization_type": "free radical",
                    "solvent": null,
                    "method": "bulk",
                    "temperature": 76.0,
                    "temperature_unit": "°C",
                    "reaction_constants": {
                        "constant_1": 2.97,
                        "constant_2": 0.082
                    },
                    "reaction_constant_conf": {
                        "constant_conf_1": null,
                        "constant_conf_2": null
                    },
                    "determination_method": null
                }
            ]
        },
        {
            "monomers": [
                "Ethyl acrylate",
                "9-Vinylanthracene"
            ],
            "reaction_conditions": [
                {
                    "polymerization_type": "free radical",
                    "solvent": null,
                    "method": "bulk",
                    "temperature": 78.0,
                    "temperature_unit": "°C",
                    "reaction_constants": {
                        "constant_1": 3.43,
                        "constant_2": 0.274
                    },
                    "reaction_constant_conf": {
                        "constant_conf_1": null,
                        "constant_conf_2": null
                    },
                    "determination_method": null
                }
            ]
        },
        {
            "monomers": [
                "Butyl acrylate",
                "9-Vinylanthracene"
            ],
            "reaction_conditions": [
                {
                    "polymerization_type": "free radical",
                    "solvent": null,
                    "method": "bulk",
                    "temperature": 78.0,
                    "temperature_unit": "°C",
                    "reaction_constants": {
                        "constant_1": 3.76,
                        "constant_2": 0.163
                    },
                    "reaction_constant_conf": {
                        "constant_conf_1": null,
                        "constant_conf_2": null
                    },
                    "determination_method": null
                }
            ]
        },
        {
            "monomers": [
                "Methyl methacrylate",
                "9-Vinylanthracene"
            ],
            "reaction_conditions": [
                {
                    "polymerization_type": "free radical",
                    "solvent": null,
                    "method": "bulk",
                    "temperature": 78.0,
                    "temperature_unit": "°C",
                    "reaction_constants": {
                        "constant_1": 3.81,
                        "constant_2": 0.071
                    },
                    "reaction_constant_conf": {
                        "constant_conf_1": null,
                        "constant_conf_2": null
                    },
                    "determination_method": null
                }
            ]
        }
    ],
    "source": null,
    "PDF_name": "JOURNAL OF POLYMER SCIENCE: PART A-1 VOL. 6, 2079-2083 (1968)",
    "source_pdf": "Free-radical copolymerization of 9-vinylanthracene. Journal of Polymer Science Part A-1  Polymer Chemistry, 6(8), 2079–2083.pdf"
}

File: legacy/model_output/output_data18.json
{
    "reactions": [
        {
            "monomers": [
                "Methyl Vinyl Ketone",
                "Acrylamide"
            ],
            "reaction_conditions": [
                {
                    "polymerization_type": "free-radical",
                    "solvent": "dioxane",
                    "method": "solvent",
                    "temperature": 60.0,
                    "temperature_unit": "°C",
                    "reaction_constants": {
                        "constant_1": 1.06,
                        "constant_2": 6.41
                    },
                    "reaction_constant_conf": {
                        "constant_conf_1": null,
                        "constant_conf_2": null
                    },
                    "determination_method": "Fineman-Ross"
                },
                {
                    "polymerization_type": "free-radical",
                    "solvent": "ethanol",
                    "method": "solvent",
                    "temperature": 60.0,
                    "temperature_unit": "°C",
                    "reaction_constants": {
                        "constant_1": 0.88,
                        "constant_2": 1.18
                    },
                    "reaction_constant_conf": {
                        "constant_conf_1": null,
                        "constant_conf_2": null
                    },
                    "determination_method": "Fineman-Ross"
                }
            ]
        },
        {
            "monomers": [
                "Methyl Vinyl Ketone",
                "Methacrylamide"
            ],
            "reaction_conditions": [
                {
                    "polymerization_type": "free-radical",
                    "solvent": "dioxane",
                    "method": "solvent",
                    "temperature": 60.0,
                    "temperature_unit": "°C",
                    "reaction_constants": {
                        "constant_1": 0.29,
                        "constant_2": 3.05
                    },
                    "reaction_constant_conf": {
                        "constant_conf_1": null,
                        "constant_conf_2": null
                    },
                    "determination_method": "Fineman-Ross"
                },
                {
                    "polymerization_type": "free-radical",
                    "solvent": "ethanol",
                    "method": "solvent",
                    "temperature": 60.0,
                    "temperature_unit": "°C",
                    "reaction_constants": {
                        "constant_1": 0.37,
                        "constant_2": 2.07
                    },
                    "reaction_constant_conf": {
                        "constant_conf_1": null,
                        "constant_conf_2": null
                    },
                    "determination_method": "Fineman-Ross"
                }
            ]
        },
        {
            "monomers": [
                "Methyl Vinyl Ketone",
                "N,N-dimethylacrylamide"
            ],
            "reaction_conditions": [
                {
                    "polymerization_type": "free-radical",
                    "solvent": "dioxane",
                    "method": "solvent",
                    "temperature": 60.0,
                    "temperature_unit": "°C",
                    "reaction_constants": {
                        "constant_1": 0.95,
                        "constant_2": 0.26
                    },
                    "reaction_constant_conf": {
                        "constant_conf_1": null,
                        "constant_conf_2": null
                    },
                    "determination_method": "Fineman-Ross"
                }
            ]
        }
    ],
    "source": "http://dx.doi.org/10.1080/00222338408065676",
    "PDF_name": "Radical Copolymerizability of Acrylamide Derivatives with Methyl Vinyl Ketone",
    "source_pdf": "Radical Copolymerizability of Acrylamide Derivatives with Methyl Vinyl Ketone. Journal of Macromolecular Science  Part A - Chemistry, 21(5), 615–629.pdf"
}

File: legacy/model_output/output_data2.json
"{\n  \"reactions\": [\n    {\n      \"monomers\": [\"2-Vinylpyridine\", \"Methacrylic Acid\"],\n      \"reaction_conditions\": [\n        {\n          \"polymerization_type\": \"free radical\",\n          \"solvent\": \"dioxane\",\n          \"method\": \"solvent\",\n          \"temperature\": 70.0,\n          \"temperature_unit\": \"°C\",\n          \"reaction_constants\": {\n            \"constant_1\": 1.55,\n            \"constant_2\": 0.05\n          },\n          \"reaction_constant_conf\": {\n            \"constant_conf_1\": 0.1,\n            \"constant_conf_2\": 0.05\n          },\n          \"determination_method\": null\n        },\n        {\n          \"polymerization_type\": \"free radical\",\n          \"solvent\": \"methanol-benzene\",\n          \"method\": \"solvent\",\n          \"temperature\": 70.0,\n          \"temperature_unit\": \"°C\",\n          \"reaction_constants\": {\n            \"constant_1\": 1.55,\n            \"constant_2\": 0.05\n          },\n          \"reaction_constant_conf\": {\n            \"constant_conf_1\": 0.1,\n            \"constant_conf_2\": 0.05\n          },\n          \"determination_method\": null\n        },\n        {\n          \"polymerization_type\": \"free radical\",\n          \"solvent\": \"methanol\",\n          \"method\": \"solvent\",\n          \"temperature\": 70.0,\n          \"temperature_unit\": \"°C\",\n          \"reaction_constants\": {\n            \"constant_1\": 1.55,\n            \"constant_2\": 0.05\n          },\n          \"reaction_constant_conf\": {\n            \"constant_conf_1\": 0.1,\n            \"constant_conf_2\": 0.05\n          },\n          \"determination_method\": null\n        }\n      ]\n    }\n  ],\n  \"source\": \"10.1021/ja01122a053\",\n  \"PDF_name\": \"Amphoteric Polyelectrolytes. I. 2-Vinylpyridine–Methacrylic Acid Copolymers\"\n}"

File: legacy/model_output/output_data3.json
{
    "reactions": [
        {
            "monomers": [
                "Methacrylic Acid",
                "Ethyl Acrylate"
            ],
            "reaction_conditions": [
                {
                    "polymerization_type": "free radical",
                    "solvent": "water",
                    "method": "emulsion",
                    "temperature": 50.0,
                    "temperature_unit": "°C",
                    "reaction_constants": {
                        "constant_1": 2.58,
                        "constant_2": 0.157
                    },
                    "reaction_constant_conf": {
                        "constant_conf_1": null,
                        "constant_conf_2": null
                    },
                    "determination_method": "EVM Program"
                },
                {
                    "polymerization_type": "free radical",
                    "solvent": "water",
                    "method": "emulsion",
                    "temperature": 50.0,
                    "temperature_unit": "°C",
                    "reaction_constants": {
                        "constant_1": 2.9,
                        "constant_2": 0.162
                    },
                    "reaction_constant_conf": {
                        "constant_conf_1": null,
                        "constant_conf_2": null
                    },
                    "determination_method": "Kelen-Tudos method"
                }
            ]
        }
    ],
    "source": "Journal of Applied Polymer Science, Vol. 53, 1771-1783 (1994)",
    "PDF_name": "Synthesis and Characterization of Methacrylic Acid–Ethyl Acrylate Copolymers",
    "source_pdf": "paper03.pdf"
}

File: legacy/model_output/output_data5.json
{
    "reactions": [
        {
            "monomers": [
                "acryl chloride",
                "styrene"
            ],
            "reaction_conditions": [
                {
                    "polymerization_type": "free radical",
                    "solvent": "benzene",
                    "method": "solvent",
                    "temperature": 67.0,
                    "temperature_unit": "°C",
                    "reaction_constants": {
                        "constant_1": 0.03,
                        "constant_2": 0.1
                    },
                    "reaction_constant_conf": {
                        "constant_conf_1": 0.01,
                        "constant_conf_2": 0.01
                    },
                    "determination_method": null
                }
            ]
        }
    ],
    "source": null,
    "PDF_name": "Graft Efficiency",
    "source_pdf": "Die Makromolekulare Chemie, 91(1), 160–174.pdf"
}

File: legacy/model_output/output_data6.json
{
    "reactions": [
        {
            "monomers": [
                "Methacrylic Acid Sulpholanate",
                "Methyl Methacrylate"
            ],
            "reaction_conditions": [
                {
                    "polymerization_type": "free radical",
                    "solvent": "Dimethylformamide",
                    "method": "bulk",
                    "temperature": 50.0,
                    "temperature_unit": "°C",
                    "reaction_constants": {
                        "constant_1": 1.0,
                        "constant_2": 0.83
                    },
                    "reaction_constant_conf": {
                        "constant_conf_1": 0.1,
                        "constant_conf_2": 0.02
                    },
                    "determination_method": null
                }
            ]
        },
        {
            "monomers": [
                "Methacrylic Acid Sulpholanate",
                "Styrene"
            ],
            "reaction_conditions": [
                {
                    "polymerization_type": "free radical",
                    "solvent": "Dimethylformamide",
                    "method": "bulk",
                    "temperature": 50.0,
                    "temperature_unit": "°C",
                    "reaction_constants": {
                        "constant_1": 1.5,
                        "constant_2": 0.22
                    },
                    "reaction_constant_conf": {
                        "constant_conf_1": 0.1,
                        "constant_conf_2": 0.01
                    },
                    "determination_method": null
                }
            ]
        }
    ],
    "source": null,
    "PDF_name": "Kinetics_of_polymerization_and_copolymerization_of_MAS.pdf",
    "source_pdf": "paper06.pdf"
}

File: legacy/model_output/output_data7.json
{
    "reactions": [
        {
            "monomers": [
                "Ethylene",
                "n-Butyl acrylate"
            ],
            "reaction_conditions": [
                {
                    "polymerization_type": "free radical",
                    "solvent": "toluene",
                    "method": "bulk",
                    "temperature": 70.0,
                    "temperature_unit": "°C",
                    "reaction_constants": {
                        "constant_1": 11.9,
                        "constant_2": 0.03
                    },
                    "reaction_constant_conf": {
                        "constant_conf_1": 2.5,
                        "constant_conf_2": 0.01
                    },
                    "determination_method": null
                }
            ]
        },
        {
            "monomers": [
                "Ethylene",
                "Vinyl chloride"
            ],
            "reaction_conditions": [
                {
                    "polymerization_type": "free radical",
                    "solvent": "toluene",
                    "method": "bulk",
                    "temperature": 90.0,
                    "temperature_unit": "°C",
                    "reaction_constants": {
                        "constant_1": 3.6,
                        "constant_2": 0.24
                    },
                    "reaction_constant_conf": {
                        "constant_conf_1": 0.3,
                        "constant_conf_2": 0.07
                    },
                    "determination_method": null
                }
            ]
        },
        {
            "monomers": [
                "Ethylene",
                "Vinyl acetate"
            ],
            "reaction_conditions": [
                {
                    "polymerization_type": "free radical",
                    "solvent": "toluene",
                    "method": "bulk",
                    "temperature": 90.0,
                    "temperature_unit": "°C",
                    "reaction_constants": {
                        "constant_1": 1.08,
                        "constant_2": 1.07
                    },
                    "reaction_constant_conf": {
                        "constant_conf_1": 0.19,
                        "constant_conf_2": 0.06
                    },
                    "determination_method": null
                }
            ]
        },
        {
            "monomers": [
                "Ethylene",
                "Vinyl fluoride"
            ],
            "reaction_conditions": [
                {
                    "polymerization_type": "free radical",
                    "solvent": "toluene",
                    "method": "bulk",
                    "temperature": 160.0,
                    "temperature_unit": "°C",
                    "reaction_constants": {
                        "constant_1": 0.16,
                        "constant_2": 4.39
                    },
                    "reaction_constant_conf": {
                        "constant_conf_1": 0.05,
                        "constant_conf_2": 0.77
                    },
                    "determination_method": null
                }
            ]
        }
    ],
    "source": "Journal of Polymer Science: Part A, Vol. 1, pp. 1137-1145 (1963)",
    "PDF_name": "Copolymerization Studies III",
    "source_pdf": "paper07.pdf"
}

File: legacy/model_output/output_data8.json
{
    "reactions": [
        {
            "monomers": [
                "Styrene",
                "Diisopropyl fumarate"
            ],
            "reaction_conditions": [
                {
                    "polymerization_type": "free radical",
                    "solvent": "benzene",
                    "method": "solvent",
                    "temperature": 60.0,
                    "temperature_unit": "°C",
                    "reaction_constants": {
                        "constant_1": 0.41,
                        "constant_2": 0.0
                    },
                    "reaction_constant_conf": {
                        "constant_conf_1": null,
                        "constant_conf_2": null
                    },
                    "determination_method": "nonlinear least-squares procedure"
                }
            ]
        },
        {
            "monomers": [
                "Methyl acrylate",
                "Diisopropyl fumarate"
            ],
            "reaction_conditions": [
                {
                    "polymerization_type": "free radical",
                    "solvent": "benzene",
                    "method": "solvent",
                    "temperature": 60.0,
                    "temperature_unit": "°C",
                    "reaction_constants": {
                        "constant_1": 0.42,
                        "constant_2": 1.9
                    },
                    "reaction_constant_conf": {
                        "constant_conf_1": null,
                        "constant_conf_2": null
                    },
                    "determination_method": "nonlinear least-squares procedure"
                }
            ]
        },
        {
            "monomers": [
                "Vinyl acetate",
                "Diisopropyl fumarate"
            ],
            "reaction_conditions": [
                {
                    "polymerization_type": "free radical",
                    "solvent": "benzene",
                    "method": "solvent",
                    "temperature": 60.0,
                    "temperature_unit": "°C",
                    "reaction_constants": {
                        "constant_1": 0.033,
                        "constant_2": 12.0
                    },
                    "reaction_constant_conf": {
                        "constant_conf_1": null,
                        "constant_conf_2": null
                    },
                    "determination_method": "nonlinear least-squares procedure"
                }
            ]
        },
        {
            "monomers": [
                "Vinyl chloride",
                "Diisopropyl fumarate"
            ],
            "reaction_conditions": [
                {
                    "polymerization_type": "free radical",
                    "solvent": "benzene",
                    "method": "solvent",
                    "temperature": 60.0,
                    "temperature_unit": "°C",
                    "reaction_constants": {
                        "constant_1": 0.026,
                        "constant_2": 0.22
                    },
                    "reaction_constant_conf": {
                        "constant_conf_1": null,
                        "constant_conf_2": null
                    },
                    "determination_method": "nonlinear least-squares procedure"
                }
            ]
        }
    ],
    "source": "doi:10.1002/pola.1992.080300622",
    "PDF_name": "Effect of the Substituents on Radical Copolymerization of Dialkyl Fumarates with Some Vinyl Monomers",
    "source_pdf": "Effect of the substituents on radical copolymerization of dialkyl fumarates with some vinyl monomers. Journal of Polymer Science Part A  Polymer Chemistry, 30(8), 1559–1565.pdf"
}

File: legacy/model_output/output_data9.json
{
    "reactions": [
        {
            "monomers": [
                "Ethylene",
                "Vinyl Acetate"
            ],
            "reaction_conditions": [
                {
                    "polymerization_type": "free radical",
                    "solvent": null,
                    "method": "bulk",
                    "temperature": 150.0,
                    "temperature_unit": "°C",
                    "reaction_constants": {
                        "constant_1": 1.01,
                        "constant_2": 1.0
                    },
                    "reaction_constant_conf": {
                        "constant_conf_1": null,
                        "constant_conf_2": null
                    },
                    "determination_method": null
                }
            ]
        },
        {
            "monomers": [
                "Ethylene",
                "Methyl Methacrylate"
            ],
            "reaction_conditions": [
                {
                    "polymerization_type": "free radical",
                    "solvent": null,
                    "method": "bulk",
                    "temperature": 150.0,
                    "temperature_unit": "°C",
                    "reaction_constants": {
                        "constant_1": 0.2,
                        "constant_2": 17.0
                    },
                    "reaction_constant_conf": {
                        "constant_conf_1": null,
                        "constant_conf_2": null
                    },
                    "determination_method": null
                }
            ]
        },
        {
            "monomers": [
                "Ethylene",
                "Diethyl Maleate"
            ],
            "reaction_conditions": [
                {
                    "polymerization_type": "free radical",
                    "solvent": null,
                    "method": "bulk",
                    "temperature": 150.0,
                    "temperature_unit": "°C",
                    "reaction_constants": {
                        "constant_1": 0.25,
                        "constant_2": 10.0
                    },
                    "reaction_constant_conf": {
                        "constant_conf_1": null,
                        "constant_conf_2": null
                    },
                    "determination_method": null
                }
            ]
        }
    ],
    "source": "Journal of Polymer Science: Part A, Vol. 2, pp. 3623-3632 (1964)",
    "PDF_name": "Copolymerization_of_Ethylene_with_Other_Monomers_by_Free_Radical_Catalysis",
    "source_pdf": "paper09.pdf"
}

File: legacy/model_output/output_data_assistant1.json
{
    "reactions": [
        {
            "monomers": [
                "methacrylic acid",
                "styrene"
            ],
            "reaction_conditions": [
                {
                    "polymerization_type": "free radical",
                    "solvent": "carbon tetrachloride",
                    "method": "solvent",
                    "temperature": 60.0,
                    "temperature_unit": "°C",
                    "reaction_constants": {
                        "constant_1": 0.54,
                        "constant_2": 0.06
                    },
                    "reaction_constant_conf": {
                        "constant_conf_1": 0.01,
                        "constant_conf_2": 0.03
                    },
                    "determination_method": "Kelen-Tudos"
                },
                {
                    "polymerization_type": "free radical",
                    "solvent": "chloroform",
                    "method": "solvent",
                    "temperature": 60.0,
                    "temperature_unit": "°C",
                    "reaction_constants": {
                        "constant_1": 0.51,
                        "constant_2": 0.08
                    },
                    "reaction_constant_conf": {
                        "constant_conf_1": 0.01,
                        "constant_conf_2": 0.03
                    },
                    "determination_method": "Kelen-Tudos"
                },
                {
                    "polymerization_type": "free radical",
                    "solvent": "acetone",
                    "method": "solvent",
                    "temperature": 60.0,
                    "temperature_unit": "°C",
                    "reaction_constants": {
                        "constant_1": 0.43,
                        "constant_2": 0.65
                    },
                    "reaction_constant_conf": {
                        "constant_conf_1": 0.0,
                        "constant_conf_2": 0.02
                    },
                    "determination_method": "Kelen-Tudos"
                },
                {
                    "polymerization_type": "free radical",
                    "solvent": "1,4-dioxane",
                    "method": "solvent",
                    "temperature": 60.0,
                    "temperature_unit": "°C",
                    "reaction_constants": {
                        "constant_1": 0.41,
                        "constant_2": 0.59
                    },
                    "reaction_constant_conf": {
                        "constant_conf_1": 0.02,
                        "constant_conf_2": 0.05
                    },
                    "determination_method": "Kelen-Tudos"
                },
                {
                    "polymerization_type": "free radical",
                    "solvent": "acetonitrile",
                    "method": "solvent",
                    "temperature": 60.0,
                    "temperature_unit": "°C",
                    "reaction_constants": {
                        "constant_1": 0.06,
                        "constant_2": 0.29
                    },
                    "reaction_constant_conf": {
                        "constant_conf_1": 0.02,
                        "constant_conf_2": 0.0
                    },
                    "determination_method": "Kelen-Tudos"
                }
            ]
        }
    ],
    "source": null,
    "PDF_name": "Makromol. Chem. 186, 1711 – 1720 (1985)"
}

File: legacy/model_output/output_data_assistant10.json
{
    "reactions": [
        {
            "monomers": [
                "3-Methylstyrene",
                "Methacrylic Acid"
            ],
            "reaction_conditions": [
                {
                    "polymerization_type": "free radical",
                    "solvent": "toluene",
                    "method": "solvent",
                    "temperature": 70.0,
                    "temperature_unit": "°C",
                    "reaction_constants": {
                        "constant_1": 0.06,
                        "constant_2": 0.35
                    },
                    "reaction_constant_conf": {
                        "constant_conf_1": 0.03,
                        "constant_conf_2": 0.08
                    },
                    "determination_method": "Kelen-Tudor"
                },
                {
                    "polymerization_type": "free radical",
                    "solvent": "isopropyl alcohol",
                    "method": "solvent",
                    "temperature": 70.0,
                    "temperature_unit": "°C",
                    "reaction_constants": {
                        "constant_1": 0.33,
                        "constant_2": 0.18
                    },
                    "reaction_constant_conf": {
                        "constant_conf_1": 0.02,
                        "constant_conf_2": 0.02
                    },
                    "determination_method": "Kelen-Tudor"
                },
                {
                    "polymerization_type": "free radical",
                    "solvent": "acetone",
                    "method": "solvent",
                    "temperature": 70.0,
                    "temperature_unit": "°C",
                    "reaction_constants": {
                        "constant_1": 0.42,
                        "constant_2": 0.51
                    },
                    "reaction_constant_conf": {
                        "constant_conf_1": 0.01,
                        "constant_conf_2": 0.01
                    },
                    "determination_method": "Kelen-Tudor"
                }
            ]
        },
        {
            "monomers": [
                "3-Methylstyrene",
                "Methyl Methacrylate"
            ],
            "reaction_conditions": [
                {
                    "polymerization_type": "free radical",
                    "solvent": "toluene",
                    "method": "solvent",
                    "temperature": 70.0,
                    "temperature_unit": "°C",
                    "reaction_constants": {
                        "constant_1": 0.53,
                        "constant_2": 0.48
                    },
                    "reaction_constant_conf": {
                        "constant_conf_1": 0.04,
                        "constant_conf_2": 0.04
                    },
                    "determination_method": "Kelen-Tudor"
                },
                {
                    "polymerization_type": "free radical",
                    "solvent": "isopropyl alcohol",
                    "method": "solvent",
                    "temperature": 70.0,
                    "temperature_unit": "°C",
                    "reaction_constants": {
                        "constant_1": 0.36,
                        "constant_2": 0.38
                    },
                    "reaction_constant_conf": {
                        "constant_conf_1": 0.06,
                        "constant_conf_2": 0.03
                    },
                    "determination_method": "Kelen-Tudor"
                },
                {
                    "polymerization_type": "free radical",
                    "solvent": "acetone",
                    "method": "solvent",
                    "temperature": 70.0,
                    "temperature_unit": "°C",
                    "reaction_constants": {
                        "constant_1": 0.51,
                        "constant_2": 0.41
                    },
                    "reaction_constant_conf": {
                        "constant_conf_1": 0.05,
                        "constant_conf_2": 0.04
                    },
                    "determination_method": "Kelen-Tudor"
                }
            ]
        },
        {
            "monomers": [
                "Methacrylic Acid",
                "Methyl Methacrylate"
            ],
            "reaction_conditions": [
                {
                    "polymerization_type": "free radical",
                    "solvent": "toluene",
                    "method": "solvent",
                    "temperature": 70.0,
                    "temperature_unit": "°C",
                    "reaction_constants": {
                        "constant_1": 1.06,
                        "constant_2": 0.1
                    },
                    "reaction_constant_conf": {
                        "constant_conf_1": 0.02,
                        "constant_conf_2": 0.01
                    },
                    "determination_method": "Kelen-Tudor"
                },
                {
                    "polymerization_type": "free radical",
                    "solvent": "isopropyl alcohol",
                    "method": "solvent",
                    "temperature": 70.0,
                    "temperature_unit": "°C",
                    "reaction_constants": {
                        "constant_1": 0.33,
                        "constant_2": 0.78
                    },
                    "reaction_constant_conf": {
                        "constant_conf_1": 0.02,
                        "constant_conf_2": 0.03
                    },
                    "determination_method": "Kelen-Tudor"
                },
                {
                    "polymerization_type": "free radical",
                    "solvent": "acetone",
                    "method": "solvent",
                    "temperature": 70.0,
                    "temperature_unit": "°C",
                    "reaction_constants": {
                        "constant_1": 0.63,
                        "constant_2": 0.32
                    },
                    "reaction_constant_conf": {
                        "constant_conf_1": 0.02,
                        "constant_conf_2": 0.02
                    },
                    "determination_method": "Kelen-Tudor"
                }
            ]
        }
    ],
    "source": "https://doi.org/10.1080/10601329508013679",
    "PDF_name": "Solvent Effect on 3-Methylstyrene Radical Copolymerization with Methacrylic Acid and Methyl Methacrylate"
}
