Repository: lamalab-org/copolymer-reactivity

# copolymer-reactivity

A condition-aware machine-learning model and FastAPI service that predicts the **microstructure of radical copolymers** — *alternating*, *random*, or *gradient* — from two monomer structures and the reaction conditions (solvent, temperature, polymerisation mechanism), backed by a curated literature dataset of **3,791 copolymerisations from 1,206 publications**.

The model is served live at <https://polycarp.cheminfo.org> (web UI: [cheminfo-py/polycarp.cheminfo.org](https://github.com/cheminfo-py/polycarp.cheminfo.org)).

File: legacy/model_output/output_data_assistant2.json
{
    "reactions": [
        {
            "monomers": [
                "2-Vinylpyridine",
                "Methacrylic Acid"
            ],
            "reaction_conditions": [
                {
                    "polymerization_type": "free radical",
                    "solvent": "water",
                    "method": "bulk",
                    "temperature": 50.0,
                    "temperature_unit": "°C",
                    "reaction_constants": {
                        "constant_1": 0.21,
                        "constant_2": 0.78
                    },
                    "reaction_constant_conf": {
                        "constant_conf_1": 0.02,
                        "constant_conf_2": 0.03
                    },
                    "determination_method": "Kelen-Tudor"
                }
            ]
        },
        {
            "monomers": [
                "2-Vinylpyridine",
                "Diethylaminoethyl Methacrylate"
            ],
            "reaction_conditions": [
                {
                    "polymerization_type": "free radical",
                    "solvent": "water",
                    "method": "bulk",
                    "temperature": 50.0,
                    "temperature_unit": "°C",
                    "reaction_constants": {
                        "constant_1": 0.02,
                        "constant_2": 5.1
                    },
                    "reaction_constant_conf": {
                        "constant_conf_1": 0.01,
                        "constant_conf_2": 0.3
                    },
                    "determination_method": "Kelen-Tudor"
                }
            ]
        }
    ],
    "source": "doi:10.1021/ma50001a036",
    "PDF_name": "Amphoteric Polyelectrolytes. I"
}

File: legacy/model_output/output_data_assistant3.json
{
    "reactions": [
        {
            "monomers": [
                "Methacrylic Acid",
                "Ethyl Acrylate"
            ],
            "reaction_conditions": [
                {
                    "polymerization_type": "free radical",
                    "solvent": "water",
                    "method": "emulsion",
                    "temperature": 50.0,
                    "temperature_unit": "°C",
                    "reaction_constants": {
                        "constant_1": 2.58,
                        "constant_2": 0.0157
                    },
                    "reaction_constant_conf": {
                        "constant_conf_1": null,
                        "constant_conf_2": null
                    },
                    "determination_method": "EVM program"
                },
                {
                    "polymerization_type": "free radical",
                    "solvent": "water",
                    "method": "emulsion",
                    "temperature": 50.0,
                    "temperature_unit": "°C",
                    "reaction_constants": {
                        "constant_1": 2.9,
                        "constant_2": 0.162
                    },
                    "reaction_constant_conf": {
                        "constant_conf_1": null,
                        "constant_conf_2": null
                    },
                    "determination_method": "Kelen-Tudos method"
                }
            ]
        }
    ],
    "source": "doi:10.1002/app.1994.070531213",
    "PDF_name": "Synthesis_and_Characterization_of_Methacrylic_Acid_Ethyl_Acrylate_Copolymers"
}

File: legacy/model_output/output_data_assistant4.json
{
    "reactions": [
        {
            "monomers": [
                "2-Chloro-1,3-butadiene",
                "Methyl methacrylate"
            ],
            "reaction_conditions": [
                {
                    "polymerization_type": "free radical",
                    "solvent": "benzene",
                    "method": "bulk",
                    "temperature": 50.0,
                    "temperature_unit": "°C",
                    "reaction_constants": {
                        "constant_1": 0.01,
                        "constant_2": 1.05
                    },
                    "reaction_constant_conf": {
                        "constant_conf_1": null,
                        "constant_conf_2": null
                    },
                    "determination_method": "Kelen-Tudor"
                }
            ]
        },
        {
            "monomers": [
                "2-Chloro-1,3-butadiene",
                "Methacrylic acid"
            ],
            "reaction_conditions": [
                {
                    "polymerization_type": "free radical",
                    "solvent": "benzene",
                    "method": "bulk",
                    "temperature": 50.0,
                    "temperature_unit": "°C",
                    "reaction_constants": {
                        "constant_1": 0.016,
                        "constant_2": 0.31
                    },
                    "reaction_constant_conf": {
                        "constant_conf_1": null,
                        "constant_conf_2": null
                    },
                    "determination_method": "Kelen-Tudor"
                }
            ]
        }
    ],
    "source": "doi:10.1002/pol.1963.100010606",
    "PDF_name": "JOURNAL OF POLYMER SCIENCE PART A VOL. 1, PP. 2163-2169 (1963)"
}

File: legacy/model_output/output_data_assistant5.json
{
    "reactions": [
        {
            "monomers": [
                "Ethylene",
                "Vinyl Acetate"
            ],
            "reaction_conditions": [
                {
                    "polymerization_type": "free radical",
                    "solvent": "Toluene",
                    "method": "bulk",
                    "temperature": 60.0,
                    "temperature_unit": "°C",
                    "reaction_constants": {
                        "constant_1": 0.01,
                        "constant_2": 0.02
                    },
                    "reaction_constant_conf": {
                        "constant_conf_1": 0.007,
                        "constant_conf_2": 0.007
                    },
                    "determination_method": "Finneman-Ross and Kelen-Tudos"
                },
                {
                    "polymerization_type": "free radical",
                    "solvent": "Toluene",
                    "method": "bulk",
                    "temperature": 60.0,
                    "temperature_unit": "°C",
                    "reaction_constants": {
                        "constant_1": 0.01,
                        "constant_2": 0.02
                    },
                    "reaction_constant_conf": {
                        "constant_conf_1": 0.008,
                        "constant_conf_2": 0.008
                    },
                    "determination_method": "Finneman-Ross and Kelen-Tudos"
                }
            ]
        }
    ],
    "source": "doi:10.1002/pol.1971.110091102",
    "PDF_name": "Copolymerization of Ethylene and Vinyl Acetate at Low Pressures: Determination of the Kinetics by Sequential Sampling"
}

File: legacy/model_output/output_data_assistant6.json
{
    "reactions": [
        {
            "monomers": [
                "Methacrylic acid sulphonate",
                "Styrene"
            ],
            "reaction_conditions": [
                {
                    "polymerization_type": "free radical",
                    "solvent": "null",
                    "method": "bulk",
                    "temperature": null,
                    "temperature_unit": "°C",
                    "reaction_constants": {
                        "constant_1": 1.5,
                        "constant_2": 0.22
                    },
                    "reaction_constant_conf": {
                        "constant_conf_1": 0.1,
                        "constant_conf_2": 0.01
                    },
                    "determination_method": "null"
                }
            ]
        },
        {
            "monomers": [
                "Methacrylic acid sulphonate",
                "Methyl methacrylate"
            ],
            "reaction_conditions": [
                {
                    "polymerization_type": "free radical",
                    "solvent": "null",
                    "method": "bulk",
                    "temperature": null,
                    "temperature_unit": "°C",
                    "reaction_constants": {
                        "constant_1": 3.34,
                        "constant_2": 0.67
                    },
                    "reaction_constant_conf": {
                        "constant_conf_1": 0.25,
                        "constant_conf_2": 0.02
                    },
                    "determination_method": "null"
                }
            ]
        },
        {
            "monomers": [
                "Methacrylic acid sulphonate",
                "Methacrylic acid"
            ],
            "reaction_conditions": [
                {
                    "polymerization_type": "free radical",
                    "solvent": "null",
                    "method": "bulk",
                    "temperature": null,
                    "temperature_unit": "°C",
                    "reaction_constants": {
                        "constant_1": 1.0,
                        "constant_2": 0.83
                    },
                    "reaction_constant_conf": {
                        "constant_conf_1": 0.1,
                        "constant_conf_2": 0.02
                    },
                    "determination_method": "null"
                }
            ]
        }
    ],
    "source": "null",
    "PDF_name": "null"
}

File: legacy/model_output/output_data_assistant7.json
{
    "reactions": [
        {
            "monomers": [
                "Vinyl acetate",
                "Vinyl chloride"
            ],
            "reaction_conditions": [
                {
                    "polymerization_type": "free-radical",
                    "solvent": "benzene",
                    "method": "bulk",
                    "temperature": 30.0,
                    "temperature_unit": "°C",
                    "reaction_constants": {
                        "constant_1": 0.03,
                        "constant_2": 8.0
                    },
                    "reaction_constant_conf": {
                        "constant_conf_1": null,
                        "constant_conf_2": null
                    },
                    "determination_method": null
                }
            ]
        },
        {
            "monomers": [
                "Vinyl acetate",
                "Ethylene"
            ],
            "reaction_conditions": [
                {
                    "polymerization_type": "free-radical",
                    "solvent": "benzene",
                    "method": "bulk",
                    "temperature": 30.0,
                    "temperature_unit": "°C",
                    "reaction_constants": {
                        "constant_1": 0.04,
                        "constant_2": 25.0
                    },
                    "reaction_constant_conf": {
                        "constant_conf_1": null,
                        "constant_conf_2": null
                    },
                    "determination_method": null
                }
            ]
        },
        {
            "monomers": [
                "Vinyl acetate",
                "Acrylonitrile"
            ],
            "reaction_conditions": [
                {
                    "polymerization_type": "free-radical",
                    "solvent": "benzene",
                    "method": "bulk",
                    "temperature": 30.0,
                    "temperature_unit": "°C",
                    "reaction_constants": {
                        "constant_1": 0.05,
                        "constant_2": 0.23
                    },
                    "reaction_constant_conf": {
                        "constant_conf_1": null,
                        "constant_conf_2": null
                    },
                    "determination_method": null
                }
            ]
        },
        {
            "monomers": [
                "Vinyl acetate",
                "Vinyl chloride"
            ],
            "reaction_conditions": [
                {
                    "polymerization_type": "free-radical",
                    "solvent": "benzene",
                    "method": "bulk",
                    "temperature": 40.0,
                    "temperature_unit": "°C",
                    "reaction_constants": {
                        "constant_1": 0.04,
                        "constant_2": 5.8
                    },
                    "reaction_constant_conf": {
                        "constant_conf_1": null,
                        "constant_conf_2": null
                    },
                    "determination_method": null
                }
            ]
        },
        {
            "monomers": [
                "Vinyl acetate",
                "Ethylene"
            ],
            "reaction_conditions": [
                {
                    "polymerization_type": "free-radical",
                    "solvent": "benzene",
                    "method": "bulk",
                    "temperature": 40.0,
                    "temperature_unit": "°C",
                    "reaction_constants": {
                        "constant_1": 0.04,
                        "constant_2": 19.0
                    },
                    "reaction_constant_conf": {
                        "constant_conf_1": null,
                        "constant_conf_2": null
                    },
                    "determination_method": null
                }
            ]
        },
        {
            "monomers": [
                "Vinyl acetate",
                "Methyl acrylate"
            ],
            "reaction_conditions": [
                {
                    "polymerization_type": "free-radical",
                    "solvent": "benzene",
                    "method": "bulk",
                    "temperature": 30.0,
                    "temperature_unit": "°C",
                    "reaction_constants": {
                        "constant_1": 1.0,
                        "constant_2": 0.46
                    },
                    "reaction_constant_conf": {
                        "constant_conf_1": null,
                        "constant_conf_2": null
                    },
                    "determination_method": null
                }
            ]
        }
    ],
    "source": "doi 10.1002/pol.1963.110030504",
    "PDF_name": "COPOLYMERIZATION STUDIES_ III"
}

File: legacy/model_output/output_data_assistant8.json
{
    "reactions": [
        {
            "monomers": [
                "ethylene",
                "acrylonitrile"
            ],
            "reaction_conditions": [
                {
                    "polymerization_type": "free radical",
                    "solvent": "toluene",
                    "method": "solvent",
                    "temperature": 20.0,
                    "temperature_unit": "°C",
                    "reaction_constants": {
                        "constant_1": 7.0,
                        "constant_2": 0.0
                    },
                    "reaction_constant_conf": {
                        "constant_conf_1": null,
                        "constant_conf_2": null
                    },
                    "determination_method": null
                }
            ]
        }
    ],
    "source": "Vysokomol. soedin. 3: No. 7, 1015–1019, 1961.",
    "PDF_name": null
}

File: legacy/model_output/output_data_assistant9.json
{
    "reactions": [
        {
            "monomers": [
                "Ethylene",
                "Vinyl acetate"
            ],
            "reaction_conditions": [
                {
                    "polymerization_type": "free radical",
                    "solvent": null,
                    "method": null,
                    "temperature": 150.0,
                    "temperature_unit": "°C",
                    "reaction_constants": {
                        "constant_1": 1.01,
                        "constant_2": 1
                    },
                    "reaction_constant_conf": {
                        "constant_conf_1": null,
                        "constant_conf_2": null
                    },
                    "determination_method": null
                }
            ]
        },
        {
            "monomers": [
                "Ethylene",
                "Methyl methacrylate"
            ],
            "reaction_conditions": [
                {
                    "polymerization_type": "free radical",
                    "solvent": null,
                    "method": null,
                    "temperature": 150.0,
                    "temperature_unit": "°C",
                    "reaction_constants": {
                        "constant_1": 0.2,
                        "constant_2": 17
                    },
                    "reaction_constant_conf": {
                        "constant_conf_1": null,
                        "constant_conf_2": null
                    },
                    "determination_method": null
                }
            ]
        },
        {
            "monomers": [
                "Ethylene",
                "Diethyl maleate"
            ],
            "reaction_conditions": [
                {
                    "polymerization_type": "free radical",
                    "solvent": null,
                    "method": null,
                    "temperature": 150.0,
                    "temperature_unit": "°C",
                    "reaction_constants": {
                        "constant_1": 0.25,
                        "constant_2": 10
                    },
                    "reaction_constant_conf": {
                        "constant_conf_1": null,
                        "constant_conf_2": null
                    },
                    "determination_method": null
                }
            ]
        },
        {
            "monomers": [
                "Ethylene",
                "Diethyl fumarate"
            ],
            "reaction_conditions": [
                {
                    "polymerization_type": "free radical",
                    "solvent": null,
                    "method": null,
                    "temperature": 150.0,
                    "temperature_unit": "°C",
                    "reaction_constants": {
                        "constant_1": 0.25,
                        "constant_2": 10
                    },
                    "reaction_constant_conf": {
                        "constant_conf_1": null,
                        "constant_conf_2": null
                    },
                    "determination_method": null
                }
            ]
        }
    ],
    "source": null,
    "PDF_name": "COPOLYMERIZATION OF ETHYLENE"
}
