Repository: lamalab-org/copolymer-reactivity

# copolymer-reactivity

A condition-aware machine-learning model and FastAPI service that predicts the **microstructure of radical copolymers** — *alternating*, *random*, or *gradient* — from two monomer structures and the reaction conditions (solvent, temperature, polymerisation mechanism), backed by a curated literature dataset of **3,791 copolymerisations from 1,206 publications**.

The model is served live at <https://polycarp.cheminfo.org> (web UI: [cheminfo-py/polycarp.cheminfo.org](https://github.com/cheminfo-py/polycarp.cheminfo.org)).

## The pipelines

This repo contains **two main pipelines** that produce the dataset, the model, and the deployed service. The diagram below is the conceptual map you'll want to keep in mind when navigating the tree.

```
                                    ┌─────────────────────────────────────────┐
                                    │ Pipeline 1 — literature → reactions     │   data_extraction/
                                    │                                         │
                  Crossref          │   1. score & filter (~300k → 1,851)     │
                  abstract          │   2. embedding-based pre-filter         │
                   →                │   3. download PDFs                      │
                                    │   4. vision-language model extraction   │
                                    │   5. curate + assign reaction_id        │
                                    │                                         │
                                    └─────────────────┬───────────────────────┘
                                                      ▼
                                          processed_data.csv
                                          ── 3,791 unique reactions
                                          ── 1,206 source publications
                                          ── 4,969 measurement rows
                                                      │
                                    ┌─────────────────┴───────────────────────┐
                                    │ Pipeline 2 — reactions → model + API    │   copol_prediction/
                                    │                                         │
                                    │   1. XTB descriptors per monomer        │
                                    │   2. monomer-pair-stratified splits     │
                                    │   3. XGBoost training + calibration     │
                                    │   4. voting layer (model + lookup)      │
                                    │   5. FastAPI service                    │
                                    │                                         │
                                    └────────┬────────────────┬───────────────┘
                                             ▼                ▼
                                    artifacts/model_bundle    api/  ──→  https://polycarp.cheminfo.org
```

The **dataset** (`processed_data.csv`) is the hand-off point between the two pipelines. Everything upstream produces it; everything downstream consumes it.

## Where things live

| Path | What it is | README |
|---|---|---|
| [`data_extraction/`](data_extraction/) | Pipeline 1 — Crossref → VLM extraction → curated reactions | [README](data_extraction/README.md) |
| [`copol_prediction/`](copol_prediction/) | Pipeline 2 — descriptors, splits, training, analysis, deployed API | [README](copol_prediction/README.md) |
| [`copol_prediction/api/`](copol_prediction/api/) | The FastAPI service that powers the web app | [README](copol_prediction/api/README.md) |
| [`copol_prediction/artifacts/`](copol_prediction/artifacts/) | The trained `model_bundle/`, `data_splits/`, and `paper_metrics.json` | — |
| [`copol_prediction/paper_dataset/`](copol_prediction/paper_dataset/) | Frozen Nov 2025 snapshot underlying the paper's 3,791-reaction count and the trained model | [README](copol_prediction/paper_dataset/README.md) |
| [`database/`](database/) | Dataset-summary figures used in the paper | [README](database/README.md) |
| [`experiments/`](experiments/) | Per-study code: permutation importance, baselines, case studies | [README](experiments/README.md) |
| [`src/copolpredictor/`](src/copolpredictor/) | Inference + data-loading library imported by the API and scripts | — |
| [`src/copolextractor/`](src/copolextractor/) | Library for the literature-extraction pipeline | — |

## Quick start

# or all at once:
uv sync --frozen --all-extras
```

To use the virtual environment created by `uv` for running Python scripts, use:

```bash
uv run python <script_path>
```

## Reproducing the paper's numbers

```bash
cd copol_prediction
python reproduce_paper_metrics.py
```

Reads the committed `artifacts/model_bundle/` and the `artifacts/data_splits/`, evaluates plain-XGBoost and the voting model on both splits, and asserts every cell of the paper's `tab:train_test_voting_performance` reproduces within ±0.005.

File: test_data2/paper1.yaml
reaction:
- combinations:
  - method: solvent
    polymerization_type: free radical polymerization
    reaction_constant_conf:
      constant_conf_1: 0.01
      constant_conf_2: 0.03
    reaction_constants:
      constant_1: 0.54
      constant_2: 0.06
    solvent: carbon tetrachloride
    temperature: 60
    determination_method:
  - method: solvent
    polymerization_type: free radical polymerization
    reaction_constant_conf:
      constant_conf_1: 0.01
      constant_conf_2: 0.03
    reaction_constants:
      constant_1: 0.51
      constant_2: 0.08
    solvent: chloroform
    temperature: 60
    determination_method:
  - method: solvent
    polymerization_type: free radical polymerization
    reaction_constant_conf:
      constant_conf_1: 0.0
      constant_conf_2: 0.02
    reaction_constants:
      constant_1: 0.43
      constant_2: 0.65
    solvent: acetone
    temperature: 60
    determination_method:
  - method: solvent
    polymerization_type: free radical polymerization
    reaction_constant_conf:
      constant_conf_1: 0.02
      constant_conf_2: 0.05
    reaction_constants:
      constant_1: 0.41
      constant_2: 0.59
    solvent: 1,4-dioxane
    temperature: 60
    determination_method:
  - method: solvent
    polymerization_type: free radical polymerization
    reaction_constant_conf:
      constant_conf_1: 0.02
      constant_conf_2: 0.0
    reaction_constants:
      constant_1: 0.06
      constant_2: 0.29
    solvent: acetonitrile
    temperature: 60
    determination_method:
  monomers:
  - Methylacrylic acid
  - Styren
source: https://doi.org/10.1002/macp.1985.021860820

File: test_data2/paper10.yaml
reactions:
- combinations:
  - method: solvent
    polymerization_type: free radical polymerization
    reaction_constant_conf:
      constant_conf_1: 0.03
      constant_conf_2: 0.08
    reaction_constants:
      constant_1: 0.06
      constant_2: 0.35
    solvent: toluene
    temperature: 70
    temperature_unit: °C
    determination_method: Kelen Tudor
  - method: solvent
    polymerization_type: free radical polymerization
    reaction_constant_conf:
      constant_conf_1: 0.02
      constant_conf_2: 0.02
    reaction_constants:
      constant_1: 0.33
      constant_2: 0.18
    solvent: isopropyl alcohol
    temperature: 70
    temperature_unit: °C
    determination_method: Kelen Tudor
  - method: solvent
    polymerization_type: free radical polymerization
    reaction_constant_conf:
      constant_conf_1: 0.01
      constant_conf_2: 0.01
    reaction_constants:
      constant_1: 0.42
      constant_2: 0.51
    solvent: acetone
    temperature: 70
    temperature_unit: °C
    determination_method: Kelen Tudor
  monomers:
  - 3-Methylstyrene
  - Methyl acrylate
- combinations:
  - method: solvent
    polymerization_type: free radical polymerization
    reaction_constant_conf:
      constant_conf_1: 0.04
      constant_conf_2: 0.04
    reaction_constants:
      constant_1: 0.53
      constant_2: 0.48
    solvent: toluene
    temperature: 70
    temperature_unit: °C
    determination_method: Kelen Tudor
  - method: solvent
    polymerization_type: free radical polymerization
    reaction_constant_conf:
      constant_conf_1: 0.06
      constant_conf_2: 0.03
    reaction_constants:
      constant_1: 0.36
      constant_2: 0.38
    solvent: isopropyl alcohol
    temperature: 70
    temperature_unit: °C
    determination_method: Kelen Tudor
  - method: solvent
    polymerization_type: free radical polymerization
    reaction_constant_conf:
      constant_conf_1: 0.05
      constant_conf_2: 0.04
    reaction_constants:
      constant_1: 0.51
      constant_2: 0.41
    solvent: acetone
    temperature: 70
    temperature_unit: °C
    determination_method: Kelen Tudor
  monomers:
  - 3-Methylstyrene
  - Methyl methacrylate
- combinations:
  - method: solvent
    polymerization_type: free radical polymerization
    reaction_constant_conf:
      constant_conf_1: 0.02
      constant_conf_2: 0.01
    reaction_constants:
      constant_1: 1.06
      constant_2: 0.10
    solvent: toluene
    temperature: 70
    temperature_unit: °C
    determination_method: Kelen Tudor
  - method: solvent
    polymerization_type: free radical polymerization
    reaction_constant_conf:
      constant_conf_1: 0.02
      constant_conf_2: 0.03
    reaction_constants:
      constant_1: 0.33
      constant_2: 0.78
    solvent: isopropyl alcohol
    temperature: 70
    temperature_unit: °C
    determination_method: Kelen Tudor
  - method: solvent
    polymerization_type: free radical polymerization
    reaction_constant_conf:
      constant_conf_1: 0.02
      constant_conf_2: 0.02
    reaction_constants:
      constant_1: 0.63
      constant_2: 0.32
    solvent: acetone
    temperature: 70
    temperature_unit: °C
    determination_method: Kelen Tudor
  monomers:
  - Methyl acrylate
  - Methyl methacrylate
source: https://doi.org/10.1080/10601329508013679

File: test_data2/paper2.yaml
reaction:
- combinations:
  - method: emulsion
    polymerization_type: free radical polymerization
    reaction_constant_conf:
      constant_conf_1: null
      constant_conf_2: null
    reaction_constants:
      constant_1: 2.9
      constant_2: 0.162
    determination_method: Kelen-Tudos method
    solvent: water
    temperature: 50
  - method: emulsion
    polymerization_type: free radical polymerization
    reaction_constant_conf:
      constant_conf_1: 0.13
      constant_conf_2: 0.08
    reaction_constants:
      constant_1: 2.58
      constant_2: 0.157
    determination_method: EVM program
    solvent: water
    temperature: 50
  monomers:
  - Methacrylic acid
  - Ethylacrylate
source: https://doi.org/10.1002/app.1994.070531307

File: test_data2/paper3.yaml
reactions:
- reaction_conditions:
  - method: bulk
    polymerization_type: free radical polymerization
    reaction_constant_conf:
      constant_conf_1: 0.1
      constant_conf_2: 0.05
    reaction_constants:
      constant_1: 1.55
      constant_2: 0.58
    solvent: none
    temperature: 70
    temperature_unit: °C
    determination_method:
  monomers:
  - 2-Vinylpyridine
  - Methacrylic acid
source: https://pubs.acs.org/doi/abs/10.1021/ja01122a046

File: test_data2/paper4.yaml
reactions:
- reaction_conditions:
  - method: solvent
    polymerization_type: free radical polymerization
    reaction_constant_conf:
      constant_conf_1: 0.005
      constant_conf_2: 0.007
    reaction_constants:
      constant_1: 0.743
      constant_2: 1.515
    solvent: tert-butyl alcohol
    temperature: 62
    temperature_unit: °C
    determination_method:
  monomers:
  - Ethylen
  - Vinyl acetat
source: https://doi.org/10.1002/pol.1971.150090810

File: test_data2/paper5.yaml
reactions:
- combinations:
  - method: emulsion
    polymerization_type: free radical polymerization
    reaction_constant_conf:
      constant_conf_1:
      constant_conf_2:
    reaction_constants:
      constant_1: 3.6
      constant_2: 0.1
    solvent: water
    temperature: 40
    temperature_unit: °C
    determination_method:
  monomers:
  - 2-Chloro-1,3-butadiene
  - Methyl isopropenyl ketone
- combinations:
  - method: emulsion
    polymerization_type: free radical polymerization
    reaction_constant_conf:
      constant_conf_1:
      constant_conf_2:
    reaction_constants:
      constant_1: 2.68
      constant_2: 0.15
    solvent: water
    temperature: 40
    temperature_unit: °C
    determination_method:
  monomers:
  - 2-Chloro-1,3-butadiene
  - Methyl acrylic acid
source: https://doi.org/10.1002/pol.1963.100010635

File: test_data2/paper6.yaml
reactions:
- combinations:
  - method: bulk
    polymerization_type: free radical polymerization
    reaction_constant_conf:
      constant_conf_1: 0.1
      constant_conf_2: 0.01
    reaction_constants:
      constant_1: 1.5
      constant_2: 0.22
    solvent:
    temperature: 40
    temperature_unit: °C
    determination_method:
  monomers:
  - Methacrylic acid sulpholanate
  - Styrene
- combinations:
  - method: solvent
    polymerization_type: free radical polymerization
    reaction_constant_conf:
      constant_conf_1: 0.25
      constant_conf_2: 0.02
    reaction_constants:
      constant_1: 3.34
      constant_2: 0.67
    solvent:
    temperature: 50
    temperature_unit: °C
    determination_method:
  monomers:
  - Methacrylic acid sulpholanate
  - Methyl methacrylat
- combinations:
  - method: solvent
    polymerization_type: free radical polymerization
    reaction_constant_conf:
      constant_conf_1: 0.1
      constant_conf_2: 0.02
    reaction_constants:
      constant_1: 1.0
      constant_2: 0.83
    solvent:
    temperature: 60
    temperature_unit: °C
    determination_method:
  monomers:
  - Methacrylic acid sulpholanate
  - Methylacrylic acid
source: https://doi.org/10.1016/0032-3950(74)90567-X

File: test_data2/paper7.yaml
reactions:
- combinations:
  - method: solvent
    polymerization_type: free radical polymerization
    reaction_constant_conf:
      constant_conf_1: 2.5
      constant_conf_2: 0.01
    reaction_constants:
      constant_1: 11.9
      constant_2: 0.03
    solvent: toluene
    temperature: 70
    temperature_unit: °C
    determination_method:
  monomers:
  - n-Butyl acrylate
  - Ethylene
- combinations:
  - method: solvent
    polymerization_type: free radical polymerization
    reaction_constant_conf:
      constant_conf_1: 0.30
      constant_conf_2: 0.07
    reaction_constants:
      constant_1: 3.60
      constant_2: 0.24
    solvent: toluene
    temperature: 90
    temperature_unit: °C
    determination_method:
  monomers:
  - Vinyl chloride
  - Ethylene
- combinations:
  - method: solvent
    polymerization_type: free radical polymerization
    reaction_constant_conf:
      constant_conf_1: 0.19
      constant_conf_2: 0.06
    reaction_constants:
      constant_1: 1.08
      constant_2: 1.07
    solvent: toluene
    temperature: 90
    temperature_unit: °C
    determination_method:
  monomers:
  - Vinyl acetate
  - Ethylene
- combinations:
  - method: solvent
    polymerization_type: free radical polymerization
    reaction_constant_conf:
      constant_conf_1: 0.05
      constant_conf_2: 0.77
    reaction_constants:
      constant_1: 0.16
      constant_2: 4.39
    solvent: toluene
    temperature: 160
    temperature_unit: °C
    determination_method:
  monomers:
  - Vinyl fluoride
  - Ethylene
source: https://doi.org/10.1002/pol.1963.100010406

File: test_data2/paper9.yaml
reaction:
- combinations:
  - method: solvent
    polymerization_type: free radical polymerization
    reaction_constant_conf:
      constant_conf_1:
      constant_conf_2:
    reaction_constants:
      constant_1: 1.01
      constant_2: 1
    solvent:
    temperature: 150
    temperature_unit: °C
    determination_method:
  monomers:
  - Ethylene
  - Vinyl acetate
- combinations:
  - method: solvent
    polymerization_type: free radical polymerization
    reaction_constant_conf:
      constant_conf_1:
      constant_conf_2:
    reaction_constants:
      constant_1: 0.2
      constant_2: 11
    solvent:
    temperature: 150
    temperature_unit: °C
    determination_method:
  monomers:
  - Ethylene
  - Methyl acrylate
- combinations:
  - method: solvent
    polymerization_type: free radical polymerization
    reaction_constant_conf:
      constant_conf_1:
      constant_conf_2:
    reaction_constants:
      constant_1: 0.2
      constant_2: 17
    solvent:
    temperature: 150
    temperature_unit: °C
    determination_method:
  monomers:
  - Ethylene
  - Methyl methacrylate
- combinations:
  - method: solvent
    polymerization_type: free radical polymerization
    reaction_constant_conf:
      constant_conf_1:
      constant_conf_2:
    reaction_constants:
      constant_1: 0.25
      constant_2: 10
    solvent:
    temperature: 150
    temperature_unit: °C
    determination_method:
  monomers:
  - Ethylene
  - Diethyl maleate
- combinations:
  - method: solvent
    polymerization_type: free radical polymerization
    reaction_constant_conf:
      constant_conf_1:
      constant_conf_2:
    reaction_constants:
      constant_1: 0.25
      constant_2: 10
    solvent:
    temperature: 150
    temperature_unit: °C
    determination_method:
  monomers:
  - Ethylene
  - Diethyl fumarate
source: https://doi.org/10.1002/pol.1964.100020820
